Repository: mike-keating-iv/ml-polymer-classification

# Polymer Classification using Machine Learning

## Project Overview

This project develops machine learning models to classify polymer materials into their respective subclasses using mechanical and physical property data. The goal is to automate polymer identification for materials databases and R&D applications.

## Background

Polymeric materials are ubiquitous in our world and nearly every industry. Materials are selected based on physical, mechanical, thermal, and economic characteristics for any given application. Polymers as a class of materials have an extremely wide range of potential properties, from relatively soft low-density polyethylene (LDPE) to extremely strong and rigid engineering polymers such as Kevlar (Polyaramid) or PEEK.

In addition to broad classifications such as thermoplastic, elastomer, and thermosets, many polymers can be classified by their polymer subclass or specific chemical composition of the repeat unit. This is often how we think of plastics, with symbols like PP (polypropylene), PET (polyester terephthalate), and ABS (acrylonitrile-butadiene-styrene).

The goal of this project is to classify polymer materials into their respective polymer subclass using mechanical data as features. Examples of these mechanical properties include tensile strength at break, izod impact, flexural modulus, and elongation at break. Other physical properties may also be used as features – such as density, melt flow rate, etc.

## Problem Significance

A large component of medical device research and development is centered around materials selection and lifecycle management. Many companies run their own mechanical testing labs or outsource data collection to vendors to help make their decisions. One way to organize records in the schema of materials databases is by material class and subsequently subclass.

Often the polymer subclass (PP, etc) is known by the supplier, but in R&D this information can get miscommunicated or is not available (for development grades). Automating this subclass assignment would accelerate data upload while keeping the database schema organized.

## Data Source

Data was collected from the Plastics and Elastomers section of [UL Prospector](https://www.ulprospector.com/plastics/en), which is a database containing technical data for over 100,000 materials. Data was queried by polymer symbol (PP, PMMA, etc) and saved to separate CSV files.

## Features

The final dataset includes the following features for classification:

- **density**: The density of the polymer material (g/cm³)
- **tensile_modulus**: The stiffness of the material under tension (MPa)
- **flexural_modulus**: The stiffness of the material under bending (MPa)
- **flexural_strength**: The strength of the material under bending (MPa)
- **tensile_elongation_at_break**: The percentage elongation of the material at failure (%)
- **izod_notched_impact**: The impact resistance measured using the Izod impact test (kJ/m²)

## Polymer Classes

The model classifies materials into the following polymer subclasses:

- ABS (Acrylonitrile Butadiene Styrene)
- HDPE (High-Density Polyethylene)
- LDPE (Low-Density Polyethylene)
- Nylon (Polyamide)
- PC (Polycarbonate)
- PEEK (Polyetheretherketone)
- PMMA (Polymethyl Methacrylate)
- PP (Polypropylene)
- PPS (Polyphenylene Sulfide)
- PVC (Polyvinyl Chloride)

## Machine Learning Models

Four different machine learning algorithms were implemented and compared:

### 1. Logistic Regression

Logistic regression extends linear regression to classification problems by using the logistic function to model the probability of class membership. It's a linear classifier that works well when classes are linearly separable and provides interpretable coefficients for each feature.

### 2. K-Nearest Neighbors (KNN)

K-Nearest Neighbors is a simple, non-parametric algorithm that classifies data points based on the majority class of their k nearest neighbors in the feature space. It's particularly effective for datasets where similar data points tend to have similar class labels, making it well-suited for materials classification where similar properties often indicate similar polymer types.

### 3. Random Forest

Random Forest is an ensemble method that combines multiple decision trees, each trained on a random subset of the data and features. This approach reduces overfitting and typically provides robust performance across various datasets, while also offering interpretable feature importance rankings.

## Results

After comprehensive hyperparameter tuning and evaluation:

- **XGBoost** achieved the highest accuracy (~97%) and was selected as the final model
- **K-Nearest Neighbors** provided excellent performance with the fastest training time

XGBoost was chosen as the final model due to its superior accuracy, while KNN offers an excellent alternative for applications requiring faster training times.

File: data/polymers_ABS.csv (part 1 of 15)
Product_Name,Grade,Generic_Polymer_Type,Generic_Polymer_Symbol,Density_g/cm^3,Polymer_Code,Tensile_Strength_at_Yield_MPa,Melting_Temperature_°C,Flexural_Modulus_MPa,Flexural_Strength_MPa,Tensile_Modulus_MPa,Tensile_Strength_at_Break_MPa,Tensile_Elongation_at_Yield_%_strain,Tensile_Elongation_at_Break_%_strain,Izod_Notched_Impact_23°C_kJ/m^2,Hardness_Rockwell_R,Hardness_Shore_D
Multilon®,DN-3710F,Polycarbonate + ABS,PC+ABS,1.26,(PC+ABS)-MD-FR,61.0,,4100.0,94.0,4200.0,48.0,3.0,35.0,,,
Multilon®,DN-3720B,Polycarbonate + ABS,PC+ABS,1.34,(PC+ABS)-MD-FR,60.0,,5500.0,105.0,,55.0,,6.0,,,
Multilon®,DN-7720HX,Polycarbonate + ABS,PC+ABS,1.34,(PC+ABS)-MD-FR,72.0,,6200.0,115.0,,70.0,,4.0,,,
Multilon®,DN-7730M,Polycarbonate + ABS,PC+ABS,1.44,(PC+ABS)-MD-FR,,,8000.0,100.0,9000.0,66.0,,2.0,,,
Multilon®,RN-3720B,Polycarbonate + ABS,PC+ABS,1.31,(PC+ABS)-(GF+MD)-FR,,,5600.0,120.0,,90.0,,2.0,,,
Multilon®,TE-2013,Polycarbonate + ABS,PC+ABS,1.13,(PC+ABS)-L,55.0,,2400.0,85.0,,50.0,,120.0,,,
Multilon®,TE-3412,Polycarbonate + ABS,PC+ABS,1.24,(PC+ABS)-L,56.0,,3300.0,93.0,,45.0,,40.0,,,
Multilon®,TN-7000AT,Polycarbonate + ABS,PC+ABS,1.18,(PC+ABS)-FR,60.0,,2500.0,92.0,,55.0,,120.0,,,
Multilon®,TN-7400B,Polycarbonate + ABS,PC+ABS,1.21,(PC+ABS)-MD-FR,63.0,,3200.0,96.0,,50.0,,30.0,,,
Multilon®,TN-7500M,Polycarbonate + ABS,PC+ABS,1.17,(PC+ABS)-FR,60.0,,2600.0,90.0,,50.0,,100.0,,,
Stratasys,ABS-M30,Acrylonitrile Butadiene Styrene,ABS,1.04,ABS,,,2320.0,60.7,2410.0,,,4.0,13.725490196078432,,
TES,J-1200/10/V0/ND WT,Acrylonitrile Butadiene Styrene,ABS,1.1,ABS,,,3450.0,82.7,,,,3.0,5.784313725490197,,
TES,J-1200/20 NAT,Acrylonitrile Butadiene Styrene,ABS,1.23,ABS,,,5860.0,110.0,,,,2.0,7.843137254901961,,
Plaslube®,ABS 8005,Acrylonitrile Butadiene Styrene,ABS,1.06,ABS,43.4,,2410.0,73.8,,,15.0,,13.725490196078432,115.0,
Plaslube®,ABS 8012,Acrylonitrile Butadiene Styrene,ABS,1.03,ABS,33.8,,2070.0,67.6,,,4.0,,44.11764705882353,95.0,
Plaslube®,ABS TL2,Acrylonitrile Butadiene Styrene,ABS,1.05,ABS-L,,,2210.0,62.7,,30.3,,4.0,26.47058823529412,103.0,
HiFill®,ABS 8007,Acrylonitrile Butadiene Styrene,ABS,1.03,ABS,31.0,,1930.0,57.2,,,3.0,,41.1764705882353,90.0,
HiFill®,ABS E GM15 LE,Acrylonitrile Butadiene Styrene,ABS,1.17,ABS-GF15,,,4830.0,95.1,,66.2,,5.0,7.843137254901961,107.0,
HiFill®,ABS GF20 BK,Acrylonitrile Butadiene Styrene,ABS,1.2,ABS-GF20,,,6210.0,123.0,,93.8,,4.0,7.843137254901961,107.0,
HiFill®,ABS GF20 FR,Acrylonitrile Butadiene Styrene,ABS,1.36,ABS-GF20,,,5170.0,82.0,,60.0,,4.0,6.274509803921569,124.0,
HiFill®,ABS GF20 IM,Acrylonitrile Butadiene Styrene,ABS,1.19,ABS-I-GF20,,,5650.0,119.0,,77.9,,11.0,10.784313725490197,,
HiFill®,ABS GF30 HT,Acrylonitrile Butadiene Styrene,ABS,1.28,ABS-GF30,,,7720.0,159.0,,117.0,,3.0,5.0,108.0,
HiFill®,ABS GF40,Acrylonitrile Butadiene Styrene,ABS,1.36,ABS-GF40,,,9650.0,141.0,,107.0,,3.0,10.784313725490197,,
HiFill®,PA6/ABS 1120 B1,Polyamide 6 + ABS,Nylon 6+ABS,1.06,(ABS+PA)-I,41.4,,2070.0,65.5,,,110.0,,73.52941176470588,105.0,
HiFill®,PC / ABS 740,Polycarbonate + ABS,PC+ABS,1.12,(PC+ABS),57.9,,2480.0,91.0,,,25.0,,51.96078431372549,115.0,
HiFill FR®,ABS GF30 FR,Acrylonitrile Butadiene Styrene,ABS,1.44,ABS-GF30-FR,,,6210.0,114.0,,72.4,,3.0,6.274509803921569,108.0,
HiFill FR®,J-1200/20/VO/Natl,Acrylonitrile Butadiene Styrene,ABS,1.37,ABS-GF20-FR,83.4,,6480.0,,5170.0,,2.7,,,,
Electrafil®,ABS 03008,Acrylonitrile Butadiene Styrene,ABS,1.1,ABS-Me,50.3,,3100.0,89.6,,,4.0,,5.784313725490197,,
Electrafil®,ABS 04001 BK,Acrylonitrile Butadiene Styrene,ABS,1.28,ABS-Me10-FR,46.9,,6000.0,79.3,,,2.0,,3.6274509803921573,,
Electrafil®,ABS 1501 3DP,Acrylonitrile Butadiene Styrene,ABS,1.15,ABS,89.6,,12100.0,143.0,12400.0,,,1.8,5.784313725490197,,
Electrafil®,ABS CF10 A1,Acrylonitrile Butadiene Styrene,ABS,1.09,ABS-CF10,,,6140.0,117.0,,82.7,,2.0,6.274509803921569,108.0,
Electrafil®,ABS CF10 FR BK,Acrylonitrile Butadiene Styrene,ABS,1.26,ABS-CF10-FR,,,8760.0,132.0,,89.6,,1.0,3.6274509803921573,108.0,
Electrafil®,ABS CF15 BK,Acrylonitrile Butadiene Styrene,ABS,1.11,ABS-CF15,,,10500.0,145.0,,103.0,,2.0,5.784313725490197,108.0,
Electrafil®,ABS CF15 FR BK,Acrylonitrile Butadiene Styrene,ABS,1.2,ABS-CF15-FR,,,1050.0,138.0,,96.5,,2.0,5.196078431372549,108.0,
Electrafil®,ABS CF30 BK,Acrylonitrile Butadiene Styrene,ABS,1.19,ABS-CF30,,,12400.0,138.0,,110.0,,4.0,5.196078431372549,,
Electrafil®,ABS GF20 AS,Acrylonitrile Butadiene Styrene,ABS,1.19,ABS-GF20,,,4830.0,69.6,,59.3,,4.0,6.764705882352942,107.0,
Electrafil®,ABS SS5,Acrylonitrile Butadiene Styrene,ABS,1.1,ABS-Me5,,,3100.0,89.6,,50.3,,4.0,5.784313725490197,,
Electrafil®,J-1200/CF/10,Acrylonitrile Butadiene Styrene,ABS,1.1,ABS-CF10,,,6890.0,,7580.0,82.7,,1.7,4.215686274509804,,
Electrafil®,J-1200/CF/10/VO/ND,Acrylonitrile Butadiene Styrene,ABS,1.27,ABS-CF10-FR,,,7580.0,,,82.7,,,3.1372549019607847,,
TECHNO MUH,DN1300,Acrylonitrile Butadiene Styrene,ABS,1.05,ABS,42.0,,2280.0,64.0,,,,,,103.0,
TECHNO MUH,W3404,Acrylonitrile Butadiene Styrene,ABS,1.05,ABS,47.0,,2200.0,69.0,,,,,,103.0,
TECHNO ALPHALOY,MPA1601,Acrylonitrile Butadiene Styrene + PA,ABS+Nylon,1.09,(ABS+PA),55.0,,2190.0,80.0,,,,,,111.0,
TECHNO ABS,110,Acrylonitrile Butadiene Styrene,ABS,1.05,ABS,53.9,,2990.0,82.0,,,,,15.686274509803923,114.0,
TECHNO ABS,130C,Acrylonitrile Butadiene Styrene,ABS,1.05,ABS,48.1,,2750.0,70.0,,,,,24.50980392156863,110.0,
TECHNO ABS,150C,Acrylonitrile Butadiene Styrene,ABS,1.04,ABS,47.1,,2600.0,69.0,,,,,31.372549019607845,109.0,
TECHNO ABS,350,Acrylonitrile Butadiene Styrene,ABS,1.04,ABS,41.2,,2350.0,63.0,,,,,22.54901960784314,105.0,
TECHNO ABS,410,Acrylonitrile Butadiene Styrene,ABS,1.06,ABS,52.0,,2350.0,56.0,,,,,18.627450980392158,112.0,
TECHNO ABS,545,Acrylonitrile Butadiene Styrene,ABS,1.05,ABS,44.1,,2450.0,66.0,,,,,14.705882352941178,108.0,
TECHNO ABS,565L,Acrylonitrile Butadiene Styrene,ABS,1.05,ABS,44.1,,2550.0,68.0,,,,,4.803921568627452,108.0,
TECHNO ABS,611L,Acrylonitrile Butadiene Styrene,ABS,1.05,ABS,42.0,,2250.0,66.0,,,,,,102.0,
TECHNO ABS,620,Acrylonitrile Butadiene Styrene,ABS,1.05,ABS,42.2,,2160.0,59.0,,,,,27.450980392156865,102.0,
TECHNO ABS,722,Acrylonitrile Butadiene Styrene,ABS,1.05,ABS,47.0,,2220.0,72.0,,,,,,108.0,
TECHNO ABS,840,Acrylonitrile Butadiene Styrene,ABS,1.09,ABS,40.0,,1910.0,57.0,,,,,15.686274509803923,98.0,
TECHNO ABS,F5451G30,Acrylonitrile Butadiene Styrene,ABS,1.42,ABS-GF30-FR,98.1,,8040.0,130.0,,,,,4.803921568627452,113.0,
TECHNO ABS,H571,Acrylonitrile Butadiene Styrene,ABS,1.08,ABS,48.0,,2330.0,75.0,,,,,,113.0,
TECHNO ABS,R790,Acrylonitrile Butadiene Styrene,ABS,1.06,ABS,52.0,,2300.0,59.0,,,,,24.50980392156863,102.0,
TECHNO ABS,ZF5551,Acrylonitrile Butadiene Styrene,ABS,1.19,ABS-FR,44.0,,2450.0,71.0,,,,,,109.0,
EXCELLOY,AK12G20,Acrylonitrile Butadiene Styrene + PA,ABS+Nylon,1.22,(ABS+PA)-GF20,89.2,,3510.0,117.0,,,,,23.529411764705884,112.0,
EXCELLOY,AK12G20,Acrylonitrile Butadiene Styrene + PA,ABS+Nylon,1.22,(ABS+PA)-GF20,103.0,,5100.0,167.0,,,,,12.745098039215687,116.0,
EXCELLOY,CK55,Polycarbonate + ABS,PC+ABS,1.15,(PC+ABS),59.8,,2650.0,78.0,,,,,24.50980392156863,119.0,
EXCELLOY,CKF51,Polycarbonate + ABS,PC+ABS,1.22,(PC+ABS)-FR,53.0,,2290.0,80.0,,,,,,110.0,
EXCELLOY,SX220,Acrylonitrile Butadiene Styrene,ABS,1.05,ABS,43.1,,2350.0,68.0,,,,,24.50980392156863,104.0,
EXCELLOY,SXJ220,Acrylonitrile Butadiene Styrene,ABS,1.08,ABS,47.1,,2450.0,72.0,,,,,18.627450980392158,103.0,
TARODUR,100 G2,Acrylonitrile Butadiene Styrene,ABS,1.13,ABS-GF15,,,4800.0,,5000.0,68.0,,2.5,6.862745098039216,112.0,
TARODUR,100 G3,Acrylonitrile Butadiene Styrene,ABS,1.17,ABS-GF15,,,5200.0,,5600.0,78.0,,2.0,5.882352941176471,110.0,
TARODUR,100 X0,Acrylonitrile Butadiene Styrene,ABS,1.18,ABS,46.0,,2600.0,70.0,2700.0,,,8.0,12.745098039215687,98.0,
NILSAN,S V0 NB L,Acrylonitrile Butadiene Styrene,ABS,1.25,ABS-FR,40.0,,2400.0,65.0,2600.0,,,10.0,9.803921568627452,,
omay®,US42,"Film, PC/ABS","Film, PC/ABS",1.18,(ABS+PC)-FR,,,2600.0,88.0,,,,50.0,,,
ECP,2310,Acrylonitrile Butadiene Styrene,ABS,1.08,ABS,,,,,1300.0,,,,,,
Taitalac®,1000D,Acrylonitrile Butadiene Styrene,ABS,1.03,ABS,46.0,,2000.0,69.0,,37.0,,30.0,24.50980392156863,110.0,
Taitalac®,3000P,Acrylonitrile Butadiene Styrene,ABS,1.03,ABS,39.0,,1500.0,55.0,,32.0,,30.0,45.09803921568628,100.0,
Taitalac®,5000M,Acrylonitrile Butadiene Styrene,ABS,1.04,ABS,48.0,,2200.0,76.0,,37.0,,30.0,21.568627450980394,115.0,
Taitalac®,5000W,Acrylonitrile Butadiene Styrene,ABS,1.04,ABS,48.0,,2500.0,77.0,,37.0,,30.0,20.58823529411765,115.0,
Hyundai EP PPC,SI600F,Polycarbonate + ABS,PC+ABS,1.14,(PC+ABS),53.9,,2210.0,78.5,,,,,,116.0,
HUAYI ABS,AT-100,Acrylonitrile Butadiene Styrene,ABS,1.04,ABS,,,1810.0,58.8,,,20.0,,9.607843137254903,,
I. Stern,108B,Acrylonitrile Butadiene Styrene,ABS,1.05,ABS,46.9,,2620.0,,,,,15.0,12.745098039215687,,
I. Stern,750,Acrylonitrile Butadiene Styrene,ABS,1.04,ABS,46.0,,2150.0,,,,,15.0,28.43137254901961,108.0,
TARFLON™,SC-170,Polycarbonate + ABS,PC+ABS,1.11,(PC+ABS),50.0,,1950.0,65.0,,,,,,100.0,
GLS ABS,SG59,Acrylonitrile Butadiene Styrene,ABS,1.22,ABS-GF25,80.0,,5200.0,90.0,6500.0,,,,4.901960784313726,,
GLS ABS,SG69,Acrylonitrile Butadiene Styrene,ABS,1.21,ABS-GF30,72.0,,4800.0,87.0,6600.0,,,,3.9215686274509807,,
GLS ABS,SN08,Acrylonitrile Butadiene Styrene,ABS,1.15,ABS-FR,,,1900.0,60.0,,,,,11.764705882352942,,
GPPC ABS,D-1000A,Acrylonitrile Butadiene Styrene,ABS,1.17,ABS-FR,,,2140.0,62.0,,,,43.0,21.568627450980394,105.0,
ISOPAK®,525 Black,Acrylonitrile Butadiene Styrene,ABS,1.03,ABS,48.1,,2510.0,,,,,,15.686274509803923,110.0,
ISOPAK®,525GF20,Acrylonitrile Butadiene Styrene,ABS,1.15,ABS-GF20,,,4410.0,98.1,5690.0,,,1.9,6.274509803921569,107.0,
ISOPAK®,547HF,Acrylonitrile Butadiene Styrene,ABS,1.04,ABS,43.1,,,,,38.2,,,19.607843137254903,118.0,
ISOPAK®,547M,Acrylonitrile Butadiene Styrene,ABS,1.03,ABS,41.2,,2450.0,,,,,,23.529411764705884,105.0,
GELAST,5170A,Acrylonitrile Butadiene Styrene,ABS,,ABS,,,,,3.09,,,1100.0,,,
HONSEA,V1RI A002,Polyamide 6 + ABS,Nylon 6+ABS,1.07,(ABS+PA)-I,,,1650.0,58.0,,,,80.0,70.0,,
Xingshengdi,XD-6620,Polycarbonate + ABS,PC+ABS,1.19,(PC+ABS),,,2650.0,96.0,,,,90.0,50.0,,
SILVER®,ABS 313HM,Acrylonitrile Butadiene Styrene,ABS,1.12,ABS,,,2200.0,75.0,,,,20.0,,,
SILVER®,ABS 323G15,Acrylonitrile Butadiene Styrene,ABS,1.15,ABS-GF15,,,3000.0,90.0,,,,3.3,,,
SILVER®,ABS 3360F,Acrylonitrile Butadiene Styrene,ABS,1.17,ABS-FR,,,2000.0,60.0,,,,10.0,,,
SILVER®,ABS 3360NH,Acrylonitrile Butadiene Styrene,ABS,1.19,ABS-FR,,,2100.0,60.0,,,,12.0,,,
SILVER®,ABS-ESD filament,Acrylonitrile Butadiene Styrene,ABS,1.08,ABS-Nano,,,2300.0,70.0,,,,5.0,7.843137254901961,,
SILVER®,PC2540.H,Polycarbonate + ABS,PC+ABS,1.19,(PC+ABS)-FR,,,2100.0,78.0,,,,130.0,,,
AuroraGuard™,ENV00-NC660,Acrylonitrile Butadiene Styrene,ABS,1.05,ABS,41.4,,2550.0,65.5,,,,,36.27450980392157,,
AuroraGuard™,ENV00-NC670,Acrylonitrile Butadiene Styrene,ABS,1.08,ABS-GF5,44.1,,2900.0,62.1,,,,,8.92156862745098,,
AuroraGuard™,ENV00-NC690,Acrylonitrile Butadiene Styrene,ABS,1.18,ABS-GF20,,,5000.0,117.0,,78.6,,,6.274509803921569,,
AuroraGuard™,ENV15-NC270,Polycarbonate + ABS,PC+ABS,1.13,(PC+ABS),52.4,,2210.0,79.3,,,,100.0,67.64705882352942,,
AuroraGuard™,ENV15-NC290,Polycarbonate + ABS,PC+ABS,1.14,(PC+ABS),52.4,,2280.0,79.3,,,,100.0,67.64705882352942,,
AuroraGuard™,ENV15-NC320,Polycarbonate + ABS,PC+ABS,1.13,(PC+ABS),52.4,,2360.0,90.3,,,,,51.96078431372549,,
AuroraGuard™,ENV15-NC330,Polycarbonate + ABS,PC+ABS,1.15,(PC+ABS),54.5,,2280.0,88.3,,,,,62.74509803921569,,
AuroraGuard™,ENV15-NC370,Polycarbonate + ABS,PC+ABS,1.18,(PC+ABS)-FR,60.7,,2380.0,89.6,,,,40.0,51.96078431372549,,
AuroraGuard™,ENV15-NC530,Polycarbonate + ABS,PC+ABS,1.2,(PC+ABS)-GF10,,,3920.0,107.0,,62.1,,,6.764705882352942,,
TECARAN,ABS natural,Acrylonitrile Butadiene Styrene,ABS,1.02,ABS,40.0,,2140.0,61.4,2760.0,27.6,2.0,30.0,27.450980392156865,108.0,78.0
ECHO®,ABS 120 BK,Acrylonitrile Butadiene Styrene,ABS,1.06,ABS,,,1930.0,48.0,,41.0,,12.0,8.0,,
TECHNOGRAN®,ABSPCI,Polycarbonate + ABS,PC+ABS,1.1,(PC+ABS),16.0,,1500.0,,2250.0,45.0,,11.0,,,
P-BLEND,X5,Polycarbonate + ABS,PC+ABS,1.18,(PC+ABS),46.0,,2700.0,90.0,,40.0,,30.0,23.0,,
ESTOPLAST ZK,8508WW93,Polycarbonate + ABS,PC+ABS,1.16,(PC+ABS),50.0,,,85.0,2200.0,,,40.0,44.11764705882353,,
ESTOPLAST SR,1500GN01,Acrylonitrile Butadiene Styrene,ABS,1.05,ABS,45.0,,,70.0,2100.0,,,15.0,19.607843137254903,,
ESTOPLAST SR,1500GY04,Acrylonitrile Butadiene Styrene,ABS,1.05,ABS,40.0,,2300.0,70.0,2100.0,,,10.0,17.647058823529413,,
ESTOPLAST SR,1500IY01,Acrylonitrile Butadiene Styrene,ABS,1.08,ABS,40.0,,2300.0,75.0,2100.0,,,10.0,18.627450980392158,,
ESTOPLAST SR,2020NN01,Acrylonitrile Butadiene Styrene,ABS,1.18,ABS-GF20,,,,105.0,,70.0,,3.0,5.882352941176471,,
TAIRILOY®,AC2108,Polycarbonate + ABS,PC+ABS,1.15,(PC+ABS),,,2250.0,93.0,,,,,,117.0,
TAIRILOY®,AC2190,Polycarbonate + ABS,PC+ABS,1.14,(PC+ABS),,,2060.0,88.0,,,,,,119.0,
TAIRILOY®,AC2300,Polycarbonate + ABS,PC+ABS,1.1,(PC+ABS),,,2350.0,86.0,,,,,,110.0,
TAIRILOY®,AC3100,Polycarbonate + ABS,PC+ABS,1.18,(PC+ABS)-FR,,,2440.0,94.0,,,,,,118.0,
TAIRILAC®,AE8000-H,Acrylonitrile Butadiene Styrene,ABS,1.04,ABS,,,2050.0,65.0,,,,,41.0,104.0,
TAIRILAC®,AG100H,Acrylonitrile Butadiene Styrene,ABS,1.04,ABS,,,1860.0,61.0,,,,,36.27450980392157,95.0,
TAIRILAC®,AG12A3,Acrylonitrile Butadiene Styrene,ABS,1.04,ABS,,,2160.0,72.0,,,,,29.411764705882355,106.0,
TAIRILAC®,AG15A1-H,Acrylonitrile Butadiene Styrene,ABS,1.05,ABS,,,2550.0,73.0,,,,,25.0,110.0,
TAIRILAC®,AG23AT,Acrylonitrile Butadiene Styrene,ABS,1.04,ABS,,,2200.0,72.0,,,,,31.0,107.0,
TAIRILAC®,AX4000,Acrylonitrile Butadiene Styrene,ABS,1.05,ABS,,,2350.0,76.0,,,,,18.627450980392158,109.0,
Ghaed ABS/PC,GAC 244,Polycarbonate + ABS,PC+ABS,1.08,(PC+ABS),44.1,,1770.0,73.5,,,,90.0,38.0,90.0,
Ghaed ABS,ABS-38,Acrylonitrile Butadiene Styrene,ABS,1.04,ABS,43.1,,1960.0,63.7,,,,16.0,16.0,100.0,
Ghaed ABS,ABS-HU-650,Acrylonitrile Butadiene Styrene,ABS,1.04,ABS,43.1,,1960.0,65.7,,,,16.0,16.0,100.0,
Kapex,D200 12,Polycarbonate + ABS,PC+ABS,1.17,(PC+ABS)-FR,58.6,,2340.0,96.5,,,80.0,,57.84313725490196,115.0,
Kapex,D300 06,Polycarbonate + ABS,PC+ABS,1.12,(PC+ABS),51.7,,2340.0,89.6,,,80.0,,67.64705882352942,115.0,
PolyFibra®,PF-AHD01,Acrylonitrile Butadiene Styrene,ABS,1.04,ABS-NX,22.0,,2270.0,,2010.0,22.0,1.6,,,,70.0
Tecotek®,BC43 UF65 NL CE,Polycarbonate + ABS,PC+ABS,1.13,(PC+ABS),45.0,,,,2250.0,,,50.0,35.0,,
TRILOY®,200,Polycarbonate + ABS,PC+ABS,1.08,(PC+ABS),49.0,,2260.0,,,,100.0,,48.03921568627451,,
TRILOY®,200FT,Polycarbonate + ABS,PC+ABS,1.08,(PC+ABS)-FR,53.9,,2260.0,,,,,50.0,62.74509803921569,100.0,
TRILOY®,200N,Polycarbonate + ABS,PC+ABS,1.2,(PC+ABS)-FR,49.0,,2060.0,,,,,30.0,38.23529411764706,110.0,
TRILOY®,210GNH10,Polycarbonate + ABS,PC+ABS,1.31,(PC+ABS),68.6,,3730.0,,,,3.0,,6.764705882352942,,
TRILOY®,210NHBL,Polycarbonate + ABS,PC+ABS,1.18,(PC+ABS)-FR,61.8,,2260.0,,,,,50.0,67.64705882352942,116.0,
TRILOY®,740,Polycarbonate + ABS,PC+ABS,1.21,(PC+ABS),53.9,,2060.0,,,,,200.0,11.764705882352942,,
TRILOY®,CF210L,Polycarbonate + ABS,PC+ABS,1.16,(PC+ABS),42.2,,1770.0,,,,20.0,,46.07843137254902,,
TRILOY®,CF210S,Polycarbonate + ABS,PC+ABS,1.13,(PC+ABS)-FR,58.8,,2350.0,,,,,40.0,6.764705882352942,110.0,
TRILOY®,ES280P,Polycarbonate + ABS,PC+ABS,1.31,(PC+ABS),58.8,,4410.0,,,,3.0,,2.843137254901961,,
TRILOY®,MH275M,Polycarbonate + ABS,PC+ABS,1.14,(PC+ABS),49.0,,1960.0,,,,,100.0,67.64705882352942,118.0,
TRILOY®,TP270W,Polycarbonate + ABS,PC+ABS,1.34,(PC+ABS),49.0,,4120.0,,,,4.0,,2.843137254901961,,
TRILOY®,TP290W,Polycarbonate + ABS,PC+ABS,1.34,(PC+ABS),56.9,,3330.0,,,,20.0,,6.764705882352942,,
TRIBS®,640G20,Acrylonitrile Butadiene Styrene,ABS,1.2,ABS,63.7,,4410.0,,,,2.0,,4.803921568627452,,
TRIBS®,ML687,Acrylonitrile Butadiene Styrene,ABS,1.05,ABS,44.1,,2350.0,,,,,40.0,7.647058823529412,109.0,
SAXALOY™,A8120 GF20,Polycarbonate + ABS,PC+ABS,1.2,(PC+ABS)-GF20,,,,,5400.0,,,2.0,7.0,,
SAXALOY™,A8135,Polycarbonate + ABS,PC+ABS,1.1,(PC+ABS),,,,,2200.0,,,20.0,40.0,,
SAXALOY™,A8320,Polycarbonate + ABS,PC+ABS,1.15,(PC+ABS),,,,,2400.0,,,50.0,40.0,,
SAXALAC™,108 GF15,Acrylonitrile Butadiene Styrene,ABS,1.15,ABS-GF15,,,,,5800.0,,,2.0,7.0,,
SAXALAC™,120E,Acrylonitrile Butadiene Styrene,ABS,1.04,ABS,,,,,2400.0,,,25.0,24.0,,
SAXALAC™,128GF10,Acrylonitrile Butadiene Styrene,ABS,1.14,ABS-GF10,,,,,3000.0,,,3.8,5.0,,
SAXALAC™,802,Acrylonitrile Butadiene Styrene,ABS,1.05,ABS,,,,,2650.0,,,15.0,9.0,,
SAXALAC™,820 PG,Acrylonitrile Butadiene Styrene,ABS,1.04,ABS,,,,,2300.0,,,23.0,21.0,,
LNP™ THERMOCOMP™ Compound,AB002 - Americas,Acrylonitrile Butadiene Styrene,ABS,1.12,ABS-GB10,34.0,,2410.0,60.0,2600.0,30.0,2.2,24.0,11.764705882352942,,
LNP™ THERMOCOMP™ Compound,AC004,Acrylonitrile Butadiene Styrene,ABS,1.14,ABS-CF20,,,12800.0,152.0,13000.0,90.0,,2.3,6.274509803921569,,
LNP™ THERMOCOMP™ Compound,AF001H,Acrylonitrile Butadiene Styrene,ABS,,ABS-GF5,,,2730.0,68.0,2750.0,40.0,,2.3,,,
LNP™ THERMOCOMP™ Compound,AF002 - Europe,Acrylonitrile Butadiene Styrene,ABS,1.1,ABS-GF10,54.0,,3500.0,,3600.0,54.0,2.7,2.8,10.0,,
LNP™ THERMOCOMP™ Compound,AF004L,Acrylonitrile Butadiene Styrene,ABS,1.18,ABS-GF20,,,4920.0,107.0,5660.0,72.0,,2.1,8.23529411764706,,
LNP™ THERMOCOMP™ Compound,AF006,Acrylonitrile Butadiene Styrene,ABS,1.26,ABS-GF30,,,6300.0,,7900.0,82.0,,1.4,7.0,,
LNP™ THERMOCOMP™ Compound,AF006XXZ - Americas,Acrylonitrile Butadiene Styrene,ABS,1.28,ABS-GF30,,,9170.0,119.0,,83.0,,1.7,5.686274509803922,,
LNP™ THERMOCOMP™ Compound,AF006XXZ - Europe,Acrylonitrile Butadiene Styrene,ABS,1.26,ABS-GF30,,,6300.0,,,82.0,,1.4,7.0,,
LNP™ THERMOCOMP™ Compound,AR002XXH,Acrylonitrile Butadiene Styrene,ABS,1.12,ABS-MD10,,,2560.0,,2400.0,40.0,,2.6,8.23529411764706,,
LNP™ THERMOCOMP™ Compound,NF001 - Americas,Polycarbonate + ABS,PC+ABS,1.18,(PC+ABS)-GF5,62.0,,3120.0,94.0,3300.0,51.0,3.4,5.3,14.705882352941178,,
LNP™ THERMOCOMP™ Compound,NF001 - Asia,Polycarbonate + ABS,PC+ABS,1.18,(PC+ABS)-GF5,,,3650.0,103.0,3550.0,62.0,,3.4,14.705882352941178,,
LNP™ THERMOCOMP™ AM Compound,AC004XXAR1,Acrylonitrile Butadiene Styrene,ABS,1.14,ABS-CF20,,,,125.0,2900.0,,,0.7,,,
LNP™ STAT-LOY™ Compound,A30009 - Americas,Acrylonitrile Butadiene Styrene,ABS,1.21,ABS-X-FR,32.0,,2060.0,47.0,1720.0,28.0,3.5,15.0,12.745098039215687,,
LNP™ STAT-LOY™ Compound,N30009 - Americas,Polycarbonate + ABS,PC+ABS,1.26,(PC+ABS)-X-FR,55.0,,2150.0,84.0,2150.0,49.0,5.0,100.0,62.74509803921569,,
LNP™ STAT-KON™ Compound,AE002 - Americas,Acrylonitrile Butadiene Styrene,ABS,1.16,ABS-CF10,82.0,,6500.0,112.0,7400.0,82.0,1.4,1.4,5.0,,
LNP™ STAT-KON™ Compound,AE002 - Asia,Acrylonitrile Butadiene Styrene,ABS,1.16,ABS-CF10,,,7030.0,117.0,7400.0,78.0,,1.5,5.0,,
LNP™ STAT-KON™ Compound,AE006,Acrylonitrile Butadiene Styrene,ABS,1.21,ABS-CF30,,,17600.0,182.0,18600.0,128.0,1.0,1.0,5.196078431372549,,
LNP™ STAT-KON™ Compound,DX07323,Polycarbonate + ABS,PC+ABS,1.26,(PC+ABS)-I-Me,55.0,,2200.0,84.0,2400.0,45.0,5.0,9.0,17.647058823529413,,
LNP™ LUBRICOMP™ Compound,AI001XXH,Acrylonitrile Butadiene Styrene,ABS,1.05,ABS-L,38.0,,2110.0,56.0,2120.0,31.0,2.2,59.0,14.705882352941178,,
LNP™ LUBRICOMP™ Compound,AL001,Acrylonitrile Butadiene Styrene,ABS,1.09,ABS-L,,,2460.0,69.0,,39.0,,15.0,9.803921568627452,,
LNP™ LUBRICOMP™ Compound,AL0039,Acrylonitrile Butadiene Styrene,ABS,1.26,ABS-FR-L,37.0,,2340.0,,2250.0,34.0,2.3,8.5,2.647058823529412,,
LNP™ LUBRICOMP™ Compound,NL001 - Americas,Polycarbonate + ABS,PC+ABS,1.14,(PC+ABS)-L,50.0,,2500.0,,2300.0,40.0,4.0,45.0,15.686274509803923,,
LNP™ FARADEX™ Compound,NS003,Polycarbonate + ABS,PC+ABS,1.24,(PC+ABS)-Me15,52.0,,2990.0,86.0,2700.0,46.0,3.5,6.0,7.254901960784315,,
LNP™ COLORCOMP™ Compound,A1000F,Acrylonitrile Butadiene Styrene,ABS,1.04,ABS,47.0,,2200.0,,2370.0,35.0,2.6,25.0,31.372549019607845,112.0,
LNP™ COLORCOMP™ Compound,A1000FXB,Acrylonitrile Butadiene Styrene,ABS,1.05,ABS,50.0,,2410.0,,2530.0,35.0,2.6,25.0,31.372549019607845,,
ALLEN®,2015L,Acrylonitrile Butadiene Styrene,ABS,1.06,ABS,,,1990.0,64.7,1980.0,,,,19.607843137254903,99.0,
ALLEN®,2075MT,Acrylonitrile Butadiene Styrene,ABS,1.03,ABS,42.0,,1990.0,63.4,1910.0,,,,27.450980392156865,93.0,
ALLEN®,2090MG,Acrylonitrile Butadiene Styrene,ABS,1.06,ABS,28.8,,2030.0,50.1,,,,,14.705882352941178,,
ALLEN®,2145HG,Acrylonitrile Butadiene Styrene,ABS,1.05,ABS,,,1930.0,55.1,,,,,20.58823529411765,,
ALLEN®,2155HG,Acrylonitrile Butadiene Styrene,ABS,1.08,ABS,,,1990.0,63.4,1910.0,,,,16.666666666666668,93.0,
ALLEN®,2175HG,Acrylonitrile Butadiene Styrene,ABS,1.05,ABS,,,2000.0,59.2,,,,,25.490196078431374,,
ALLEN®,2180HG,Acrylonitrile Butadiene Styrene,ABS,1.06,ABS,36.7,,2120.0,61.5,2020.0,,,,42.15686274509804,98.0,
ALLEN®,4050F,Acrylonitrile Butadiene Styrene,ABS,1.05,ABS,,,2000.0,59.2,,,,,25.490196078431374,,
ALLEN®,4055F,Acrylonitrile Butadiene Styrene,ABS,1.02,ABS,,,2080.0,66.8,,,,,42.15686274509804,,
ALLEN®,5060WLG,Acrylonitrile Styrene Acrylate + ABS,ASA+ABS,1.03,(ASA+ABS),,,1990.0,63.4,1910.0,,,,27.450980392156865,,
ALLEN®,5075WMG,Acrylonitrile Styrene Acrylate + ABS,ASA+ABS,1.07,(ASA+ABS),,,2040.0,61.9,88.3,,,,38.23529411764706,,
ALLEN®,5155WHG,Acrylonitrile Styrene Acrylate + ABS,ASA+ABS,1.02,(ASA+ABS),34.4,,2000.0,55.8,,,,,31.372549019607845,,
ALLEN®,5225WLG,Acrylonitrile Styrene Acrylate + PC + ABS,ASA+PC+ABS,1.12,(ASA+PC+ABS),,,1970.0,65.5,1990.0,,,,43.13725490196079,104.0,
ALLEN®,6010M,Acrylonitrile Butadiene Styrene + Acrylic (PMMA),ABS+PMMA,1.05,(ABS+PMMA),,,2120.0,61.5,2020.0,,,,42.15686274509804,98.0,
ALLEN®,6280HG,Acrylonitrile Butadiene Styrene + Acrylic (PMMA),ABS+PMMA,1.06,(ABS+PMMA),,,1990.0,64.7,1980.0,,,,19.607843137254903,99.0,
ALLEN®,8150SM,Polycarbonate + ABS,PC+ABS,1.13,(PC+ABS),,,2230.0,80.0,2100.0,,,,50.98039215686275,111.0,
Shandong PC/ABS,PC/ABS-1,Polycarbonate + ABS,PC+ABS,,(PC+ABS),50.0,,,75.0,,,,80.0,25.0,,
ISONO,ABS IC-270-U-3 A,Acrylonitrile Butadiene Styrene,ABS,1.18,ABS,42.0,,2200.0,62.0,,,,10.0,22.54901960784314,113.0,
ISONO,ABS SH-491,Acrylonitrile Butadiene Styrene,ABS,1.19,ABS,40.0,,2000.0,57.0,,,,8.0,19.607843137254903,105.0,
KumhoSunny PC/ABS,HAC6010FG,Polycarbonate + ABS,PC+ABS,1.27,(PC+ABS)-GF10-FR,,,4000.0,110.0,,,,7.0,6.862745098039216,,
KumhoSunny PC/ABS,HAC6030FG,Polycarbonate + ABS,PC+ABS,1.43,(PC+ABS)-GF30-FR,,,7200.0,150.0,,,,3.0,8.823529411764707,,
KumhoSunny PC/ABS,HAC8240B,Polycarbonate + ABS,PC+ABS,1.1,(PC+ABS),,,2000.0,65.0,,,,80.0,63.72549019607843,,
KumhoSunny PC/ABS,HAC8245,Polycarbonate + ABS,PC+ABS,1.11,(PC+ABS),,,2000.0,65.0,,,,,48.0,,
KumhoSunny PC/ABS,HAC8250NH,Polycarbonate + ABS,PC+ABS,1.17,(PC+ABS)-FR,,,2400.0,82.0,,,,70.0,49.01960784313726,,
KumhoSunny PC/ABS,HAC8250NH-DF10,Polycarbonate + ABS,PC+ABS,1.22,(PC+ABS)-MD5-FR,,,2800.0,85.0,,,,30.0,19.607843137254903,,
KumhoSunny PC/ABS,HAC8260,Polycarbonate + ABS,PC+ABS,1.14,(PC+ABS),54.0,,2200.0,76.0,2400.0,,,50.0,,,
KumhoSunny PBT/ABS,HAB8710FR,Acrylonitrile Butadiene Styrene + PBT,ABS+PBT,1.18,(ABS+PBT)-FR,,,1900.0,62.0,,,,40.0,19.607843137254903,,
KumhoSunny PBT/ABS,HAB8750,Acrylonitrile Butadiene Styrene + PBT,ABS+PBT,1.18,(ABS+PBT),,,1900.0,74.0,,,,120.0,63.72549019607843,,
KumhoSunny PBT/ABS,HBG5723FR,Acrylonitrile Butadiene Styrene + PBT,ABS+PBT,1.32,(ABS+PBT)-X,,,4700.0,95.0,,,,10.0,7.352941176470589,,
KumhoSunny PA/ABS,HNB0250FR,Acrylonitrile Butadiene Styrene + PA,ABS+Nylon,1.21,(ABS+PA)-FR,,,2100.0,62.0,,,,40.0,15.686274509803923,,
KumhoSunny PA/ABS,HNB0270,Acrylonitrile Butadiene Styrene + PA,ABS+Nylon,1.07,(ABS+PA),,,1750.0,60.0,,,,,,,
KumhoSunny ABS,713,Acrylonitrile Butadiene Styrene,ABS,1.05,ABS,,,2190.0,60.0,,,,84.0,26.0,,
KumhoSunny ABS,730EM,Acrylonitrile Butadiene Styrene,ABS,1.05,ABS,45.0,,2300.0,65.0,,,,30.0,16.0,105.0,
KumhoSunny ABS,745,Acrylonitrile Butadiene Styrene,ABS,1.03,ABS,,,2000.0,60.0,,,,50.0,42.15686274509804,,
KumhoSunny ABS,760,Acrylonitrile Butadiene Styrene,ABS,1.04,ABS,,,2300.0,60.0,,,,40.0,29.411764705882355,,
KumhoSunny ABS,772,Acrylonitrile Butadiene Styrene,ABS,1.04,ABS,,,2200.0,70.0,,,,25.0,34.31372549019608,,
KumhoSunny ABS,HAG5220,Acrylonitrile Butadiene Styrene,ABS,1.2,ABS-GF20,85.0,,5200.0,110.0,,,,6.0,12.745098039215687,,
KumhoSunny ABS,HGX4400Z,Acrylonitrile Butadiene Styrene,ABS,1.07,ABS,,,2200.0,62.0,,,,10.0,13.725490196078432,,
KumhoSunny ABS,HGX4500,Acrylonitrile Butadiene Styrene,ABS,1.07,ABS,,,2400.0,64.0,,,,10.0,12.745098039215687,,
Kingplate™,H2938-P,Acrylonitrile Butadiene Styrene,ABS,1.05,ABS,,,2200.0,62.0,,,,25.0,20.0,,
Niuk,20GP17,Acrylonitrile Butadiene Styrene,ABS,1.15,ABS-GF15,,,5000.0,100.0,,,,2.0,,,
Niuk,20NT01,Acrylonitrile Butadiene Styrene,ABS,1.04,ABS,,,2200.0,65.0,,,,21.0,,,
Niuk,23ND40,Polycarbonate + ABS,PC+ABS,1.1,(PC+ABS),,,2320.0,85.0,,,,60.0,,,
Niuk,23NT60,Polycarbonate + ABS,PC+ABS,1.13,(PC+ABS),,,2330.0,86.0,,,,60.0,,,
Sup-tech,CS103,Polycarbonate + ABS,PC+ABS,1.15,(PC+ABS),,,2000.0,75.0,,50.0,,20.0,,116.0,
WOTLON® PC/ABS,2000-110HF,Polycarbonate + ABS,PC+ABS,1.13,(PC+ABS),,,2250.0,78.0,,,,,53.92156862745098,,
Shuman ABS/PC,FR310,Polycarbonate + ABS,PC+ABS,1.13,(PC+ABS)-FR,,,2210.0,,,,,,39.21568627450981,,
Shuman ABS/PC,FR380,Polycarbonate + ABS,PC+ABS,1.13,(PC+ABS)-FR,,,2210.0,,,,,,39.21568627450981,,
Shuman ABS,730,Acrylonitrile Butadiene Styrene,ABS,1.04,ABS,,,,,,,,,18.627450980392158,102.0,
G-BLEND,65 HF PC/ABS,Polycarbonate + ABS,PC+ABS,1.14,(PC+ABS),,,,,2200.0,54.0,5.0,,45.0,,
G-BLEND,65 PC/ABS,Polycarbonate + ABS,PC+ABS,1.14,(PC+ABS),,,,,2170.0,54.0,4.9,,55.0,,
Sindustris PC,GN5152RF,Polycarbonate + ABS,PC+ABS,1.25,(PC+ABS)-MD15-FR,60.8,,4120.0,108.0,,,,15.0,9.607843137254903,,
Sindustris PC,GN5202F,Polycarbonate + ABS,PC+ABS,1.36,(PC+ABS)-GF20-FR,103.0,,5880.0,147.0,,,,5.0,10.784313725490197,,
Sindustris PC,SG5010F,Polycarbonate + ABS,PC+ABS,1.18,(PC+ABS)-FR,58.8,,2670.0,98.1,,,,100.0,4.803921568627452,115.0,
Sindustris PC,SG5010FA,Polycarbonate + ABS + Acrylic (PMMA),PC+ABS+PMMA,1.18,(PC+ABS+PMMA)-FR,67.7,,2790.0,103.0,,,,50.0,8.137254901960786,,
Sindustris ABS,LAF423,Acrylonitrile Butadiene Styrene,ABS,1.18,ABS-FR,43.1,,2550.0,70.6,2160.0,,5.0,20.0,24.50980392156863,104.0,
Sindustris ABS,LAF423B,Acrylonitrile Butadiene Styrene,ABS,1.18,ABS-FR,42.2,,2550.0,69.6,2160.0,,5.0,20.0,24.50980392156863,104.0,
Sindustris ABS,LAF453T,Acrylonitrile Butadiene Styrene,ABS,1.18,ABS-FR,40.2,,2110.0,63.7,2160.0,,5.0,20.0,25.490196078431374,98.0,
Sindustris ABS,LAF471,Acrylonitrile Butadiene Styrene,ABS,1.19,ABS-FR,36.3,,2260.0,60.8,2060.0,,5.0,20.0,17.647058823529413,98.0,
Sindustris ABS,LAP274,Acrylonitrile Butadiene Styrene,ABS,1.07,ABS,43.1,,2160.0,69.6,1660.0,,5.0,10.0,48.03921568627451,98.0,
Sindustris ABS,LBM773B,Acrylonitrile Butadiene Styrene,ABS,1.05,ABS,42.2,,21300.0,65.7,,,5.0,30.0,20.58823529411765,98.0,
Sindustris ABS,LEF489,Acrylonitrile Butadiene Styrene,ABS,1.05,ABS-FR,49.0,,2750.0,81.4,,,5.0,25.0,18.627450980392158,103.0,
Sindustris ABS,LER572,Acrylonitrile Butadiene Styrene,ABS,1.05,ABS,47.1,,2600.0,78.5,,,5.0,20.0,28.43137254901961,108.0,
Sindustris ABS,LHF491I,Acrylonitrile Butadiene Styrene,ABS,1.05,ABS,44.1,,2300.0,68.6,1960.0,,40.0,,30.3921568627451,105.0,
Sindustris ABS,LHI211,Acrylonitrile Butadiene Styrene,ABS,1.02,ABS,37.3,,1810.0,58.8,1610.0,,,30.0,43.13725490196079,92.0,
Sindustris ABS,LHI211H,Acrylonitrile Butadiene Styrene,ABS,1.02,ABS,38.2,,1960.0,61.8,1690.0,,,30.0,48.03921568627451,93.0,
Sindustris ABS,LHI211X,Acrylonitrile Butadiene Styrene,ABS,,ABS,30.4,,1370.0,47.1,,,,40.0,29.411764705882355,78.0,
Sindustris ABS,LHI221,Acrylonitrile Butadiene Styrene,ABS,,ABS,37.3,,1860.0,53.9,,,,10.0,39.21568627450981,87.0,
Sindustris ABS,LHI232H,Acrylonitrile Butadiene Styrene,ABS,1.04,ABS,51.0,,2750.0,78.5,2220.0,,,30.0,22.54901960784314,110.0,
Sindustris ABS,LHI232U,Acrylonitrile Butadiene Styrene,ABS,1.04,ABS,46.1,,2600.0,75.5,,,,30.0,28.43137254901961,107.0,
Sindustris ABS,LHT811,Acrylonitrile Butadiene Styrene,ABS,1.05,ABS,52.0,,2790.0,83.4,2380.0,,,30.0,21.568627450980394,113.0,
Sindustris ABS,LLG815W,Acrylonitrile Butadiene Styrene,ABS,1.04,ABS,51.0,,2650.0,83.4,,,,25.0,14.705882352941178,110.0,
Sindustris ABS,LMA321,Acrylonitrile Butadiene Styrene,ABS,1.04,ABS,47.1,,2350.0,70.6,,,,60.0,9.607843137254903,105.0,
Sindustris ABS,LPT381,Acrylonitrile Butadiene Styrene,ABS,1.04,ABS,39.2,,2260.0,64.7,1660.0,,,30.0,38.23529411764706,100.0,
Sindustris ABS,LRS911D,Acrylonitrile Butadiene Styrene,ABS,1.04,ABS,40.2,,1960.0,66.7,,,5.0,35.0,41.1764705882353,98.0,
Sindustris ABS,LSG286,Acrylonitrile Butadiene Styrene,ABS,1.05,ABS,49.0,,2600.0,78.5,,,,30.0,22.54901960784314,110.0,
Sindustris ABS,LXR512,Acrylonitrile Butadiene Styrene,ABS,1.05,ABS,49.0,,2550.0,78.5,,,5.0,25.0,22.54901960784314,108.0,
Sindustris ABS,LXR515HJ,Acrylonitrile Butadiene Styrene,ABS,1.05,ABS,45.1,,2350.0,74.5,,,5.0,30.0,15.686274509803923,104.0,
Sindustris ABS,LXR518E,Acrylonitrile Butadiene Styrene,ABS,1.07,ABS,49.0,,2550.0,73.5,,,5.0,30.0,15.686274509803923,109.0,
Sindustris ABS,LXR520,Acrylonitrile Butadiene Styrene,ABS,1.06,ABS,44.1,,2350.0,73.5,,,5.0,25.0,20.58823529411765,108.0,
SITRALOY,605 / DC 9051,Polycarbonate + ABS,PC+ABS,1.14,(PC+ABS),51.0,,,,2200.0,42.0,8.0,,,,
SKYLONITRILE©,rABS25-10BK,Acrylonitrile Butadiene Styrene,ABS,1.06,ABS,,,2100.0,59.0,,34.0,,9.0,10.0,,
SKYLONITRILE©,rABS25-16BK,Acrylonitrile Butadiene Styrene,ABS,1.06,ABS,,,2150.0,60.0,,32.0,,10.0,16.0,,
PRIMALENE,ABS 2222e,Acrylonitrile Butadiene Styrene,ABS,1.04,ABS,39.3,,1860.0,56.5,,,,,38.23529411764706,,
PRIMALENE,ABS 2231g20,Acrylonitrile Butadiene Styrene,ABS,1.18,ABS-GF20,75.8,,4760.0,89.6,5310.0,89.6,,,5.784313725490197,,
PRIMALENE,ABS 2231hf,Acrylonitrile Butadiene Styrene,ABS,1.04,ABS,39.3,,2070.0,56.5,2280.0,32.4,,,18.627450980392158,,
PRIMALENE,ABS 2231hfh,Acrylonitrile Butadiene Styrene,ABS,1.06,ABS,41.4,,2140.0,63.4,,,,,16.666666666666668,110.0,
PRIMALENE,PC/ABS 3161u 201,Polycarbonate + ABS,PC+ABS,1.14,(PC+ABS),,,2310.0,,,,,,78.43137254901961,,
Nilac,010/G,Acrylonitrile Butadiene Styrene,ABS,1.05,ABS,44.0,,2400.0,,,,,30.0,21.568627450980394,110.0,
Nilac,F28,Acrylonitrile Butadiene Styrene,ABS,1.25,ABS-GF30,,,7500.0,,,70.0,,2.0,6.372549019607844,115.0,
Nilac,TBA/V,Acrylonitrile Butadiene Styrene,ABS,1.08,ABS-GF,,,2300.0,,,45.0,,5.0,24.50980392156863,95.0,
Nilac,TR,Acrylonitrile Butadiene Styrene,ABS,1.05,ABS,50.0,,2500.0,,,,,20.0,21.568627450980394,112.0,
Niblend,AE/V0 AF HT,Polycarbonate + ABS,PC+ABS,1.2,(PC+ABS)-FR,50.0,,,,,60.0,,40.0,,,
Niblend,S65 M,Polycarbonate + ABS,PC+ABS,1.12,(PC+ABS),40.0,,1700.0,,,,,50.0,34.31372549019608,110.0,
PC-ABSCOM™,B100,Polycarbonate + ABS,PC+ABS,1.15,(PC+ABS),49.0,,2100.0,66.0,2100.0,,4.3,35.0,38.0,,
PC-ABSCOM™,B200,Polycarbonate + ABS,PC+ABS,1.15,(PC+ABS),50.0,,2200.0,66.0,2100.0,,4.3,35.0,45.0,,
PC-ABSCOM™,B300,Polycarbonate + ABS,PC+ABS,1.15,(PC+ABS),50.0,,2200.0,66.0,2100.0,,4.3,35.0,48.0,,
ABSCOM®,CP1350,Acrylonitrile Butadiene Styrene,ABS,1.05,ABS,45.0,,,65.0,2300.0,,2.6,12.0,16.0,,
ABSCOM®,FT3450,Acrylonitrile Butadiene Styrene,ABS,1.06,ABS,45.0,,,65.0,2300.0,,2.6,12.0,16.0,,
ABSCOM®,S106,Acrylonitrile Butadiene Styrene,ABS,1.06,ABS,49.0,,,68.0,2500.0,,2.6,12.0,16.0,,
ABSCOM®,S130GHR,Acrylonitrile Butadiene Styrene,ABS,1.06,ABS,49.0,,,68.0,2200.0,,2.6,12.0,26.0,,
ABSCOM®,S160,Acrylonitrile Butadiene Styrene,ABS,1.06,ABS,43.0,,,68.0,2200.0,,2.6,18.0,32.0,,
POLYLAN,3O 42,Acrylonitrile Butadiene Styrene,ABS,1.06,ABS,,,2300.0,,,,,,15.0,,
POLYLAN,3O 52,Acrylonitrile Butadiene Styrene,ABS,1.06,ABS,,,2400.0,,,,,,15.0,,
POLYLAN,AF3500,Acrylonitrile Butadiene Styrene,ABS,1.04,ABS,40.0,,,68.0,2350.0,,,,28.43137254901961,104.0,
POLYLAN,AG1000,Acrylonitrile Butadiene Styrene,ABS,1.03,ABS,38.0,,,57.0,1910.0,,,,38.23529411764706,95.0,
POLYLAN,AG10NP,Acrylonitrile Butadiene Styrene,ABS,1.04,ABS,48.0,,,73.0,2450.0,,,,44.11764705882353,102.0,
POLYLAN,AG15A0,Acrylonitrile Butadiene Styrene,ABS,1.05,ABS,52.0,,,84.0,2650.0,,,,19.607843137254903,110.0,
POLYLAN,AG15A1,Acrylonitrile Butadiene Styrene,ABS,1.05,ABS,50.0,,,84.0,2650.0,,,,19.607843137254903,110.0,
POLYLAN,AG15A2,Acrylonitrile Butadiene Styrene,ABS,1.05,ABS,46.0,,,83.0,2750.0,,,,19.607843137254903,108.0,
POLYLAN,T-05W,Acrylonitrile Butadiene Styrene,ABS,1.05,ABS,39.0,,,69.0,2450.0,,,,9.607843137254903,107.0,
POLYLAN,T-065,Acrylonitrile Butadiene Styrene,ABS,1.04,ABS,48.0,,,73.0,2450.0,,,,44.11764705882353,102.0,
POLYLAN,T-26T,Acrylonitrile Butadiene Styrene,ABS,1.07,ABS,44.0,,,72.0,2160.0,,,,14.705882352941178,105.0,
DynaMix Lite™,1144-P,Acrylonitrile Butadiene Styrene,ABS,1.18,ABS-GB-FR,48.3,,2280.0,58.6,,,,5.0,12.745098039215687,,
PRL,ABS-FR-UV-(f2),Acrylonitrile Butadiene Styrene,ABS,1.22,ABS-FR,40.7,,2380.0,62.1,2280.0,37.9,2.2,10.0,20.58823529411765,100.0,
PRL,ABS-G10,Acrylonitrile Butadiene Styrene,ABS,1.1,ABS-GF10,47.6,,3070.0,,,46.2,,,5.196078431372549,,
PRL,ABS-G15,Acrylonitrile Butadiene Styrene,ABS,1.15,ABS-GF15,68.9,,5690.0,96.5,,68.9,,,5.196078431372549,,
PRL,ABS-GP1-(color)-EP,Acrylonitrile Butadiene Styrene,ABS,1.05,ABS,48.3,,2410.0,64.1,2620.0,41.4,2.0,30.0,20.58823529411765,110.0,
REPRO,PC/ABS RTX65,Polycarbonate + ABS,PC+ABS,1.13,(PC+ABS),,,2300.0,90.0,,50.0,,,,,
POLYblend,45FS,Polycarbonate + ABS,PC+ABS,1.08,(PC+ABS),,,2200.0,89.0,,54.0,6.0,,,,
POLYblend,65FS LB,Polycarbonate + ABS,PC+ABS,1.12,(PC+ABS),,,2400.0,94.0,,56.0,6.0,,,,
POLYblend,83FR,Polycarbonate + ABS,PC+ABS,1.2,(PC+ABS)-FR,,,2600.0,100.0,,70.0,8.0,,,,
POLYblend,R85FS GF20,Polycarbonate + ABS,PC+ABS,1.27,(PC+ABS)-GF20,,,7000.0,153.0,,100.0,,,,,
POLYabs,F20 GF17,Acrylonitrile Butadiene Styrene,ABS,1.16,ABS-GF15,,,4700.0,75.0,,42.0,,2.5,,,
POLYabs,F30,Acrylonitrile Butadiene Styrene,ABS,1.05,ABS,,,2500.0,80.0,,45.0,5.5,,,,
POLYabs,H00,Acrylonitrile Butadiene Styrene,ABS,1.05,ABS,,,2300.0,82.0,,47.0,2.5,,,,
POLYabs,HH0,Acrylonitrile Butadiene Styrene,ABS,1.06,ABS,,,2500.0,85.0,,44.0,2.5,,,,
POLYabs,N00,Acrylonitrile Butadiene Styrene,ABS,1.04,ABS,,,2300.0,80.0,,45.0,2.2,,,,
POLYabs,S20,Acrylonitrile Butadiene Styrene,ABS,1.04,ABS,,,2400.0,78.0,,42.0,5.5,,,,
POLYabs,SS0,Acrylonitrile Butadiene Styrene,ABS,1.04,ABS,,,2200.0,72.0,,40.0,2.0,,,,
POLYabs,T00,Acrylonitrile Butadiene Styrene,ABS,1.08,ABS,,,2000.0,65.0,,45.0,6.0,,,,
DURANEX®,601SA,Acrylonitrile Butadiene Styrene + PBT,ABS+PBT,1.34,(ABS+PBT)-MD20,,,4600.0,84.0,,,,6.0,,,
DURANEX®,750LD,Acrylonitrile Butadiene Styrene + PBT,ABS+PBT,1.6,(ABS+PBT)-GF30-FR,,,10100.0,206.0,,,,1.8,,,
Veroplas,MBL100,Acrylonitrile Butadiene Styrene,ABS,1.06,ABS,52.4,,2600.0,80.0,,,,,9.803921568627452,110.0,
Veroplas,SER23E,Acrylonitrile Butadiene Styrene,ABS,1.18,ABS-FR,41.4,,2140.0,75.8,,,,,21.568627450980394,114.0,
Veroplas,SUG20,Acrylonitrile Butadiene Styrene,ABS,1.34,ABS-GF20-FR,68.9,,5580.0,110.0,,,,,5.196078431372549,,
Verolloy,A1300,Acrylonitrile Butadiene Styrene + PA,ABS+Nylon,1.04,(ABS+PA),,,1500.0,44.8,,32.4,,,31.372549019607845,,
Verolloy,A1500,Acrylonitrile Butadiene Styrene + PA,ABS+Nylon,1.06,(ABS+PA),,,1170.0,39.3,,31.0,,200.0,83.33333333333334,,
Verolloy,A1500,Acrylonitrile Butadiene Styrene + PA,ABS+Nylon,1.06,(ABS+PA),,,1790.0,60.7,,42.1,,180.0,78.43137254901961,,
Verolloy,A2603,Acrylonitrile Butadiene Styrene + PA,ABS+Nylon,1.2,(ABS+PA)-GF15,,,3240.0,96.5,,62.1,,7.0,16.666666666666668,,
Verolloy,A2703,Acrylonitrile Butadiene Styrene + PA,ABS+Nylon,1.18,(ABS+PA)-GF15,,,3450.0,110.0,,68.9,,5.0,14.705882352941178,,
Verolloy,A5624,Acrylonitrile Butadiene Styrene + PA,ABS+Nylon,1.45,(ABS+PA)-GF20-FR,,,5970.0,147.0,,90.3,,,11.764705882352942,,
Verolloy,A5626,Acrylonitrile Butadiene Styrene + PA,ABS+Nylon,1.53,(ABS+PA)-GF30-FR,,,8130.0,177.0,,108.0,,,13.725490196078432,,
Verolloy,B1700,Acrylonitrile Butadiene Styrene + PBT,ABS+PBT,1.23,(ABS+PBT),46.2,,2280.0,71.7,,,,40.0,4.705882352941177,,
Verolloy,B2704,Acrylonitrile Butadiene Styrene + PBT,ABS+PBT,1.37,(ABS+PBT)-GF20,94.5,,6460.0,143.0,,,,3.0,6.274509803921569,,
Verolloy,B6526,Acrylonitrile Butadiene Styrene + PBT,ABS+PBT,1.51,(ABS+PBT)-(GF+MD)30-FR,95.1,,9240.0,138.0,,,,1.9,5.784313725490197,,
Verolloy,S1230,Polycarbonate + ABS,PC+ABS,1.36,(PC+ABS)-GF30,97.9,,7450.0,137.0,,,,2.0,6.764705882352942,,
Novalloy-S,S1220,Polycarbonate + ABS,PC+ABS,1.27,(PC+ABS)-GF20,86.2,,5420.0,123.0,,,,2.0,7.843137254901961,,
Novalloy-S,S3230,Polycarbonate + ABS,PC+ABS,1.43,(PC+ABS)-I-GF30-FR,,,7650.0,,,109.0,,2.0,6.764705882352942,,
Novalloy-S,S4100V,Polycarbonate + ABS,PC+ABS,1.23,(PC+ABS)-FR,51.0,,2300.0,82.0,,,,,44.0,,
Novalloy-S,S5210,Polycarbonate + ABS,PC+ABS,1.28,(PC+ABS)-GF10-FR,78.6,,3920.0,119.0,,,,2.0,5.784313725490197,,
Novalloy-S,S5230,Polycarbonate + ABS,PC+ABS,1.43,(PC+ABS)-GF30-FR,125.0,,8140.0,159.0,,,,2.0,7.843137254901961,,
Novalloy-B,B1400UM,Acrylonitrile Butadiene Styrene + PBT,ABS+PBT,1.12,(ABS+PBT),36.5,,1650.0,57.9,,,,100.0,51.96078431372549,,
Novalloy-B,B2404,Acrylonitrile Butadiene Styrene + PBT,ABS+PBT,1.31,(ABS+PBT)-GF20,,,5780.0,132.0,,90.3,,,6.764705882352942,,
Novalloy-B,B5506,Acrylonitrile Butadiene Styrene + PBT,ABS+PBT,1.5,(ABS+PBT)-GF30-FR,,,9100.0,157.0,,117.0,,2.2,7.843137254901961,,
Novalloy-B,B5536,Acrylonitrile Butadiene Styrene + PBT,ABS+PBT,1.56,(ABS+PBT)-GF30-FR,118.0,,9510.0,152.0,,,,2.0,7.843137254901961,,
Novalloy-B,B5722,Acrylonitrile Butadiene Styrene + PBT,ABS+PBT,1.39,(ABS+PBT)-GF10-FR,70.3,,4810.0,119.0,,,,2.6,3.6274509803921573,,
Novalloy-B,B5726,Acrylonitrile Butadiene Styrene + PBT,ABS+PBT,1.55,(ABS+PBT)-GF30-FR,123.0,,9790.0,186.0,,,,2.0,7.843137254901961,,
Novalloy-B,B5736,Acrylonitrile Butadiene Styrene + PBT,ABS+PBT,1.64,(ABS+PBT)-GF30-FR,121.0,,10100.0,177.0,,,,1.5,7.843137254901961,,
Novalloy-B,B6526,Acrylonitrile Butadiene Styrene + PBT,ABS+PBT,1.51,(ABS+PBT)-(GF+MD)30-FR,95.1,,9240.0,138.0,,,,1.9,5.784313725490197,,
Novalloy-A,A2601,Acrylonitrile Butadiene Styrene + PA,ABS+Nylon,1.1,(ABS+PA)-GF30,,,1650.0,55.2,,40.0,,12.0,18.627450980392158,,
Novalloy-A,A2603,Acrylonitrile Butadiene Styrene + PA,ABS+Nylon,1.2,(ABS+PA)-GF15,,,4270.0,117.0,,82.7,,6.0,13.725490196078432,,
Novalloy-A,A2604,Acrylonitrile Butadiene Styrene + PA,ABS+Nylon,1.23,(ABS+PA)-GF20,,,5170.0,145.0,,96.5,,4.0,14.705882352941178,,
Novalloy-A,A2706,Acrylonitrile Butadiene Styrene + PA,ABS+Nylon,1.31,(ABS+PA)-GF30,,,5650.0,165.0,,117.0,,5.0,15.686274509803923,,
Novalloy-A,A2706,Acrylonitrile Butadiene Styrene + PA,ABS+Nylon,1.31,(ABS+PA)-GF30,,,6890.0,207.0,,124.0,,4.0,13.725490196078432,,
Novalloy-A,A5566,Acrylonitrile Butadiene Styrene + PA,ABS+Nylon,1.46,(ABS+PA)-GF-FR,97.9,,7170.0,142.0,,,,2.5,8.92156862745098,101.0,
Novalloy-A,A5736,Acrylonitrile Butadiene Styrene + PA,ABS+Nylon,1.5,(ABS+PA)-GF30-FR,,,6850.0,147.0,,93.1,,,13.725490196078432,,
Novalloy-A,A5736,Acrylonitrile Butadiene Styrene + PA,ABS+Nylon,1.5,(ABS+PA)-GF30-FR,,,8320.0,186.0,,117.0,,,11.764705882352942,,
Cevian®-V,400N,Acrylonitrile Butadiene Styrene,ABS,1.05,ABS,46.2,,2280.0,76.0,,,,,12.0,102.0,
Cevian®-V,470R,Acrylonitrile Butadiene Styrene,ABS,1.06,ABS,42.0,,2500.0,73.0,,,,,14.0,112.0,
Cevian®-V,V500DLG,Acrylonitrile Butadiene Styrene,ABS,1.05,ABS,39.3,,2070.0,62.1,,,,,13.725490196078432,,
Cevian®,SER241,Acrylonitrile Butadiene Styrene,ABS,1.18,ABS-FR,40.0,,2140.0,,,,,,15.686274509803923,,
Cevian®,SER90,Acrylonitrile Butadiene Styrene,ABS,1.19,ABS-FR,,,2070.0,68.9,,,,,14.705882352941178,108.0,
Pier One PC/ABS,CY1200-NC,Polycarbonate + ABS,PC+ABS,1.11,(PC+ABS),,,2100.0,,,,3.9,,43.0,,
Pier One ABS,L3-BK09,Acrylonitrile Butadiene Styrene,ABS,1.05,ABS,,,2410.0,69.0,,,,35.0,15.686274509803923,,
Kareline®,ABMS6040,Acrylonitrile Butadiene Styrene,ABS,1.18,ABS-NX,49.5,,4800.0,,2500.0,,2.7,,,,80.0
Triapol®,C3 K46 NTLA010 BS308,Polycarbonate + ABS,PC+ABS,1.13,(PC+ABS),50.0,,2350.0,80.0,,,4.0,,35.0,,
OpteSTAT™,PC/ABS DP486x1,Polycarbonate + ABS,PC+ABS,1.17,(PC+ABS)-Nano,55.0,,2750.0,95.0,2400.0,,,5.2,5.196078431372549,,
Nemcon™ H,PC/ABS DP182,Polycarbonate + ABS,PC+ABS,1.69,(PC+ABS),,,3690.0,,4880.0,35.0,,1.4,1.8627450980392157,,
NEXT SIGNATURE,ABS M35-100HG,Acrylonitrile Butadiene Styrene,ABS,1.04,ABS,,,,,2070.0,,,25.0,19.607843137254903,100.0,
NEXT REPROCESSED,ABS 6500-300R,Acrylonitrile Butadiene Styrene,ABS,1.05,ABS,,,2070.0,,1720.0,,,300000.0,14.705882352941178,100.0,
NEXT REPROCESSED,PC/ABS MC8002-300R,Polycarbonate + ABS,PC+ABS,1.1,(PC+ABS),,,,,2070.0,,,150.0,59.80392156862745,120.0,
