Repository: mike-keating-iv/ml-polymer-classification

# Polymer Classification using Machine Learning

## Project Overview

This project develops machine learning models to classify polymer materials into their respective subclasses using mechanical and physical property data. The goal is to automate polymer identification for materials databases and R&D applications.

## Data Source

Data was collected from the Plastics and Elastomers section of [UL Prospector](https://www.ulprospector.com/plastics/en), which is a database containing technical data for over 100,000 materials. Data was queried by polymer symbol (PP, PMMA, etc) and saved to separate CSV files.

File: data/polymers_PAI.csv
Product_Name,Grade,Generic_Polymer_Type,Generic_Polymer_Symbol,Density_g/cm^3,Polymer_Code,Tensile_Strength_at_Yield_MPa,Melting_Temperature_°C,Flexural_Modulus_MPa,Flexural_Strength_MPa,Tensile_Modulus_MPa,Tensile_Strength_at_Break_MPa,Tensile_Elongation_at_Yield_%_strain,Tensile_Elongation_at_Break_%_strain,Izod_Notched_Impact_23°C_kJ/m^2,Hardness_Rockwell_R,Hardness_Shore_D
TECAPAI®,CM XP530 black-green,Polyamide-imide,PAI,1.61,PAI-GF,,,6140.0,172.0,6210.0,115.0,,3.2,4.705882352941177,,92.0
Torlon®,4000T,Polyamide-imide,PAI,,PAI,,,,,,,,,,,
Torlon®,7130,Polyamide-imide,PAI,1.48,PAI-CF30,,,19900.0,350.0,16500.0,,,1.5,4.705882352941177,,
Torlon®,AI-10 LM,Polyamide-imide,PAI,,PAI,,,,,,,,,,,
Semitron®,ESd 520HR PAI,Polyamide-imide,PAI,1.58,PAI,,,5520.0,105.0,5500.0,,,3.0,4.215686274509804,,
Torlon®,4000TF,Polyamide-imide,PAI,,PAI,,,,,,,,,,,
Torlon®,4645,Polyamide-imide,PAI,1.57,PAI-L,,,12400.0,154.0,18600.0,,,0.8,3.6274509803921573,,
Compoceran,H901-2,Polyamide-imide,PAI,,PAI,,,,,,,,,,,
Duratron®,T4301 PAI AE,Polyamide-imide,PAI,1.45,PAI-CF-L,,,5520.0,155.0,5500.0,,6.6,5.0,4.215686274509804,,
Duratron®,T5030 PAI,Polyamide-imide,PAI,1.6,PAI-GF30,,,6760.0,207.0,6890.0,,,4.0,5.196078431372549,,
Duratron®,T7130 PAI,Polyamide-imide,PAI,1.47,PAI-CF30,,,,,8270.0,,,2.5,4.705882352941177,,
Torlon®,4203L,Polyamide-imide,PAI,1.42,PAI-L,151.87675994769327,,5030.0,241.0,4900.0,,7.116395000000009,15.0,13.725490196078432,,
Torlon®,4301,Polyamide-imide,PAI,1.46,PAI-L,,,6890.0,215.0,6830.0,,,3.3,6.274509803921569,,
Torlon®,4435,Polyamide-imide,PAI,1.59,PAI,,,14500.0,152.0,14500.0,,,1.0,4.215686274509804,,
Torlon®,AI-30,Polyamide-imide,PAI,,PAI,,,,,,,,,,,
Compoceran,H900-2,Polyamide-imide,PAI,,PAI,,,,,,,,,,,
Duratron®,T4203 PAI,Polyamide-imide,PAI,1.41,PAI,,,4140.0,178.0,4200.0,,9.0,20.0,10.784313725490197,,
Duratron®,T4203 PAI AE,Polyamide-imide,PAI,1.41,PAI,,,4140.0,178.0,4200.0,,9.0,20.0,10.784313725490197,,
Duratron®,T5530 PAI,Polyamide-imide,PAI,1.61,PAI-GF30,,,6210.0,170.0,6400.0,,,3.0,3.6274509803921573,,
TECASINT®,5051 grey-green,Polyamide-imide,PAI,1.56,PAI-GF,,,6600.0,162.0,6500.0,,,2.2,,,92.0
Torlon®,4275,Polyamide-imide,PAI,1.51,PAI-L,,,7310.0,208.0,8830.0,,,2.6,8.333333333333334,,
Torlon®,4630,Polyamide-imide,PAI,1.56,PAI-L,,,6830.0,131.0,7450.0,,,1.9,4.705882352941177,,
Torlon®,5030,Polyamide-imide,PAI,1.61,PAI-GF30,,,11700.0,333.0,14500.0,,,2.3,7.843137254901961,,
Torlon®,AI-10,Polyamide-imide,PAI,,PAI,,,,,,,,,,,
Torlon®,AI-10 LS,Polyamide-imide,PAI,,PAI,,,,,,,,,,,
Torlon®,AI-50,Polyamide-imide,PAI,,PAI,,,,,,,,,,,
Duratron®,T4301 PAI,Polyamide-imide,PAI,1.45,PAI-CF-L,,,5520.0,155.0,5500.0,,6.6,5.0,4.215686274509804,,
Duratron®,T4540 PAI,Polyamide-imide,PAI,1.46,PAI,,,3790.0,89.6,4140.0,,,2.5,5.784313725490197,,
Duratron®,T7530 PAI,Polyamide-imide,PAI,1.51,PAI-CF30,,,6.89,124.0,5030.0,,,2.6,3.6274509803921573,,
TECAPAI®,CM XP403 green,Polyamide-imide,PAI,1.41,PAI,,,3910.0,145.0,3700.0,122.0,,6.4,6.274509803921569,,90.0
TECAPAI®,CM XP440 black-green,Polyamide-imide,PAI,1.46,PAI-CF,,,4000.0,103.0,4000.0,64.1,,3.1,3.1372549019607847,,88.0
TECAPAI®,CM XP730 black,Polyamide-imide,PAI,1.47,PAI-CF,,,8960.0,255.0,8270.0,165.0,,4.0,5.784313725490197,,94.0
Torlon®,4200,Polyamide-imide,PAI,1.42,PAI,,,5030.0,241.0,4900.0,,,15.0,13.725490196078432,,
Torlon®,AI-30 LM,Polyamide-imide,PAI,,PAI,,,,,,,,,,,
Compoceran,AI301,Polyamide-imide,PAI,,PAI,,,,,,,,,,,
Compoceran,AI352-31,Polyamide-imide,PAI,,PAI,,,,,,,,,,,
Compoceran,H901-2D,Polyamide-imide,PAI,,PAI,,,,,,,,,,,
Semitron®,CMP XL20,Polyamide-imide,PAI,1.4,PAI,,,4140.0,165.0,3960.0,,8.8,10.0,,,
Semitron®,MPR 1000,Polyamide-imide,PAI,1.48,PAI,,,7580.0,172.0,6050.0,,,3.5,6.764705882352942,,
Duratron®,T4503 PAI,Polyamide-imide,PAI,1.4,PAI,,,4140.0,178.0,4200.0,,9.0,20.0,7.843137254901961,,

File: data/polymers_PC.csv (part 1 of 21)
Product_Name,Grade,Generic_Polymer_Type,Generic_Polymer_Symbol,Density_g/cm^3,Polymer_Code,Tensile_Strength_at_Yield_MPa,Melting_Temperature_°C,Flexural_Modulus_MPa,Flexural_Strength_MPa,Tensile_Modulus_MPa,Tensile_Strength_at_Break_MPa,Tensile_Elongation_at_Yield_%_strain,Tensile_Elongation_at_Break_%_strain,Izod_Notched_Impact_23°C_kJ/m^2,Hardness_Rockwell_R,Hardness_Shore_D
Panlite®,AM-3330,Polycarbonate Alloy,PC Alloy,1.14,PC Alloy,68.0,,2580.0,95.0,,56.0,,93.0,,,
Panlite®,AM-8930ZS,Polycarbonate Alloy,PC Alloy,1.22,PC Alloy,60.0,,2400.0,90.0,,65.0,,120.0,,,
Panlite®,AM-9730FZ,Polycarbonate + Polyester,PC+Polyester,1.29,(PC+Polyester)-MD,60.0,,3300.0,90.0,3500.0,50.0,4.0,100.0,,,
Panlite®,AM-9835Z,Polycarbonate Alloy,PC Alloy,1.22,PC Alloy,60.0,,2250.0,90.0,,56.0,,120.0,,,
Panlite®,B-4730R,Polycarbonate,PC,1.35,PC-(CF+GF),,,12500.0,180.0,,130.0,,2.0,,,
Panlite®,B-7115R,Polycarbonate,PC,1.26,PC-CF15,,,10000.0,180.0,,125.0,,2.0,,,
Panlite®,B-7730R,Polycarbonate,PC,1.36,PC-(CF+GF),,,12000.0,165.0,,120.0,,1.0,,,
Panlite®,BS-8120R,Polycarbonate,PC,1.36,PC-CF20,,,12000.0,170.0,13600.0,120.0,,1.5,,,
Panlite®,D-5015BL,Polycarbonate,PC,,PC-MD,,,3900.0,95.0,,46.0,,11.0,,,
Panlite®,DN-5915B,Polycarbonate,PC,,PC-MD-FR,63.0,,4700.0,100.0,,53.0,,10.0,,,
Panlite®,E-8910,Polycarbonate,PC,1.27,PC-CF10,,,5350.0,93.0,,59.0,,6.0,,,
Panlite®,G-3410R,Polycarbonate,PC,1.27,PC-GF10,,,3600.0,120.0,3700.0,70.0,,3.5,,,
Panlite®,G-3420R,Polycarbonate,PC,1.34,PC-GF20,,,5400.0,140.0,6100.0,90.0,,2.5,,,
Panlite®,G-3420WY,Polycarbonate,PC,1.34,PC-GF20,,,6000.0,175.0,,115.0,,3.0,,,
Panlite®,G-3430LI,Polycarbonate,PC,1.43,PC-GF30,,,8300.0,180.0,,120.0,,2.0,,,
Panlite®,G-3510M,Polycarbonate,PC,1.27,PC-GF10,,,2600.0,93.0,,55.0,,50.0,,,
Panlite®,G-3510R,Polycarbonate,PC,1.27,PC-GF10,,,3600.0,125.0,,75.0,,4.0,,,
Panlite®,G-3540RI,Polycarbonate,PC,1.53,PC-GF40,,,10500.0,200.0,,137.0,,1.5,,,
Panlite®,G-3550RI,Polycarbonate,PC,1.63,PC-GF50,,,14000.0,230.0,,160.0,,1.0,,,
Panlite®,G-3630LFT,Polycarbonate,PC,1.43,PC-GF30,,,7500.0,160.0,,102.0,,2.5,,,
Panlite®,GM-5120YI,Polycarbonate + Polyester,PC+Polyester,1.34,(PC+Polyester)-GF20,,,6300.0,160.0,,105.0,,2.0,,,
Panlite®,GN-3430R,Polycarbonate,PC,1.44,PC-GF30-FR,,,7300.0,155.0,8200.0,105.0,,2.0,,,
Panlite®,GN-3540RI,Polycarbonate,PC,1.53,PC-GF40-FR,,,12000.0,211.0,,152.0,,1.5,,,
Panlite®,GN-3610H,Polycarbonate,PC,1.27,PC-GF10-FR,,,3300.0,108.0,,65.0,,3.0,,,
Panlite®,GN-3610ZL,Polycarbonate,PC,1.27,PC-GF10-FR,,,3600.0,115.0,,67.0,,3.0,,,
Panlite®,GN-3620PH,Polycarbonate,PC,1.34,PC-GF20-FR,,,4200.0,124.0,,73.0,,2.0,,,
Panlite®,GS-3430,Polycarbonate,PC,1.52,PC-GF30,,,7300.0,155.0,8000.0,100.0,,2.5,,,
Panlite®,GV-3430R,Polycarbonate,PC,1.47,PC-GF30-FR,,,7600.0,155.0,8500.0,105.0,,2.0,,,
Panlite®,GV-3540RI,Polycarbonate,PC,1.53,PC-GF40-FR,,,12800.0,210.0,,155.0,,1.5,,,
Panlite®,GX-3420WC,Polycarbonate,PC,1.34,PC-GF20,,,6000.0,175.0,,115.0,,3.0,,,
Panlite®,GX-3430WC,Polycarbonate,PC,1.43,PC-GF30,,,8200.0,200.0,,135.0,,3.0,,,
Panlite®,GXV-3530UH,Polycarbonate,PC,1.43,PC-GF30-FR,,,7500.0,185.0,,130.0,,2.0,,,
Panlite®,L-1225L,Polycarbonate,PC,1.2,PC,61.0,,2350.0,93.0,2400.0,,6.0,,,,
Panlite®,L-1225Y,Polycarbonate,PC,1.2,PC,62.0,,2350.0,92.0,2400.0,,6.0,,,,
Panlite®,L-1250Z100,Polycarbonate,PC,1.2,PC,61.0,,2350.0,93.0,2400.0,,6.0,,,,
Panlite®,LN-2250Y,Polycarbonate,PC,1.2,PC-FR,61.0,,2350.0,92.0,2400.0,,6.0,50.0,,,
Panlite®,LN-2250ZY,Polycarbonate,PC,1.2,PC-FR,61.0,,2350.0,92.0,,,,50.0,,,
Panlite®,LN-3030RK,Polycarbonate,PC,1.38,PC-MD-FR,56.0,,2660.0,92.0,,48.0,,60.0,,,
Panlite®,LN-5000RM,Polycarbonate,PC,1.28,PC-MD-FR,58.0,,2430.0,90.0,,45.0,6.0,15.0,,,
Panlite®,LV-2225L,Polycarbonate,PC,1.2,PC,61.0,,2350.0,93.0,2400.0,,6.0,50.0,,,
Panlite®,LV-2225Z,Polycarbonate,PC,1.2,PC,61.0,,2400.0,94.0,2400.0,,6.0,50.0,,,
Panlite®,LV-2250Z,Polycarbonate,PC,1.2,PC,61.0,,2350.0,93.0,2400.0,,6.0,50.0,,,
Panlite®,M-1150VX,Polycarbonate Alloy,PC Alloy,1.2,PC Alloy,62.0,,2200.0,93.0,,,,50.0,,,
Panlite®,ML-3302ZLS,Polycarbonate,PC,1.2,PC,61.0,,2150.0,95.0,,60.0,,90.0,,,
Panlite®,ML-7500ZDH,Polycarbonate,PC,1.2,PC-FR,61.0,,2150.0,92.0,,60.0,,90.0,,,
Panlite®,MN-3709,Polycarbonate Alloy,PC Alloy,1.19,PC Alloy-FR,66.0,,2420.0,95.0,,64.0,,90.0,,,
Panlite®,MN-3709L,Polycarbonate Alloy,PC Alloy,1.19,PC Alloy-FR,65.0,,2500.0,95.0,,60.0,,90.0,,,
Multilon®,DN-3710F,Polycarbonate + ABS,PC+ABS,1.26,(PC+ABS)-MD-FR,61.0,,4100.0,94.0,4200.0,48.0,3.0,35.0,,,
Multilon®,DN-3720B,Polycarbonate + ABS,PC+ABS,1.34,(PC+ABS)-MD-FR,60.0,,5500.0,105.0,,55.0,,6.0,,,
Multilon®,DN-7720HX,Polycarbonate + ABS,PC+ABS,1.34,(PC+ABS)-MD-FR,72.0,,6200.0,115.0,,70.0,,4.0,,,
Multilon®,DN-7730M,Polycarbonate + ABS,PC+ABS,1.44,(PC+ABS)-MD-FR,,,8000.0,100.0,9000.0,66.0,,2.0,,,
Multilon®,RN-3720B,Polycarbonate + ABS,PC+ABS,1.31,(PC+ABS)-(GF+MD)-FR,,,5600.0,120.0,,90.0,,2.0,,,
Multilon®,TE-2013,Polycarbonate + ABS,PC+ABS,1.13,(PC+ABS)-L,55.0,,2400.0,85.0,,50.0,,120.0,,,
Multilon®,TE-3412,Polycarbonate + ABS,PC+ABS,1.24,(PC+ABS)-L,56.0,,3300.0,93.0,,45.0,,40.0,,,
Multilon®,TN-7000AT,Polycarbonate + ABS,PC+ABS,1.18,(PC+ABS)-FR,60.0,,2500.0,92.0,,55.0,,120.0,,,
Multilon®,TN-7400B,Polycarbonate + ABS,PC+ABS,1.21,(PC+ABS)-MD-FR,63.0,,3200.0,96.0,,50.0,,30.0,,,
Multilon®,TN-7500M,Polycarbonate + ABS,PC+ABS,1.17,(PC+ABS)-FR,60.0,,2600.0,90.0,,50.0,,100.0,,,
TUFPC®,CFR140WHITE,Polycarbonate,PC,1.2,PC-FR,,,2500.0,100.0,,60.0,,20.0,75.0,115.0,
SD POLYCA™,301-30,Polycarbonate,PC,1.2,PC,60.0,,2300.0,92.0,2300.0,,,100.0,,118.0,
SD POLYCA™,303-22,Polycarbonate,PC,1.2,PC,60.0,,2300.0,85.0,2300.0,,,110.0,,118.0,
SD POLYCA™,351-15,Polycarbonate,PC,1.2,PC,60.0,,2300.0,92.0,2300.0,,,110.0,,118.0,
SD POLYCA™,875G30,Polycarbonate,PC,1.42,PC-GF30-FR,120.0,,8500.0,190.0,9000.0,,,4.0,,,
SD POLYCA™,CF5301V,Polycarbonate,PC,1.31,PC,120.0,,15200.0,255.0,17000.0,,,4.0,,122.0,
SD POLYCA™,CG5200A,Polycarbonate,PC,1.33,PC,135.0,,10000.0,200.0,,,,4.0,,120.0,
SD POLYCA™,CR3241,Polycarbonate + PET,PC+PET,1.21,(PC+PET),60.0,,2200.0,85.0,2200.0,,,100.0,,120.0,
SD POLYCA™,CS5005,Polycarbonate,PC,1.23,PC,60.0,,2300.0,85.0,2300.0,,,70.0,,118.0,
SD POLYCA™,CS5010,Polycarbonate,PC,1.26,PC,60.0,,2300.0,85.0,2300.0,,,70.0,,118.0,
SD POLYCA™,IM5101V,Polycarbonate,PC,1.26,PC-GF10,77.0,,3400.0,110.0,3600.0,,,4.0,,,
SD POLYCA™,LD2053V AAH12,Polycarbonate,PC,1.2,PC,60.0,,2300.0,85.0,,,,100.0,,118.0,
SD POLYCA™,SI8001H,Polycarbonate,PC,1.2,PC-FR,60.0,,2300.0,94.0,2300.0,,,80.0,,,
SD POLYCA™,TFD1151-5 ABC50,Polycarbonate,PC,1.2,PC,60.0,,2300.0,94.0,,,,100.0,,118.0,
TES,J-50/20,Polycarbonate,PC,1.35,PC-GF20,,,5520.0,,6210.0,110.0,,3.0,12.745098039215687,,
TES,J-50/20/RG,Polycarbonate,PC,1.35,PC-GF20,,,5860.0,,,110.0,,,9.411764705882353,,
TES,J-50/20/RG RD8664,Polycarbonate,PC,1.32,PC,,,5860.0,145.0,,,,2.5,5.196078431372549,,
TES,J-50/40 WT8193,Polycarbonate,PC,1.52,PC,,,9650.0,207.0,10300.0,,,3.5,7.058823529411765,,
TES,J-50/40/ NAT,Polycarbonate,PC,1.52,PC,,,9650.0,207.0,10300.0,,,3.5,7.058823529411765,,
Plaslube®,J-50/10/TF/15,Polycarbonate,PC,1.36,PC-GF10-L,,,3790.0,114.0,,,,,12.745098039215687,,
Plaslube®,PC / PBT IM 5230,Polycarbonate + PBT,PC+PBT,1.22,(PC+PBT)-I,53.8,,2100.0,85.5,,,110.0,,62.74509803921569,,
Plaslube®,PC CF10 TL10 BK,Polycarbonate,PC,1.33,PC-CF10-L,,,6550.0,145.0,,114.0,,2.0,7.352941176470589,118.0,
Plaslube®,PC CF10 TL15 FR BK,Polycarbonate,PC,1.33,PC-CF10-FR-L,,,6890.0,138.0,,108.0,,4.0,5.784313725490197,118.0,
Plaslube®,PC GF10 TL4,Polycarbonate,PC,1.27,PC-GF10-L,,,3450.0,89.6,,54.5,,5.0,19.607843137254903,116.0,
Plaslube®,PC GF30 TS15 BK,Polycarbonate,PC,1.41,PC-GF30-L,,,4550.0,96.5,,75.8,,4.0,4.215686274509804,116.0,
HiFill®,PC / ABS 740,Polycarbonate + ABS,PC+ABS,1.12,(PC+ABS),57.9,,2480.0,91.0,,,25.0,,51.96078431372549,115.0,
HiFill®,PC 0144 TC-1,Polycarbonate,PC,1.44,PC-GF10,,,5860.0,78.6,,42.1,,1.8,2.3529411764705883,115.0,
HiFill®,PC 0272 S1,Polycarbonate,PC,2.71,PC,43.4,,2900.0,82.7,,66.9,2.0,8.0,5.196078431372549,118.0,
HiFill®,PC GF/GM20 BK,Polycarbonate,PC,1.33,PC-GF20,,,4830.0,152.0,,72.4,,4.8,15.686274509803923,122.0,
HiFill®,PC GF30,Polycarbonate,PC,1.43,PC-GF30,,,7580.0,159.0,,114.0,,3.0,10.784313725490197,120.0,
HiFill®,PC/PBT IM 5220 E UV,Polycarbonate + PBT,PC+PBT,1.21,(PC+PBT)-I,,,2000.0,84.1,,,130.0,,67.64705882352942,,
HiFill®,PC/PBT IM 6370 GF30,Polycarbonate + PBT,PC+PBT,1.42,(PC+PBT),,,5450.0,138.0,,92.4,,5.0,18.627450980392158,110.0,
HiFill FR®,PC 1003 UV,Polycarbonate,PC,1.19,PC-FR,59.3,,2070.0,82.7,,,140.0,,83.33333333333334,114.0,
Electrafil®,PC 04003 FR BK,Polycarbonate,PC,1.29,PC-Me-FR,51.7,,2610.0,79.3,,,6.0,,10.784313725490197,,
Electrafil®,PC 04007 FR BK,Polycarbonate,PC,1.23,PC-Me-FR,62.1,,2480.0,104.0,,,5.0,,11.764705882352942,,
Electrafil®,PC-50/EC,Polycarbonate,PC,1.21,PC,,,2620.0,96.5,,,,6.0,7.843137254901961,,
Electrafil®,PC-50/EC/VO BK223,Polycarbonate,PC,1.31,PC-FR,,,2760.0,84.1,,,,,5.196078431372549,,
EXCELLOY,CK55,Polycarbonate + ABS,PC+ABS,1.15,(PC+ABS),59.8,,2650.0,78.0,,,,,24.50980392156863,119.0,
EXCELLOY,CKF51,Polycarbonate + ABS,PC+ABS,1.22,(PC+ABS)-FR,53.0,,2290.0,80.0,,,,,,110.0,
TAROLOY,70,Polycarbonate + PBT,PC+PBT,1.28,(PC+PBT),60.0,,2100.0,95.0,2300.0,55.0,,100.0,7.843137254901961,,
TAROLON,2500 G4,Polycarbonate,PC,1.33,PC-GF20,,,5500.0,155.0,6000.0,90.0,,4.0,12.745098039215687,,
TAROLON,2500 W G2 X0,Polycarbonate,PC,1.26,PC-GF10,75.0,,3700.0,125.0,3500.0,65.0,,8.0,14.705882352941178,,
TAROLON,3000,Polycarbonate,PC,1.2,PC,70.0,,2500.0,88.0,2300.0,,,100.0,73.52941176470588,,
TAROLON,3002 G3,Polycarbonate,PC,1.28,PC-GF15-FR,,,4300.0,110.0,4200.0,75.0,,5.0,9.803921568627452,,
omay®,G32,"Film, PC","Film, PC",1.2,PC,,,2330.0,88.0,,,,50.0,,,
omay®,SE42,"Film, PC","Film, PC",1.32,PC-FR,,,2200.0,91.0,,,,100.0,,,
omay®,US42,"Film, PC/ABS","Film, PC/ABS",1.18,(ABS+PC)-FR,,,2600.0,88.0,,,,50.0,,,
omay®,V42B,"Film, PC","Film, PC",1.2,PC-FR,,,2400.0,91.0,,,,100.0,,,
Hyundai EP PPC,SI600F,Polycarbonate + ABS,PC+ABS,1.14,(PC+ABS),53.9,,2210.0,78.5,,,,,,116.0,
TARFLON™,GZ2520,Polycarbonate,PC,1.33,PC-GF20-FR,110.0,,5900.0,160.0,,,,,,,
TARFLON™,LC1700,Polycarbonate,PC,1.2,PC,65.0,,2300.0,90.0,,,,,,120.0,
TARFLON™,RE1900,Polycarbonate,PC,1.2,PC-FR,65.0,,2300.0,90.0,,,,,,120.0,
TARFLON™,SC-170,Polycarbonate + ABS,PC+ABS,1.11,(PC+ABS),50.0,,1950.0,65.0,,,,,,100.0,
TARFLON™,SK3730,Polycarbonate + AS,PC+AS,1.43,(PC+AS)-X30-FR,74.0,,9000.0,113.0,,,,,,,
TARFLON™,URZ2500,Polycarbonate,PC,1.3,PC-MD10-FR,60.0,,2600.0,90.0,,,,,,,
TARFLON NEO™,GG1920,Polycarbonate,PC,1.32,PC-GF20,105.0,,5300.0,150.0,,,,,18.627450980392158,120.0,
TARFLON NEO™,GGK1740,Polycarbonate,PC,1.52,PC-GF40,136.0,,12400.0,200.0,,,,,,,
GLS PC,MN09,Polycarbonate,PC,,PC,,,,,,,,,,,
STAR,PC 1115,Polycarbonate,PC,1.2,PC,62.1,,2340.0,93.1,2350.0,65.5,7.0,110.0,78.43137254901961,118.0,
STAR,PC 2512,Polycarbonate,PC,1.2,PC,62.1,,2310.0,93.1,2380.0,65.5,6.0,120.0,62.74509803921569,,
STAR,PC EX4,Polycarbonate,PC,1.03,PC,39.0,,2100.0,63.0,,28.0,3.0,32.0,40.19607843137255,,
STAR,PC GP18,Polycarbonate,PC,1.2,PC,62.1,,2310.0,95.8,,68.9,6.0,120.0,67.64705882352942,,
Xingshengdi,XD-6620,Polycarbonate + ABS,PC+ABS,1.19,(PC+ABS),,,2650.0,96.0,,,,90.0,50.0,,
Xingshengdi,XD933G 20,Polycarbonate,PC,1.34,PC-GF20,,,5500.0,170.0,,,,4.5,15.0,,
Xingshengdi,XD933G 30,Polycarbonate,PC,1.42,PC-GF30,,,8000.0,180.0,,,,3.5,16.0,,
SILVER®,PC230,Polycarbonate,PC,1.19,PC-FR,,,2080.0,76.0,,,,130.0,,,
SILVER®,PC2320.L20,Polycarbonate,PC,1.32,PC-GF-FR,,,4500.0,135.0,,,,3.0,,,
SILVER®,PC2320.U,Polycarbonate,PC,1.19,PC-FR,,,2050.0,75.0,,,,120.0,,,
SILVER®,PC2340,Polycarbonate,PC,1.19,PC-FR,,,2050.0,75.0,,,,130.0,,,
SILVER®,PC2540.H,Polycarbonate + ABS,PC+ABS,1.19,(PC+ABS)-FR,,,2100.0,78.0,,,,130.0,,,
AuroraShield™,ENV32-NC090,Polycarbonate + ASA,PC+ASA,1.15,(ASA+PC),60.0,,2390.0,82.7,,,,25.0,28.43137254901961,,
AuroraGuard™,ENV12-NC210,Polycarbonate,PC,1.2,PC,63.4,,2340.0,82.7,,,,120.0,78.43137254901961,,
AuroraGuard™,ENV49-NC750,Polysulfone + PC,PSU+PC,1.37,(PSU+PC)-GF20-FR,,,5390.0,159.0,,106.0,,,7.352941176470589,,
AuroraTec™,398-(a),Polycarbonate + PBT,PC+PBT,1.58,(PC+PBT)-I-GF30-FR,,,9790.0,193.0,,124.0,,2.5,7.843137254901961,,
AuroraTec™,ENV39-NC400,Polycarbonate + PBT,PC+PBT,1.29,(PC+PBT),46.9,,1810.0,65.5,,,,60.0,62.74509803921569,,
AuroraTec™,ENV39-NC500,Polycarbonate + PBT,PC+PBT,1.5,(PC+PBT)-GF30,,,7240.0,177.0,,110.0,,,8.333333333333334,,
AuroraGuard™,ENV15-NC270,Polycarbonate + ABS,PC+ABS,1.13,(PC+ABS),52.4,,2210.0,79.3,,,,100.0,67.64705882352942,,
AuroraGuard™,ENV15-NC290,Polycarbonate + ABS,PC+ABS,1.14,(PC+ABS),52.4,,2280.0,79.3,,,,100.0,67.64705882352942,,
AuroraGuard™,ENV15-NC320,Polycarbonate + ABS,PC+ABS,1.13,(PC+ABS),52.4,,2360.0,90.3,,,,,51.96078431372549,,
AuroraGuard™,ENV15-NC330,Polycarbonate + ABS,PC+ABS,1.15,(PC+ABS),54.5,,2280.0,88.3,,,,,62.74509803921569,,
AuroraGuard™,ENV15-NC370,Polycarbonate + ABS,PC+ABS,1.18,(PC+ABS)-FR,60.7,,2380.0,89.6,,,,40.0,51.96078431372549,,
AuroraGuard™,ENV15-NC530,Polycarbonate + ABS,PC+ABS,1.2,(PC+ABS)-GF10,,,3920.0,107.0,,62.1,,,6.764705882352942,,
HYLEX®,P1025L ML,Polycarbonate,PC,1.2,PC,,,2310.0,93.1,,65.0,,70.0,62.74509803921569,,
HYLEX®,P1025L1,Polycarbonate,PC,1.2,PC,63.8,,2250.0,92.4,,,,130.0,76.47058823529412,,
HYLEX®,P1310L1,Polycarbonate,PC,1.2,PC,70.3,,2060.0,86.2,,,,120.0,89.2156862745098,,
HYLEX®,P1310L2,Polycarbonate,PC,1.2,PC,70.3,,2250.0,91.0,,,,140.0,91.1764705882353,,
HYLEX®,P1317FR CLEAR,Polycarbonate,PC,1.2,PC-FR,63.8,,2160.0,83.4,,,,120.0,72.54901960784314,,
HYLEX®,P1325L1,Polycarbonate,PC,1.2,PC,64.0,,1960.0,86.2,,,,90.0,73.52941176470588,,
TECHNOGRAN®,ABSPCI,Polycarbonate + ABS,PC+ABS,1.1,(PC+ABS),16.0,,1500.0,,2250.0,45.0,,11.0,,,
P-BLEND,X5,Polycarbonate + ABS,PC+ABS,1.18,(PC+ABS),46.0,,2700.0,90.0,,40.0,,30.0,23.0,,
ESTOPLAST ZK,6002NN04,Polycarbonate,PC,1.18,PC,65.0,,2300.0,100.0,,,,50.0,,,
ESTOPLAST ZK,6210BB01,Polycarbonate,PC,1.25,PC-GF10,,,,150.0,,85.0,,4.5,10.784313725490197,,
ESTOPLAST ZK,6230NN02,Polycarbonate,PC,1.41,PC-GF30,,,,210.0,,135.0,,5.0,13.725490196078432,,
ESTOPLAST ZK,6430NN01,Polycarbonate,PC,1.45,PC-GF30-FR,,,,210.0,,130.0,,,10.784313725490197,,
ESTOPLAST ZK,8508WW93,Polycarbonate + ABS,PC+ABS,1.16,(PC+ABS),50.0,,,85.0,2200.0,,,40.0,44.11764705882353,,
TARFLON™,#2200,Polycarbonate,PC,1.2,PC,65.0,,2300.0,90.0,2000.0,65.0,,95.0,,120.0,
TAIRILOY®,AC2108,Polycarbonate + ABS,PC+ABS,1.15,(PC+ABS),,,2250.0,93.0,,,,,,117.0,
TAIRILOY®,AC2190,Polycarbonate + ABS,PC+ABS,1.14,(PC+ABS),,,2060.0,88.0,,,,,,119.0,
TAIRILOY®,AC2300,Polycarbonate + ABS,PC+ABS,1.1,(PC+ABS),,,2350.0,86.0,,,,,,110.0,
TAIRILOY®,AC3100,Polycarbonate + ABS,PC+ABS,1.18,(PC+ABS)-FR,,,2440.0,94.0,,,,,,118.0,
Ghaed ABS/PC,GAC 244,Polycarbonate + ABS,PC+ABS,1.08,(PC+ABS),44.1,,1770.0,73.5,,,,90.0,38.0,90.0,
Kapex,C042 B30A,Polycarbonate,PC,1.42,PC-GF-FR,102.0,,6760.0,159.0,,,,2.0,9.411764705882353,110.0,
Kapex,C200 11,Polycarbonate,PC,1.18,PC-FR,61.4,,2480.0,103.0,,,90.0,,73.52941176470588,120.0,
Kapex,C251 02,Polycarbonate,PC,1.37,PC-FR,57.9,,5720.0,105.0,,,13.0,,7.843137254901961,110.0,
Kapex,C252 LWB01,Polycarbonate,PC,1.37,PC-FR,114.0,,7240.0,165.0,,,2.1,,9.803921568627452,115.0,
Kapex,C322 01,Polycarbonate,PC,1.21,PC-GF,50.7,,3100.0,93.1,,,,60.0,40.19607843137255,115.0,
Kapex,C352,Polycarbonate,PC,1.36,PC-GF,124.0,,6890.0,193.0,,,,2.3,14.705882352941178,115.0,
Kapex,D200 12,Polycarbonate + ABS,PC+ABS,1.17,(PC+ABS)-FR,58.6,,2340.0,96.5,,,80.0,,57.84313725490196,115.0,
Kapex,D300 06,Polycarbonate + ABS,PC+ABS,1.12,(PC+ABS),51.7,,2340.0,89.6,,,80.0,,67.64705882352942,115.0,
Tecotek®,BC43 UF65 NL CE,Polycarbonate + ABS,PC+ABS,1.13,(PC+ABS),45.0,,,,2250.0,,,50.0,35.0,,
Tecotek®,PC43 GR003 TD70,Polycarbonate,PC,1.22,PC-I-FR,,,,,2250.0,60.0,,20.0,35.0,,
Tecotek®,PC44 GR003 ZG70,Polycarbonate,PC,1.23,PC-FR,,,,,2500.0,65.0,,20.0,10.0,,
Tecotek®,PC44 GR10 GR003 ZG70,Polycarbonate,PC,1.31,PC-GF10-FR,,,,,4500.0,80.0,,4.0,6.0,,
TRIREX® Compound,3020W,Polycarbonate,PC,1.2,PC,63.7,,2060.0,,,,160.0,,76.47058823529412,,
TRIREX® Compound,3025GW10,Polycarbonate,PC,1.2,PC,58.8,,2060.0,,,,110.0,,65.68627450980392,,
TRIREX® Compound,3025M05,Polycarbonate,PC,1.23,PC,56.9,,2260.0,,,,,140.0,9.607843137254903,123.0,
TRIREX® Compound,3025PG20,Polycarbonate,PC,1.34,PC-FR,108.0,,4410.0,,,,,3.0,7.647058823529412,121.0,
TRIREX® Compound,3025PN2,Polycarbonate,PC,1.2,PC,68.6,,2550.0,,,,160.0,,4.803921568627452,,
TRIREX® Compound,3026B-L,Polycarbonate,PC,1.2,PC,63.7,,2160.0,,,,120.0,,76.47058823529412,,
TRIREX® Compound,3500G20,Polycarbonate,PC,1.34,PC,108.0,,5390.0,,,,,2.0,15.686274509803923,122.0,
TRIREX® Compound,DMF3000S,Polycarbonate,PC,1.4,PC-FR,53.9,,2450.0,,,,,60.0,19.607843137254903,120.0,
TRIREX® Compound,ES3022,Polycarbonate,PC,1.2,PC,58.8,,1960.0,,,,120.0,,72.54901960784314,,
TRIREX® Compound,HB3025G30,Polycarbonate,PC,1.43,PC,118.0,,6860.0,,,,7.0,,17.647058823529413,,
TRIREX® Compound,HM3022G30,Polycarbonate,PC,1.35,PC,127.0,,5390.0,,,,2.0,,11.764705882352942,,
TRIREX® Compound,HS3022G30,Polycarbonate,PC,1.35,PC,98.1,,6370.0,,,,3.0,,14.705882352941178,,
TRIREX® Compound,HS3025G10,Polycarbonate,PC,1.25,PC,58.8,,2940.0,,,,6.0,,14.705882352941178,,
TRIREX® Compound,M3022H,Polycarbonate,PC,1.2,PC,58.8,,1960.0,,,,120.0,,67.64705882352942,,
TRIREX® Compound,NH3025NP,Polycarbonate,PC,1.2,PC-FR,58.8,,1860.0,,,,,100.0,57.84313725490196,120.0,
TRIREX® Compound,SC4-3022PN1,Polycarbonate,PC,1.2,PC,49.0,,1660.0,,,,,100.0,68.62745098039215,,
TRIREX® Compound,SM1-3022N,Polycarbonate,PC,1.2,PC,53.9,,2160.0,,,,100.0,,62.74509803921569,,
TRIREX® Compound,SM3-3010H,Polycarbonate,PC,1.2,PC,56.9,,1910.0,,,,100.0,,67.64705882352942,,
TRIREX® Compound,SO3-3022U,Polycarbonate,PC,1.18,PC,53.9,,1960.0,,,,90.0,,57.84313725490196,,
TRIREX®,3020MD,Polycarbonate,PC,1.2,PC,67.0,,2250.0,,,,,130.0,77.45098039215686,,
TRIREX®,3020U,Polycarbonate,PC,1.2,PC,64.0,,1960.0,,,,,90.0,72.54901960784314,,
TRIREX®,3020U(02),Polycarbonate,PC,1.2,PC,64.0,,1960.0,,,,,90.0,72.54901960784314,,
TRIREX®,3022IR(HD),Polycarbonate,PC,1.2,PC,69.0,,2250.0,,,,,130.0,86.27450980392157,,
TRIREX®,3025IR(E),Polycarbonate,PC,1.2,PC,70.0,,2060.0,,,,,120.0,86.27450980392157,,
TRIREX®,3027U(H2),Polycarbonate,PC,1.2,PC,71.1,,2060.0,,,,,130.0,86.27450980392157,,
TRIREX®,3030PJ,Polycarbonate,PC,1.2,PC,71.6,,2240.0,,,,,150.0,96.07843137254902,,
TRILOY®,150,Polycarbonate + PBT,PC+PBT,1.21,(PC+PBT),45.1,,2160.0,,,,,100.0,57.84313725490196,,
TRILOY®,170,Polycarbonate + PBT,PC+PBT,1.21,(PC+PBT),61.8,,2260.0,,,,,150.0,72.54901960784314,118.0,
TRILOY®,200,Polycarbonate + ABS,PC+ABS,1.08,(PC+ABS),49.0,,2260.0,,,,100.0,,48.03921568627451,,
TRILOY®,200FT,Polycarbonate + ABS,PC+ABS,1.08,(PC+ABS)-FR,53.9,,2260.0,,,,,50.0,62.74509803921569,100.0,
TRILOY®,200N,Polycarbonate + ABS,PC+ABS,1.2,(PC+ABS)-FR,49.0,,2060.0,,,,,30.0,38.23529411764706,110.0,
TRILOY®,210GNH10,Polycarbonate + ABS,PC+ABS,1.31,(PC+ABS),68.6,,3730.0,,,,3.0,,6.764705882352942,,
TRILOY®,210NHBL,Polycarbonate + ABS,PC+ABS,1.18,(PC+ABS)-FR,61.8,,2260.0,,,,,50.0,67.64705882352942,116.0,
TRILOY®,450N,Polycarbonate + PET,PC+PET,1.28,(PC+PET)-FR,58.8,,2350.0,,,,,60.0,6.764705882352942,115.0,
TRILOY®,615,Polycarbonate Alloy,PC Alloy,1.23,PC Alloy,73.5,,2350.0,,,,,120.0,33.333333333333336,,
TRILOY®,740,Polycarbonate + ABS,PC+ABS,1.21,(PC+ABS),53.9,,2060.0,,,,,200.0,11.764705882352942,,
TRILOY®,CF210L,Polycarbonate + ABS,PC+ABS,1.16,(PC+ABS),42.2,,1770.0,,,,20.0,,46.07843137254902,,
TRILOY®,CF210S,Polycarbonate + ABS,PC+ABS,1.13,(PC+ABS)-FR,58.8,,2350.0,,,,,40.0,6.764705882352942,110.0,
TRILOY®,DG170,Polycarbonate + PBT,PC+PBT,1.2,(PC+PBT),58.8,,2160.0,,,,160.0,,76.47058823529412,,
TRILOY®,ES280P,Polycarbonate + ABS,PC+ABS,1.31,(PC+ABS),58.8,,4410.0,,,,3.0,,2.843137254901961,,
TRILOY®,MH275M,Polycarbonate + ABS,PC+ABS,1.14,(PC+ABS),49.0,,1960.0,,,,,100.0,67.64705882352942,118.0,
TRILOY®,S460G15,Polycarbonate + PET,PC+PET,1.3,(PC+PET)-GF15,88.3,,3530.0,,,,,3.0,4.803921568627452,121.0,
TRILOY®,TP270W,Polycarbonate + ABS,PC+ABS,1.34,(PC+ABS),49.0,,4120.0,,,,4.0,,2.843137254901961,,
TRILOY®,TP290W,Polycarbonate + ABS,PC+ABS,1.34,(PC+ABS),56.9,,3330.0,,,,20.0,,6.764705882352942,,
Ekalon®,14 E I,Polycarbonate,PC,1.24,PC,,,,,2200.0,,,,,,
Ekalon®,14 E I S,Polycarbonate,PC,1.24,PC,60.0,,,,2400.0,,50.0,,,,
Ekalon®,20 E I,Polycarbonate,PC,1.24,PC,,,,,2200.0,,,,,,
SAXALOY™,A8120 GF20,Polycarbonate + ABS,PC+ABS,1.2,(PC+ABS)-GF20,,,,,5400.0,,,2.0,7.0,,
SAXALOY™,A8135,Polycarbonate + ABS,PC+ABS,1.1,(PC+ABS),,,,,2200.0,,,20.0,40.0,,
SAXALOY™,A8320,Polycarbonate + ABS,PC+ABS,1.15,(PC+ABS),,,,,2400.0,,,50.0,40.0,,
SAXALON™,C2F2T2,Polycarbonate,PC,1.2,PC-(CF+GF),,,,,11600.0,,,1.2,9.0,,
XYLEX™ Resin,HX7509HP - Americas,Polycarbonate + Polyester,PC+Polyester,1.2,(PC+Polyester),60.0,,2250.0,,2300.0,62.0,5.8,130.0,83.33333333333334,,
XYLEX™ Resin,X7509HP - Asia,Polycarbonate + Polyester,PC+Polyester,1.2,(PC+Polyester),60.0,,2250.0,,2300.0,62.0,5.8,130.0,83.33333333333334,,
XYLEX™ Resin,X8300 - Asia,Polycarbonate + Polyester,PC+Polyester,1.2,(PC+Polyester),55.0,,1700.0,,1600.0,54.0,5.0,200.0,107.84313725490196,,73.0
XENOY™ Resin,1102 - Americas,Polycarbonate + PBT,PC+PBT,1.19,(PC+PBT),54.0,,1960.0,,2047.789929,,2.3414906782414535,150.0,78.43137254901961,,
XENOY™ Resin,5220U - Americas,Polycarbonate + PBT,PC+PBT,1.21,(PC+PBT)-I,50.0,,2000.0,,2050.0,50.0,4.0,120.0,69.6078431372549,,
XENOY™ Resin,T2NX2500UV - Europe,Polycarbonate + PET,PC+PET,1.21,(PC+PET),53.0,,2100.0,79.0,2200.0,56.0,5.0,100.0,58.82352941176471,,
XENOY™ Resin,T2NX5230 - Europe,Polycarbonate + PET,PC+PET,1.33,(PC+PET)-MD15,58.0,,3750.0,,3850.0,42.0,3.6,9.0,10.0,,
XENOY™ Resin,X2420 - Asia,Polycarbonate + Polyester,PC+Polyester,1.28,(PC+Polyester)-GF10-I,51.0,,3500.0,,3800.0,37.0,3.0,7.0,20.58823529411765,,
XENOY™ Resin,X4850 - Asia,Polycarbonate + PBT,PC+PBT,1.31,(PC+PBT)-MD15,63.0,,3500.0,,3850.0,50.0,3.5,80.0,17.647058823529413,,
VALOX™ FR Resin,553U - Americas,Polycarbonate + PBT,PC+PBT,1.58,(PC+PBT)-GF30-FR,,,6890.0,,,110.0,,,8.333333333333334,118.0,
SABIC® PC Resin,PC0700 - Europe,Polycarbonate,PC,1.2,PC,63.0,,2300.0,,2350.0,,6.0,70.0,88.23529411764706,120.0,
SABIC® PC Resin,PC0800 - Europe,Polycarbonate,PC,1.2,PC,63.0,,2300.0,,2350.0,,6.0,70.0,88.23529411764706,120.0,
SABIC® PC Resin,PC1800 - Asia,Polycarbonate,PC,1.2,PC,63.0,,2300.0,,2350.0,,6.0,70.0,68.62745098039215,120.0,
SABIC® PC Resin,PC2200R - Europe,Polycarbonate,PC,1.2,PC,63.0,,2300.0,,2350.0,,6.0,70.0,62.74509803921569,120.0,
LNP™ THERMOTUF™ Compound,D1000UF,Polycarbonate,PC,1.18,PC-I,57.0,,2250.0,,2150.0,55.0,5.2,100.0,73.52941176470588,,
LNP™ THERMOTUF™ Compound,DF004PSI,Polycarbonate,PC,1.33,PC-I-GF20,,,5380.0,,5960.0,99.0,,2.9,15.686274509803923,,
LNP™ THERMOCOMP™ Compound,D151,Polycarbonate,PC,1.27,PC-GF10-FR,,,4010.0,,4430.0,82.0,,3.6,13.725490196078432,,
LNP™ THERMOCOMP™ Compound,D351,Polycarbonate,PC,1.43,PC-GF30-FR,,,7520.0,,9080.0,125.0,,2.4,14.705882352941178,,
LNP™ THERMOCOMP™ Compound,D351RC,Polycarbonate,PC,1.43,PC-GF30-FR,,,8390.0,,9420.0,129.0,,2.2,12.745098039215687,,
LNP™ THERMOCOMP™ Compound,D451RCC,Polycarbonate,PC,1.52,PC-FR,,,10600.0,204.0,12000.0,146.0,,2.2,14.705882352941178,,
LNP™ THERMOCOMP™ Compound,DC0051,Polycarbonate,PC,1.31,PC-CF20-FR,,,17000.0,214.0,19000.0,165.0,,1.7,4.901960784313726,,
LNP™ THERMOCOMP™ Compound,DC006ER,Polycarbonate,PC,1.3,PC-CF30,,,14500.0,226.0,16700.0,148.0,,1.8,6.764705882352942,,
LNP™ THERMOCOMP™ Compound,DF0029P,Polycarbonate,PC,1.32,PC-GF10-FR,,,4680.0,158.0,4800.0,93.0,,3.8,4.11764705882353,,
LNP™ THERMOCOMP™ Compound,DF004 - Americas,Polycarbonate,PC,1.35,PC-GF20,,,5510.0,,6000.0,91.0,,9.5,12.745098039215687,,
LNP™ THERMOCOMP™ Compound,DF008,Polycarbonate,PC,1.52,PC-GF40,,,11200.0,,14400.0,132.0,,6.9,14.705882352941178,,
LNP™ THERMOCOMP™ Compound,DF008ER - Europe,Polycarbonate,PC,1.51,PC-GF40,,,9500.0,,10800.0,158.0,,2.3,14.0,,
LNP™ THERMOCOMP™ Compound,DF008ERH,Polycarbonate,PC,,PC-GF40,,,11300.0,203.0,11200.0,136.0,,2.2,7.843137254901961,,
LNP™ THERMOCOMP™ Compound,DX11354,Polycarbonate,PC,1.27,PC,59.0,,2300.0,,2560.0,52.0,5.7,64.0,73.52941176470588,,
LNP™ THERMOCOMP™ Compound,NF001 - Americas,Polycarbonate + ABS,PC+ABS,1.18,(PC+ABS)-GF5,62.0,,3120.0,94.0,3300.0,51.0,3.4,5.3,14.705882352941178,,
LNP™ THERMOCOMP™ Compound,NF001 - Asia,Polycarbonate + ABS,PC+ABS,1.18,(PC+ABS)-GF5,,,3650.0,103.0,3550.0,62.0,,3.4,14.705882352941178,,
LNP™ THERMOCOMP™ AM Compound,6C004XXAR1,Polycarbonate + PBT,PC+PBT,1.28,(PC+PBT)-CF20,,,,149.0,2300.0,,,1.7,,,
LNP™ THERMOCOMP™ AM Compound,DF004XXAR1,Polycarbonate,PC,1.35,PC-GF20,,,,139.0,2800.0,,,2.1,,,
LNP™ STAT-LOY™ Compound,N30009 - Americas,Polycarbonate + ABS,PC+ABS,1.26,(PC+ABS)-X-FR,55.0,,2150.0,84.0,2150.0,49.0,5.0,100.0,62.74509803921569,,
VALOX™ FR Resin,SLWM2105,Polycarbonate + PBT,PC+PBT,1.32,(PC+PBT),46.0,,2300.0,,2420.0,46.0,20.0,20.0,4.019607843137255,,
LNP™ STAT-KON™ Compound,DD0001,Polycarbonate,PC,1.28,PC-CD-FR,,,3510.0,103.0,3750.0,64.0,,3.2,2.2549019607843137,,
LNP™ STAT-KON™ Compound,DD0009E - Americas,Polycarbonate,PC,1.32,PC-CD-FR,63.0,,2890.0,105.0,3050.0,61.0,4.3,8.6,5.686274509803922,,
LNP™ STAT-KON™ Compound,DD0009PC,Polycarbonate,PC,1.29,PC-CD-FR,61.0,,2820.0,98.0,2700.0,51.0,4.6,11.0,11.764705882352942,,
LNP™ STAT-KON™ Compound,DE0029,Polycarbonate,PC,1.29,PC-CF10-FR,,,7580.0,149.0,,104.0,,6.2,5.686274509803922,,
LNP™ STAT-KON™ Compound,DE0029E,Polycarbonate,PC,1.26,PC-CF10-FR,,,7580.0,183.0,7800.0,117.0,,2.4,5.980392156862745,,
LNP™ STAT-KON™ Compound,DE003,Polycarbonate,PC,1.24,PC-CF15,,,7790.0,176.0,8410.0,108.0,,2.0,7.254901960784315,,
LNP™ STAT-KON™ Compound,DE003Z - Asia,Polycarbonate,PC,,PC-CF15,,,,,,,,,,,
LNP™ STAT-KON™ Compound,DE0049F,Polycarbonate,PC,1.33,PC-CF20-FR,134.0,,11700.0,,15000.0,134.0,1.6,1.6,4.6078431372549025,,
LNP™ STAT-KON™ Compound,DE0049P,Polycarbonate,PC,1.33,PC-CF20-FR,,,12400.0,219.0,16000.0,132.0,,1.3,5.686274509803922,,
LNP™ STAT-KON™ Compound,DEL13EXC - Americas,Polycarbonate,PC,1.29,PC-CF20,126.0,,10200.0,,13000.0,131.0,1.3,1.3,7.843137254901961,,
LNP™ STAT-KON™ Compound,DEL329EP,Polycarbonate,PC,1.35,PC-CF10-FR-L,103.0,,7200.0,,8600.0,,,1.6,6.0,,
LNP™ STAT-KON™ Compound,DEL329XF,Polycarbonate,PC,1.35,PC-CF25-FR,,,6480.0,139.0,7300.0,94.0,,1.9,6.764705882352942,,
LNP™ STAT-KON™ Compound,DEL36 - Europe,Polycarbonate,PC,1.43,PC-CF45,,,14000.0,,15800.0,150.0,,1.6,8.0,,
LNP™ STAT-KON™ Compound,DEL36P,Polycarbonate,PC,1.42,PC-CF30-L,148.0,,15400.0,,22100.0,148.0,1.3,1.5,7.0,,
LNP™ STAT-KON™ Compound,DEP32 - Europe,Polycarbonate,PC,,PC-CF10-L,,,,,7800.0,108.0,,2.6,10.0,,
LNP™ STAT-KON™ Compound,DJ000IXX3,Polycarbonate,PC,1.2,PC,60.0,,2500.0,93.0,2400.0,50.0,5.5,11.0,70.58823529411765,,
LNP™ STAT-KON™ Compound,DX02728C,Polycarbonate,PC,1.24,PC-CF10,,,5920.0,165.0,,99.0,,6.5,6.274509803921569,,
LNP™ STAT-KON™ Compound,DX05305C,Polycarbonate,PC,1.22,PC-CD,22.0,,2590.0,101.0,2620.0,54.0,1.9,5.9,4.705882352941177,,
LNP™ STAT-KON™ Compound,DX05499,Polycarbonate,PC,1.34,PC-CD-FR,67.0,,3230.0,108.0,2800.0,53.0,4.3,13.0,9.411764705882353,,
LNP™ STAT-KON™ Compound,DX07323,Polycarbonate + ABS,PC+ABS,1.26,(PC+ABS)-I-Me,55.0,,2200.0,84.0,2400.0,45.0,5.0,9.0,17.647058823529413,,
LNP™ STAT-KON™ Compound,DX13315C,Polycarbonate,PC,1.26,PC-CF15,,,9170.0,199.0,10600.0,130.0,,2.6,8.627450980392158,,
LNP™ STAT-KON™ Compound,DX99873C,Polycarbonate,PC,1.29,PC-CF25,,,9680.0,163.0,10800.0,99.0,,1.6,5.196078431372549,,
LNP™ LUBRILOY™ Compound,D2000 - Asia,Polycarbonate,PC,1.17,PC-L,53.0,,2130.0,78.0,2120.0,54.0,5.6,99.0,68.62745098039215,,
LNP™ LUBRILOY™ Compound,D20001 - Asia,Polycarbonate,PC,1.2,PC-FR-L,67.0,,2820.0,102.0,2600.0,54.0,4.3,6.7,13.725490196078432,,
LNP™ LUBRILOY™ Compound,D20001 - Europe,Polycarbonate,PC,1.2,PC-FR-L,67.0,,2820.0,102.0,2600.0,54.0,4.3,6.7,13.725490196078432,,
LNP™ LUBRILOY™ Compound,D20009 - Americas,Polycarbonate,PC,1.23,PC-FR-L,,,2280.0,87.0,,61.0,,84.0,68.62745098039215,,
LNP™ LUBRILOY™ Compound,DX08333,Polycarbonate,PC,1.32,PC-CF-L,,,6100.0,113.0,7310.0,113.0,,2.2,5.882352941176471,,
LNP™ LUBRICOMP™ Compound,DBL32,Polycarbonate,PC,1.37,PC-GB25,43.0,,2400.0,69.0,2580.0,38.0,5.1,18.0,18.627450980392158,,
LNP™ LUBRICOMP™ Compound,DCL32,Polycarbonate,PC,1.32,PC-CF25,,,6900.0,,8000.0,107.0,,1.9,8.0,,
LNP™ LUBRICOMP™ Compound,DCP32,Polycarbonate,PC,1.3,PC-CF10-L,93.0,,6700.0,142.0,7470.0,93.0,2.2,2.2,8.823529411764707,,
LNP™ LUBRICOMP™ Compound,DCP36,Polycarbonate,PC,1.4,PC-CF30-L,,,13800.0,183.0,15300.0,120.0,,1.7,8.92156862745098,,
LNP™ LUBRICOMP™ Compound,DFL16EH,Polycarbonate,PC,1.5,PC-GF35,,,7920.0,151.0,8810.0,100.0,,2.0,8.823529411764707,,
LNP™ LUBRICOMP™ Compound,DFL32 - Europe,Polycarbonate,PC,1.36,PC-GF25,74.0,,3600.0,,4100.0,,3.2,,10.0,,
LNP™ LUBRICOMP™ Compound,DFL32XXP - Americas,Polycarbonate,PC,1.37,PC-GF25,,,4350.0,114.0,4100.0,71.0,,2.8,8.823529411764707,,
LNP™ LUBRICOMP™ Compound,DFL349,Polycarbonate,PC,1.5,PC-GF35-FR,,,5870.0,146.0,7220.0,98.0,,3.4,10.784313725490197,,
LNP™ LUBRICOMP™ Compound,DFL34E,Polycarbonate,PC,1.48,PC-GF35,,,6190.0,150.0,6650.0,93.0,2.8,3.1,14.705882352941178,,
LNP™ LUBRICOMP™ Compound,DFL36G,Polycarbonate,PC,1.55,PC-GF45,91.0,,6890.0,137.0,7280.0,90.0,2.3,2.3,55.88235294117647,,
LNP™ LUBRICOMP™ Compound,DFL38,Polycarbonate,PC,1.7,PC-GF55,127.0,,11600.0,192.0,12900.0,127.0,1.9,1.9,13.725490196078432,,
LNP™ LUBRICOMP™ Compound,DFL42,Polycarbonate,PC,1.42,PC-GF30,65.0,,3950.0,108.0,4350.0,64.0,3.0,3.5,10.784313725490197,,
LNP™ LUBRICOMP™ Compound,DL0029E - Europe,Polycarbonate,PC,1.27,PC-FR-L,56.0,,2700.0,,2400.0,,5.1,,6.0,,
LNP™ LUBRICOMP™ Compound,DL003EXJ,Polycarbonate,PC,1.29,PC-L,45.0,,2000.0,67.0,1980.0,34.0,5.4,22.0,17.647058823529413,,
LNP™ LUBRICOMP™ Compound,DP003 - Asia,Polycarbonate,PC,1.26,PC-L,48.0,,1890.0,75.0,2000.0,41.0,5.8,41.0,27.450980392156865,,
LNP™ LUBRICOMP™ Compound,DX00467H,Polycarbonate,PC,1.19,PC-L,61.0,,2070.0,84.0,2040.0,50.0,6.0,120.0,68.62745098039215,,
LNP™ LUBRICOMP™ Compound,DX09407H,Polycarbonate,PC,1.21,PC-L,64.0,,2080.0,,2130.0,56.0,6.9,110.0,13.725490196078432,,
LNP™ LUBRICOMP™ Compound,DX19519H,Polycarbonate,PC,1.2,PC-L,57.7,,2160.0,,2090.0,45.2,5.9,45.0,59.80392156862745,,
LNP™ LUBRICOMP™ Compound,DX94375H,Polycarbonate,PC,1.27,PC-L,52.0,,2040.0,81.0,2100.0,43.0,5.1,52.0,14.705882352941178,,
LNP™ LUBRICOMP™ Compound,NL001 - Americas,Polycarbonate + ABS,PC+ABS,1.14,(PC+ABS)-L,50.0,,2500.0,,2300.0,40.0,4.0,45.0,15.686274509803923,,
LNP™ FARADEX™ Compound,DS0036I - Americas,Polycarbonate,PC,1.29,PC-Me15-FR,57.0,,2600.0,80.0,2800.0,55.0,3.8,4.0,11.764705882352942,,
LNP™ FARADEX™ Compound,DS0036I - Europe,Polycarbonate,PC,1.29,PC-Me15-FR,57.0,,2600.0,,2800.0,55.0,3.8,4.0,11.764705882352942,,
LNP™ FARADEX™ Compound,NS003,Polycarbonate + ABS,PC+ABS,1.24,(PC+ABS)-Me15,52.0,,2990.0,86.0,2700.0,46.0,3.5,6.0,7.254901960784315,,
LNP™ ELCRIN™,61000IiQ,Polycarbonate + PBT,PC+PBT,1.19,(PC+PBT)-I,49.0,,1920.0,,1950.0,47.0,4.0,150.0,63.72549019607843,,
LNP™ ELCRIN™,BD2031,Polycarbonate,PC,1.2,PC,58.0,,2060.0,88.0,2070.0,72.0,6.0,140.0,94.11764705882354,120.0,
LNP™ ELCRIN™,EXL1213TB,Polycarbonate,PC,1.18,PC,56.0,,1950.0,86.0,2080.0,56.0,5.0,80.0,81.37254901960785,,
LNP™ ELCRIN™,EXL9134B,Polycarbonate,PC,1.19,PC-FR,56.0,,2100.0,87.0,2000.0,57.0,6.0,110.0,77.45098039215686,,
LNP™ ELCRIN™,EXL9454RCC,Polycarbonate,PC,1.18,PC-FR,55.0,,2100.0,84.0,2160.0,56.0,5.4,100.0,82.3529411764706,114.0,
LNP™ ELCRES™,CRX1314T,Polycarbonate,PC,1.19,PC,59.0,,2250.0,,2150.0,65.0,6.5,120.0,89.2156862745098,,
LNP™ ELCRES™,CRX9411U,Polycarbonate,PC,1.2,PC-FR,50.0,,2010.0,80.0,1860.0,57.0,6.0,100.0,74.50980392156863,,
LNP™ ELCRES™,DMX1233,Polycarbonate,PC,1.18,PC,,,2300.0,104.0,2380.0,56.5,,30.0,4.411764705882353,,
LNP™ ELCRES™,EXL1213T,Polycarbonate,PC,1.18,PC,56.0,,1950.0,,2080.0,56.0,5.0,80.0,81.37254901960785,,
LNP™ ELCRES™,EXL4312,Polycarbonate,PC,1.3,PC-I-GF20,,,5500.0,140.0,5400.0,90.0,,3.2,14.705882352941178,,
LNP™ COLORCOMP™ Compound,D10008P,Polycarbonate,PC,1.2,PC-FR,63.0,,2300.0,,2350.0,50.0,6.0,70.0,62.74509803921569,118.0,
LNP™ COLORCOMP™ Compound,D1000RFU,Polycarbonate,PC,1.2,PC,62.0,,2340.0,,,65.0,7.0,110.0,67.64705882352942,118.0,
LNP™ COLORCOMP™ Compound,D1000RXP,Polycarbonate,PC,1.2,PC,62.0,,2340.0,,,68.0,7.0,140.0,89.2156862745098,118.0,
LNP™ COLORCOMP™ Compound,DX04401H,Polycarbonate,PC,1.2,PC,62.0,,2400.0,98.0,2210.0,68.0,6.0,150.0,73.52941176470588,118.0,
LNP™ COLORCOMP™ Compound,DX06407,Polycarbonate,PC,1.2,PC,65.0,,2290.0,91.0,2300.0,54.0,6.3,100.0,76.47058823529412,,
KYDEX®,FST CTL,Polycarbonate,PC,1.34,PC-FR,,,2450.0,101.0,2390.0,,,,,125.0,
ALLEN®,5225WLG,Acrylonitrile Styrene Acrylate + PC + ABS,ASA+PC+ABS,1.12,(ASA+PC+ABS),,,1970.0,65.5,1990.0,,,,43.13725490196079,104.0,
ALLEN®,8150SM,Polycarbonate + ABS,PC+ABS,1.13,(PC+ABS),,,2230.0,80.0,2100.0,,,,50.98039215686275,111.0,
Shandong PC/ABS,PC/ABS-1,Polycarbonate + ABS,PC+ABS,,(PC+ABS),50.0,,,75.0,,,,80.0,25.0,,
KumhoSunny PC/PBT,HCB9230M,Polycarbonate + PBT,PC+PBT,1.16,(PC+PBT),,,1900.0,68.0,,,,140.0,83.33333333333334,,
KumhoSunny PC/PBT,HCB9320G,Polycarbonate + PBT,PC+PBT,1.42,(PC+PBT)-GF20,,,5200.0,140.0,,,,4.0,10.784313725490197,,
KumhoSunny PC/AES,HEC0275,Acrylonitrile Ethylene Styrene + PC,AES+PC,1.15,(AES+PC)-FR,,,2200.0,80.0,,,,100.0,68.62745098039215,,
KumhoSunny PC/ABS,HAC6010FG,Polycarbonate + ABS,PC+ABS,1.27,(PC+ABS)-GF10-FR,,,4000.0,110.0,,,,7.0,6.862745098039216,,
KumhoSunny PC/ABS,HAC6030FG,Polycarbonate + ABS,PC+ABS,1.43,(PC+ABS)-GF30-FR,,,7200.0,150.0,,,,3.0,8.823529411764707,,
KumhoSunny PC/ABS,HAC8240B,Polycarbonate + ABS,PC+ABS,1.1,(PC+ABS),,,2000.0,65.0,,,,80.0,63.72549019607843,,
KumhoSunny PC/ABS,HAC8245,Polycarbonate + ABS,PC+ABS,1.11,(PC+ABS),,,2000.0,65.0,,,,,48.0,,
KumhoSunny PC/ABS,HAC8250NH,Polycarbonate + ABS,PC+ABS,1.17,(PC+ABS)-FR,,,2400.0,82.0,,,,70.0,49.01960784313726,,
KumhoSunny PC/ABS,HAC8250NH-DF10,Polycarbonate + ABS,PC+ABS,1.22,(PC+ABS)-MD5-FR,,,2800.0,85.0,,,,30.0,19.607843137254903,,
KumhoSunny PC/ABS,HAC8260,Polycarbonate + ABS,PC+ABS,1.14,(PC+ABS),54.0,,2200.0,76.0,2400.0,,,50.0,,,
Niuk,23ND40,Polycarbonate + ABS,PC+ABS,1.1,(PC+ABS),,,2320.0,85.0,,,,60.0,,,
Niuk,23NT60,Polycarbonate + ABS,PC+ABS,1.13,(PC+ABS),,,2330.0,86.0,,,,60.0,,,
Niuk,30GP20,Polycarbonate,PC,1.32,PC-GF20,,,5200.0,135.0,,,,3.0,,,
Sup-tech,CS103,Polycarbonate + ABS,PC+ABS,1.15,(PC+ABS),,,2000.0,75.0,,50.0,,20.0,,116.0,
Sup-tech,CT103,Polycarbonate + PBT,PC+PBT,1.17,(PC+PBT),,,2000.0,75.0,,50.0,,25.0,,117.0,
WOTLON® PC/ABS,2000-110HF,Polycarbonate + ABS,PC+ABS,1.13,(PC+ABS),,,2250.0,78.0,,,,,53.92156862745098,,
WOTLON® PC,3000-121,Polycarbonate,PC,1.19,PC,,,1960.0,90.0,,,,,70.58823529411765,,
WOTLON® PC,3000-121CNT,Polycarbonate,PC,1.19,PC,,,2200.0,89.0,,,,,34.31372549019608,,
WOTLON® PC,3000-GF10V,Polycarbonate,PC,1.25,PC-GF10-FR,,,3200.0,110.0,,,,,9.803921568627452,,
WOTLON® PC,GF-20V,Polycarbonate,PC,1.34,PC-GF20-FR,,,5500.0,155.0,,,,,11.764705882352942,,
Shuman PC,910,Polycarbonate,PC,1.2,PC,,,,,,,,,62.74509803921569,,
Shuman PC,SP920,Polycarbonate,PC,1.2,PC,,,,,,,,,62.74509803921569,,
Shuman PC,SP980,Polycarbonate,PC,1.2,PC,,,,,,,,,62.74509803921569,,
Shuman ABS/PC,FR310,Polycarbonate + ABS,PC+ABS,1.13,(PC+ABS)-FR,,,2210.0,,,,,,39.21568627450981,,
Shuman ABS/PC,FR380,Polycarbonate + ABS,PC+ABS,1.13,(PC+ABS)-FR,,,2210.0,,,,,,39.21568627450981,,
G-BLEND,65 HF PC/ABS,Polycarbonate + ABS,PC+ABS,1.14,(PC+ABS),,,,,2200.0,54.0,5.0,,45.0,,
G-BLEND,65 PC/ABS,Polycarbonate + ABS,PC+ABS,1.14,(PC+ABS),,,,,2170.0,54.0,4.9,,55.0,,
Sindustris PC,GN1003FL,Polycarbonate,PC,1.2,PC-FR,60.8,,2290.0,92.2,,,,100.0,62.74509803921569,117.0,
Sindustris PC,GN1005FA,Polycarbonate,PC,1.2,PC-FR,54.9,,2160.0,88.3,,,,100.0,67.64705882352942,117.0,
Sindustris PC,GN1007FT,Polycarbonate,PC,1.2,PC-FR,61.8,,2260.0,91.2,,,,100.0,6.372549019607844,,
Sindustris PC,GN5002RF,Polycarbonate,PC,1.18,PC-FR,58.8,,2450.0,88.3,,,,50.0,38.23529411764706,113.0,
Sindustris PC,GN5002RFH,Polycarbonate,PC,1.19,PC-FR,62.8,,2650.0,93.2,,,,80.0,59.80392156862745,113.0,
Sindustris PC,GN5002SF,Polycarbonate,PC,1.18,PC-FR,58.8,,2450.0,87.3,,,,50.0,28.43137254901961,,
Sindustris PC,GN5152RF,Polycarbonate + ABS,PC+ABS,1.25,(PC+ABS)-MD15-FR,60.8,,4120.0,108.0,,,,15.0,9.607843137254903,,
Sindustris PC,GN5202F,Polycarbonate + ABS,PC+ABS,1.36,(PC+ABS)-GF20-FR,103.0,,5880.0,147.0,,,,5.0,10.784313725490197,,
Sindustris PC,GP2103,Polycarbonate,PC,1.25,PC-GF10,54.9,,3240.0,108.0,,,20.0,,28.43137254901961,124.0,
Sindustris PC,GP2201,Polycarbonate,PC,1.35,PC-GF20,98.1,,5390.0,157.0,,,,5.0,9.607843137254903,122.0,
Sindustris PC,GP5201,Polycarbonate,PC,1.3,PC,93.2,,5300.0,137.0,,,,4.0,9.607843137254903,116.0,
Sindustris PC,HI1003ML,Polycarbonate,PC,1.2,PC,56.9,,2260.0,88.3,,,,130.0,72.54901960784314,117.0,
Sindustris PC,HP5005,Polycarbonate,PC,1.14,PC,54.9,,2260.0,88.3,,,,100.0,57.84313725490196,111.0,
Sindustris PC,HP5005A,Polycarbonate,PC,1.14,PC,58.8,,2060.0,88.3,,,,130.0,62.74509803921569,113.0,
Sindustris PC,NS5001,Polycarbonate,PC,1.14,PC,56.9,,2260.0,86.3,,,,100.0,70.58823529411765,114.0,
Sindustris PC,NS5001C,Polycarbonate,PC,1.14,PC,53.0,,2160.0,85.3,,,,100.0,67.64705882352942,114.0,
Sindustris PC,SC1005A,Polycarbonate,PC,1.2,PC,55.9,,2060.0,88.3,,,,130.0,67.64705882352942,117.0,
Sindustris PC,SG5010F,Polycarbonate + ABS,PC+ABS,1.18,(PC+ABS)-FR,58.8,,2670.0,98.1,,,,100.0,4.803921568627452,115.0,
Sindustris PC,SG5010FA,Polycarbonate + ABS + Acrylic (PMMA),PC+ABS+PMMA,1.18,(PC+ABS+PMMA)-FR,67.7,,2790.0,103.0,,,,50.0,8.137254901960786,,
Sindustris PBT,LW5301M,Polycarbonate + PBT,PC+PBT,1.52,(PC+PBT)-MD30,,,5100.0,97.1,,57.9,,3.0,3.823529411764706,,
Sindustris PBT,TE5001D,Polycarbonate + PBT,PC+PBT,1.28,(PC+PBT),,,2260.0,98.1,,56.9,,50.0,3.823529411764706,,
Sindustris PBT,TE5001LZ,Polycarbonate + PBT,PC+PBT,1.22,(PC+PBT),,,2160.0,83.4,,55.9,,100.0,57.84313725490196,,
Sindustris PBT,TE5001S,Polycarbonate + PBT,PC+PBT,1.21,(PC+PBT),,,2260.0,86.3,,58.8,,100.0,72.54901960784314,,
Sindustris PBT,TE5001SP,Polycarbonate + PBT,PC+PBT,1.21,(PC+PBT),,,2060.0,81.4,,53.0,,90.0,76.47058823529412,,
SITRAROY,1830 / C9005,Polycarbonate + ASA,PC+ASA,1.14,(ASA+PC),50.0,,,,,40.0,,,,,
SITRALOY,605 / DC 9051,Polycarbonate + ABS,PC+ABS,1.14,(PC+ABS),51.0,,,,2200.0,42.0,8.0,,,,
SITRACON,22E-V0-IM / C3002,Polycarbonate + PBT,PC+PBT,1.32,(PC+PBT)-I-FR,50.0,,,,2000.0,30.0,3.0,,,,
Resinext,PC25R,Polycarbonate,PC,1.2,PC,62.1,,2280.0,,,,6.0,120.0,62.74509803921569,,
PRIMALENE,PC 1251g10,Polycarbonate,PC,1.24,PC-GF10,51.0,,3100.0,89.6,,,,,24.50980392156863,,
PRIMALENE,PC 1253,Polycarbonate,PC,1.2,PC-FR,62.7,,2280.0,89.6,,,,,73.52941176470588,,
PRIMALENE,PC 1253ur,Polycarbonate,PC,1.2,PC-FR,62.7,,2280.0,89.6,,,,,73.52941176470588,,
PRIMALENE,PC/ABS 3161u 201,Polycarbonate + ABS,PC+ABS,1.14,(PC+ABS),,,2310.0,,,,,,78.43137254901961,,
Selon,2227,Polycarbonate,PC,1.2,PC,68.0,,2350.0,,,90.0,,90.0,57.84313725490196,60.0,
Nirion,F20,Polycarbonate,PC,1.35,PC-GF20,,,5500.0,,,95.0,,5.0,12.745098039215687,90.0,
Niblend,AE/V0 AF HT,Polycarbonate + ABS,PC+ABS,1.2,(PC+ABS)-FR,50.0,,,,,60.0,,40.0,,,
Niblend,S65 M,Polycarbonate + ABS,PC+ABS,1.12,(PC+ABS),40.0,,1700.0,,,,,50.0,34.31372549019608,110.0,
PC-COM™,PC422-50,Polycarbonate,PC,1.2,PC,63.0,,,90.0,2350.0,,6.0,120.0,8.0,,
PC-ABSCOM™,B100,Polycarbonate + ABS,PC+ABS,1.15,(PC+ABS),49.0,,2100.0,66.0,2100.0,,4.3,35.0,38.0,,
PC-ABSCOM™,B200,Polycarbonate + ABS,PC+ABS,1.15,(PC+ABS),50.0,,2200.0,66.0,2100.0,,4.3,35.0,45.0,,
PC-ABSCOM™,B300,Polycarbonate + ABS,PC+ABS,1.15,(PC+ABS),50.0,,2200.0,66.0,2100.0,,4.3,35.0,48.0,,
DynaChar™,C1340,Polycarbonate Alloy,PC Alloy,,PC Alloy-FR,44.8,,37.9,10.3,,35.9,5.0,12.0,12.745098039215687,,
PRL,PC/TP GP2,Polycarbonate + PBT,PC+PBT,1.22,(PC+PBT)-I,57.9,,2070.0,89.6,,56.5,,,83.33333333333334,,
PRL,PC/TP-FR3,Polycarbonate + Polyester,PC+Polyester,1.29,(PC+Polyester)-I-FR,49.0,,2070.0,75.8,,42.7,,,57.84313725490196,,
PRL,PC/TP-GP3-G10,Polycarbonate + Polyester,PC+Polyester,1.3,(PC+Polyester)-I-GF10,62.1,,2760.0,96.5,,62.1,,,18.627450980392158,,
PRL,PC-BR1-(color)-5,Polycarbonate,PC,1.2,PC,62.1,,2310.0,,,66.2,7.0,120.0,73.52941176470588,118.0,
PRL,PC-BR1-UV,Polycarbonate,PC,1.2,PC,62.1,,2310.0,93.1,,66.2,7.0,120.0,73.52941176470588,118.0,
PRL,PC-FD2-(color)-1,Polycarbonate,PC,1.2,PC,62.1,,2310.0,95.8,,68.9,6.5,140.0,78.43137254901961,118.0,
