Repository: mike-keating-iv/ml-polymer-classification

# Polymer Classification using Machine Learning

## Project Overview

This project develops machine learning models to classify polymer materials into their respective subclasses using mechanical and physical property data. The goal is to automate polymer identification for materials databases and R&D applications.

## Data Source

Data was collected from the Plastics and Elastomers section of [UL Prospector](https://www.ulprospector.com/plastics/en), which is a database containing technical data for over 100,000 materials. Data was queried by polymer symbol (PP, PMMA, etc) and saved to separate CSV files.

File: data/polymers_PET.csv (part 1 of 2)
Product Name,Grade,Generic Polymer Type,Generic Polymer Symbol,Density,Polymer Code,Tensile Strength at Yield,Melting Temperature,Flexural Modulus,Flexural Strength,Tensile Modulus,Glass Transition Temperature,Melt Mass-Flow Rate (MFR)
Preformance® PET,ES11,Polyethylene Terephthalate,PET,,PET,,,,,,,
HiFill®,PET GF/M40 BK,Polyethylene Terephthalate,PET,1.63,PET-(GF+MD)40,,254.0,11700.0,200.0,,,
HiFill®,PET GF30,Polyethylene Terephthalate,PET,1.56,PET-GF,,244.0,8960.0,234.0,,,
TAROLOX,111 G5 Y0,Polyethylene Terephthalate,PET,1.55,PET-GF25-FR,,256.0,9400.0,140.0,10200.0,,
TAROLOX,111 G6 Y0,Polyethylene Terephthalate,PET,1.59,PET-GF30-FR,,256.0,11000.0,150.0,12300.0,,
TAROLOX,111 G7,Polyethylene Terephthalate,PET,1.62,PET-GF35,,256.0,10500.0,245.0,13000.0,,
TAROLOX,111 G7 DX02,Polyethylene Terephthalate,PET,1.72,PET-GF35,,256.0,12000.0,190.0,13000.0,,
I. Stern,IS-7985,Polyethylene Terephthalate,PET,,PET,,,,,,,
Cazeden,A PET,Polyethylene Terephthalate,PET,1.4,PET,,,2400.0,,,74.0,
STAR,PET IV.80,Polyethylene Terephthalate,PET,1.4,PET,,,,,,,
Sunny®,PET EN230,Polyethylene Terephthalate,PET,1.65,PET-GF30-FR,,,5820.0,150.0,,,
Lighter™,C93,Polyethylene Terephthalate,PET,,PET,55.0,,2100.0,,2300.0,78.0,
HYPET,PET76CLR,Polyethylene Terephthalate,PET,,PET,,243.0,,,,,
HYPET,PET80,Polyethylene Terephthalate,PET,1.38,PET,,244.0,,,,,
SureSpec,PET-80,Polyethylene Terephthalate,PET,,PET,,119.0,,,,,
SureSpec,PET-84,Polyethylene Terephthalate,PET,,PET,,119.0,,,,,
Tecopet®,PT70 GR15 NL100 MB,Polyethylene Terephthalate,PET,1.4,PET-I-GF15,,255.0,,,5000.0,,
Tecopet®,PT70 GR30 NL100 MB,Polyethylene Terephthalate,PET,1.5,PET-I-GF30,,255.0,,,8000.0,,
Tecopet®,PT70 GR30 NL100 XD70,Polyethylene Terephthalate,PET,1.7,PET-GF30-FR,,255.0,,,12000.0,,
Tecopet®,PT74 GR45 BK002 PR,Polyethylene Terephthalate,PET,1.69,PET-GF45,,250.0,,,16000.0,,
TRIPET®,2500G45,Polyethylene Terephthalate,PET,1.7,PET,147.0,,9810.0,,,,28.0
TRIPET®,2550GN45,Polyethylene Terephthalate,PET,1.83,PET,147.0,,12700.0,,,,50.0
SABIC® PET,BC211,Polyethylene Terephthalate,PET,,PET,,,,,,,
SABIC® PET,BC212,Polyethylene Terephthalate,PET,,PET,,,,,,,
SABIC® PET,PCG60,Polyethylene Terephthalate,PET,,PET,,,,,,,
LNP™ COLORCOMP™ Compound,WQ117945,Polyethylene Terephthalate,PET,1.06,PET,,250.0,,,,79.0,
STRAPIO™,ST 800,Polyethylene Terephthalate,PET,,PET,,,,,,,
BONDZ™,BU 098,Polyethylene Terephthalate,PET,1.27,PET,,,,,,55.0,
Shinite®,T102G30BK TH3013,Polyethylene Terephthalate,PET,1.69,PET-GF30-FR,,253.0,9900.0,196.0,,,23.0
Skyrol®,SH38,Polyethylene Terephthalate,PET,,PET,,,,,,,
Skyrol®,SH52,Polyethylene Terephthalate,PET,1.4,PET,,,,,,,
Skyrol®,SH76,Polyethylene Terephthalate,PET,1.4,PET,,,,,,,
Skyrol®,SH94,Polyethylene Terephthalate,PET,1.4,PET,,,,,,,
Skyrol®,SL10S,Polyethylene Terephthalate,PET,1.4,PET,,,,,,,
Skyrol®,SL30U,Polyethylene Terephthalate,PET,,PET,,,,,,,
Skyrol®,SM30,Polyethylene Terephthalate,PET,1.4,PET,,,,,,,
Skyrol®,SP29H,Polyethylene Terephthalate,PET,1.32,PET,,,,,,,
Skyrol®,SP91,Polyethylene Terephthalate,PET,1.4,PET,,,,,,,
PRIMALENE,WPP02PET,Polyethylene Terephthalate,PET,,PET,,,,,,,
RENATUS®,C3030FA,Polyethylene Terephthalate,PET,1.6,PET-GF30,,,10400.0,241.0,,,
SLOVASTER®,E GF 30,Polyethylene Terephthalate,PET,1.58,PET-GF30,170.0,,11000.0,270.0,11000.0,,10.0
PEXTIN™,PET545-BK,Polyethylene Terephthalate,PET,1.7,PET-GF45-L,,,14500.0,276.0,,,
Polygrade®,B3 G45 NTLA010 PG306,Polyethylene Terephthalate,PET,1.69,PET,,240.0,9000.0,210.0,4200.0,,
neopet,82,Polyethylene Terephthalate,PET,,PET,,244.0,,,,,
NEXT REGRIND,PET 545-300RG,Polyethylene Terephthalate,PET,1.7,PET-GF45,,,13800.0,,,,
NOVAPET SPRIT,H11,Polyethylene Terephthalate,PET,1.39,PET,60.0,,2510.0,,2600.0,,36.0
PoliPIR™,PETGF-3300,Polyethylene Terephthalate,PET,1.55,PET-GF30,,,6210.0,193.0,7590.0,,
OCTAL PET,GP 02,Polyethylene Terephthalate,PET,,PET,,245.0,,,,,
OCTAL PET,WG 02,Polyethylene Terephthalate,PET,,PET,,245.0,,,,,
CERTENE™,PET 8080HC,Polyethylene Terephthalate,PET,,PET,,119.0,,,,,
Nan Ya PET,4410G6,Polyethylene Terephthalate,PET,1.58,PET-GF30-FR,137.0,250.0,9410.0,216.0,,,15.0
Nan Ya PET,4410G9,Polyethylene Terephthalate,PET,1.85,PET-GF45-FR,127.0,250.0,10300.0,157.0,,,8.0
Polyclear®,Preserve PET 2201,Polyethylene Terephthalate,PET,1.39,PET,,252.0,,,,,
PRECITE®,E GF 20 black (7360),Polyethylene Terephthalate,PET,1.47,PET-GF20,,260.0,7700.0,210.0,7800.0,,
PRECITE®,E GF 45 ECO black (8284),Polyethylene Terephthalate,PET,1.72,PET-GF45,,250.0,,,16100.0,,
InElec®,PCT7011AS10,Polyethylene Terephthalate,PET,1.15,PET,,,1240.0,,1380.0,,30.0
Preformance® PET,1708HS(A),Polyethylene Terephthalate,PET,,PET,,,,,,,
Adell PET,WR-37,Polyethylene Terephthalate,PET,1.58,PET-GF35,,232.0,9170.0,240.0,,,
AuroraGuard™,245GF,Polyethylene Terephthalate,PET,1.7,PET-GF45,175.0,,14000.0,,15500.0,,
AuroraGuard™,F0PET30GF,Polyethylene Terephthalate,PET,1.68,PET-GF30-FR,128.0,,10300.0,197.0,6.2,,
DSR,TL-103,Polyethylene Terephthalate,PET,,PET,,250.0,,,,,
DSR,TLE-102,Polyethylene Terephthalate,PET,,PET,,245.0,,,,,
Laser+®,(B90A),Polyethylene Terephthalate,PET,,PET,,241.0,,,,,
Laser+®,(B90B),Polyethylene Terephthalate,PET,,PET,,241.0,,,,,
Laser+®,C (C60A),Polyethylene Terephthalate,PET,,PET,,246.0,,,,,
Laser+®,C (C61A),Polyethylene Terephthalate,PET,,PET,,246.0,,,,,
Laser+®,C 4800 (B66A),Polyethylene Terephthalate,PET,,PET,,243.0,,,,,
Laser+®,C 61803 (E67A),Polyethylene Terephthalate,PET,,PET,,240.0,,,,,
Laser+®,HP806 (B93A),Polyethylene Terephthalate,PET,,PET,,240.0,,,,,
Laser+®,HS Ti818 (G51A),Polyethylene Terephthalate,PET,,PET,,240.0,,,,,
Laser+®,W (P45A),Polyethylene Terephthalate,PET,,PET,,,,,,,
LONGLITE® PET,9030-104,Polyethylene Terephthalate,PET,1.54,PET-GF30,,252.0,8000.0,190.0,10000.0,,28.0
LONGLITE® PET,9035-104,Polyethylene Terephthalate,PET,1.58,PET-GF35,,252.0,10500.0,210.0,10000.0,,18.0
Rynite®,408 NC010,Polyethylene Terephthalate,PET,1.49,PET-I-GF30,,250.0,8300.0,,9300.0,60.0,
Rynite®,830ER BK503,Polyethylene Terephthalate,PET,1.59,PET-I-GF30,,250.0,,,11000.0,,
Rynite®,935 NC010,Polyethylene Terephthalate,PET,1.58,PET-(GF+MD)35,,252.0,9100.0,,10000.0,,
Rynite®,940E BK505,Polyethylene Terephthalate,PET,1.64,PET-(GF+MD)40,,250.0,13000.0,,12000.0,,
Rynite®,FR515 BK507,Polyethylene Terephthalate,PET,1.55,PET-GF15-FR,,254.0,6000.0,160.0,6100.0,90.0,
Rynite®,FR533NH NC010,Polyethylene Terephthalate,PET,1.61,PET-GF35-FR,,249.0,13000.0,140.0,13000.0,90.0,
Rynite®,FR543 BK507,Polyethylene Terephthalate,PET,1.79,PET-GF45-FR,,254.0,16000.0,280.0,16000.0,90.0,
Rynite®,GW520CS1 NC010,Polyethylene Terephthalate,PET,1.61,PET-GF20-FR,,250.0,,,9000.0,,
Rynite®,RE5231 BK533,Polyethylene Terephthalate,PET,1.6,PET-(GF+MD)35,,250.0,8800.0,140.0,10000.0,,
Impet®,2700 GV1/30,Polyethylene Terephthalate,PET,1.6,PET-GF30,,252.0,11100.0,225.0,11500.0,80.0,
Impet®,340R,Polyethylene Terephthalate,PET,1.73,PET-GF45-L,,244.0,15400.0,255.0,16800.0,73.0,4.0
Impet®,HD250,Polyethylene Terephthalate,PET,2.5,PET-I-GF,,,7750.0,72.5,,,
Petra®,140,Polyethylene Terephthalate,PET,1.7,PET-GF45,,,13100.0,255.0,16200.0,,
Petra®,330 FR BK112,Polyethylene Terephthalate,PET,1.67,PET-GF30-FR,,,9930.0,215.0,9768.888889,,
Bapolene®,83,Polyethylene Terephthalate,PET,1.39,PET,,252.0,,,,,
MARPOL®,PET IV 84 CB,Polyethylene Terephthalate,PET,,PET,,,,,,,
Ertalyte®,Sterra™ PET,Polyethylene Terephthalate,PET,1.41,PET,,245.0,3380.0,135.0,3500.0,,
Ertalyte®,TX Food Grade PET-P,Polyethylene Terephthalate,PET,1.44,PET,,245.0,2480.0,122.0,3300.0,,
SCHULADUR®,E GF 50,Polyethylene Terephthalate,PET,1.79,PET-GF50,,,17000.0,290.0,20000.0,,
Matrixx,80S7451,Polyethylene Terephthalate,PET,1.7,PET-GF45,172.0,,13800.0,,,,
Matrixx,81N7004,Polyethylene Terephthalate,PET,1.22,PET,51.7,,2070.0,,,,
Matrixx,85S7451,Polyethylene Terephthalate,PET,1.8,PET-GF75-FR,152.0,,12400.0,,,,
ICORENE®,N9201,Polyethylene Terephthalate,PET,1.27,PET,50.0,,2100.0,,,80.0,
ICORENE®,N9204,Polyethylene Terephthalate,PET,1.4,PET,,248.0,2300.0,,,,
ICORENE®,N9206,Polyethylene Terephthalate,PET,1.4,PET,,,,,,,
TEREZ PET,3100,Polyethylene Terephthalate,PET,1.32,PET,57.0,,,,2400.0,,
VYLOPET™,EMC-330K,Polyethylene Terephthalate,PET,1.6,PET,,,10300.0,217.0,,,
Wankai,WK821,Polyethylene Terephthalate,PET,,PET,,241.0,,,,,
Wankai,WK851,Polyethylene Terephthalate,PET,,PET,,241.0,,,,,
Yuyao PET,PET126,Polyethylene Terephthalate,PET,1.15,PET-GF-FR,,,8850.0,130.0,,,
Yuyao PET,PET518,Polyethylene Terephthalate,PET,1.3,PET-GF-FR,,,8510.0,132.0,,,
Tunhe PET,TH101,Polyethylene Terephthalate,PET,1.39,PET,,246.0,,,,,
VYPET,VNT 325,Polyethylene Terephthalate,PET,1.47,PET-(GF+MD)25,,250.0,6600.0,150.0,,,
VYPET,VNT 615 FR,Polyethylene Terephthalate,PET,1.55,PET-GF15-FR,,,5900.0,150.0,,,
VYPET,VNT 630,Polyethylene Terephthalate,PET,1.55,PET-GF30,140.0,,10500.0,218.0,,,
VYPET,VNT 635A,Polyethylene Terephthalate,PET,1.56,PET-GF35,,,10000.0,210.0,,,
RAMAPET®,R180,Polyethylene Terephthalate,PET,1.39,PET,,,,,,76.0,
RAMAPET®,S3,Polyethylene Terephthalate,PET,,PET,,245.0,,,,,
Polyclear®,PET T-94 G,Polyethylene Terephthalate,PET,1.4,PET,,236.0,,,,,
Kingfa,PET-RG30,Polyethylene Terephthalate,PET,1.65,PET-GF30-FR,,,9000.0,195.0,,,
RJM,SI301G30,Polyethylene Terephthalate,PET,1.55,PET-GF30,,,9410.0,196.0,,,
RJM,SI302G30,Polyethylene Terephthalate,PET,1.68,PET-GF30-FR,,,9810.0,186.0,,,
RTP,1104 M 15 BLK,Polyethylene Terephthalate,PET,1.64,PET-(GF+MD)40,,,11700.0,200.0,13800.0,,
RTP,1105 TFE 15,Polyethylene Terephthalate,PET,1.68,PET-GF30-L,,,9310.0,193.0,9650.0,,
Relpet®,H7761,Polyethylene Terephthalate,PET,,PET,,,,,,,
DuraPET,0624 FR,Polyethylene Terephthalate,PET,1.27,PET-FR,,,2470.0,,2170.0,,9.3
PQS,HF,Polyethylene Terephthalate,PET,,PET,,251.0,,,,,
Pontex,TFB5020G-GY1D,Polyethylene Terephthalate,PET,1.54,PET-X20,,,6670.0,132.0,,,50.0
OCEANWORKS®,OR.201611,Polyethylene Terephthalate,PET,1.36,PET,,,,,,,
SUSTADUR®,PET black extruded,Polyethylene Terephthalate,PET,1.38,PET,85.0,255.0,,,3000.0,,
SUSTADUR®,PET FG black,Polyethylene Terephthalate,PET,1.39,PET,85.0,255.0,,,3200.0,,
SUSTADUR®,PET natural calendered,Polyethylene Terephthalate,PET,1.38,PET,85.0,255.0,,,3000.0,,
SUSTADUR®,PET natural extruded,Polyethylene Terephthalate,PET,1.38,PET,85.0,255.0,,,3000.0,,
Meras®,HRX 2500 SG15,Polyethylene Terephthalate,PET,1.45,PET-GF15,,248.0,,,7000.0,,
VERDANT™,PCRPT076E,Polyethylene Terephthalate,PET,,PET,,,,,,,
VERDANT™,PCRPT080NN,Polyethylene Terephthalate,PET,,PET,,,,,,,
VERDANT™,PCRPTF075 Series,Polyethylene Terephthalate,PET,0.25,PET,,120.0,,,,,30.0
VINPOL™,PT092,Polyethylene Terephthalate,PET,,PET,,254.0,,,,,
TechnoPet,GF 45 2 0 schwarz (32923),Polyethylene Terephthalate,PET,1.71,PET-GF45,145.0,,17300.0,225.0,17000.0,,
HiFill®,PET GF/M35,Polyethylene Terephthalate,PET,1.59,PET-(GF+MD)35,,254.0,9650.0,170.0,,,
HiFill®,PET GF30 2000,Polyethylene Terephthalate,PET,1.56,PET-GF30,,254.0,8960.0,248.0,,,
HiFill®,PET GF30 FR 2000 NAT,Polyethylene Terephthalate,PET,1.67,PET-GF-FR,,,9650.0,207.0,,,
HiFill®,PET GF45 NAT,Polyethylene Terephthalate,PET,1.69,PET-GF45,,254.0,13800.0,283.0,,,
TAROLOX,111 G3 DX0,Polyethylene Terephthalate,PET,1.52,PET-GF15-FR,,256.0,9000.0,140.0,10500.0,,
TAROLOX,111 G4,Polyethylene Terephthalate,PET,1.48,PET-GF20,,252.0,7800.0,170.0,8200.0,,
TAROLOX,111 G4 DX0,Polyethylene Terephthalate,PET,1.58,PET-GF20-FR,,256.0,8000.0,190.0,8800.0,,
TAROLOX,111 G4 DX02,Polyethylene Terephthalate,PET,1.63,PET-GF20-FR,,256.0,8200.0,180.0,9000.0,,
TAROLOX,111 G5,Polyethylene Terephthalate,PET,1.51,PET-GF25,,256.0,7800.0,185.0,8500.0,,
Sunny®,PET EN220,Polyethylene Terephthalate,PET,1.6,PET-GF20-FR,,,6300.0,170.0,,,
Lighter™,S93,Polyethylene Terephthalate,PET,,PET,55.0,,2100.0,,2300.0,78.0,
TECAPET,white,Polyethylene Terephthalate,PET,1.38,PET,68.9,254.0,3240.0,107.0,3240.0,,
EPIMIX,PET GFR 30 NC Q1D001,Polyethylene Terephthalate,PET,1.56,PET-GF30-L,,255.0,9500.0,240.0,10500.0,,27.0
EPIMIX,PET GFR 35 NC Q1D501,Polyethylene Terephthalate,PET,1.6,PET-GF35-L,,255.0,9500.0,245.0,11000.0,,25.0
EPIMIX,PET GV0 30 NC Q1D0B301,Polyethylene Terephthalate,PET,1.71,PET-GF30-FR-L,,255.0,10000.0,225.0,11500.0,,
SureSpec,PET-80HF,Polyethylene Terephthalate,PET,,PET,,,,,,,
SureSpec,PET-80S,Polyethylene Terephthalate,PET,,PET,,119.0,,,,,
Tecopet®,PT70 GR15 NL100 PS20,Polyethylene Terephthalate,PET,1.54,PET-GF15-FR,,255.0,,,7000.0,,
Tecopet®,PT74 GR20 BK002 DA,Polyethylene Terephthalate,PET,1.48,PET-GF20,,250.0,,,8000.0,,
Tecopet®,PT74 GR30 BK002 XA20,Polyethylene Terephthalate,PET,1.69,PET-GF30-FR,,250.0,,,10500.0,,
ASPIRE®,84 J,Polyethylene Terephthalate,PET,,PET,,,,,,,
TRIPET®,2500G20,Polyethylene Terephthalate,PET,1.47,PET,118.0,,7350.0,,,,50.0
TRIPET®,2500G30,Polyethylene Terephthalate,PET,1.56,PET,127.0,,8830.0,,,,40.0
TRIPET®,2500G36,Polyethylene Terephthalate,PET,1.16,PET,157.0,,10800.0,,,,38.0
TRIPET®,LV2550GN30,Polyethylene Terephthalate,PET,1.61,PET,137.0,,8830.0,,,,60.0
TRIPET®,NP2559GN30,Polyethylene Terephthalate,PET,1.58,PET,127.0,,981.0,,,,60.0
SAXAPLAST™,PET-01 BTI K-N001,Polyethylene Terephthalate,PET,1.37,PET,,,,,2400.0,,
KumhoSunny PET,HEG3615,Polyethylene Terephthalate,PET,1.55,PET-GF15,,,9500.0,185.0,,,40.0
KumhoSunny PET,HEG3620NH,Polyethylene Terephthalate,PET,1.6,PET-GF20-FR,,,6500.0,180.0,,,
KumhoSunny PET,HEG3645,Polyethylene Terephthalate,PET,1.71,PET-GF45,,,16000.0,220.0,,,25.0
Shinite®,T102G30NA TH8001,Polyethylene Terephthalate,PET,1.66,PET-GF30-FR,,253.0,9200.0,181.0,,,
Skyrol®,SH37,Polyethylene Terephthalate,PET,,PET,,,,,,,
Skyrol®,SH62,Polyethylene Terephthalate,PET,1.4,PET,,,,,,,
Skyrol®,SL10,Polyethylene Terephthalate,PET,1.4,PET,,,,,,,
Skyrol®,SM40,Polyethylene Terephthalate,PET,1.4,PET,,,,,,,
Skyrol®,SP19N,Polyethylene Terephthalate,PET,1.32,PET,,,,,,,
Skyrol®,SR50,Polyethylene Terephthalate,PET,1.4,PET,,,,,,,
PRIMALENE,WPP04PET,Polyethylene Terephthalate,PET,,PET,,,,,,,
RENATUS®,B3045FA,Polyethylene Terephthalate,PET,1.7,PET-GF45,,,15500.0,265.0,,,
RENATUS®,BN9030,Polyethylene Terephthalate,PET,1.66,PET-GF30-FR,139.0,,10100.0,214.0,,,
RENATUS®,C3015FA,Polyethylene Terephthalate,PET,1.47,PET-GF15,,,6300.0,168.0,,,
RENATUS®,RH030,Polyethylene Terephthalate,PET,1.61,PET-GF30,,,10300.0,230.0,,,
RENATUS®,RH045,Polyethylene Terephthalate,PET,1.75,PET-GF45,,,16600.0,273.0,,,
Beetle,PET CLEAR 100,Polyethylene Terephthalate,PET,1.36,PET,,258.0,,,,,
Nemcon™ E,PET 30131,Polyethylene Terephthalate,PET,1.41,PET,52.0,,3090.0,,2550.0,,
neopet,78,Polyethylene Terephthalate,PET,,PET,,244.0,,,,,
neopet,AMO,Polyethylene Terephthalate,PET,,PET,,244.0,,,,,
neopet,Ultra,Polyethylene Terephthalate,PET,,PET,,251.0,,,,,
UNIPET®,PET,Polyethylene Terephthalate,PET,1.34,PET,84.1,,3380.0,121.0,3240.0,,
OCTAL PET,HF 01,Polyethylene Terephthalate,PET,,PET,,249.0,,,,,
OCTAL PET,HF R1,Polyethylene Terephthalate,PET,,PET,,249.0,,,,,
OCTAL PET,SG 02,Polyethylene Terephthalate,PET,,PET,,249.0,,,,,
Nan Ya PET,4410G3,Polyethylene Terephthalate,PET,1.53,PET-GF15-FR,108.0,250.0,5590.0,157.0,,,32.0
Nan Ya PET,4410G5,Polyethylene Terephthalate,PET,1.57,PET-GF25-FR,127.0,250.0,7850.0,216.0,,,23.0
Edgetek™,ET3400-8002 NHFR RS BK001,Polyethylene Terephthalate,PET,1.57,PET-GF30,,,11000.0,150.0,,,
PRECITE®,E GF 30 3 natural (8288),Polyethylene Terephthalate,PET,1.55,PET-GF30,,260.0,11800.0,270.0,10800.0,,
PRECITE®,E GF 30 black (7814),Polyethylene Terephthalate,PET,1.55,PET-GF30,,260.0,,,11000.0,,
PRIMATOP®,PET GP80,Polyethylene Terephthalate,PET,,PET,,246.0,,,,,
Adell PET,WL-37,Polyethylene Terephthalate,PET,1.62,PET-(GF+MD)35,,232.0,10300.0,169.0,,,
Adell PET,WR-36,Polyethylene Terephthalate,PET,1.55,PET-GF30,,232.0,8960.0,231.0,,,
Arnite®,A02 307,Polyethylene Terephthalate,PET,1.16,PET,58.0,255.0,,,2500.0,,
Arnite®,A06 700,Polyethylene Terephthalate,PET,1.4,PET,50.0,255.0,,,2250.0,,
Arnite®,AV2 365 SN,Polyethylene Terephthalate,PET,1.75,PET-GF35-FR,,255.0,,,13500.0,,
Arnite®,AV2 370 XL,Polyethylene Terephthalate,PET,1.66,PET-GF35,,255.0,,,13000.0,,
Arnite®,AV2 390,Polyethylene Terephthalate,PET,1.78,PET-GF50,,255.0,17500.0,330.0,19000.0,,
Arnite®,AV2 390 XT,Polyethylene Terephthalate,PET,1.81,PET-GF50,,255.0,,,18500.0,,
Eastar™,EN058 Natural,Polyethylene Terephthalate,PET,1.33,PET,58.0,,2400.0,,,,
DSR,TL-104,Polyethylene Terephthalate,PET,,PET,,245.0,,,,,
DSR,TL-2060,Polyethylene Terephthalate,PET,,PET,,,,,,,
DSR,TLE-101,Polyethylene Terephthalate,PET,,PET,,245.0,,,,,
Delta,PETR-1G60,Polyethylene Terephthalate,PET,1.56,PET-GF30,145.0,,9650.0,,,,
Laser+®,C (E61A),Polyethylene Terephthalate,PET,,PET,,246.0,,,,,
Laser+®,GP 2400 (B12A),Polyethylene Terephthalate,PET,,PET,,243.0,,,,,
Array™,9921M,Polyethylene Terephthalate,PET,,PET,,238.0,,,,,
LONGLITE® PET,9130-104,Polyethylene Terephthalate,PET,1.7,PET-GF30,,254.0,10000.0,195.0,11500.0,,25.0
Rynite®,408 BK515,Polyethylene Terephthalate,PET,1.49,PET-I-GF30,,250.0,8000.0,,9300.0,60.0,
Rynite®,550HTE BK503,Polyethylene Terephthalate,PET,1.75,PET-GF50,,251.0,16000.0,280.0,18000.0,95.0,
Rynite®,935 BK505,Polyethylene Terephthalate,PET,1.58,PET-(GF+MD)35,,252.0,9300.0,130.0,10000.0,,
Rynite®,FG530 NC011,Polyethylene Terephthalate,PET,1.57,PET-GF30,,257.0,,,10000.0,90.0,
Rynite®,FR515 NC010,Polyethylene Terephthalate,PET,1.53,PET-GF15-FR,,254.0,5900.0,170.0,6800.0,90.0,
Rynite®,RE5264 NC010,Polyethylene Terephthalate,PET,1.66,PET-GF35,,247.0,12000.0,280.0,14000.0,,9.0
Celstran®,CFR-TP PET GF60-10,Polyethylene Terephthalate,PET,1.84,PET-GF,,245.0,35000.0,770.0,32800.0,,
Ultrafuse,PET,Polyethylene Terephthalate,PET,1.33,PET,,,2060.0,66.7,1930.0,71.0,
Ultrafuse,PET CF15,Polyethylene Terephthalate,PET,1.37,PET-CF15,,245.0,5450.0,108.0,6180.0,79.0,
Petra®,130,Polyethylene Terephthalate,PET,1.55,PET-GF30,,,8970.0,240.0,10200.0,,
Petra®,130 BK112,Polyethylene Terephthalate,PET,1.55,PET-GF30,,,8760.0,230.0,10200.0,,
Petra®,230 BK112,Polyethylene Terephthalate,PET,1.61,PET-(GF+MD)35,,,9050.0,180.0,11700.0,,
Petra®,7010 BK5830,Polyethylene Terephthalate,PET,1.44,PET-GF15,,,6300.0,,,,
Bangkok PET,V080P,Polyethylene Terephthalate,PET,,PET,,249.0,,,,,
4PET®,9L32320 HL,Polyethylene Terephthalate,PET,1.48,PET-(GF+GB)20-L,,250.0,,,6500.0,,
Mfinity™,S8300-PETX-TR,Polyethylene Terephthalate,PET,,PET,,,,,,,
TEKASTER™,F615G55,Polyethylene Terephthalate,PET,1.77,PET-GF55,,,17900.0,289.0,,,
Matrixx,80S7301,Polyethylene Terephthalate,PET,1.56,PET-GF30,145.0,,8620.0,,,,
BESTDUR,PXG6/01,Polyethylene Terephthalate,PET,1.7,PET-GF30-FR-L,,,,,9500.0,,
Wankai,WK881,Polyethylene Terephthalate,PET,,PET,,241.0,,,,,
Yuyao PET,PETG20,Polyethylene Terephthalate,PET,1.35,PET-GF20-FR,,,6200.0,155.0,,,
Yuyao PET,PETG30,Polyethylene Terephthalate,PET,1.45,PET-GF30-FR,,,7500.0,180.0,,,
Tunhe PET,TH102C,Polyethylene Terephthalate,PET,1.39,PET,,245.0,,,,,
Tunhe PET,TH104,Polyethylene Terephthalate,PET,1.39,PET,,247.0,,,,,
Tunhe PET,TH105,Polyethylene Terephthalate,PET,1.39,PET,,250.0,,,,,
Kangxi®,PET-30GF,Polyethylene Terephthalate,PET,1.54,PET-GF30,,,7500.0,180.0,,,
VINPOL™,GP084,Polyethylene Terephthalate,PET,,PET,,245.0,,,,,
TYNEP®,E4450,Polyethylene Terephthalate,PET,1.25,PET-GF45,,,11700.0,248.0,,,
TYNEP®,E7350,Polyethylene Terephthalate,PET,1.38,PET-(GF+MD)35,,,7580.0,152.0,,,
RAMAPET®,A1,Polyethylene Terephthalate,PET,,PET,,246.0,,,,,
RAMAPET®,P184,Polyethylene Terephthalate,PET,1.39,PET,,,,,,75.0,
RAMAPET®,S1,Polyethylene Terephthalate,PET,,PET,,245.0,,,,,
Polyclear®,PET T-94,Polyethylene Terephthalate,PET,1.4,PET,,236.0,,,,,
RTP,1103 M 15 BLK,Polyethylene Terephthalate,PET,1.6,PET-(GF+MD)35,,,11000.0,200.0,12400.0,,
RTP,1108,Polyethylene Terephthalate,PET,1.68,PET-GF45,,,13800.0,265.0,16500.0,,
RTP,1199 X 117594 C,Polyethylene Terephthalate,PET,1.57,PET-GF30-FR,,,11900.0,123.0,13300.0,,
Relpet®,G5801,Polyethylene Terephthalate,PET,,PET,,,,,,,
PQS,MW,Polyethylene Terephthalate,PET,,PET,,248.0,,,,,
Prime PETG,14471,Polyethylene Terephthalate,PET,1.27,PET,53.1,,2140.0,,,,
PoliXL™,PETGF30N,Polyethylene Terephthalate,PET,1.55,PET-GF30,,,8620.0,231.0,10000.0,,
SUSTADUR®,PET FG blue,Polyethylene Terephthalate,PET,1.39,PET,85.0,255.0,,,3000.0,,
VERDANT™,PCRPT076,Polyethylene Terephthalate,PET,,PET,,,,,,,
VERDANT™,PCRPT080 Series,Polyethylene Terephthalate,PET,,PET,,122.0,,,,,
VERDANT™,PCRPT082,Polyethylene Terephthalate,PET,,PET,,,,,,,
VINPOL™,PT101,Polyethylene Terephthalate,PET,1.39,PET,,240.0,,,,,
HiFill®,PET GF15 X BK,Polyethylene Terephthalate,PET,1.43,PET-GF15,,248.0,5340.0,96.5,,,
HiFill®,PET GF55 2000,Polyethylene Terephthalate,PET,1.8,PET-GF55,,254.0,17200.0,303.0,,,
TAROLOX,111 G4 DX03,Polyethylene Terephthalate,PET,1.58,PET-GF20,,256.0,7000.0,190.0,7500.0,,
TAROLOX,111 G6,Polyethylene Terephthalate,PET,1.55,PET-GF30,,256.0,9000.0,220.0,10000.0,,
TAROLOX,111 G6 DX03,Polyethylene Terephthalate,PET,1.64,PET-GF30,,256.0,9800.0,210.0,10800.0,,
TAROLOX,111 G8,Polyethylene Terephthalate,PET,1.64,PET-GF40,,256.0,12500.0,265.0,14500.0,,
Sunny®,PET EN130,Polyethylene Terephthalate,PET,1.54,PET-GF30,,,9500.0,210.0,,,
Lighter™,C98,Polyethylene Terephthalate,PET,,PET,55.0,,2100.0,,2300.0,78.0,
EPIMIX,PET GFR 50 BK Q1F001,Polyethylene Terephthalate,PET,1.75,PET-GF50-L,,255.0,14800.0,280.0,16500.0,,22.0
EPIMIX,PET GV0 30 NC Q1D0B501,Polyethylene Terephthalate,PET,1.75,PET-GF30-FR-L,,255.0,10000.0,200.0,11500.0,,
Tecopet®,PT70 GR20 NL100 PR,Polyethylene Terephthalate,PET,1.48,PET-GF20,,255.0,,,8500.0,,
Tecopet®,PT70 GR30 NL100 HT,Polyethylene Terephthalate,PET,1.59,PET-GF30,,255.0,,,11000.0,,
Tecopet®,PT70 GR30 NL100 PR,Polyethylene Terephthalate,PET,1.58,PET-GF30,,255.0,,,10500.0,,
Tecopet®,PT70 GR30 NL100 XA20,Polyethylene Terephthalate,PET,1.71,PET-GF30-FR,,255.0,,,13000.0,,
Tecopet®,PT74 CR20 BK111 PR,Polyethylene Terephthalate,PET,1.41,PET-CF20,,250.0,,,15000.0,,
Tecopet®,PT74 GR20 BK002 XA20,Polyethylene Terephthalate,PET,1.63,PET-GF20-FR,,250.0,,,8500.0,,
Tecopet®,PT74 GR30 BK002 DA,Polyethylene Terephthalate,PET,1.57,PET-GF30,,250.0,,,11000.0,,
TRIPET®,2550GN40,Polyethylene Terephthalate,PET,1.72,PET,142.0,,9810.0,,,,70.0
Shinite®,T102G15BK TH6035,Polyethylene Terephthalate,PET,1.56,PET-GF15-FR,,253.0,6280.0,137.0,,,25.0
Shinite®,T102G15NA TH3015,Polyethylene Terephthalate,PET,1.69,PET-GF15-FR,,253.0,6570.0,162.0,,,33.0
Skyrol®,SH82,Polyethylene Terephthalate,PET,1.4,PET,,,,,,,
Skyrol®,SH82L,Polyethylene Terephthalate,PET,,PET,,,,,,,
Skyrol®,SP65,Polyethylene Terephthalate,PET,1.4,PET,,,,,,,
Skyrol®,SP82,Polyethylene Terephthalate,PET,1.4,PET,,,,,,,
PRIMALENE,WPP03PET,Polyethylene Terephthalate,PET,,PET,,,,,,,
RENATUS®,BN3030SD,Polyethylene Terephthalate,PET,1.65,PET-GF30-FR,,,9200.0,215.0,,,
RENATUS®,CN9030,Polyethylene Terephthalate,PET,1.66,PET-GF30-FR,130.0,,10100.0,210.0,,,
PEXTIN™,RCPETMIG40L-BK09,Polyethylene Terephthalate,PET,1.64,PET-(GF+MD)40-L,,,9660.0,166.0,,,
Polygrade®,A1 CNZA010 PG309,Polyethylene Terephthalate,PET,1.32,PET,,249.0,2010.0,75.0,,,
neopet,84,Polyethylene Terephthalate,PET,,PET,,244.0,,,,,
NEXT REGRIND,PET 530-300RG,Polyethylene Terephthalate,PET,1.55,PET-GF30,,,7580.0,,,,
UNITREX®,HiTemp,Polyethylene Terephthalate,PET,1.31,PET,110.0,,4550.0,193.0,,160.0,
OCTAL PET,SG 04,Polyethylene Terephthalate,PET,,PET,,245.0,,,,,
NYLOY®,TG-0035B-1,Polyethylene Terephthalate,PET,1.45,PET-GF35,,,14100.0,167.0,,,
CERTENE™,PET 8080HF,Polyethylene Terephthalate,PET,,PET,,,,,,,
CERTENE™,PET 8470,Polyethylene Terephthalate,PET,,PET,,119.0,,,,,
Nan Ya PET,4210G3,Polyethylene Terephthalate,PET,1.43,PET-GF15,108.0,250.0,5590.0,157.0,,,35.0
Nan Ya PET,4410G4,Polyethylene Terephthalate,PET,1.56,PET-GF20-FR,113.0,250.0,5880.0,167.0,,,27.0
PRECITE®,E GF 40 natural (7304),Polyethylene Terephthalate,PET,1.65,PET-GF40,,260.0,15500.0,300.0,15000.0,,
PRECITE®,E GF 50 black (7395),Polyethylene Terephthalate,PET,1.75,PET-GF50,,260.0,,,18000.0,,
PRECITE®,E ICF 30 ECO black (8277),Polyethylene Terephthalate,PET,1.45,PET-CF30,,250.0,,,23700.0,,
Preformance® PET,1708CC(A),Polyethylene Terephthalate,PET,,PET,,,,,,,
Preformance® PET,ES11(A),Polyethylene Terephthalate,PET,,PET,,,,,,,
Adell PET,WL-38,Polyethylene Terephthalate,PET,1.6,PET-(GF+MD)40,,232.0,8340.0,175.0,,,
AuroraGuard™,012,Polyethylene Terephthalate,PET,1.17,PET,53.0,,1590.0,66.0,1590.0,,
AuroraGuard™,230GF,Polyethylene Terephthalate,PET,1.56,PET-GF30,150.0,,8960.0,210.0,10200.0,,
AuroraGuard™,235GF,Polyethylene Terephthalate,PET,1.58,PET-(GF+MD)35,172.0,,8520.0,114.0,10200.0,,
AuroraGuard™,F0PET15GF,Polyethylene Terephthalate,PET,1.56,PET-GF15-FR,108.0,,6460.0,160.0,6200.0,,
Arnite®,AV2 370 /B,Polyethylene Terephthalate,PET,1.63,PET-GF35,,255.0,,,12600.0,,
Arnite®,AV2 370 XL-T,Polyethylene Terephthalate,PET,1.67,PET-GF35,,255.0,,,14000.0,,
Arnite®,AV2 390 XL,Polyethylene Terephthalate,PET,1.78,PET-GF50,,255.0,,,18100.0,,
DSR,TL-2050,Polyethylene Terephthalate,PET,,PET,,,,,,,
Delta,PETR-1G3M35,Polyethylene Terephthalate,PET,1.58,PET-(GF+MD)35,117.0,250.0,11000.0,,,,
Laser+®,(C91A),Polyethylene Terephthalate,PET,,PET,,244.0,,,,,
Laser+®,7000 (B92A),Polyethylene Terephthalate,PET,,PET,,242.0,,,,,
Laser+®,C (K62A),Polyethylene Terephthalate,PET,,PET,,246.0,,,,,
Laser+®,C 9000 (B64A),Polyethylene Terephthalate,PET,,PET,,243.0,,,,,
Laser+®,W (L40A),Polyethylene Terephthalate,PET,,PET,,242.0,,,,,
Laser+®,W (P41A),Polyethylene Terephthalate,PET,,PET,,241.0,,,,,
Laser+®,W 4000 (K42A),Polyethylene Terephthalate,PET,,PET,,244.0,,,,,
LONGLITE® PET,9130-200,Polyethylene Terephthalate,PET,1.7,PET-GF30,,254.0,9700.0,210.0,12000.0,,25.0
LONGLITE® PET,9230-104X,Polyethylene Terephthalate,PET,1.63,PET-GF30-FR,,252.0,9000.0,195.0,,,
Rynite®,530 BK503,Polyethylene Terephthalate,PET,1.56,PET-GF30,,250.0,8900.0,210.0,10000.0,90.0,
Rynite®,530 NC010,Polyethylene Terephthalate,PET,1.56,PET-GF30,,252.0,9000.0,230.0,11000.0,90.0,
Rynite®,545 BK504,Polyethylene Terephthalate,PET,1.7,PET-GF45,,249.0,14000.0,,16000.0,90.0,
Rynite®,545K BK504,Polyethylene Terephthalate,PET,1.71,PET-GF45,,248.0,14000.0,300.0,15000.0,90.0,
Rynite®,815ER BK503,Polyethylene Terephthalate,PET,1.39,PET-I-GF15,80.13524824839547,250.0,3700.0,140.0,4300.0,,26.0
Rynite®,940 BK505,Polyethylene Terephthalate,PET,1.64,PET-(GF+MD)40,,250.0,13000.0,,12000.0,,
Rynite®,940 NC010,Polyethylene Terephthalate,PET,1.64,PET-(GF+MD)40,,250.0,12000.0,200.0,12000.0,,
Rynite®,FR335 NC010,Polyethylene Terephthalate,PET,1.67,PET-GF35-FR,,248.0,,,12000.0,,
Rynite®,FR530 NC010,Polyethylene Terephthalate,PET,1.68,PET-GF30-FR,,252.0,10000.0,,12000.0,90.0,
Rynite®,FR533NH BK507,Polyethylene Terephthalate,PET,1.6,PET-GF35-FR,,249.0,13000.0,140.0,13000.0,90.0,
Rynite®,HR540SUV BK544,Polyethylene Terephthalate,PET,1.62,PET-GF40,,247.0,,,13000.0,,20.0
Impet®,2700 GV1/20,Polyethylene Terephthalate,PET,1.52,PET-GF20,,255.0,8100.0,173.0,8200.0,80.0,
Impet®,2700 GV1/45,Polyethylene Terephthalate,PET,1.74,PET-GF45,,250.0,17000.0,240.0,17000.0,,
Impet®,830R,Polyethylene Terephthalate,PET,1.59,PET-(GF+MD)35,,244.0,10900.0,190.0,11000.0,76.0,5.0
Ultrafuse,rPET,Polyethylene Terephthalate,PET,1.27,PET,,,1660.0,66.9,1640.0,83.0,
Petra®,130 FR BK112,Polyethylene Terephthalate,PET,1.68,PET-GF30-FR,,,9700.0,210.0,,,
Bangkok PET,V082P,Polyethylene Terephthalate,PET,,PET,,249.0,,,,,
Bapolene®,80,Polyethylene Terephthalate,PET,1.39,PET,,247.0,,,,,
4PET®,9L22115 H,Polyethylene Terephthalate,PET,1.44,PET-GF15,,250.0,,,6750.0,,
4PET®,9L22120 HIUV,Polyethylene Terephthalate,PET,1.45,PET-I-GF20,,250.0,,,7000.0,,
4PET®,9L22145 H,Polyethylene Terephthalate,PET,1.69,PET-GF45,,250.0,,,16000.0,,
TEKASTER™,F615G30FR,Polyethylene Terephthalate,PET,1.67,PET-GF30,,,10100.0,226.0,,,
MWR,PET T7200GF30,Polyethylene Terephthalate,PET,1.56,PET-GF30,,,965.0,,,,
Ertalyte®,PET FG,Polyethylene Terephthalate,PET,1.41,PET,,245.0,3380.0,135.0,3500.0,,
Matrixx,80S7351,Polyethylene Terephthalate,PET,1.6,PET-GF35,159.0,,9650.0,,,,
VYLOPET™,EMC-133T,Polyethylene Terephthalate,PET,1.67,PET-FR,,,11500.0,228.0,,,
BESTDUR ECO,PHR,Polyethylene Terephthalate,PET,1.34,PET-L,,,,,,,
Wankai,WK801,Polyethylene Terephthalate,PET,,PET,,241.0,,,,,
Yuyao PET,PETG10 (FR),Polyethylene Terephthalate,PET,1.3,PET-GF10-FR,,,4000.0,110.0,,,
Yuyao PET,PETG30 (FR),Polyethylene Terephthalate,PET,1.55,PET-GF30-FR,,,7500.0,180.0,,,
Tunhe PET,TH102,Polyethylene Terephthalate,PET,1.39,PET,,246.0,,,,,
LUVOCOM®,1800-8449,Polyethylene Terephthalate,PET,1.45,PET-CF,,,22000.0,310.0,25000.0,,
LUVOCOM®,1800-9333/WT,Polyethylene Terephthalate,PET,1.6,PET,,,8500.0,85.0,9500.0,,
Lotte,COOL,Polyethylene Terephthalate,PET,1.39,PET,,,,,,,
VYPET,VNT 630 FR,Polyethylene Terephthalate,PET,1.68,PET-GF30-FR,,,10000.0,190.0,,,
VYPET,VNT 835B,Polyethylene Terephthalate,PET,1.56,PET-(GF+MD)35,120.0,,9900.0,185.0,,,
RAMAPET®,N1,Polyethylene Terephthalate,PET,1.39,PET,,245.0,,,,76.0,
RAMAPET®,N180,Polyethylene Terephthalate,PET,1.39,PET,,,,,,76.0,
RAMAPET®,N1S,Polyethylene Terephthalate,PET,1.39,PET,,245.0,,,,76.0,
RAMAPET®,R1,Polyethylene Terephthalate,PET,1.39,PET,,245.0,,,,76.0,
Polyclear®,Plus PET 1111,Polyethylene Terephthalate,PET,1.4,PET,,240.0,,,,,
Polyclear®,Refresh PET 1101,Polyethylene Terephthalate,PET,1.4,PET,,240.0,,,,,
FuTuRe-PET®,1125,Polyethylene Terephthalate,PET,1.4,PET,,240.0,,,,,
Jamplast,PET EX-03,Polyethylene Terephthalate,PET,,PET,,,,,,,
RJM,SI302G15,Polyethylene Terephthalate,PET,1.52,PET-GF15-FR,,,5980.0,137.0,,,
RTP,1105 BLK,Polyethylene Terephthalate,PET,1.56,PET-GF30,,,9650.0,221.0,11000.0,,
DuraPET,0624GF20 PCR ST,Polyethylene Terephthalate,PET,1.43,PET-GF20,,,5530.0,,5590.0,,9.0
Pontex,T5030G-1-GY1,Polyethylene Terephthalate,PET,1.54,PET-X30,,,8340.0,167.0,,,20.0
RAMSTER,PE321G6BK10,Polyethylene Terephthalate,PET,1.66,PET-GF30-FR,,,,,11100.0,,
RAMSTER,PE502G3BK10,Polyethylene Terephthalate,PET,1.52,PET-GF15-FR,,,5600.0,165.0,6600.0,,
Rynite®,RE5264E NC010,Polyethylene Terephthalate,PET,1.66,PET-GF35,,247.0,12000.0,280.0,14000.0,,
Eastlon,PET CB-602AB (Bio PET),Polyethylene Terephthalate,PET,1.3,PET,,,,,,,
PoliXL™,PBTBK,Polyethylene Terephthalate,PET,1.31,PET,,,2830.0,86.0,2760.0,,50.0
PoliXL™,PETGF30BK,Polyethylene Terephthalate,PET,1.55,PET-GF30,,,8620.0,231.0,10000.0,,
OCEANWORKS®,OR.201612,Polyethylene Terephthalate,PET,,PET,,,,,,,
SUSTADUR®,PET GLD 120 grey extruded,Polyethylene Terephthalate,PET,1.41,PET,77.0,250.0,,,3100.0,,
SAXAPLAST™,PET-07C BTI K - N001,Polyethylene Terephthalate,PET,1.37,PET,,,,,,,
Meras®,FRX 2500 SG20,Polyethylene Terephthalate,PET,1.45,PET-GF20-FR,,240.0,,,8000.0,,
VERDANT™,PCRPTF,Polyethylene Terephthalate,PET,,PET,,,,,,,
VINPOL™,PT090,Polyethylene Terephthalate,PET,1.39,PET,,240.0,,,,,
TechnoPet,GF 30 2 0 schwarz (32695),Polyethylene Terephthalate,PET,1.55,PET-GF30,145.0,,,,11200.0,,
Preformance® PET,1708,Polyethylene Terephthalate,PET,,PET,,,,,,,
Preformance® PET,AQ01,Polyethylene Terephthalate,PET,,PET,,,,,,,
TAROLOX,111 G6 DX0,Polyethylene Terephthalate,PET,1.66,PET-GF30-FR,,256.0,10000.0,220.0,11000.0,,
TAROLOX,111 G9,Polyethylene Terephthalate,PET,1.68,PET-GF45,,256.0,13500.0,280.0,15500.0,,
STAR,PET IV.84FR (Fast Reheat),Polyethylene Terephthalate,PET,1.4,PET,,,,,,,
SILVER®,PET823G30,Polyethylene Terephthalate,PET,1.55,PET-GF30,,,10000.0,200.0,,,
SILVER®,PET840G30,Polyethylene Terephthalate,PET,1.65,PET-GF30-FR,,,9500.0,190.0,,,
Lighter™,S98,Polyethylene Terephthalate,PET,,PET,55.0,,2100.0,,2300.0,78.0,
SureSpec,PET-80C,Polyethylene Terephthalate,PET,,PET,,119.0,,,,,
Tecopet®,PT70 GR45 NL100 PR,Polyethylene Terephthalate,PET,1.69,PET-GF45,,255.0,,,16000.0,,
Tecopet®,PT74 CR30 BK111 PR,Polyethylene Terephthalate,PET,1.44,PET-CF30,,250.0,,,24000.0,,
ASPIRE®,T84,Polyethylene Terephthalate,PET,,PET,,,,,,,
TRIPET®,2500G40,Polyethylene Terephthalate,PET,1.63,PET,137.0,,9320.0,,,,35.0
TRIPET®,2550G30LW,Polyethylene Terephthalate,PET,1.54,PET,112.0,,8250.0,,,,12.0
TRIPET®,2550GN30,Polyethylene Terephthalate,PET,1.62,PET,137.0,,8830.0,,,,30.0
TRIPET®,NP2559GN45,Polyethylene Terephthalate,PET,1.71,PET,137.0,,1270.0,,,,60.0
VALOX™ FR Resin,365 - Asia,Polyethylene Terephthalate,PET,1.33,PET,41.0,,2240.0,,,,
KumhoSunny PET,HEG3620FG,Polyethylene Terephthalate,PET,1.6,PET-GF20-FR,,,7000.0,180.0,,,
KumhoSunny PET,HEG3630,Polyethylene Terephthalate,PET,1.6,PET-GF30,,,11000.0,250.0,,,30.0
Shinite®,T102G30NA TH3012,Polyethylene Terephthalate,PET,1.7,PET-GF30-FR,,253.0,10300.0,196.0,,,15.0
SITRAPET,GF45-LK / C94150,Polyethylene Terephthalate,PET,1.7,PET-GF45,,,,,15000.0,,
Skyrol®,SG00,Polyethylene Terephthalate,PET,,PET,,,,,,,
Skyrol®,SH22,Polyethylene Terephthalate,PET,1.4,PET,,,,,,,
Skyrol®,SH31,Polyethylene Terephthalate,PET,,PET,,,,,,,
Skyrol®,SH64,Polyethylene Terephthalate,PET,1.4,PET,,,,,,,
Skyrol®,SH71S,Polyethylene Terephthalate,PET,1.4,PET,,,,,,,
Skyrol®,SH72S,Polyethylene Terephthalate,PET,1.4,PET,,,,,,,
Skyrol®,SH81,Polyethylene Terephthalate,PET,1.4,PET,,,,,,,
Skyrol®,SL11,Polyethylene Terephthalate,PET,1.4,PET,,,,,,,
Skyrol®,SL70,Polyethylene Terephthalate,PET,1.4,PET,,,,,,,
Skyrol®,SP19H,Polyethylene Terephthalate,PET,1.32,PET,,,,,,,
Skyrol®,SP29N,Polyethylene Terephthalate,PET,1.32,PET,,,,,,,
Skyrol®,SP93,Polyethylene Terephthalate,PET,1.4,PET,,,,,,,
Skyrol®,SP95,Polyethylene Terephthalate,PET,1.4,PET,,,,,,,
MECHETEC®,PET,Polyethylene Terephthalate,PET,1.34,PET,,,3380.0,121.0,3240.0,,
RENATUS®,BN9015,Polyethylene Terephthalate,PET,1.58,PET-GF15-FR,105.0,,6400.0,163.0,,,
RENATUS®,CN3030SD,Polyethylene Terephthalate,PET,1.65,PET-GF30-FR,,,9200.0,215.0,,,
PEXTIN™,RCPETG30-BK09,Polyethylene Terephthalate,PET,1.56,PET-GF30-L,,,7590.0,193.0,,,
PEXTIN™,RCPETMIG40-BK09,Polyethylene Terephthalate,PET,1.64,PET-(GF+MD)40-L,,,9660.0,166.0,,,
Polygrade®,A3 LF CRLA010 PG301,Polyethylene Terephthalate,PET,1.33,PET,,235.0,,115.0,,,
neopet,80,Polyethylene Terephthalate,PET,,PET,,244.0,,,,,
OCTAL PET,RH 02,Polyethylene Terephthalate,PET,,PET,,245.0,,,,,
Exelene® PET,IV 80,Polyethylene Terephthalate,PET,1.4,PET,,241.0,,,,,
Exelene® PET,IV 84,Polyethylene Terephthalate,PET,1.4,PET,,241.0,,,,,
Nan Ya PET,4113,Polyethylene Terephthalate,PET,1.4,PET,53.9,255.0,2450.0,80.4,,,70.0
Polyclear®,Crystal PET 3302,Polyethylene Terephthalate,PET,1.39,PET,,248.0,,,,,
Polyclear®,Refresh PET 1101,Polyethylene Terephthalate,PET,1.39,PET,,252.0,,,,,
PRECITE®,E GF 20 natural (7301),Polyethylene Terephthalate,PET,1.47,PET-GF20,,260.0,8500.0,225.0,7800.0,,
PRECITE®,E GF 30 natural (7303),Polyethylene Terephthalate,PET,1.55,PET-GF30,,260.0,11600.0,269.0,10600.0,,
PRECITE®,E GF 35 natural (7626),Polyethylene Terephthalate,PET,1.63,PET-GF35,,260.0,,,12600.0,,
PRECITE®,E GF 45 natural (7305),Polyethylene Terephthalate,PET,1.73,PET-GF45,,260.0,17900.0,320.0,16500.0,,
PRECITE®,E GF 50 natural (7300),Polyethylene Terephthalate,PET,1.75,PET-GF50,,260.0,21000.0,350.0,19400.0,,
PRECITE®,E ICF 30 black (7429),Polyethylene Terephthalate,PET,1.45,PET-CF30,,260.0,24500.0,325.0,24000.0,,
InStruc®,PETGF30,Polyethylene Terephthalate,PET,1.56,PET-GF30,,,9650.0,221.0,11000.0,,
InElec®,PCT7011AS,Polyethylene Terephthalate,PET,1.21,PET,37.9,,1040.0,,,,30.0
InElec®,PCT7031AS,Polyethylene Terephthalate,PET,1.21,PET,37.9,,1070.0,,,,45.0
Laser+®,E60A,Polyethylene Terephthalate,PET,,PET,,,,,,,
Preformance® PET,N2R(A),Polyethylene Terephthalate,PET,,PET,,,,,,,
TECACOMP®,PET TRM black 9415,Polyethylene Terephthalate,PET,1.5,PET-CF,,255.0,,,14500.0,70.0,85.0
Arnite®,A06 101,Polyethylene Terephthalate,PET,1.39,PET,55.0,255.0,,,2500.0,,
Arnite®,A08 100,Polyethylene Terephthalate,PET,1.39,PET,55.0,255.0,,,2500.0,,
Arnite®,AV2 360 S,Polyethylene Terephthalate,PET,1.73,PET-GF35-FR,,255.0,,,13000.0,,
Comco,PET,Polyethylene Terephthalate,PET,1.38,PET,85.0,255.0,,,3000.0,,
DSR,TL-8080,Polyethylene Terephthalate,PET,,PET,,,,,,,
Laser+®,C (E60A),Polyethylene Terephthalate,PET,,PET,,246.0,,,,,
Laser+®,C 9921 (F65A),Polyethylene Terephthalate,PET,,PET,,238.0,,,,,
Laser+®,HS (AD600A),Polyethylene Terephthalate,PET,,PET,,,,,,,
Laser+®,W Ti844 (P46A),Polyethylene Terephthalate,PET,,PET,,240.0,,,,,
Array™,EBM,Polyethylene Terephthalate,PET,,PET,,235.0,,,,,
LONGLITE® PET,9230-200X,Polyethylene Terephthalate,PET,1.63,PET-GF30-FR,,252.0,10500.0,200.0,,,
Rynite®,415HP BK503,Polyethylene Terephthalate,PET,1.39,PET-I-GF15,,250.0,4000.0,,4500.0,,
Rynite®,415HP NC010,Polyethylene Terephthalate,PET,1.39,PET-I-GF15,80.13524824839547,250.0,3600.0,,4700.0,,
Rynite®,545 NC010,Polyethylene Terephthalate,PET,1.69,PET-GF45,,252.0,14000.0,,16000.0,90.0,
Rynite®,815ER NC010,Polyethylene Terephthalate,PET,1.39,PET-I-GF15,80.13524824839547,250.0,3600.0,,4700.0,,
Rynite®,FR335 BK507,Polyethylene Terephthalate,PET,1.66,PET-GF35-FR,,248.0,11000.0,180.0,12000.0,,
Rynite®,FR945 BK507,Polyethylene Terephthalate,PET,1.85,PET-(GF+MD)45-FR,,250.0,12000.0,140.0,13000.0,,
Rynite®,RE15022 NC010,Polyethylene Terephthalate,PET,1.65,PET-GF35,,247.0,,,14000.0,,
Rynite®,SST35 BK503,Polyethylene Terephthalate,PET,1.52,PET-I-GF35,,,6800.0,,7500.0,,
Impet®,330R,Polyethylene Terephthalate,PET,1.58,PET-GF30-L,,244.0,11000.0,229.0,11000.0,73.0,3.0
Celanex®,5206HG,Polyethylene Terephthalate,PET,1.45,PET-GF15,,250.0,6300.0,135.0,6400.0,,
Petra®,130 FR,Polyethylene Terephthalate,PET,1.68,PET-GF30-FR,,,9700.0,210.0,11100.0,,
4PET®,9L22115 FR1,Polyethylene Terephthalate,PET,1.58,PET-GF15,,255.0,,,7000.0,,
4PET®,9L22120 H,Polyethylene Terephthalate,PET,1.48,PET-GF20,,250.0,,,8000.0,,45.0
4PET®,9L22120 HL,Polyethylene Terephthalate,PET,1.48,PET-GF20-L,,250.0,,,8000.0,,
4PET®,9L22120 HUV,Polyethylene Terephthalate,PET,1.48,PET-GF20,,250.0,,,8000.0,,
4PET®,9L22130 HIUV,Polyethylene Terephthalate,PET,1.5,PET-I-GF30,,255.0,8000.0,180.0,9000.0,,
MARPOL®,PET IV 80 WB,Polyethylene Terephthalate,PET,,PET,,,,,,,
Ertalyte®,SLP PET-P,Polyethylene Terephthalate,PET,1.39,PET,,245.0,3500.0,135.0,3400.0,,
SCHULADUR®,E GF 30 FR5,Polyethylene Terephthalate,PET,2.0,PET-GF30-FR,,,12400.0,220.0,12300.0,,
Matrixx,80S7150,Polyethylene Terephthalate,PET,1.44,PET-GF15,96.5,,5000.0,,,,
TEREZ PET,3200,Polyethylene Terephthalate,PET,1.32,PET,56.0,,,,2400.0,,
APPEEL™,93D894,Polyethylene Terephthalate,PET,1.33,PET,,,,,,76.0,
BESTDUR,PHG6 /01,Polyethylene Terephthalate,PET,1.58,PET-GF30,,,,,9700.0,,
Wankai,WK811,Polyethylene Terephthalate,PET,,PET,,248.0,,,,,
Yuyao PET,PETG0 (FR),Polyethylene Terephthalate,PET,1.15,PET-GF-FR,,,,,,,
Yuyao PET,PETG10,Polyethylene Terephthalate,PET,1.2,PET-GF10-FR,,,4000.0,110.0,,,
EköPet,76,Polyethylene Terephthalate,PET,,PET,,244.0,,,,,
Tunhe PET,TH102B,Polyethylene Terephthalate,PET,1.39,PET,,,,,,,
Tunhe PET,TH103,Polyethylene Terephthalate,PET,1.39,PET,,244.0,,,,,
VINPOL™,GP088,Polyethylene Terephthalate,PET,,PET,,242.0,,,,,
VINPOL™,S-080,Polyethylene Terephthalate,PET,,PET,,240.0,,,,,
TYNEP®,E4308,Polyethylene Terephthalate,PET,1.22,PET-I-GF30,,,8270.0,234.0,,,
LUVOCOM®,3F PET CF 9780 BK,Polyethylene Terephthalate,PET,1.4,PET-CF,,,8000.0,130.0,9000.0,,
Lotte,ACE,Polyethylene Terephthalate,PET,1.39,PET,,,,,,,
Lotte,HIT,Polyethylene Terephthalate,PET,1.39,PET,,250.0,,,,,
VYPET,VNT 645,Polyethylene Terephthalate,PET,1.68,PET-GF45,155.0,,14500.0,245.0,,,
VYPET,VNT 835,Polyethylene Terephthalate,PET,1.56,PET-(GF+MD)35,120.0,,9900.0,185.0,,,
VYPET,VNT 917 MG,Polyethylene Terephthalate,PET,1.43,PET-GF15,,,6000.0,160.0,,,
RAMAPET®,FA,Polyethylene Terephthalate,PET,,PET,,253.0,,,,,
RAMAPET®,H1,Polyethylene Terephthalate,PET,,PET,,251.0,,,,,
RAMAPET®,S2,Polyethylene Terephthalate,PET,,PET,,245.0,,,,,
Polyclear®,Splash PET 3301,Polyethylene Terephthalate,PET,1.4,PET,,248.0,,,,,
Indorama PET,1101 B-PET,Polyethylene Terephthalate,PET,1.4,PET,,240.0,,,,,
Indorama PET,3301 B-PET,Polyethylene Terephthalate,PET,1.4,PET,,248.0,,,,,
ARYA,AP0084,Polyethylene Terephthalate,PET,,PET,,246.0,,,,,
SUSTADUR®,PET GLD 120 grey calendered,Polyethylene Terephthalate,PET,1.41,PET,77.0,250.0,,,3100.0,,
SUSTADUR®,PET GLD 130 natural,Polyethylene Terephthalate,PET,1.44,PET,75.0,255.0,,,3300.0,,
RTP,1199 X 117594 A,Polyethylene Terephthalate,PET,1.49,PET-GF20-FR,,,8620.0,120.0,9450.0,,
Relpet®,G5761,Polyethylene Terephthalate,PET,,PET,,,,,,,
DuraPET,0624,Polyethylene Terephthalate,PET,1.29,PET,,,2320.0,,2250.0,,16.0
PQS,CSD,Polyethylene Terephthalate,PET,,PET,,248.0,,,,,
PQS,GL,Polyethylene Terephthalate,PET,,PET,,235.0,,,,,
AuroraGuard™,FFD0071,Polyethylene Terephthalate,PET,,PET,,,,,,,
PoliXL™,PBTGF15N,Polyethylene Terephthalate,PET,1.41,PET-GF15,,,4900.0,145.0,5860.0,,
