Repository: mike-keating-iv/ml-polymer-classification

# Polymer Classification using Machine Learning

## Project Overview

This project develops machine learning models to classify polymer materials into their respective subclasses using mechanical and physical property data. The goal is to automate polymer identification for materials databases and R&D applications.

## Data Source

Data was collected from the Plastics and Elastomers section of [UL Prospector](https://www.ulprospector.com/plastics/en), which is a database containing technical data for over 100,000 materials. Data was queried by polymer symbol (PP, PMMA, etc) and saved to separate CSV files.

File: data/polymers_PMMA.csv (part 1 of 5)
Product_Name,Grade,Generic_Polymer_Type,Generic_Polymer_Symbol,Density_g/cm^3,Polymer_Code,Tensile_Strength_at_Yield_MPa,Melting_Temperature_°C,Flexural_Modulus_MPa,Flexural_Strength_MPa,Tensile_Modulus_MPa,Tensile_Strength_at_Break_MPa,Tensile_Elongation_at_Yield_%_strain,Tensile_Elongation_at_Break_%_strain,Izod_Notched_Impact_23°C_kJ/m^2,Hardness_Rockwell_R,Hardness_Shore_D
Double Elephant,SX-304,"Acrylic, Polymethyl Methacrylate",Acrylic (PMMA),1.19,PMMA,,,,,,,,6.0,,,
SUPREME™,SP 6718,"Acrylic, Styrene Methyl Methacrylate Copolymer",Acrylic (SMMA),1.12,SMMA,67.2,,2450.0,,,,,,,,
HiFill®,ASA 814 GY,Acrylonitrile Styrene Acrylate,ASA,1.05,ASA,42.1,,1860.0,54.5,,,3.0,,34.31372549019608,108.0,
SUMIPEX®,EX,"Acrylic, Polymethyl Methacrylate",Acrylic (PMMA),1.19,PMMA,,,3200.0,120.0,,,,14.0,,,
SUMIPEX®,HT01X,"Acrylic, Polymethyl Methacrylate",Acrylic (PMMA),1.15,PMMA,,,1800.0,64.0,,,,90.0,,,
SUMIPEX®,HT03Y,"Acrylic, Polymethyl Methacrylate",Acrylic (PMMA),1.15,PMMA,,,1700.0,61.0,,,,90.0,,,
SUMIPEX®,HT25X,"Acrylic, Polymethyl Methacrylate",Acrylic (PMMA),1.18,PMMA,,,2800.0,107.0,,,,27.0,,,
SUMIPEX®,LG35,"Acrylic, Polymethyl Methacrylate",Acrylic (PMMA),1.19,PMMA,,,2900.0,103.0,,,,6.0,,,
SUMIPEX®,MGSS,"Acrylic, Polymethyl Methacrylate",Acrylic (PMMA),1.19,PMMA,,,3200.0,94.0,,,,5.0,,,
SUMIPEX®,MM,"Acrylic, Polymethyl Methacrylate",Acrylic (PMMA),1.19,PMMA,,,3200.0,120.0,,,,18.0,,,
ISOPAK®,583,Acrylonitrile Styrene Acrylate,ASA,1.08,ASA,53.9,,2160.0,68.6,,,,,10.784313725490197,110.0,
Perfactory®,LS600,"Acrylic, Unspecified","Acrylic, Unspecified",1.1,PMMA,,,,,1800.0,60.0,,4.4,,,85.0
Perfactory®,Press-E-Cast,"Acrylic, Unspecified","Acrylic, Unspecified",,PMMA,,,3350.0,115.0,,,,3.5,,,
Perfactory®,WIC100G,"Acrylic, Unspecified","Acrylic, Unspecified",1.32,PMMA,,,,,,,,6.3,,,80.0
EnvisionTEC,D3 White M,"Acrylic, Unspecified","Acrylic, Unspecified",,PMMA,,,1870.0,56.8,2590.0,28.2,,1.3,,,88.0
AuroraShield™,ENV32-NC090,Polycarbonate + ASA,PC+ASA,1.15,(ASA+PC),60.0,,2390.0,82.7,,,,25.0,28.43137254901961,,
Deco-Coat™,60-7180,"Acrylic, Unspecified","Acrylic, Unspecified",,PMMA,,,,,,,,,,,
Evermore PUR,UAP-9060,"Acrylic, Unspecified","Acrylic, Unspecified",,PMMA,,,,,,,,,,,
TRIMMA®,FM6300,"Acrylic, Polymethyl Methacrylate",Acrylic (PMMA),1.11,PMMA,53.0,,1860.0,,,,,,12.745098039215687,,
TRIMMA®,FT6120,"Acrylic, Polymethyl Methacrylate",Acrylic (PMMA),1.18,PMMA,73.5,,2400.0,,,,,20.0,2.3529411764705883,120.0,
TRIMMA®,SD6380H,"Acrylic, Polymethyl Methacrylate",Acrylic (PMMA),1.14,PMMA,70.6,,2700.0,,,,,10.0,1.4705882352941178,123.0,
TRIMMA®,SD6390H,"Acrylic, Polymethyl Methacrylate",Acrylic (PMMA),1.11,PMMA,51.0,,2060.0,,,,,20.0,8.627450980392158,,
SABIC® PMMA,20HR,"Acrylic, Polymethyl Methacrylate",Acrylic (PMMA),1.19,PMMA,,,3300.0,140.0,3300.0,,,6.0,,,
SABIC® PMMA,P15OE,"Acrylic, Polymethyl Methacrylate",Acrylic (PMMA),1.19,PMMA,,,3100.0,120.0,,,,5.0,,,
KYDEX®,100,Polyvinyl Chloride + Acrylic (PMMA),PVC+PMMA,1.35,(PVC+PMMA),,,2310.0,63.0,2400.0,,,160.0,94.11764705882354,94.0,
KYDEX®,4545,Polyvinyl Chloride + Acrylic (PMMA),PVC+PMMA,1.49,(PVC+PMMA),,,3610.0,87.6,3690.0,,,,,113.0,
KYDEX®,5115,Polyvinyl Chloride + Acrylic (PMMA),PVC+PMMA,1.35,(PVC+PMMA),,,2710.0,75.8,2670.0,,,,70.58823529411765,110.0,
KYDEX®,5555,Polyvinyl Chloride + Acrylic (PMMA),PVC+PMMA,1.52,(PVC+PMMA),,,3870.0,81.2,3520.0,,,,,111.0,
KYDEX®,5555 MB,Polyvinyl Chloride + Acrylic (PMMA),PVC+PMMA,1.52,(PVC+PMMA),,,3830.0,81.2,3520.0,,,,,111.0,
KYDEX®,5555HI,Polyvinyl Chloride + Acrylic (PMMA),PVC+PMMA,1.48,(PVC+PMMA),,,3150.0,71.7,3260.0,,,,,106.0,
KYDEX®,6503,Polyvinyl Chloride + Acrylic (PMMA),PVC+PMMA,1.48,(PVC+PMMA),,,3000.0,83.0,3290.0,,,,,98.0,
KYDEX®,6513,Polyvinyl Chloride + Acrylic (PMMA),PVC+PMMA,1.48,(PVC+PMMA),,,3360.0,82.7,3360.0,,,,,108.0,
KYDEX®,6565HI,Polyvinyl Chloride + Acrylic (PMMA),PVC+PMMA,1.46,(PVC+PMMA),,,2750.0,66.7,2720.0,,,,,100.0,
KYDEX®,6565HI-ION,Polyvinyl Chloride + Acrylic (PMMA),PVC+PMMA,1.46,(PVC+PMMA),,,2230.0,59.3,2830.0,,,,,,
KYDEX®,XD,Polyvinyl Chloride + Acrylic (PMMA),PVC+PMMA,1.35,(PVC+PMMA),,,2480.0,66.0,2420.0,,,130.0,78.43137254901961,94.0,
KYDEX®,XD MB,Polyvinyl Chloride + Acrylic (PMMA),PVC+PMMA,1.35,(PVC+PMMA),,,2480.0,66.0,2420.0,,,130.0,78.43137254901961,94.0,
KYDEX®,XDWG,Polyvinyl Chloride + Acrylic (PMMA),PVC+PMMA,,(PVC+PMMA),,,,,,,,,,,
ALLEN®,5060WLG,Acrylonitrile Styrene Acrylate + ABS,ASA+ABS,1.03,(ASA+ABS),,,1990.0,63.4,1910.0,,,,27.450980392156865,,
ALLEN®,5075WMG,Acrylonitrile Styrene Acrylate + ABS,ASA+ABS,1.07,(ASA+ABS),,,2040.0,61.9,88.3,,,,38.23529411764706,,
ALLEN®,5155WHG,Acrylonitrile Styrene Acrylate + ABS,ASA+ABS,1.02,(ASA+ABS),34.4,,2000.0,55.8,,,,,31.372549019607845,,
ALLEN®,5225WLG,Acrylonitrile Styrene Acrylate + PC + ABS,ASA+PC+ABS,1.12,(ASA+PC+ABS),,,1970.0,65.5,1990.0,,,,43.13725490196079,104.0,
ALLEN®,6010M,Acrylonitrile Butadiene Styrene + Acrylic (PMMA),ABS+PMMA,1.05,(ABS+PMMA),,,2120.0,61.5,2020.0,,,,42.15686274509804,98.0,
ALLEN®,6280HG,Acrylonitrile Butadiene Styrene + Acrylic (PMMA),ABS+PMMA,1.06,(ABS+PMMA),,,1990.0,64.7,1980.0,,,,19.607843137254903,99.0,
KumhoSunny ASA,XC190,Acrylonitrile Styrene Acrylate,ASA,1.07,ASA,,,2000.0,58.0,2000.0,,,10.0,17.647058823529413,110.0,
KumhoSunny ASA,XC200,Acrylonitrile Styrene Acrylate,ASA,1.07,ASA,,,2200.0,72.0,,,,25.0,16.666666666666668,,
KumhoSunny ASA,XC230G,Acrylonitrile Styrene Acrylate,ASA,1.08,ASA,,,2300.0,65.0,,,,20.0,10.0,110.0,
SHIN-A,SAP-4523XB60,"Acrylic, Unspecified","Acrylic, Unspecified",,PMMA,,,,,,,,,,,
SHIN-A,SAP-6318XB35,"Acrylic, Unspecified","Acrylic, Unspecified",,PMMA,,,,,,,,,,,
Sindustris PC,SG5010FA,Polycarbonate + ABS + Acrylic (PMMA),PC+ABS+PMMA,1.18,(PC+ABS+PMMA)-FR,67.7,,2790.0,103.0,,,,50.0,8.137254901960786,,
SITRAROY,1830 / C9005,Polycarbonate + ASA,PC+ASA,1.14,(ASA+PC),50.0,,,,,40.0,,,,,
SITRALIN,15E-TF10-HK-GF10 / C6PS,Acrylonitrile Styrene Acrylate + PA,ASA+Nylon,1.22,(ASA+PA)-GF10-L,46.0,,,,3700.0,45.0,5.0,,,,
SCANBLEND,FS7 FR UV,Polycarbonate + ASA,PC+ASA,1.2,(ASA+PC)-FR,,,2400.0,80.0,,45.0,6.0,,,,
POLYasa,3010F,Acrylonitrile Styrene Acrylate,ASA,1.03,ASA,,,2600.0,85.0,,42.0,6.0,,,,
Plaskolite Acrylic,PL-150,"Acrylic, Polymethyl Methacrylate",Acrylic (PMMA),1.18,PMMA,66.2,138.0,,,2900.0,,,,2.058823529411765,,
Plaskolite Acrylic,PL-25,"Acrylic, Polymethyl Methacrylate",Acrylic (PMMA),1.19,PMMA-L,72.4,157.0,,,2960.0,,,,2.058823529411765,,
Plaskolite Acrylic,PL-30,"Acrylic, Polymethyl Methacrylate",Acrylic (PMMA),1.19,PMMA,72.4,157.0,,,2960.0,,,,2.058823529411765,,
Optix®,CA-1000 I,"Acrylic, Polymethyl Methacrylate",Acrylic (PMMA),1.16,PMMA,,,1700.0,66.0,1700.0,,,16.0,5.784313725490197,,
Optix®,CA-86,"Acrylic, Polymethyl Methacrylate",Acrylic (PMMA),1.19,PMMA,,,3100.0,117.0,3200.0,,,5.0,1.8627450980392157,,
Optix®,CA-924,"Acrylic, Polymethyl Methacrylate",Acrylic (PMMA),1.17,PMMA,,,2300.0,86.0,2200.0,,,5.0,3.1372549019607847,,
Plastiglas,Chemcast® HI,"Acrylic, Unspecified","Acrylic, Unspecified",1.18,PMMA,,140.0,,75.8,2340.0,,,2.7,,,
Cevian®,K160,"Acrylic, Unspecified","Acrylic, Unspecified",1.19,PMMA,63.4,,,91.0,,,,5.0,2.058823529411765,,
POLYCASA® ACRYL,G 77,"Acrylic, Polymethyl Methacrylate",Acrylic (PMMA),1.19,PMMA-I,,,,110.0,3200.0,60.0,,3.0,,,
POLYCASA® ACRYL,G 88 E,"Acrylic, Polymethyl Methacrylate",Acrylic (PMMA),1.19,PMMA-I,,,,120.0,3200.0,70.0,,17.0,,,
POLYCASA®,CAST Beaute,"Acrylic, Polymethyl Methacrylate",Acrylic (PMMA),,PMMA,,,,,,,,,,,
UNIBRITE®,UA-1500,Acrylonitrile Styrene Acrylate,ASA,1.04,ASA,44.0,,2150.0,67.0,,,,,,108.0,
NOVABLEND PC/ASA,T85,Polycarbonate + ASA,PC+ASA,,(ASA+PC),,,,,,,,,34.31372549019608,,
SUNIGUM®,P95,"Acrylic, Unspecified","Acrylic, Unspecified",1.1,PMMA,,,,,,,,,,,
ALTECH® PC + ASA,ECO 1000/506,Polycarbonate + ASA,PC+ASA,1.26,(ASA+PC),57.0,,2600.0,74.0,2400.0,,5.0,69.0,,,
ALTECH® PBT + ASA,A 2020/510 GF20,Polybutylene Terephthalate + ASA,PBT+ASA,1.41,(ASA+PBT)-I-GF,,226.0,5960.0,150.0,6850.0,,,2.0,,,
Nanjing Julong,ASA-S03,Acrylonitrile Styrene Acrylate,ASA,1.09,ASA,,,2250.0,69.0,,,,3.0,10.0,,
Compoceran,AC601,"Acrylic, Unspecified","Acrylic, Unspecified",,PMMA,,,,,,,,,,,
Beamset,1700CPE,"Acrylic, Unspecified","Acrylic, Unspecified",,PMMA,,,,,,,,,,,
Beamset,EL-1,"Acrylic, Unspecified","Acrylic, Unspecified",,PMMA,,,,,,,,,,,
Lotader®,3410,Ethylene Acrylic Ester Terpolymer,Ethylene Acrylic Ester Terpolymer,0.94,EAET,,89.0,24.0,,,8.0,,700.0,,,32.0
Lotader®,AX8750,Ethylene Acrylate Terpolymer,Ethylene Acrylate Terpolymer,0.93,EAT-I,,74.0,14.0,,12.0,5.0,,840.0,,,26.0
Lotader®,LX4110,Ethylene Acrylic Ester Terpolymer,Ethylene Acrylic Ester Terpolymer,0.94,EAET,,105.0,140.0,,,11.0,,650.0,,,46.0
DELPET™,80EB,"Acrylic, Polymethyl Methacrylate",Acrylic (PMMA),1.19,PMMA,,,3300.0,130.0,3300.0,77.0,,8.0,,,
DELPET™,80N,"Acrylic, Polymethyl Methacrylate",Acrylic (PMMA),1.19,PMMA,,,3300.0,130.0,3300.0,77.0,,6.0,,,
DELPET™,80NB,"Acrylic, Polymethyl Methacrylate",Acrylic (PMMA),1.19,PMMA,,,3300.0,130.0,3300.0,77.0,,8.0,,,
DELPET™,80NE,"Acrylic, Polymethyl Methacrylate",Acrylic (PMMA),1.19,PMMA,,,3300.0,130.0,3300.0,77.0,,6.0,,,
DELPET™,981J,"Acrylic, Polymethyl Methacrylate",Acrylic (PMMA),1.2,PMMA,,,3400.0,130.0,3400.0,77.0,,5.0,,,
DELPET™,LP-1,"Acrylic, Polymethyl Methacrylate",Acrylic (PMMA),1.19,PMMA,,,3300.0,130.0,3300.0,77.0,,8.0,,,
DELPET™,SR6500,"Acrylic, Polymethyl Methacrylate",Acrylic (PMMA),1.14,PMMA,,,1300.0,50.0,1300.0,30.0,,70.0,,90.0,
DELPET™,SR8350,"Acrylic, Polymethyl Methacrylate",Acrylic (PMMA),1.16,PMMA,,,1800.0,70.0,1800.0,40.0,,40.0,,106.0,
DELPET™,SRE255,"Acrylic, Polymethyl Methacrylate",Acrylic (PMMA),1.17,PMMA,,,2300.0,94.0,2300.0,54.0,,40.0,,,
Edgetek™,ET3500-5003,Polycarbonate + ASA,PC+ASA,1.23,(ASA+PC)-GF10,,,,,5900.0,100.0,,2.2,,,
PRECITE®,V GF 20 2 natural (7737),Polybutylene Terephthalate + ASA,PBT+ASA,1.34,(ASA+PBT)-GF20,,,,,6500.0,110.0,,2.7,,,
PRECITE®,V GF 20 black (7736),Polybutylene Terephthalate + ASA,PBT+ASA,1.34,(ASA+PBT)-GF20,,,,,6500.0,110.0,,2.7,,,
ColorFast®,ACR100IM,"Acrylic, Polymethyl Methacrylate",Acrylic (PMMA),1.15,PMMA,37.9,,1860.0,68.9,,,5.0,35.0,5.784313725490197,,
CONAP®,CE-1170,"Acrylic, Unspecified","Acrylic, Unspecified",0.948,PMMA,,,,,,,,,,,
AuroraShield™,0506,Acrylonitrile Styrene Acrylate,ASA,1.04,ASA,41.4,,2240.0,72.4,,,,4.0,31.372549019607845,,
Dynacom,S-210B,Acrylonitrile Styrene Acrylate,ASA,1.06,ASA,,,2250.0,64.0,,,,20.0,9.607843137254903,112.0,
Dynacom,TW-20,Acrylonitrile Styrene Acrylate,ASA,1.08,ASA,,,2000.0,66.0,,,,20.0,11.764705882352942,108.0,
Loyblend®,HA-1300,Acrylonitrile Butadiene Styrene + Acrylic (PMMA),ABS+PMMA,1.1,(ABS+PMMA),,,2640.0,80.0,3000.0,,,40.0,9.313725490196079,115.0,
DURALOY,ASA0057,Acrylonitrile Styrene Acrylate,ASA,1.08,ASA,,,2170.0,64.0,,33.0,,3.6,39.21568627450981,,
Bayblend®,W85 HI,Polycarbonate + ASA,PC+ASA,1.17,(ASA+PC),56.0,,,,2250.0,58.0,5.0,50.0,48.0,,
LONGLITE® PBT,7015-104SLR,Polybutylene Terephthalate + ASA,PBT+ASA,1.3,(ASA+PBT)-GF15,,225.0,4000.0,125.0,5500.0,90.0,,2.7,,,
LONGLITE® PBT,7030-200X,Polybutylene Terephthalate + ASA,PBT+ASA,1.47,(ASA+PBT)-GF30,,225.0,7500.0,200.0,9500.0,135.0,,2.8,,,
KIBILAC®,PW-957,Acrylonitrile Styrene Acrylate,ASA,1.07,ASA,46.0,,2200.0,67.0,,33.0,,40.0,9.0,,
ACRYREX®,CM-211G,"Acrylic, Polymethyl Methacrylate",Acrylic (PMMA),1.19,PMMA,,,,9.51,,,,7.0,2.0,,
CPDC,CAZ101HG,Polycarbonate + ASA,PC+ASA,1.1,(ASA+PC),58.8,,2060.0,66.7,,,,80.0,58.82352941176471,,
Crastin®,LW9020 BK580,Polybutylene Terephthalate + ASA,PBT+ASA,1.35,(ASA+PBT)-GF20,,225.0,6200.0,160.0,7000.0,110.0,,2.5,7.0,,
Crastin®,LW9020FR BK851,Polybutylene Terephthalate + ASA,PBT+ASA,1.5,(ASA+PBT)-GF20-FR,,225.0,,140.0,7800.0,100.0,,2.0,5.5,,
Crastin®,LW9030 NC010,Polybutylene Terephthalate + ASA,PBT+ASA,1.44,(ASA+PBT)-GF30,,225.0,8500.0,190.0,9500.0,130.0,,2.5,8.0,,
Crastin®,LW9030FR NC010,Polybutylene Terephthalate + ASA,PBT+ASA,1.57,(ASA+PBT)-GF30-FR,,224.0,,180.0,10000.0,120.0,,1.8,7.0,,
Ultrafuse,ASA,Acrylonitrile Styrene Acrylate,ASA,1.07,ASA,,,1730.0,59.4,1830.0,,,4.5,8.7,,
Ultradur®,S 4090 G4 BK05110,Polybutylene Terephthalate + ASA,PBT+ASA,1.39,(ASA+PBT)-GF20,,,6400.0,,6900.0,100.0,,2.5,7.0,,
Unibrite,UA-1300(IN) B2,Acrylonitrile Styrene Acrylate,ASA,1.05,ASA,,,2110.0,68.6,,,,,17.647058823529413,111.0,
Unibrite,UA-1831(IN)B1,Acrylonitrile Styrene Acrylate,ASA,1.06,ASA,,,1960.0,63.7,,,,,12.745098039215687,109.0,
Abstron,IM17SHG,Acrylonitrile Butadiene Styrene + Acrylic (PMMA),ABS+PMMA,1.06,(ABS+PMMA),49.0,,2350.0,69.6,,,,,13.725490196078432,110.0,
Boltaron,4320,Polyvinyl Chloride + Acrylic (PMMA),PVC+PMMA,1.35,(PVC+PMMA),,,2130.0,60.0,,,,,107.84313725490196,106.0,
Boltaron,4330HI,Polyvinyl Chloride + Acrylic (PMMA),PVC+PMMA,1.41,(PVC+PMMA),,,2280.0,63.0,,,,,93.13725490196079,,
Boltaron,4385,Polyvinyl Chloride + Acrylic (PMMA),PVC+PMMA,1.3,(PVC+PMMA),,,2120.0,66.9,1720.0,,,,117.64705882352942,,
Boltaron,4800N,Polyvinyl Chloride + Acrylic (PMMA),PVC+PMMA,1.38,(PVC+PMMA),41.0,,2280.0,,2550.0,,,,26.47058823529412,106.0,
Boltaron,9815N,Polyvinyl Chloride + Acrylic (PMMA),PVC+PMMA,1.46,(PVC+PMMA),,,2830.0,60.0,,,,,16.666666666666668,106.0,
Boltaron,Rigiwall® 4323,Polyvinyl Chloride + Acrylic (PMMA),PVC+PMMA,1.41,(PVC+PMMA),,,2210.0,65.6,,,,,50.98039215686275,110.0,
Badalac®,ASA/PC 120 H UV AS,Polycarbonate + ASA,PC+ASA,1.15,(ASA+PC),53.0,,,,2100.0,,5.0,,,,
Badalac®,PC/ASA 110 TM-Z1 H UV,Polycarbonate + ASA,PC+ASA,1.15,(ASA+PC),60.0,,,,2300.0,,5.0,,,,
Badadur®,PBT/ASA 28 GF30,Polybutylene Terephthalate + ASA,PBT+ASA,1.38,(ASA+PBT)-GF30,,,,,8700.0,120.0,,2.0,,,
3DXMAX®,ASA 3D Filament,Acrylonitrile Styrene Acrylate,ASA,1.07,ASA,,,1960.0,78.0,2010.0,,,10.0,,,
Starex,LD-0955,"Acrylic, Polymethyl Methacrylate",Acrylic (PMMA),1.17,PMMA,55.0,,2500.0,90.0,2500.0,45.0,,10.0,1.9607843137254903,117.0,
Maxiglas®,MG845,"Acrylic, Polymethyl Methacrylate",Acrylic (PMMA),1.19,PMMA,,,3330.0,108.0,,,,6.0,,,
Stat-Rite®,M809,"Acrylic, Unspecified","Acrylic, Unspecified",1.13,PMMA,27.0,,1450.0,,1450.0,,,30.0,13.725490196078432,,
TufCoat®,4400,"Acrylic, Polymethyl Methacrylate",Acrylic (PMMA),1.15,PMMA,,,2200.0,91.6,2540.0,,,13.0,3.4,,
TufCoat®,SR10,"Acrylic, Polymethyl Methacrylate",Acrylic (PMMA),1.18,PMMA,,,3400.0,97.0,,,,3.5,2.2,,
Elvakon®,4474,"Acrylic, Polymethyl Methacrylate",Acrylic (PMMA),1.17,PMMA,,,2500.0,85.0,,,,15.0,3.6,,
Diakon®,CLH952,"Acrylic, Polymethyl Methacrylate",Acrylic (PMMA),1.18,PMMA,,,3200.0,115.0,,,,5.0,1.9,,
Diakon®,CMG302,"Acrylic, Polymethyl Methacrylate",Acrylic (PMMA),1.18,PMMA,,,3200.0,110.0,,,,5.0,1.8,,
Diakon®,CMG334V,"Acrylic, Polymethyl Methacrylate",Acrylic (PMMA),1.18,PMMA,,,3200.0,115.0,,,,5.0,2.0,,
Diakon®,CRG812,"Acrylic, Polymethyl Methacrylate",Acrylic (PMMA),1.16,PMMA,,,2000.0,70.0,,,,25.0,6.0,,
Diakon®,Frost 902 80,"Acrylic, Polymethyl Methacrylate",Acrylic (PMMA),1.2,PMMA,,,3100.0,88.0,,,,2.6,1.4,,
Diakon®,Frost 952 51,"Acrylic, Polymethyl Methacrylate",Acrylic (PMMA),1.19,PMMA,,,3400.0,103.0,,,,4.0,1.6,,
Diakon®,Frost 952 60,"Acrylic, Polymethyl Methacrylate",Acrylic (PMMA),1.19,PMMA,,,3200.0,120.0,,,,6.4,1.6,,
Diakon®,IM15575,"Acrylic, Polymethyl Methacrylate",Acrylic (PMMA),1.13,PMMA,,,1400.0,47.0,,,,,6.3,,
Diakon®,LG703,"Acrylic, Polymethyl Methacrylate",Acrylic (PMMA),1.18,PMMA,,,3000.0,110.0,,,,5.0,1.8,,
Diakon®,Rapide CLG910B,"Acrylic, Polymethyl Methacrylate",Acrylic (PMMA),1.18,PMMA,,,3100.0,61.0,,,,3.1,,,
Diakon®,ST45G8,"Acrylic, Polymethyl Methacrylate",Acrylic (PMMA),1.15,PMMA,,,1700.0,60.0,,,,35.0,7.5,,
ACRYPET™,MF,"Acrylic, Polymethyl Methacrylate",Acrylic (PMMA),1.19,PMMA,,,3200.0,120.0,,,,4.0,2.1,,
HARMON(i)A®,PMMA 3050,"Acrylic, Polymethyl Methacrylate",Acrylic (PMMA),1.19,PMMA,,,,,3200.0,75.0,,5.0,,,
LX PMMA,BA123,"Acrylic, Polymethyl Methacrylate",Acrylic (PMMA),1.11,PMMA,,,,,,,,,,,
LX PMMA,BA124,"Acrylic, Polymethyl Methacrylate",Acrylic (PMMA),1.11,PMMA,,,,,,,,,,,
LX PMMA,BA141,"Acrylic, Polymethyl Methacrylate",Acrylic (PMMA),1.12,PMMA,,,,,,,,,,,
LX PMMA,BA611,"Acrylic, Polymethyl Methacrylate",Acrylic (PMMA),1.21,PMMA,,,,,,,,,,,
LX PMMA,HC349,"Acrylic, Polymethyl Methacrylate",Acrylic (PMMA),1.16,PMMA,,,2400.0,79.0,3200.0,41.0,,23.0,,,
LX PMMA,HI552,"Acrylic, Polymethyl Methacrylate",Acrylic (PMMA),1.17,PMMA,,,2400.0,92.0,2200.0,52.0,,25.0,,,
LX PMMA,HI555,"Acrylic, Polymethyl Methacrylate",Acrylic (PMMA),1.17,PMMA,,,1800.0,65.0,1600.0,38.0,,45.0,,,
LX PMMA,HI835H,"Acrylic, Polymethyl Methacrylate",Acrylic (PMMA),1.16,PMMA,,,1.5,57.0,1500.0,37.0,,54.0,,,
LX PMMA,HI835HU,"Acrylic, Polymethyl Methacrylate",Acrylic (PMMA),1.16,PMMA,,,1600.0,60.0,1500.0,37.0,,41.0,,,
LX PMMA,HI835MS,"Acrylic, Polymethyl Methacrylate",Acrylic (PMMA),1.17,PMMA,,,2400.0,84.0,2.5,49.0,,28.0,,,
LX PMMA,HI835S,"Acrylic, Polymethyl Methacrylate",Acrylic (PMMA),1.17,PMMA,,,1800.0,67.0,1800.0,39.0,,46.0,,,
LX PMMA,HI855HU,"Acrylic, Polymethyl Methacrylate",Acrylic (PMMA),1.16,PMMA,,,1500.0,54.0,1500.0,33.0,,41.0,,,
LX PMMA,HI855S,"Acrylic, Polymethyl Methacrylate",Acrylic (PMMA),1.17,PMMA,,,1800.0,64.0,1800.0,35.0,,49.0,,,
LX PMMA,HP05,"Acrylic, Polymethyl Methacrylate",Acrylic (PMMA),1.18,PMMA,68.6,,3290.0,,,,16.0,,,,
LX PMMA,ID168,"Acrylic, Polymethyl Methacrylate",Acrylic (PMMA),,PMMA,,,,,,,,,,,
LX PMMA,ID178,"Acrylic, Polymethyl Methacrylate",Acrylic (PMMA),,PMMA,,,,,,,,,,,
LX PMMA,ID187,"Acrylic, Polymethyl Methacrylate",Acrylic (PMMA),,PMMA,,,,,,,,,,,
LX PMMA,IH830C,"Acrylic, Polymethyl Methacrylate",Acrylic (PMMA),1.19,PMMA,,,3000.0,113.0,2900.0,74.0,,5.0,,,
LX PMMA,IH830CA,"Acrylic, Polymethyl Methacrylate",Acrylic (PMMA),1.19,PMMA,,,3000.0,115.0,2900.0,70.0,,7.5,,,
LX PMMA,IH830U1,"Acrylic, Polymethyl Methacrylate",Acrylic (PMMA),1.19,PMMA,,,3100.0,120.0,3000.0,71.0,,5.8,,,
Mar-Pol,PMMA GP1.8,"Acrylic, Polymethyl Methacrylate",Acrylic (PMMA),1.19,PMMA,,,3380.0,117.0,3380.0,,,4.2,1.0784313725490198,,
SHINKOLITE™,DX,"Acrylic, Polymethyl Methacrylate",Acrylic (PMMA),1.19,PMMA,,,,120.0,3200.0,74.0,,4.5,,,
ACRYPLEN™,HBA002P,"Film, PMMA","Film, PMMA",1.14,PMMA,,,,,,,,,,,
ACRYPET™,IR G304,"Acrylic, Polymethyl Methacrylate",Acrylic (PMMA),1.17,PMMA-I,,,2400.0,97.0,2300.0,,,20.0,,120.0,
ACRYPET™,IR H70,"Acrylic, Polymethyl Methacrylate",Acrylic (PMMA),1.14,PMMA-I,,,1500.0,57.0,1400.0,,,65.0,,93.0,
ACRYPET™,TF8,"Acrylic, Polymethyl Methacrylate",Acrylic (PMMA),1.19,PMMA,,,3300.0,125.0,3300.0,,,3.0,,,
ACRYPET™,TF9,"Acrylic, Polymethyl Methacrylate",Acrylic (PMMA),1.19,PMMA,,,3300.0,115.0,3200.0,,,2.0,,,
ACRYPET™,VH5,"Acrylic, Polymethyl Methacrylate",Acrylic (PMMA),1.19,PMMA,,,3300.0,130.0,3300.0,,,3.0,,,
ACRYPET™,VHM,"Acrylic, Polymethyl Methacrylate",Acrylic (PMMA),1.19,PMMA,,,3300.0,135.0,3300.0,,,5.0,,,
ACRYPET™,VR L40,"Acrylic, Polymethyl Methacrylate",Acrylic (PMMA),1.14,PMMA-I,,,2000.0,78.0,2000.0,,,35.0,,115.0,
ACRYPET™,VR S40,"Acrylic, Polymethyl Methacrylate",Acrylic (PMMA),1.14,PMMA-I,,,1900.0,69.0,1900.0,,,35.0,,113.0,
ALCOM®,CFX ASA 1000 UV 15116 SV1163-15MC,Acrylonitrile Styrene Acrylate,ASA,1.08,ASA,44.0,,2500.0,65.0,2300.0,,2.7,15.0,,,
ALCOLOR® SMMA,FC BL5029-18,"Acrylic, Styrene Methyl Methacrylate Copolymer",Acrylic (SMMA),,SMMA,,,,,,,,,,,
ALCOLOR® SMMA,FC GN5031-18,"Acrylic, Styrene Methyl Methacrylate Copolymer",Acrylic (SMMA),,SMMA,,,,,,,,,,,
ALCOLOR® SMMA,FC RD5028-18,"Acrylic, Styrene Methyl Methacrylate Copolymer",Acrylic (SMMA),,SMMA,,,,,,,,,,,
SCHULADUR®,A3 GF 20,Polybutylene Terephthalate + ASA,PBT+ASA,1.34,(ASA+PBT)-GF20,,,,,6500.0,96.0,,2.6,,,
SCHULADUR®,A3 GF 20 DIORIT METALLIC 96.7803,Polybutylene Terephthalate + ASA,PBT+ASA,1.36,(ASA+PBT)-GF20,,,,,6900.0,95.0,,2.0,,,
SCHULABLEND®,(ASA/PA) M/MW 5201 MT SF U,Acrylonitrile Styrene Acrylate + PA,ASA+Nylon,1.17,(ASA+PA),55.0,,3000.0,75.6,3200.0,,3.2,,,,
SCHULABLEND®,(ASA/PA) M/MW 6102 MT U,Acrylonitrile Styrene Acrylate + PA,ASA+Nylon,1.17,(ASA+PA),57.0,,,,3200.0,,3.0,,,,
SCHULABLEND®,(ASA/PA) M/MW UV,Acrylonitrile Styrene Acrylate + PA,ASA+Nylon,1.11,(ASA+PA),34.0,,,,800.0,,,,,,
SCHULABLEND®,(ASA/PA) M/MW UV K2358,Acrylonitrile Styrene Acrylate + PA,ASA+Nylon,1.09,(ASA+PA),44.0,,,,1800.0,,,,,,
SCHULABLEND®,(PC/ASA) WR 5 SHI SF,Polycarbonate + ASA,PC+ASA,1.15,(ASA+PC)-I,53.0,,,,2200.0,,4.5,,,,
SCHULABLEND®,M/MA 4206UC.7313,Polycarbonate + ASA,PC+ASA,1.11,(ASA+PC),36.0,,1750.0,,1320.0,31.0,,,35.0,,
SCHULABLEND®,M/MA 6401 U,Polycarbonate + ASA,PC+ASA,1.2,(ASA+PC),58.0,,2400.0,90.0,2300.0,48.0,5.5,,,,
Network Polymers SMMA,MS 221,"Acrylic, Styrene Methyl Methacrylate Copolymer",Acrylic (SMMA),1.08,SMMA,57.9,,3100.0,,,,2.1,,2.058823529411765,,
Diamond ASA,C1030,Acrylonitrile Styrene Acrylate,ASA,1.1,ASA,45.9,,1970.0,,,,,30.0,12.745098039215687,,
Diamond ASA,S130,Acrylonitrile Styrene Acrylate,ASA,1.07,ASA,52.3,,2700.0,,,,,,8.6,110.0,
Diamond ASA,S150UC.7313 F9A Green,Acrylonitrile Styrene Acrylate,ASA,1.07,ASA,38.4,,1940.0,,1390.0,,,,23.0,,
Diamond ASA,S170,Acrylonitrile Styrene Acrylate,ASA,1.06,ASA,39.8,,2010.0,,,,,,31.0,91.0,
Diamond ASA,S-555T,Acrylonitrile Styrene Acrylate,ASA,1.08,ASA,36.2,,1230.0,,,,,,23.529411764705884,,
Diamond ASA,S950,Acrylonitrile Styrene Acrylate,ASA,1.07,ASA,35.9,,1610.0,,,,,,42.15686274509804,87.0,
Diamond ASA,TWP502,Acrylonitrile Styrene Acrylate,ASA,1.12,ASA,34.8,,1340.0,,,,,,10.784313725490197,98.0,
Centrex®,485CS,Acrylonitrile Styrene Acrylate,ASA,1.06,ASA,26.5,,1380.0,38.6,1450.0,,,,12.745098039215687,69.0,
Centrex®,814,Acrylonitrile Styrene Acrylate,ASA,1.05,ASA,38.6,,2240.0,68.6,2100.0,,,,26.47058823529412,101.0,
Centrex®,ASA 821,Acrylonitrile Styrene Acrylate,ASA,1.08,ASA,46.0,,,73.8,2360.0,,2.3,,,108.0,
Centrex®,ST4800,Acrylonitrile Styrene Acrylate + TPE,ASA+TPE,1.06,(ASA+TPE),,,314.0,,313.0,13.5,,100.0,30.3921568627451,,43.0
ACCUCOMP™,ACR005L,"Acrylic, Unspecified","Acrylic, Unspecified",1.19,PMMA,70.0,,3300.0,115.0,2200.0,68.0,5.0,10.0,1.4705882352941178,123.0,
TEREZ PMMA,5504 SZ,"Acrylic, Polymethyl Methacrylate",Acrylic (PMMA),1.13,PMMA-I,42.0,,,,1600.0,,4.5,30.0,,,
Toyolac™,TA42C X01,Acrylonitrile Styrene Acrylate,ASA,1.07,ASA,,,2180.0,70.0,,,,,,,
Toyolac™,TA30 X02,Acrylonitrile Styrene Acrylate,ASA,1.06,ASA,,,2000.0,62.0,1900.0,,,10.0,,,
PLEXIGLAS®,Diffuse™ DR®-66151,"Acrylic, Polymethyl Methacrylate",Acrylic (PMMA),1.25,PMMA,,,1600.0,,1900.0,39.0,,45.0,4.705882352941177,,
PLEXIGLAS®,Diffuse™ V045-68210,"Acrylic, Polymethyl Methacrylate",Acrylic (PMMA),1.18,PMMA,,,2800.0,,3300.0,69.0,,10.0,2.450980392156863,,
PLEXIGLAS®,DR-100G,"Acrylic, Polymethyl Methacrylate",Acrylic (PMMA),1.15,PMMA-I,,,,,1860.0,37.9,,50.0,5.784313725490197,,
PLEXIGLAS®,Frosted DR®-66080,"Acrylic, Polymethyl Methacrylate",Acrylic (PMMA),1.16,PMMA-I,,,2300.0,,2300.0,52.0,,38.0,3.7254901960784315,,
PLEXIGLAS®,Granite,"Acrylic, Polymethyl Methacrylate",Acrylic (PMMA),1.18,PMMA,,,1930.0,,1930.0,40.0,,12.0,3.6274509803921573,,
PLEXIGLAS®,HT121,"Acrylic, Polymethyl Methacrylate",Acrylic (PMMA),1.19,PMMA,60.0,,3280.0,95.0,3280.0,70.3,3.0,3.0,1.5686274509803924,,
PLEXIGLAS®,V045,"Acrylic, Polymethyl Methacrylate",Acrylic (PMMA),1.19,PMMA,,,3100.0,,3100.0,70.3,,6.0,1.5686274509803924,,
PLEXIGLAS®,V052i,"Acrylic, Polymethyl Methacrylate",Acrylic (PMMA),1.18,PMMA-I,70.0,,2900.0,85.0,2830.0,63.4,5.0,22.0,2.058823529411765,,
PLEXIGLAS®,V052i-58208RB,"Acrylic, Polymethyl Methacrylate",Acrylic (PMMA),1.18,PMMA-I,,,2830.0,,2830.0,63.4,,18.0,1.5686274509803924,,
PLEXIGLAS®,V825NA,"Acrylic, Polymethyl Methacrylate",Acrylic (PMMA),1.19,PMMA,,,3100.0,,3100.0,70.3,,6.0,1.5686274509803924,,
PLEXIGLAS®,V920,"Acrylic, Polymethyl Methacrylate",Acrylic (PMMA),1.18,PMMA,,,3100.0,,3100.0,68.9,,5.0,1.5686274509803924,,
PLEXIGLAS®,VS-UVT,"Acrylic, Polymethyl Methacrylate",Acrylic (PMMA),1.18,PMMA,,,2960.0,,2900.0,64.8,,3.0,1.5686274509803924,,
ALTUGLAS™,BS 580,"Acrylic, Polymethyl Methacrylate",Acrylic (PMMA),,PMMA,,,,,,,,,,,
ALTUGLAS™,CR 8 Supermatt,"Acrylic, Polymethyl Methacrylate",Acrylic (PMMA),1.16,PMMA,44.0,,2200.0,,,57.0,4.0,27.0,,,
ALTUGLAS™,Diffuse 701,"Acrylic, Polymethyl Methacrylate",Acrylic (PMMA),1.17,PMMA,,,2800.0,81.0,,66.0,,5.0,1.8,,
ALTUGLAS™,Diffuse™ 302,"Acrylic, Polymethyl Methacrylate",Acrylic (PMMA),1.17,PMMA,,,2600.0,,,55.0,,13.0,3.0,,
ALTUGLAS™,HFI-7 Grey,"Acrylic, Polymethyl Methacrylate",Acrylic (PMMA),1.17,PMMA,,,2300.0,72.0,,48.0,4.0,33.0,3.2,,
ALTUGLAS™,HFI-7 White,"Acrylic, Polymethyl Methacrylate",Acrylic (PMMA),1.17,PMMA,,,2300.0,72.0,,48.0,4.0,33.0,3.2,,
ALTUGLAS™,HT121 Grey,"Acrylic, Polymethyl Methacrylate",Acrylic (PMMA),1.19,PMMA,,,3400.0,,,70.0,,5.0,2.0,,
ALTUGLAS™,HT121 LPL,"Acrylic, Polymethyl Methacrylate",Acrylic (PMMA),1.19,PMMA,,,3280.0,,,,,,1.5686274509803924,,
ALTUGLAS™,MI-4T,"Acrylic, Polymethyl Methacrylate",Acrylic (PMMA),1.18,PMMA,76.0,,2800.0,92.0,,65.0,5.0,18.0,2.2,,
ALTUGLAS™,R-Life VML CLR CR80,"Acrylic, Polymethyl Methacrylate",Acrylic (PMMA),1.18,PMMA-L,,,3000.0,,,64.0,,4.0,2.0,,
ALTUGLAS™,V052I,"Acrylic, Polymethyl Methacrylate",Acrylic (PMMA),1.18,PMMA,,,2650.0,,,69.0,,11.0,2.0,,
ALTUGLAS™,V825T Grey,"Acrylic, Polymethyl Methacrylate",Acrylic (PMMA),1.19,PMMA,,,3300.0,,,70.0,,5.0,2.0,,
ALTUGLAS™,V920T Frosted 18,"Acrylic, Polymethyl Methacrylate",Acrylic (PMMA),1.18,PMMA,,,3300.0,,,65.0,,5.0,1.8,,
ALTUGLAS™,VM,"Acrylic, Polymethyl Methacrylate",Acrylic (PMMA),1.18,PMMA,,,3100.0,97.0,,69.0,,5.0,1.8,,
TriVAN™,23SU,Acrylonitrile Styrene Acrylate,ASA,1.06,ASA-I,37.9,,1650.0,,,,,35.0,31.372549019607845,86.0,
TriVAN™,32SU,Acrylonitrile Styrene Acrylate,ASA,1.06,ASA,37.9,,1720.0,,,,,30.0,15.686274509803923,88.0,
HyTemp®,AR212XP,"Acrylic, Unspecified","Acrylic, Unspecified",1.1,PMMA,,,,,,,,,,,
HyTemp®,AR71,"Acrylic, Unspecified","Acrylic, Unspecified",1.1,PMMA,,,,,,,,,,,
HyTemp®,AR715,"Acrylic, Unspecified","Acrylic, Unspecified",1.1,PMMA,,,,,,,,,,,
Petlon R-Prime,L3-00-00-BK,Acrylonitrile Styrene Acrylate,ASA,1.07,ASA,,,,,,50.0,,3.0,,,
UMG WOOD®,W310A,Acrylonitrile Styrene Acrylate,ASA,1.08,ASA,,,2600.0,59.0,2400.0,32.0,,,,92.0,
UMG ALLOY®,FA-840CD,Polycarbonate + ASA,PC+ASA,1.27,(ASA+PC),,,14800.0,180.0,14600.0,140.0,,,,122.0,
UMG ALLOY®,TA-15W,Polycarbonate + ASA,PC+ASA,1.12,(ASA+PC),,,2750.0,99.0,2300.0,,,,,113.0,
UMG ALLOY®,TA-820CA,Polycarbonate + ASA,PC+ASA,1.17,(ASA+PC),,,8000.0,135.0,9100.0,98.0,,,,117.0,
DIALAC®,E510B,Acrylonitrile Styrene Acrylate,ASA,1.06,ASA,,,2050.0,55.0,1900.0,,,,,95.0,
DIALAC®,EX18T,Acrylonitrile Styrene Acrylate,ASA,1.06,ASA,,,2150.0,65.0,2000.0,,,,,100.0,
DIALAC®,TW15B,Acrylonitrile Styrene Acrylate,ASA,1.08,ASA,,,2500.0,83.0,2350.0,,,,,112.0,
Acrigel®,LEP300,"Acrylic, Polymethyl Methacrylate",Acrylic (PMMA),,PMMA,,,,,,58.0,,13.0,1.7647058823529413,,
Lupoy®,EU5000GA,Polycarbonate + ASA,PC+ASA,1.17,(ASA+PC),55.9,,2450.0,87.0,,,,110.0,33.333333333333336,,
Lupoy®,EU5000W-J4,Polycarbonate + ASA,PC+ASA,1.13,(ASA+PC),58.0,,2300.0,85.0,,,,,30.0,115.0,
Lupos®,SG5009,Acrylonitrile Styrene Acrylate + Acrylic (PMMA),ASA+PMMA,1.15,(ASA+PMMA),,,2000.0,70.0,,,,30.0,4.313725490196079,,
LG SAP,GS-302N,"Acrylic, Unspecified","Acrylic, Unspecified",,PMMA,,,,,,,,,,,
LG ASA,LI911,Acrylonitrile Styrene Acrylate,ASA,1.07,ASA,50.0,,2350.0,80.0,,,,20.0,11.764705882352942,107.0,
LG ASA,LI912,Acrylonitrile Styrene Acrylate,ASA,1.07,ASA,49.0,,2300.0,79.0,,,,25.0,15.686274509803923,103.0,
LG ASA,LI912-WNPZ,Acrylonitrile Styrene Acrylate,ASA,1.07,ASA,39.2,,1770.0,58.8,,,6.0,50.0,24.50980392156863,103.0,
LG ASA,LI913,Acrylonitrile Styrene Acrylate,ASA,1.07,ASA,42.0,,1900.0,64.0,,,,35.0,33.333333333333336,92.0,
LG ASA,LI918,Acrylonitrile Styrene Acrylate,ASA,1.07,ASA,50.0,,2000.0,70.0,,,,25.0,14.705882352941178,104.0,
LG ASA,LI923A,Acrylonitrile Styrene Acrylate,ASA,1.07,ASA,55.0,,2300.0,87.0,,,6.0,25.0,3.9215686274509807,,
LG ASA,LI931T,Acrylonitrile Styrene Acrylate,ASA,1.07,ASA,32.0,,1500.0,49.0,,,,65.0,9.803921568627452,81.0,
LG ASA,LI935,Acrylonitrile Styrene Acrylate,ASA,1.08,ASA,53.0,,2400.0,76.0,,,,15.0,8.0,,
LG ASA,LI951,Acrylonitrile Styrene Acrylate,ASA,1.08,ASA,50.0,,2350.0,78.0,,,,10.0,13.725490196078432,106.0,
LG ASA,LI960C,Acrylonitrile Styrene Acrylate,ASA,1.07,ASA,45.0,,2100.0,70.0,,,,50.0,21.568627450980394,100.0,
LG ASA,LI965H,Acrylonitrile Styrene Acrylate,ASA,1.04,ASA,49.0,,2600.0,76.0,,,,10.0,27.450980392156865,107.0,
LG ASA,LI970HF,Acrylonitrile Styrene Acrylate,ASA,1.12,ASA,50.0,,2260.0,76.5,2200.0,,6.0,20.0,5.784313725490197,108.0,
LG ASA,LI991,Acrylonitrile Styrene Acrylate,ASA,1.07,ASA,30.0,,1500.0,43.0,,,,70.0,27.450980392156865,,
LG ASA,LM915H,Acrylonitrile Styrene Acrylate,ASA,1.05,ASA,42.0,,2200.0,74.0,,,,10.0,30.3921568627451,103.0,
Starex,TF-0956,"Acrylic, Polymethyl Methacrylate",Acrylic (PMMA),1.07,PMMA,62.0,,2200.0,80.0,2500.0,50.0,,17.0,4.803921568627452,115.0,
Starex,WR-9130,Acrylonitrile Styrene Acrylate,ASA,1.06,ASA,40.0,,1600.0,57.0,,,,110.0,14.705882352941178,103.0,
Starex,WR-9300HF,Acrylonitrile Styrene Acrylate,ASA,1.07,ASA,44.1,,2100.0,67.0,,,,15.0,14.705882352941178,106.0,
Starex,WX-9120HF,Acrylonitrile Styrene Acrylate,ASA,1.07,ASA,40.0,,2000.0,65.0,2000.0,30.0,,10.0,11.764705882352942,108.0,
Starex,WX-9700A,Acrylonitrile Styrene Acrylate,ASA,,ASA,40.0,,2100.0,60.0,,,,,48.03921568627451,95.0,
Starex,WX-9730L,Acrylonitrile Styrene Acrylate,ASA,1.06,ASA,27.0,,1550.0,47.0,1380.0,24.0,,,28.43137254901961,75.0,
Starex,WX-9950S,Acrylonitrile Styrene Acrylate + Acrylic (PMMA),ASA+PMMA,1.12,(ASA+PMMA),49.0,,2200.0,75.0,2400.0,,,10.0,8.627450980392158,110.0,
Starex,WX-9951M,Acrylonitrile Styrene Acrylate + Acrylic (PMMA),ASA+PMMA,1.12,(ASA+PMMA),43.1,,1700.0,58.0,,,,30.0,10.784313725490197,104.0,
Starex,WX-9951UV,Acrylonitrile Styrene Acrylate + Acrylic (PMMA),ASA+PMMA,1.15,(ASA+PMMA),53.9,,2300.0,80.0,2350.0,48.0,,20.0,5.294117647058824,112.0,
Infino,WR-7390EA,Polycarbonate + ASA,PC+ASA,1.17,(ASA+PC),53.9,,2000.0,80.0,2000.0,55.0,,50.0,48.03921568627451,115.0,
Infino,WX-7010,Polycarbonate + ASA,PC+ASA,1.16,(ASA+PC),53.9,,2250.0,80.0,1950.0,50.0,,66.0,62.74509803921569,111.0,
POCAN®,A3121 000000,Polybutylene Terephthalate + ASA,PBT+ASA,1.43,(ASA+PBT)-I-GF20,,,7000.0,170.0,7000.0,110.0,,2.9,,,
TECDUR®,B DF 30 SCHWARZ-14345,Polybutylene Terephthalate + ASA,PBT+ASA,1.48,(ASA+PBT)-GF30,,223.0,,,10000.0,,,1.8,,,
NAS®,21,"Acrylic, Styrene Methyl Methacrylate Copolymer",Acrylic (SMMA),1.08,SMMA,60.0,,3400.0,100.0,3300.0,,,2.5,2.5,,
Luran® S,747R,Acrylonitrile Styrene Acrylate,ASA,1.09,ASA,53.1,,2450.0,75.2,,,3.0,,10.784313725490197,110.0,
Luran® S,797SE Q440,Acrylonitrile Styrene Acrylate,ASA,1.07,ASA,41.0,,,,1900.0,,3.5,,,,
Luran® S,KR2859,Acrylonitrile Styrene Acrylate,ASA,1.07,ASA,55.0,,,,2500.0,,3.2,,,,
Luran® S,KR2866C,Polycarbonate + ASA,PC+ASA,1.11,(ASA+PC),60.0,,,90.0,2600.0,,3.4,,,,
POLIMAXX,149PC,Acrylonitrile Styrene Acrylate + SAN,ASA+SAN,,(ASA+SAN),68.6,,3430.0,108.0,,,,,2.843137254901961,,
POLIMAXX,250PC,Acrylonitrile Styrene Acrylate + SAN,ASA+SAN,,(ASA+SAN),,,,,,,,,,,
POLIMAXX,280PC,Acrylonitrile Styrene Acrylate + SAN,ASA+SAN,,(ASA+SAN),,,,,,,,,,,
PLEXIGLAS®,Heatresist hw55,"Acrylic, Polymethyl Methacrylate",Acrylic (PMMA),1.19,PMMA,78.07751838423296,,,,3600.0,80.0,3.350204081632646,3.5,,,
PLEXIGLAS®,Hi-Gloss NTA-1,"Acrylic, Polymethyl Methacrylate",Acrylic (PMMA),1.18,PMMA-I,68.0,,,,2700.0,,5.0,,,,
PLEXIGLAS®,Hi-Gloss NTA-5 black 9V022,"Acrylic, Polymethyl Methacrylate",Acrylic (PMMA),1.16,PMMA-I,,,,,2100.0,54.0,5.0,,,,
PLEXIGLAS®,Optical POQ64,"Acrylic, Polymethyl Methacrylate",Acrylic (PMMA),1.19,PMMA,,,,,3300.0,65.0,,3.0,,,
CYREX®,200-8000,Polycarbonate + Acrylic (PMMA),PC+PMMA,1.15,(PC+PMMA),,,2400.0,86.2,2400.0,,4.7,58.0,156.86274509803923,,
ACRYMID®,TT70,"Acrylic, Polymethyl Methacrylimide",Acrylic (PMMI),1.21,PMMI,,,,,4000.0,80.0,,3.0,,,
ACRYLITE®,H15,"Acrylic, Polymethyl Methacrylate",Acrylic (PMMA),1.19,PMMA,,,3400.0,117.0,3200.0,,4.0,4.0,1.8627450980392157,,
ACRYLITE®,Heatresist hw55,"Acrylic, Polymethyl Methacrylate",Acrylic (PMMA),1.19,PMMA,,,3500.0,137.0,3800.0,,2.0,2.0,1.2745098039215688,,
ACRYLITE®,Optical POQ64,"Acrylic, Polymethyl Methacrylate",Acrylic (PMMA),1.19,PMMA,,,,,3300.0,65.0,,3.0,,,
ACRYLITE®,Resist AG 100,"Acrylic, Polymethyl Methacrylate",Acrylic (PMMA),1.16,PMMA-I,55.0,,,,2200.0,,5.0,,,,
ACRYLITE®,Satinice df22 8N,"Acrylic, Polymethyl Methacrylate",Acrylic (PMMA),1.19,PMMA,,,3500.0,138.0,3800.0,,4.0,4.0,1.5686274509803924,,
Rotec® ASA,S 210,Acrylonitrile Styrene Acrylate,ASA,1.07,ASA,,,2500.0,82.0,2400.0,,,22.0,,,
Rotec® ASA,T 115/03,Acrylonitrile Styrene Acrylate,ASA,1.07,ASA,50.0,,2500.0,80.0,2700.0,,,18.0,,,
Romiloy®,5240 GF 30,Polybutylene Terephthalate + ASA,PBT+ASA,1.46,(ASA+PBT)-GF30,,,7600.0,165.0,8700.0,,,6.4,,,
GELOY™ Resin,CR7500 - Asia,Acrylonitrile Styrene Acrylate,ASA,1.08,ASA,43.0,,2060.0,,2040.0,35.0,3.3,19.0,39.21568627450981,,
GELOY™ Resin,CR7520 - Americas,Acrylonitrile Styrene Acrylate,ASA,1.06,ASA,39.0,,2000.0,,2000.0,30.0,3.1,44.0,31.372549019607845,86.0,
GELOY™ Resin,CR8510 - Asia,Acrylonitrile Styrene Acrylate,ASA,1.08,ASA,43.0,,2060.0,,2040.0,19.0,3.3,35.0,39.21568627450981,93.0,
GELOY™ Resin,HRA170 - Europe,Polycarbonate + ASA,PC+ASA,1.15,(ASA+PC),62.0,,2400.0,,2500.0,60.0,4.0,130.0,45.0,120.0,
GELOY™ Resin,HRA170D - Europe,Polycarbonate + ASA,PC+ASA,1.16,(ASA+PC),54.0,,2100.0,,2150.0,65.0,5.0,130.0,44.11764705882353,,77.0
GELOY™ Resin,HRA222 - Europe,Acrylonitrile Styrene Acrylate,ASA,1.17,(ASA+PC)-FR,60.0,,2510.0,,2520.0,51.0,4.4,50.0,38.23529411764706,,
GELOY™ Resin,HRA222F - Asia,Polycarbonate + ASA,PC+ASA,1.17,(ASA+PC)-FR,60.0,,2510.0,,2520.0,51.0,4.4,50.0,38.23529411764706,,
GELOY™ Resin,XP4034 - Asia,Polycarbonate + ASA,PC+ASA,1.15,(ASA+PC),62.0,,2510.0,,,,,25.0,31.372549019607845,110.0,
GELOY™ Resin,XP4034 - Europe,Acrylonitrile Styrene Acrylate,ASA,1.15,ASA,57.0,,2500.0,,2400.0,50.0,4.5,35.0,33.0,,
GELOY™ Resin,XP4045LG - Americas,Polycarbonate + ASA,PC+ASA,1.19,(ASA+PC),60.0,,2270.0,,2320.0,45.0,5.2,47.0,14.0,,
GELOY™ Resin,XP7550 - Asia,Polycarbonate + ASA,PC+ASA,1.11,(ASA+PC),55.0,,2400.0,,2550.0,44.0,3.8,37.0,37.254901960784316,109.0,
GELOY™ Resin,XTWE270M - Asia,Acrylonitrile Styrene Acrylate,ASA,1.09,ASA,36.0,,1870.0,,1790.0,26.0,3.4,28.0,19.607843137254903,,
GELOY™ Resin,XTWM206 - Americas,Acrylonitrile Styrene Acrylate,ASA,1.09,ASA,45.0,,2380.0,,2350.0,36.0,2.8,36.0,20.58823529411765,100.0,
RTP,1800,"Acrylic, Polymethyl Methacrylate",Acrylic (PMMA),1.18,PMMA,,,3450.0,89.6,3450.0,,3.5,,2.058823529411765,,
RTP,1899 A X 106999,Polycarbonate + Acrylic (PMMA),PC+PMMA,1.29,(PC+PMMA)-FR,,,2140.0,68.9,2140.0,,10.0,,36.27450980392157,,
RTP,1899 X 125651,"Acrylic, Polymethyl Methacrylate",Acrylic (PMMA),1.15,PMMA-I,,,1860.0,72.4,1860.0,,10.0,,5.784313725490197,,
RTP,1899 X 141360 Z,"Acrylic, Polymethyl Methacrylate",Acrylic (PMMA),1.14,PMMA,,,1380.0,48.3,1310.0,,10.0,,5.196078431372549,,
RTP,2099 X 115375 C,Polylactic Acid + PMMA,PLA+PMMA,1.21,(PLA+PMMA),,,3790.0,121.0,3450.0,,6.0,,3.6274509803921573,,
DINADUR®,PBTASA1S40 G10-7456,Polybutylene Terephthalate + ASA,PBT+ASA,1.31,(ASA+PBT)-GF10,72.0,,3900.0,112.0,4300.0,,2.5,2.7,,,
Integra™,ASA 2000 Lxxx,Acrylonitrile Styrene Acrylate,ASA,1.05,ASA,,,2740.0,77.2,,,,,,103.0,
RAMSHINE,PAS7001G6BK11,Acrylonitrile Styrene Acrylate,ASA,1.29,ASA-GF30,,,,,8500.0,,,1.8,9.0,,
RAMSHINE,PAS700G6WT246,Acrylonitrile Styrene Acrylate,ASA,1.28,ASA-GF30,,,,,8900.0,,,1.5,7.0,,
RAMSHINE,PAS705BL2,Acrylonitrile Styrene Acrylate,ASA,1.05,ASA,,,2000.0,65.0,,,,,10.0,,
RAMSHINE,PJ702BK11,Acrylonitrile Styrene Acrylate + ABS,ASA+ABS,1.07,(ASA+ABS),,,,,2000.0,,2.7,,26.0,,
RAMSHINE,PJ702BL108,Acrylonitrile Styrene Acrylate + ABS,ASA+ABS,1.07,(ASA+ABS),,,,,2000.0,,2.7,,18.0,,
RAMSHINE,PJ702BL130,Acrylonitrile Styrene Acrylate + ABS,ASA+ABS,1.07,(ASA+ABS),,,,,2000.0,,2.7,,25.0,,
RAMSHINE,PJ702BL157,Acrylonitrile Styrene Acrylate + ABS,ASA+ABS,1.07,(ASA+ABS),,,,,2000.0,,2.7,,23.0,,
RAMSHINE,PJ702BL158,Acrylonitrile Styrene Acrylate + ABS,ASA+ABS,1.07,(ASA+ABS),,,,,2000.0,,2.7,,30.0,,
RAMSHINE,PJ702BL163,Acrylonitrile Styrene Acrylate + ABS,ASA+ABS,1.07,(ASA+ABS),,,,,2000.0,,2.7,,31.0,,
RAMSHINE,PJ702GR206,Acrylonitrile Styrene Acrylate + ABS,ASA+ABS,1.07,(ASA+ABS),,,,,2000.0,,2.7,,27.0,,
RAMSHINE,PJ702GR307,Acrylonitrile Styrene Acrylate + ABS,ASA+ABS,1.07,(ASA+ABS),,,,,2000.0,,2.7,,28.0,,
RAMSHINE,PJ702RD63,Acrylonitrile Styrene Acrylate + ABS,ASA+ABS,1.07,(ASA+ABS),,,,,2000.0,,2.7,,29.0,,
RAMSHINE,PJ712WT245,Acrylonitrile Styrene Acrylate + ABS,ASA+ABS,1.08,(ASA+ABS),,,,,2000.0,,2.7,,29.0,,
RAMLLOY,PFS301G4BK10,Polybutylene Terephthalate + ASA,PBT+ASA,,(ASA+PBT)-GF20,,,,,7000.0,,,2.7,7.0,,
3M™ Acrylic Plus Tape,EX4008,"Acrylic, Modified","Acrylic, Modified",0.633,PMMA,,,,,462.9704075,,,,,,
3M™ Acrylic Plus Tape,ST1200,"Acrylic, Modified","Acrylic, Modified",0.689,PMMA,,,,,881.6881576,,,,,,
3M™ VHB™ Tape,5930,"Acrylic, Modified","Acrylic, Modified",0.5900000000000001,PMMA,,,,,545.3156272,,,,,,
3M™ VHB™ Tape,5952,"Acrylic, Modified","Acrylic, Modified",0.5900000000000001,PMMA,,,,,595.8508089,,,,,,
3M™ VHB™ Tape,5962,"Acrylic, Modified","Acrylic, Modified",0.5900000000000001,PMMA,,,,,565.6659741,,,,,,
AuroraShield™,ENV31-NC980,Acrylonitrile Styrene Acrylate,ASA,1.07,ASA,33.8,,1600.0,51.0,,,,25.0,8.92156862745098,81.0,
BGFecomaterials®,KNX1176W,Polyamide 6 + ASA,Nylon 6+ASA,1.46,(PA6+ASA)-(GF+MD)40,,,10000.0,205.0,11200.0,,,2.0,6.5,120.0,
Luran® S ECO,757G BC50,Acrylonitrile Styrene Acrylate,ASA,1.07,ASA,51.0,,2400.0,75.0,2400.0,,3.3,,,,
Maywoflamm®,ASA PC,Polycarbonate + ASA,PC+ASA,1.23,(ASA+PC)-FR,57.0,220.0,,,2350.0,,,23.0,,,
PLEXIGLAS® proTerra,M5 df23,"Acrylic, Polymethyl Methacrylate",Acrylic (PMMA),1.19,PMMA,,,,,3290.0,73.0,,4.0,,,
PLEXIGLAS® Softlight,7H df23,"Acrylic, Polymethyl Methacrylate",Acrylic (PMMA),1.19,PMMA,,,,,3400.0,70.0,,6.0,,,
PLEXIGLAS® Softlight,8N df21,"Acrylic, Polymethyl Methacrylate",Acrylic (PMMA),1.19,PMMA,,,,,3300.0,71.0,,4.5,,,
PLEXIGLAS® Softlight,zk6BR df23,"Acrylic, Polymethyl Methacrylate",Acrylic (PMMA),1.15,PMMA-I,46.0,,,,1900.0,,5.0,,,,
PermaStat®,1800 Nat/Clear,"Acrylic, Polymethyl Methacrylate",Acrylic (PMMA),1.15,PMMA,,,1720.0,57.2,1520.0,,10.0,,5.196078431372549,,
RTP,1899 X 141361 B NAT/CLEAR,"Acrylic, Polymethyl Methacrylate",Acrylic (PMMA),1.15,PMMA,,,1170.0,42.1,1170.0,,10.0,,5.196078431372549,,
ALTUGLAS™,R-Life V046 Clear CR88,"Acrylic, Polymethyl Methacrylate",Acrylic (PMMA),1.19,PMMA,,,3300.0,,,,,,,,
ALTUGLAS™,R-Life VML-H CR50,"Acrylic, Polymethyl Methacrylate",Acrylic (PMMA),1.18,PMMA-L,,,3000.0,,,60.0,,4.0,2.0,,
PLEXIGLAS®,R-Life V825T Black MR35,"Acrylic, Polymethyl Methacrylate",Acrylic (PMMA),1.19,PMMA,,,3300.0,,,75.0,,5.0,,,
SOLARKOTE™,H300,"Acrylic, Polymethyl Methacrylate",Acrylic (PMMA),1.15,PMMA-I,31.0,,1720.0,55.0,1720.0,32.0,,35.0,5.784313725490197,,
SOLARKOTE™,PB,"Acrylic, Polymethyl Methacrylate",Acrylic (PMMA),1.15,PMMA,,,1740.0,56.0,1830.0,38.0,,50.0,5.8,,
VINPOL™,AS0302,Acrylonitrile Styrene Acrylate,ASA,1.06,ASA,31.0,,1370.0,41.0,1670.0,29.0,,,28.43137254901961,75.0,
Sumitomo PMMA,MH,"Acrylic, Polymethyl Methacrylate",Acrylic (PMMA),1.19,PMMA,,,3100.0,120.0,,76.0,,4.0,,,
SUPREME™,SP 6720,"Acrylic, Styrene Methyl Methacrylate Copolymer",Acrylic (SMMA),1.05,SMMA,42.2,,2480.0,,,,,,2.9411764705882355,55.0,
HiFill®,ASA 778 UV WT168,Acrylonitrile Styrene Acrylate,ASA,1.07,ASA,49.0,,2140.0,40.7,,,8.0,,23.529411764705884,108.0,
HiFill®,ASA GF20,Acrylonitrile Styrene Acrylate,ASA,1.21,ASA-GF20,,,5520.0,124.0,,82.7,,4.0,4.215686274509804,120.0,
HiFill FR®,ASA FR-2A WT209,Acrylonitrile Styrene Acrylate,ASA,1.15,ASA-FR,38.6,,2140.0,38.6,,,11.0,,7.843137254901961,108.0,
TAROLOX,200 G3,Polybutylene Terephthalate + ASA,PBT+ASA,1.33,(ASA+PBT)-GF15,,220.0,4100.0,115.0,5000.0,85.0,,3.0,6.07843137254902,,
TAROLOX,200 G6,Polybutylene Terephthalate + ASA,PBT+ASA,1.43,(ASA+PBT)-GF30,,220.0,8200.0,180.0,9300.0,130.0,,2.5,7.352941176470589,,
SUMIPEX®,HT013E,"Acrylic, Polymethyl Methacrylate",Acrylic (PMMA),1.13,PMMA,,,2300.0,95.0,,,,40.0,,,
SUMIPEX®,HT20Y,"Acrylic, Polymethyl Methacrylate",Acrylic (PMMA),1.18,PMMA,,,2600.0,92.0,,,,22.0,,,
SUMIPEX®,LG,"Acrylic, Polymethyl Methacrylate",Acrylic (PMMA),1.19,PMMA,,,3100.0,115.0,,,,10.0,,,
Polyopt®,LM11,"Film, PMMA","Film, PMMA",1.19,PMMA,,,3100.0,140.0,,,,3.0,,,
ECP,2809,"Acrylic, Unspecified","Acrylic, Unspecified",1.11,PMMA,,,,,1510.0,,,,,,
Sunny®,ASA EB100,Acrylonitrile Styrene Acrylate,ASA,1.05,ASA,,,1160.0,80.0,,,,50.0,12.745098039215687,,
