Repository: mike-keating-iv/ml-polymer-classification

# Polymer Classification using Machine Learning

## Project Overview

This project develops machine learning models to classify polymer materials into their respective subclasses using mechanical and physical property data. The goal is to automate polymer identification for materials databases and R&D applications.

## Data Source

Data was collected from the Plastics and Elastomers section of [UL Prospector](https://www.ulprospector.com/plastics/en), which is a database containing technical data for over 100,000 materials. Data was queried by polymer symbol (PP, PMMA, etc) and saved to separate CSV files.

File: data/polymers_PP.csv (part 1 of 38)
Product Name,Grade,Generic Polymer Type,Generic Polymer Symbol,Density,Tensile Strength at Yield,Flexural Modulus,Flexural Strength,Tensile Modulus,Glass Transition Temperature,Melt Mass-Flow Rate (MFR)
TechnoGreen,PP LGF 30-10-04 N H (83835),"Polypropylene, Unspecified","PP, Unspecified",1.12,85.0,6800.0,115.0,6300.0,,
TechnoGreen,PP LGF 50-10-04 M (84155),"Polypropylene, Unspecified","PP, Unspecified",1.33,115.0,10900.0,128.0,10300.0,,
TechnoFin,PP 1 G 9 grau (53602),"Polypropylene, Unspecified","PP, Unspecified",0.9,30.0,,,1500.0,,
TechnoFin,PP EPDM M 3 E 35 (51414),Polypropylene + EPDM Rubber,PP+EPDM,0.96,22.0,,,1200.0,,
TechnoFin,PP EPDM T 10 2 UV HI K 10 (66737),Polypropylene + EPDM Rubber,PP+EPDM,0.96,14.0,,,1050.0,,
TechnoFin,PP EPDM T 20 2 G 15 (55165),Polypropylene + EPDM Rubber,PP+EPDM,1.05,17.0,,,1600.0,,
TechnoFin,PP EPDM T 20 2 G 7 (51428),Polypropylene + EPDM Rubber,PP+EPDM,1.05,19.0,,,1900.0,,
TechnoFin,PP GF 20 1 E L 25 schwarz (81251),"Polypropylene, Unspecified","PP, Unspecified",1.04,78.0,,,4500.0,,
TechnoFin,PP GF 20 2 G 14 (50794),"Polypropylene, Unspecified","PP, Unspecified",1.05,50.0,,,3500.0,,
TechnoFin,PP GF 30 2 N 18 (85743),"Polypropylene, Unspecified","PP, Unspecified",1.12,58.0,,,5100.0,,
TechnoFin,PP GF 40 1 E L 10 (73071),"Polypropylene, Unspecified","PP, Unspecified",1.24,85.0,,,8400.0,,
TechnoFin,PP GF 40 2 G 4 (50935),"Polypropylene, Unspecified","PP, Unspecified",1.23,70.0,,,7000.0,,
TechnoFin,PP LR03 2 D 10 (59799),"Polypropylene, Unspecified","PP, Unspecified",1.03,21.0,,,1250.0,,
TechnoFin,PP LR05 2 D 10 (87252),"Polypropylene, Unspecified","PP, Unspecified",1.0,25.0,,,1150.0,,
TechnoFin,PP LR05 2 D 10 (87253),"Polypropylene, Unspecified","PP, Unspecified",1.02,25.0,,,1250.0,,
TechnoFin,PP T 20 2 UV M 15 (58236),"Polypropylene, Unspecified","PP, Unspecified",1.05,30.0,,,2100.0,,
TechnoFin,PP T 22 2 K 8 (50950),"Polypropylene, Unspecified","PP, Unspecified",1.05,26.0,,,2100.0,,
TechnoFin,PP T 22 2 UV K 16 (50951),"Polypropylene, Unspecified","PP, Unspecified",1.05,26.0,,,2100.0,,
TechnoFin,PP T 22 2 UV M 25 (87233),"Polypropylene, Unspecified","PP, Unspecified",1.05,32.0,,,2300.0,,
TechnoFin,PPC T 20 2 G 8 (50917),Polypropylene Copolymer,PP Copolymer,1.05,26.0,,,2100.0,,
TechnoFiber,PP LGF 20-10-01 L H E natur (56591),"Polypropylene, Unspecified","PP, Unspecified",1.03,98.0,5050.0,135.0,4850.0,,
TechnoFiber,PP LGF 20-10-01 L HI E (60748),"Polypropylene, Unspecified","PP, Unspecified",1.03,85.0,4900.0,125.0,4700.0,,
TechnoFiber,PP LGF 30-10-01 L H E (49829),"Polypropylene, Unspecified","PP, Unspecified",1.12,108.0,7400.0,150.0,7100.0,,
TechnoFiber,PP LGF 30-10-01 L H E (52332),"Polypropylene, Unspecified","PP, Unspecified",1.12,108.0,7400.0,150.0,7100.0,,
TechnoFiber,PP LGF 30-10-01 L H E UV (84361),"Polypropylene, Unspecified","PP, Unspecified",1.12,115.0,7400.0,150.0,7100.0,,
TechnoFiber,PP LGF 30-10-01 L HI (24569),"Polypropylene, Unspecified","PP, Unspecified",1.12,98.0,7200.0,140.0,7000.0,,
TechnoFiber,PP LGF 30-10-01 N HI (50995),"Polypropylene, Unspecified","PP, Unspecified",1.12,98.0,7200.0,140.0,7000.0,,
TechnoFiber,PP LGF 30-10-02 L HI (25984),"Polypropylene, Unspecified","PP, Unspecified",1.12,92.0,7050.0,118.0,6600.0,,
TechnoFiber,PP LGF 50-10-01 L H E (75128),"Polypropylene, Unspecified","PP, Unspecified",1.34,135.0,12500.0,175.0,11000.0,,
TechnoFiber,PP LGF 50-10-01 L HI (31506),"Polypropylene, Unspecified","PP, Unspecified",1.34,120.0,11000.0,160.0,10500.0,,
TechnoFiber,PP LGF 60-10-01 L H E UV (53967),"Polypropylene, Unspecified","PP, Unspecified",1.45,140.0,13500.0,180.0,12500.0,,
TECNOBOND,PP-TLA,Maleic Anhydride Grafted Polypropylene,MAH-g-PP,,,,,,,3.0
Tekucom,SC GF 30 C,"Polypropylene, Unspecified","PP, Unspecified",1.12,90.0,6000.0,140.0,,,3.0
TEKNIFLEX®,COC P5P,"Film, PP/COC/PP","Film, PP/COC/PP",0.96,,,,,,
Sinpolene,CPP1030,Polypropylene Homopolymer,PP Homopolymer,1.12,30.0,1900.0,44.0,,,10.0
Sinpolene,FRF2024,"Polypropylene, Unspecified","PP, Unspecified",0.95,27.0,800.0,24.0,,,3.0
Sinpolene,GPP1630,Polypropylene Homopolymer,PP Homopolymer,1.13,80.0,5000.0,112.0,,,5.0
Sinpolene,HFR8144,"Polypropylene, Unspecified","PP, Unspecified",1.3,,1300.0,,,,6.0
Sinpolene,HFR8224,"Polypropylene, Unspecified","PP, Unspecified",1.02,,,28.0,,,1.5
Sinpolene,HFR8294,"Polypropylene, Unspecified","PP, Unspecified",1.04,22.0,1400.0,30.0,,,8.0
Sinpolene,MFP 22KA2,"Polypropylene, Unspecified","PP, Unspecified",1.33,26.0,2700.0,38.0,,,8.0
Sinpolene,TPP1010,Polypropylene Homopolymer,PP Homopolymer,0.95,30.0,2000.0,50.0,,,12.0
Sinpolene,TPP1020,Polypropylene Homopolymer,PP Homopolymer,1.02,32.0,2300.0,45.0,,,12.0
Sinpolene,TPP2030,Polypropylene Copolymer,PP Copolymer,1.11,25.0,2300.0,35.0,,,10.0
Sinelec,CCB5834,"Polypropylene, Unspecified","PP, Unspecified",1.04,25.0,800.0,20.0,,,1.0
Sumitomo PP,AW564,Polypropylene Impact Copolymer,PP Impact Copolymer,0.9,28.0,1530.0,,,,9.0
Sumitomo PP,AZ764,Polypropylene Impact Copolymer,PP Impact Copolymer,0.9,25.0,1360.0,,,,39.0
Sumitomo PP,FY4012E,Polypropylene Homopolymer,PP Homopolymer,0.9,32.0,1300.0,,,,4.0
TES,J-1305/40 NAT,Polyphenylene Sulfide,PPS,1.67,,13800.0,221.0,,,
Plaslube®,J-1305/CF/15/TF/15 NAT,Polyphenylene Sulfide,PPS,1.45,,11000.0,186.0,,,
Plaslube®,PPS GF30 SL2,Polyphenylene Sulfide,PPS,1.58,,10700.0,159.0,,,
HiFill®,J-70/30 BK8037,Polyamide 66 + PP,Nylon 66+PP,1.26,,6890.0,331.0,,,
HiFill®,PP 0114 TC-1,"Polypropylene, Unspecified","PP, Unspecified",1.14,24.8,3790.0,29.0,,,10.0
HiFill®,PP 0159,"Polypropylene, Unspecified","PP, Unspecified",1.59,17.2,2210.0,34.5,,,
HiFill®,PP CO 2000,Polypropylene Copolymer,PP Copolymer,0.898,,1070.0,,,,
HiFill®,PP GB10,"Polypropylene, Unspecified","PP, Unspecified",0.968,,1380.0,34.5,,,
HiFill®,PP GF/M50 BK,"Polypropylene, Unspecified","PP, Unspecified",1.32,,5520.0,96.5,,,
HiFill®,PP GF20 CC LE,"Polypropylene, Unspecified","PP, Unspecified",1.04,,4310.0,114.0,,,
HiFill®,PP HO GF20 LE,"Polypropylene, Unspecified","PP, Unspecified",1.04,,2930.0,79.3,,,
HiFill®,PP LGF40 CC HS BK,"Polypropylene, Unspecified","PP, Unspecified",1.22,,7580.0,179.0,,,
HiFill®,PP LGF60 2000 12mm,"Polypropylene, Unspecified","PP, Unspecified",1.48,,10300.0,186.0,,,
HiFill®,PPS 0334 A,Polyphenylene Sulfide,PPS,3.43,,12400.0,138.0,,,
HiFill FR®,PP CO FR HS,Polypropylene Copolymer,PP Copolymer,1.33,20.7,1030.0,31.0,,,
Electrafil®,PP TM10 BK,"Polypropylene, Unspecified","PP, Unspecified",1.11,21.4,1720.0,34.5,,,
Electrafil®,PP-61/EC,Polypropylene Copolymer,PP Copolymer,0.998,,1000.0,31.0,,,
THERMEC S™,4150R30,Polyphenylene Sulfide,PPS,1.58,,,,13000.0,,
K-Prene,XL-A80,Polypropylene + EPDM Rubber,PP+EPDM,0.97,,,,,,
K PP,9071 AP,"Polypropylene, Unspecified","PP, Unspecified",0.99,32.4,2160.0,,,,24.0
NILENE®,E10 K30T,Polypropylene Copolymer,PP Copolymer,1.14,30.0,2500.0,,,,10.0
NILENE®,E10 K70BB,Polypropylene Copolymer,PP Copolymer,2.05,24.0,,,,,10.0
NILENE®,E15 K10T,Polypropylene Copolymer,PP Copolymer,0.97,28.0,1400.0,,,,15.0
NILENE®,E15 K15TE,Polypropylene Copolymer,PP Copolymer,1.01,22.0,1600.0,,1800.0,,15.0
NILENE®,E20 K25MX,Polypropylene Copolymer,PP Copolymer,1.1,26.0,2400.0,,,,20.0
NILENE®,E6 K20VA V2,Polypropylene Copolymer,PP Copolymer,1.1,,3500.0,,,,6.0
NILENE®,P K30T,Polypropylene Homopolymer,PP Homopolymer,1.14,35.0,3000.0,,3150.0,,10.0
NILENE®,P10 K40T,Polypropylene Homopolymer,PP Homopolymer,1.24,31.0,4000.0,,4100.0,,10.0
NILENE®,P20 K65B,Polypropylene Homopolymer,PP Homopolymer,1.88,25.0,,,,,20.0
HAIPLEN,EP50 C4,Polypropylene Copolymer,PP Copolymer,1.04,26.0,1700.0,,,,10.0
HAIPLEN,EP50 C8,Polypropylene Copolymer,PP Copolymer,1.23,30.0,2400.0,,,,10.0
HAIPLEN,EP50 G6 BA,Polypropylene Copolymer,PP Copolymer,1.13,,4700.0,,,,10.0
HAIPLEN,EP50 T2 X2,Polypropylene Copolymer,PP Copolymer,1.03,30.0,1700.0,,,,14.0
HAIPLEN,EP50 T4,Polypropylene Copolymer,PP Copolymer,1.04,30.0,2000.0,,,,10.0
HAIPLEN,EP50 T4 X0,Polypropylene Copolymer,PP Copolymer,1.33,25.0,1800.0,35.0,2000.0,,10.0
HAIPLEN,EP50 T6,Polypropylene Copolymer,PP Copolymer,1.14,30.0,2500.0,,,,10.0
HAIPLEN,EP70 C5,Polypropylene Copolymer,PP Copolymer,1.08,22.0,,,,,14.0
HAIPLEN,EP90 T8,Polypropylene Copolymer,PP Copolymer,1.24,35.0,2800.0,,,,18.0
HAIPLEN,H150 T8,Polypropylene Homopolymer,PP Homopolymer,1.24,30.0,3200.0,,,,30.0
HAIPLEN,H30 G10 BA,Polypropylene Homopolymer,PP Homopolymer,1.35,85.0,7500.0,,,,4.0
HAIPLEN,H30 G3 BA,Polypropylene Homopolymer,PP Homopolymer,0.96,,3500.0,,,,6.0
HAIPLEN,H30 G4,Polypropylene Homopolymer,PP Homopolymer,1.05,40.0,4000.0,,,,5.0
HAIPLEN,H30 G6,Polypropylene Homopolymer,PP Homopolymer,1.13,60.0,5200.0,,,,5.0
HAIPLEN,H30 T4 HT,Polypropylene Homopolymer,PP Homopolymer,1.05,30.0,2500.0,50.0,,,6.0
HAIPLEN,H50 C6,Polypropylene Homopolymer,PP Homopolymer,1.12,30.0,,,,,10.0
HAIPLEN,H50 T2,Polypropylene Homopolymer,PP Homopolymer,1.0,30.0,2200.0,45.0,,,12.0
HAIPLEN,H90 TX2,Polypropylene Homopolymer,PP Homopolymer,1.05,30.0,1600.0,,1800.0,,20.0
NOBLEN™,AW564,Polypropylene Copolymer,PP Copolymer,0.9,29.0,,,1400.0,,9.0
NOBLEN™,D101,Polypropylene Homopolymer,PP Homopolymer,0.9,32.0,,,1600.0,,0.5
NOBLEN™,FL6632G,Polypropylene Random Copolymer,PP Random Copolymer,0.9,26.0,,,1100.0,,6.0
NOBLEN™,FS2011DG3,Polypropylene Homopolymer,PP Homopolymer,0.9,30.0,,,1500.0,,2.5
NOBLEN™,Z101A,Polypropylene Homopolymer,PP Homopolymer,0.91,39.0,,,1900.0,,25.0
SUZHOU HECHANG,PP-GF30-TY,"Polypropylene, Unspecified","PP, Unspecified",1.14,,7690.0,,7410.0,,3.6
SUZHOU HECHANG,PP-T20-TY,"Polypropylene, Unspecified","PP, Unspecified",1.06,,2300.0,40.0,,,17.0
SUZHOU HECHANG,TPP-IPD-0309-GW1C,"Polypropylene, Unspecified","PP, Unspecified",1.02,,1500.0,24.0,,,15.0
ECP,104,"Polypropylene, Unspecified","PP, Unspecified",1.1,,2200.0,38.0,2400.0,,5.0
ECP,110,"Polypropylene, Unspecified","PP, Unspecified",1.03,,1300.0,34.0,1600.0,,1.0
Hanwha TotalEnergies PP,BF308,Polypropylene Copolymer,PP Copolymer,0.91,28.4,1320.0,,,,5.0
Hanwha TotalEnergies PP,BI300,Polypropylene Copolymer,PP Copolymer,0.91,30.4,1420.0,,,,5.0
Hanwha TotalEnergies PP,BJ100,Polypropylene Impact Copolymer,PP Impact Copolymer,0.91,28.4,1270.0,,,,1.5
Hanwha TotalEnergies PP,BJ600,Polypropylene Impact Copolymer,PP Impact Copolymer,0.91,27.5,1270.0,,,,15.0
Hanwha TotalEnergies PP,BU510,Polypropylene Impact Copolymer,PP Impact Copolymer,0.91,39.2,1810.0,,,,10.0
Hanwha TotalEnergies PP,HF429,Polypropylene Homopolymer,PP Homopolymer,0.91,40.2,1770.0,,,,8.0
Hanwha TotalEnergies PP,HU300,Polypropylene Homopolymer,PP Homopolymer,0.91,41.2,1960.0,,,,3.0
Hanwha TotalEnergies PP,HU730,Polypropylene Homopolymer,PP Homopolymer,0.91,41.2,2160.0,,,,20.0
Hanwha TotalEnergies PP,HY300,Polypropylene Homopolymer,PP Homopolymer,0.91,37.3,1570.0,,,,3.9
Hanwha TotalEnergies PP,TF402,Polypropylene Terpolymer,PP Terpolymer,0.91,21.6,637.0,,,,7.0
Hanwha TotalEnergies PP,TF430,Polypropylene Terpolymer,PP Terpolymer,0.91,27.5,883.0,,,,7.0
ECOLEN®,HT30D,Polypropylene Homopolymer,PP Homopolymer,0.9,35.0,1570.0,,,,2.0
ECOLEN®,HZ10D,Polypropylene Homopolymer,PP Homopolymer,0.9,35.0,1650.0,,,,1.8
ECOLEN®,HZ21X,Polypropylene Homopolymer,PP Homopolymer,0.9,32.0,1450.0,,,,35.0
ECOLEN®,HZ40L,Polypropylene Homopolymer,PP Homopolymer,0.9,32.0,1500.0,,,,6.0
FiberCal™,PP,"Polypropylene, Unspecified","PP, Unspecified",1.9,,,,,,5.5
Hyundai EP PPF,HT140,Polypropylene Homopolymer,PP Homopolymer,1.01,26.4,1820.0,38.0,,,107.0
Hyundai EP PPF,HT143,Polypropylene Homopolymer,PP Homopolymer,1.06,25.7,2370.0,38.8,,,23.0
Hyundai EP PPF,HT144H,Polypropylene Homopolymer,PP Homopolymer,1.05,25.5,2430.0,42.9,,,8.7
Hyundai EP PPF,HT310,Polypropylene Homopolymer,PP Homopolymer,0.94,22.2,1660.0,35.5,,,33.0
Hyundai EP PPC,HR920U,Polypropylene Homopolymer,PP Homopolymer,1.12,17.8,1730.0,,,,25.0
Hyundai EP PPC,HR921,Polypropylene Homopolymer,PP Homopolymer,1.1,,1460.0,31.8,,,17.0
Hyundai EP PP,HM980,"Polypropylene, Unspecified","PP, Unspecified",1.24,37.9,5510.0,,,,9.4
Hyundai EP PP,HT240,Polypropylene Homopolymer,PP Homopolymer,1.06,20.7,2420.0,34.2,,,31.0
Hyundai EP PP,HT980,Polypropylene Homopolymer,PP Homopolymer,1.22,27.0,3510.0,42.8,,,8.6
HIPOLEN P®,MA 4,Polypropylene Homopolymer,PP Homopolymer,,32.0,1350.0,,,,5.0
Moplen,EP120P,Polypropylene Impact Copolymer,PP Impact Copolymer,0.9,19.0,600.0,,,,18.0
Moplen,EP400L,Polypropylene Impact Copolymer,PP Impact Copolymer,0.9,25.0,1220.0,,,,5.0
Moplen,EP545L,Polypropylene Impact Copolymer,PP Impact Copolymer,0.9,31.0,1480.0,,,,6.0
Moplen,EP549T,Polypropylene Impact Copolymer,PP Impact Copolymer,0.9,26.0,1500.0,,,,60.0
Moplen,HP500L,Polypropylene Homopolymer,PP Homopolymer,0.9,34.0,1550.0,,,,6.0
Moplen,HP562T,Polypropylene Homopolymer,PP Homopolymer,0.9,34.0,1390.0,,,,60.0
Moplen,HP640U,Polypropylene Homopolymer,PP Homopolymer,0.9,37.0,1750.0,,,,75.0
Moplen,HP648U,Polypropylene Homopolymer,PP Homopolymer,0.9,37.0,1750.0,,,,75.0
Moplen,HP649T,Polypropylene Homopolymer,PP Homopolymer,0.9,37.0,1700.0,,,,60.0
Moplen,RP348S,Polypropylene Random Copolymer,PP Random Copolymer,0.9,29.0,1030.0,,,,35.0
Hostalen PP,H2483,Polypropylene Impact Copolymer,PP Impact Copolymer,0.9,32.0,1800.0,,,,0.3
Clyrell,RC6131,Polypropylene Random Copolymer,PP Random Copolymer,0.9,18.5,500.0,,,,7.0
Adstif,EA648G,Polypropylene Impact Copolymer,PP Impact Copolymer,0.9,30.0,1650.0,,,,1.2
I. Stern,2335C,Polypropylene Copolymer,PP Copolymer,0.902,28.3,1000.0,,,,35.0
Topilene®,HB240TC,Polypropylene Impact Copolymer,PP Impact Copolymer,0.9,30.4,1320.0,,,,0.5
Topilene®,HJ801RL,Polypropylene Homopolymer,PP Homopolymer,0.9,38.2,1810.0,,,,5.5
Topilene®,J346F,Polypropylene Impact Copolymer,PP Impact Copolymer,0.9,29.4,1300.0,,,,2.5
Topilene®,J351F,Polypropylene Impact Copolymer,PP Impact Copolymer,0.9,29.4,1180.0,,,,2.6
Topilene®,R200P,Polypropylene Random Copolymer,PP Random Copolymer,0.9,26.5,883.0,,,,0.25
Topilene®,R301,Polypropylene Random Copolymer,PP Random Copolymer,0.9,29.4,1080.0,,,,1.5
Topilene®,R701,Polypropylene Random Copolymer,PP Random Copolymer,0.9,29.4,1080.0,,,,20.0
Topilene®,R701G,Polypropylene Random Copolymer,PP Random Copolymer,0.9,29.4,1080.0,,,,20.0
Topilene®,R901T,Polypropylene Random Copolymer,PP Random Copolymer,0.9,29.4,1080.0,,,,45.0
RESILIENCE®,19949,"Polypropylene, Unspecified","PP, Unspecified",1.14,83.0,4300.0,,,,3.0
RESILIENCE®,EP6130 B10,Polypropylene Copolymer,PP Copolymer,1.13,29.0,2400.0,,,,0.8
RESILIENCE®,EP6140 B1,"Polypropylene, Unspecified","PP, Unspecified",1.23,27.0,2800.0,,,,1.0
RESILIENCE®,EP7000FR B1,Polypropylene Copolymer,PP Copolymer,0.938,21.0,700.0,,,,1.5
RESILIENCE®,F5134T4-1R Black,Polypropylene Homopolymer,PP Homopolymer,1.25,34.0,3930.0,,,,10.0
RESILIENCE®,PP5113 B44,Polypropylene Homopolymer,PP Homopolymer,1.0,33.0,2300.0,,,,19.0
RESILIENCE®,PP5120 B270-LO,Polypropylene Homopolymer,PP Homopolymer,1.05,33.0,2900.0,,,,12.0
RESILIENCE®,PP5210 D111,Polypropylene Homopolymer,PP Homopolymer,0.98,31.0,1500.0,,,,13.0
RESILIENCE®,PP5215 B1,Polypropylene Homopolymer,PP Homopolymer,1.02,30.0,1700.0,,,,10.0
RESILIENCE®,PP5320 A285,Polypropylene Homopolymer,PP Homopolymer,1.05,30.0,2500.0,,,,25.0
RESILIENCE®,PP5410 B1,Polypropylene Homopolymer,PP Homopolymer,0.998,52.0,2650.0,,,,8.0
RESILIENCE®,PP5410R B216512,Polypropylene Homopolymer,PP Homopolymer,0.988,48.0,,,,,12.0
RESILIENCE®,PP5430U A237,"Polypropylene, Unspecified","PP, Unspecified",1.12,84.0,5500.0,,,,2.0
RESILIENCE®,PP6113 A77-SM,"Polypropylene, Unspecified","PP, Unspecified",0.988,30.0,2000.0,,,,14.0
RESILIENCE®,PP6120 A94,"Polypropylene, Unspecified","PP, Unspecified",1.04,29.0,2000.0,,,,10.0
RESILIENCE®,PP6225 E49,"Polypropylene, Unspecified","PP, Unspecified",1.08,26.0,1200.0,,2200.0,,16.0
RESILIENCE®,PP6430 A206-UV,"Polypropylene, Unspecified","PP, Unspecified",1.14,62.0,4800.0,,,,6.0
RESILIENCE®,PP7002,"Polypropylene, Unspecified","PP, Unspecified",0.898,23.0,1150.0,,,,10.0
RESILIENCE®,PP7112 D249,"Polypropylene, Unspecified","PP, Unspecified",1.04,24.0,2450.0,,,,8.0
RESILIENCE®,PP7420,"Polypropylene, Unspecified","PP, Unspecified",1.05,64.0,2900.0,,,,4.5
RESILIENCE®,X PP6430 A000010 Natural,"Polypropylene, Unspecified","PP, Unspecified",1.13,60.2,4910.0,,5700.0,,9.0
Hangzhou Jinxin,VMCPP Film,"Film, PP","Film, PP",,,,,,,
Terratek®,CC200118,"Polypropylene, Unspecified","PP, Unspecified",1.0,,3150.0,53.9,3410.0,,2.8
Terratek®,HC200610,"Polypropylene, Unspecified","PP, Unspecified",0.908,,1680.0,46.9,2250.0,,17.0
Terratek®,NF3050,"Polypropylene, Unspecified","PP, Unspecified",1.01,,,,1930.0,,4.6
Terratek®,SC65,"Polypropylene, Unspecified","PP, Unspecified",1.2,,2760.0,54.4,2590.0,,10.0
STAR,CoPP 10900,Polypropylene Impact Copolymer,PP Impact Copolymer,0.9,24.8,1210.0,,,,10.0
STAR,CoPP 30900NB,Polypropylene Impact Copolymer,PP Impact Copolymer,0.9,18.6,862.0,,,,30.0
STAR,CoPP 45900,Polypropylene Impact Copolymer,PP Impact Copolymer,0.9,28.4,1230.0,,,,45.0
STAR,CoPP 5910,Polypropylene Impact Copolymer,PP Impact Copolymer,0.91,26.5,1230.0,,,,5.0
STAR,CoPP 7900,Polypropylene Impact Copolymer,PP Impact Copolymer,0.905,26.2,1170.0,,,,7.0
STAR,HoPP 14910,Polypropylene Homopolymer,PP Homopolymer,0.91,31.4,1420.0,,,,14.0
STAR,HoPP 30900,Polypropylene Homopolymer,PP Homopolymer,0.905,,1790.0,,1720.0,,30.0
STAR,MED RCoPP 20900,Polypropylene Random Copolymer,PP Random Copolymer,0.905,28.0,1100.0,,1150.0,,20.0
STAR,Metallocene Flake 1500,Polypropylene Homopolymer,PP Homopolymer,,,,,,,1550.0
STAR,RCoPP 35900,Polypropylene Random Copolymer,PP Random Copolymer,0.9,26.9,986.0,,,,35.0
HiPrene®,HG41T,"Polypropylene, Unspecified","PP, Unspecified",1.11,65.0,3700.0,85.0,,,5.0
HiPrene®,HG52DM,"Polypropylene, Unspecified","PP, Unspecified",1.02,93.0,4500.0,125.0,,,
HiPrene®,MM71L,"Polypropylene, Unspecified","PP, Unspecified",1.0,23.0,2550.0,37.0,,,40.0
HiPrene®,MT42,"Polypropylene, Unspecified","PP, Unspecified",1.06,30.0,2600.0,40.0,,,13.0
HiPrene®,MT43,"Polypropylene, Unspecified","PP, Unspecified",1.13,29.0,3500.0,42.0,,,13.0
HiPrene®,MU30HP,"Polypropylene, Unspecified","PP, Unspecified",1.3,24.0,2920.0,39.0,,,11.0
HiPrene®,R724,Polypropylene Random Copolymer,PP Random Copolymer,0.9,,1200.0,,,,2.0
Caltex PP,H560,Polypropylene Homopolymer,PP Homopolymer,0.9,,1600.0,,,,15.0
Caltex PP,M520G,Polypropylene Impact Copolymer,PP Impact Copolymer,0.9,,1300.0,,,,3.0
Caltex PP,M560,Polypropylene Impact Copolymer,PP Impact Copolymer,0.9,,1600.0,,,,27.0
Caltex PP,M710H,Polypropylene Impact Copolymer,PP Impact Copolymer,0.9,,1550.0,,,,0.6
HONES®,PPS HS-B7,Polyphenylene Sulfide,PPS,1.85,,9000.0,205.0,,,
HONES®,PPS HS-B7-N,Polyphenylene Sulfide,PPS,2.05,,7200.0,175.0,,,
HONES®,PPS HS-G40,Polyphenylene Sulfide,PPS,1.68,,10000.0,220.0,,,
HONES®,PPS HS-G40-I5,Polyphenylene Sulfide,PPS,1.65,,7600.0,175.0,,,
HONES®,PPS HS-R7-1,Polyphenylene Sulfide,PPS,1.5,,4500.0,135.0,,,
Sunny®,PPS 1240,Polyphenylene Sulfide,PPS,1.63,,10700.0,210.0,,,
Xingshengdi,XSD-1100 30GF,Polyphenylene Sulfide,PPS,1.57,,11500.0,240.0,,,
SILVER®,PP 423G30,"Polypropylene, Unspecified","PP, Unspecified",1.14,,5500.0,110.0,,,4.0
SILVER®,PP 423MT,"Polypropylene, Unspecified","PP, Unspecified",1.03,,1600.0,42.0,,,12.0
SILVER®,PP 430A,"Polypropylene, Unspecified","PP, Unspecified",0.978,,1300.0,40.0,,,10.0
Heartland Polypropylene,H1002NA,Polypropylene Homopolymer,PP Homopolymer,,37.0,1800.0,,,,1.8
Heartland Polypropylene,H3003,Polypropylene Homopolymer,PP Homopolymer,,33.0,1450.0,,,,3.4
Heartland Polypropylene,H3010SB,Polypropylene Homopolymer,PP Homopolymer,,36.0,1600.0,,,,10.0
Heartland Polypropylene,H5104,Polypropylene Homopolymer,PP Homopolymer,,37.0,1600.0,,,,4.0
Heartland Polypropylene,H5104A,Polypropylene Homopolymer,PP Homopolymer,,37.0,1600.0,,,,4.0
Heartland Polypropylene,H5235G,Polypropylene Homopolymer,PP Homopolymer,,32.0,1300.0,,,,35.0
Heartland Polypropylene,H7050E,Polypropylene Homopolymer,PP Homopolymer,,35.0,1800.0,,,,50.0
Heartland Polypropylene,R1302N,Polypropylene Random Copolymer,PP Random Copolymer,,30.0,1750.0,,,,2.2
Heartland Polypropylene,R7012NA2,Polypropylene Random Copolymer,PP Random Copolymer,,27.0,1100.0,,,,12.0
Heartland Polypropylene,R7020NA,Polypropylene Random Copolymer,PP Random Copolymer,,27.0,1100.0,,,,20.0
Heartland Polypropylene,R7035NA,Polypropylene Random Copolymer,PP Random Copolymer,,28.0,1100.0,,,,35.0
Heartland Polypropylene,R7045NA,Polypropylene Random Copolymer,PP Random Copolymer,,28.0,1060.0,,,,45.0
Heartland Polypropylene,R7050NS,Polypropylene Random Copolymer,PP Random Copolymer,,28.0,1070.0,,,,50.0
Heartland Polypropylene,R7070NA,Polypropylene Random Copolymer,PP Random Copolymer,,28.0,1020.0,,,,70.0
Halene P,F135,Polypropylene Homopolymer,PP Homopolymer,0.9,35.0,1350.0,,,,35.0
Halene P,M108,Polypropylene Homopolymer,PP Homopolymer,0.9,30.0,1300.0,,,,8.0
Halene P,M212S,Polypropylene Random Copolymer,PP Random Copolymer,0.9,28.0,1050.0,,,,12.0
Halene P,M307,Polypropylene Impact Copolymer,PP Impact Copolymer,0.9,23.0,950.0,,,,7.0
Halene P,T103,Polypropylene Homopolymer,PP Homopolymer,0.9,37.0,1700.0,,,,4.0
TECAPRO®,MT white,Polypropylene Alloy,PP Alloy,0.92,34.7,1870.0,47.8,1880.0,,
HYPRO-F®,PPC-CC40 NATURAL,Polypropylene Copolymer,PP Copolymer,1.24,24.1,2070.0,41.4,,,10.0
HYPRO-F®,PPC-GF15 NATURAL,Polypropylene Impact Copolymer,PP Impact Copolymer,1.13,54.5,2280.0,,,,10.0
HYPRO-F®,PPH-CC20 NATURAL,Polypropylene Homopolymer,PP Homopolymer,1.05,28.3,1860.0,37.9,,,10.0
HYPRO-F®,PPH-CC30 NATURAL,Polypropylene Homopolymer,PP Homopolymer,1.15,26.2,2070.0,41.4,,,10.0
HYPRO-F®,PPH-CC40 NATURAL,Polypropylene Homopolymer,PP Homopolymer,1.25,23.4,2210.0,44.8,,,10.0
HYPRO-F®,PPH-GF30 NATURAL,Polypropylene Homopolymer,PP Homopolymer,1.13,93.1,5450.0,116.0,,,10.0
HYPRO-F®,PPH-T20,Polypropylene Homopolymer,PP Homopolymer,1.05,33.8,2070.0,44.8,,,10.0
HYPRO®,PP-CP 20/10,Polypropylene Impact Copolymer,PP Impact Copolymer,0.9,24.0,1210.0,,,,20.0
HYPRO®,PP-CP 35/2,Polypropylene Impact Copolymer,PP Impact Copolymer,0.9,23.0,1180.0,,,,35.0
HYPRO®,PP-HP 35,Polypropylene Homopolymer,PP Homopolymer,0.9,34.0,1550.0,,,,35.0
ECHO®,RPC10G BK,Polypropylene Homopolymer,PP Homopolymer,0.988,,2960.0,,,,4.0
ECHO®,RPPC 20/1,Polypropylene Copolymer,PP Copolymer,0.95,21.0,1040.0,25.0,,,20.0
ECHO®,RPPC10/2BK,Polypropylene Copolymer,PP Copolymer,0.94,,,,,,10.0
ECHO®,RPPC30/2BK,Polypropylene Copolymer,PP Copolymer,0.94,,,,,,30.0
ESENTTIA,01C25,Polypropylene Impact Copolymer,PP Impact Copolymer,,22.8,1100.0,,,,0.7
ESENTTIA,01C27NT-T,Polypropylene Impact Copolymer,PP Impact Copolymer,,31.0,1500.0,,,,0.3
ESENTTIA,01H41,Polypropylene Homopolymer,PP Homopolymer,,33.1,1450.0,,,,1.4
ESENTTIA,02R01CD,Polypropylene Random Copolymer,PP Random Copolymer,,24.5,855.0,,,,1.7
ESENTTIA,03H83,Polypropylene Homopolymer,PP Homopolymer,,33.8,1520.0,,,,3.1
ESENTTIA,03H83-AV,Polypropylene Homopolymer,PP Homopolymer,,33.8,1410.0,,,,3.2
ESENTTIA,05T01,Polypropylene Terpolymer,PP Terpolymer,,17.9,483.0,,,,5.5
ESENTTIA,07R87,Polypropylene Random Copolymer,PP Random Copolymer,,20.3,600.0,,,,7.0
ESENTTIA,20H92N,Polypropylene Homopolymer,PP Homopolymer,,37.2,1970.0,,,,22.0
ESENTTIA,35C14NA,Polypropylene Impact Copolymer,PP Impact Copolymer,,17.2,827.0,,,,35.0
ESENTTIA,35R80,Polypropylene Random Copolymer,PP Random Copolymer,,24.8,827.0,,,,32.0
ESENTTIA,40H92,Polypropylene Homopolymer,PP Homopolymer,,33.8,1310.0,,,,40.0
ESENTTIA,80R90CD,Polypropylene Random Copolymer,PP Random Copolymer,,25.2,965.0,,,,80.0
ECOGRAN®,PPCI F7 BLK,Polypropylene Copolymer,PP Copolymer,0.96,,,,1400.0,,4.5
FORMULA P,COMP 3525 GB M1,"Polypropylene, Unspecified","PP, Unspecified",1.07,24.0,2300.0,60.0,,,10.0
FORMULA P,COMP 6220 M1,"Polypropylene, Unspecified","PP, Unspecified",1.04,25.0,2000.0,58.0,2300.0,,20.0
FORMULA P,COMP 7210 Z2,"Polypropylene, Unspecified","PP, Unspecified",0.97,24.0,2100.0,60.0,,,35.0
FORMULA P,ELAN 5210 M2,"Polypropylene, Unspecified","PP, Unspecified",0.98,17.0,1400.0,46.0,,,15.0
FORMULA P,ELAN XP 422,Polypropylene + Styrenic,PP+Styrenic,0.94,22.0,1400.0,42.0,,,10.0
Propylplus,HPB 011/5,"Polypropylene, Unspecified","PP, Unspecified",1.2,,,,,,4.0
Verity™,HOPP20,Polypropylene Homopolymer,PP Homopolymer,0.9,33.1,1240.0,,,,20.0
Verity™,RCPP50,Polypropylene Random Copolymer,PP Random Copolymer,0.9,28.6,1030.0,,,,50.0
YUNGSOX® PP,1030T,Polypropylene Homopolymer,PP Homopolymer,0.91,34.3,1370.0,,,,3.0
YUNGSOX® PP,2020,Polypropylene Homopolymer,PP Homopolymer,0.9,34.3,1230.0,,,,3.0
YUNGSOX® PP,2020S,Polypropylene Homopolymer,PP Homopolymer,0.9,34.3,1230.0,,,,3.0
YUNGSOX® PP,3005,Polypropylene Homopolymer,PP Homopolymer,0.9,24.5,1130.0,,,,0.5
YUNGSOX® PP,3040,Polypropylene Impact Copolymer,PP Impact Copolymer,0.9,27.5,1030.0,,,,5.0
YUNGSOX® PP,3040C,Polypropylene Homopolymer,PP Homopolymer,0.9,27.5,1080.0,,,,3.5
YUNGSOX® PP,3084H,Polypropylene Impact Copolymer,PP Impact Copolymer,0.9,28.4,1370.0,,,,8.5
YUNGSOX® PP,3090,Polypropylene Impact Copolymer,PP Impact Copolymer,0.9,27.5,1130.0,,,,8.5
YUNGSOX® PP,3354,Polypropylene Impact Copolymer,PP Impact Copolymer,0.9,24.5,981.0,,,,35.0
YUNGSOX® PP,3504,Polypropylene Impact Copolymer,PP Impact Copolymer,0.9,26.5,1180.0,,,,55.0
YUNGSOX® PP,4304,Polypropylene Impact Copolymer,PP Impact Copolymer,0.9,22.6,883.0,,,,30.0
YUNGSOX® PP,5003,Polypropylene Random Copolymer,PP Random Copolymer,0.9,24.5,785.0,,,,0.25
YUNGSOX® PP,5050,Polypropylene Terpolymer,PP Terpolymer,0.9,19.6,490.0,,,,6.5
YUNGSOX® PP,5070,Polypropylene Random Copolymer,PP Random Copolymer,0.9,24.5,735.0,,,,7.5
TAIRIPRO®,B8001A,"Polypropylene, Unspecified","PP, Unspecified",0.9,26.0,1080.0,,,,0.5
SureSpec,IP-120,Polypropylene Impact Copolymer,PP Impact Copolymer,0.9,24.1,1020.0,,,,12.0
SureSpec,IP-200N,Polypropylene Impact Copolymer,PP Impact Copolymer,0.9,26.2,1240.0,,,,20.0
SureSpec,RP-350,Polypropylene Random Copolymer,PP Random Copolymer,0.9,28.3,1240.0,,,,35.0
SureSpec,RP-800C,Polypropylene Random Copolymer,PP Random Copolymer,0.902,27.6,1030.0,,,,80.0
Golden Compound,PP S2PC 3056 BO GF20 10LP41,"Polypropylene, Unspecified","PP, Unspecified",1.17,,,,4000.0,,
Aplax,P0513GN,"Polypropylene, Unspecified","PP, Unspecified",1.05,21.0,2070.0,35.0,,,15.0
Aplax,P2620GN,"Polypropylene, Unspecified","PP, Unspecified",1.11,83.0,5720.0,138.0,,,3.0
Aplax,P362L N,"Polypropylene, Unspecified","PP, Unspecified",1.1,103.0,5970.0,152.0,,,
Formolene®,1202K,Polypropylene Homopolymer,PP Homopolymer,0.9,34.0,1380.0,,,,3.0
Formolene®,2315N,Polypropylene Copolymer,PP Copolymer,0.9,28.0,1380.0,,,,15.0
Formolene®,3355O,Polypropylene Random Copolymer,PP Random Copolymer,0.9,29.0,1030.0,,,,55.0
Formolene®,3435E,Polypropylene Random Copolymer,PP Random Copolymer,0.9,26.0,896.0,,,,35.0
Formolene®,3455E,Polypropylene Random Copolymer,PP Random Copolymer,0.9,25.0,862.0,,,,55.0
Formolene®,4101O,Polypropylene Homopolymer,PP Homopolymer,0.9,37.0,1520.0,,,,20.0
Formolene®,4142T,Polypropylene Homopolymer,PP Homopolymer,0.9,39.3,1790.0,,,,35.0
Formolene®,5144H,Polypropylene Homopolymer,PP Homopolymer,0.9,34.0,1450.0,,,,2.0
Formolene®,6520A,Polypropylene Impact Copolymer,PP Impact Copolymer,0.9,24.0,1140.0,,,,20.0
Galloo,GP-PP-157,"Polypropylene, Unspecified","PP, Unspecified",0.93,,950.0,,,,15.0
Galloo,GP-PP-840,"Polypropylene, Unspecified","PP, Unspecified",0.93,,600.0,,,,7.0
Galloo,GP-PP-88,"Polypropylene, Unspecified","PP, Unspecified",0.93,,950.0,,,,8.0
Galloo,GP-PP-88T5,"Polypropylene, Unspecified","PP, Unspecified",0.96,,1150.0,,,,8.0
PolyFibra®,PF-PEF01,"Polypropylene, Unspecified","PP, Unspecified",1.02,39.8,3130.0,,2700.0,,2.5
PolyFibra®,PF-PEJ01,"Polypropylene, Unspecified","PP, Unspecified",1.01,46.2,4620.0,,3410.0,,0.7
Tecolen®,CP10 GR15 NL,Polypropylene Copolymer,PP Copolymer,0.99,,,,3250.0,,
Tecolen®,CP10 GR30 NL,Polypropylene Copolymer,PP Copolymer,1.11,,,,5500.0,,
Tecolen®,CP10 GR50 NL,Polypropylene Copolymer,PP Copolymer,1.32,,,,11000.0,,
Tecolen®,CP20 GR20 NL XC30,Polypropylene Copolymer,PP Copolymer,1.07,,,,4000.0,,
Tecolen®,CP20 GR40 NL,Polypropylene Copolymer,PP Copolymer,1.2,,,,7000.0,,
Tecolen®,HP30 NL XA80,Polypropylene Homopolymer,PP Homopolymer,1.05,,,,2500.0,,
ExxonMobil™,PP1105E1,Polypropylene Homopolymer,PP Homopolymer,0.9,34.6,1410.0,,,,35.0
ExxonMobil™,PP1304E6,Polypropylene Homopolymer,PP Homopolymer,0.9,31.9,1360.0,,1460.0,,13.0
ExxonMobil™,PP1605MED,Polypropylene Homopolymer,PP Homopolymer,0.9,33.3,1350.0,,,,32.0
ExxonMobil™,PP5722E1,Polypropylene Homopolymer,PP Homopolymer,0.9,34.2,1610.0,,,,4.0
ExxonMobil™,PP7054L1,Polypropylene Impact Copolymer,PP Impact Copolymer,0.9,24.1,1220.0,,1290.0,,16.0
ExxonMobil™,PP7143KNE1,Polypropylene Impact Copolymer,PP Impact Copolymer,0.9,20.8,1140.0,,,,10.0
ExxonMobil™,PP7414,Polypropylene Impact Copolymer,PP Impact Copolymer,0.9,22.8,1160.0,,,,20.0
ExxonMobil™,PP7654KNE2,Polypropylene Impact Copolymer,PP Impact Copolymer,0.9,22.2,1230.0,,,,17.0
ExxonMobil™,PP7684KNE1,Polypropylene Impact Copolymer,PP Impact Copolymer,0.9,23.1,1280.0,,,,19.0
ExxonMobil™,PP7694E2,Polypropylene Impact Copolymer,PP Impact Copolymer,0.9,24.5,1300.0,,,,19.0
ExxonMobil™,PP8024L1,Polypropylene Impact Copolymer,PP Impact Copolymer,0.893,17.0,870.0,22.3,890.0,,16.0
ExxonMobil™,PP8255E1,Polypropylene Impact Copolymer,PP Impact Copolymer,0.9,21.0,1190.0,,,,30.0
ExxonMobil™,PP9122,Polypropylene Random Copolymer,PP Random Copolymer,0.9,28.5,972.0,,,,2.1
ExxonMobil™,PP9513,Polypropylene Random Copolymer,PP Random Copolymer,0.9,25.6,896.0,,,,7.3
Achieve™ Advanced,PP6282NE2,Polypropylene Homopolymer,PP Homopolymer,0.9,39.0,2150.0,,,,1.8
Achieve™ Advanced,PP6936G2,Polypropylene Homopolymer,PP Homopolymer,,,,,,,1550.0
Achieve™ Advanced,PP7123KNE1,Polypropylene Impact Copolymer,PP Impact Copolymer,0.9,32.7,1680.0,,,,11.0
Achieve™ Advanced,PP7925E1,Polypropylene Impact Copolymer,PP Impact Copolymer,0.9,,1890.0,,,,135.0
Achieve™ Advanced,PP7945E1,Polypropylene Impact Copolymer,PP Impact Copolymer,0.9,32.2,1810.0,,,,115.0
Safron®,H504-12M,Polypropylene Homopolymer,PP Homopolymer,0.9,30.0,1360.0,,,,12.0
SUPRAN® LFT PP,1380,"Polypropylene, Unspecified","PP, Unspecified",1.92,,14400.0,,,,
SUPRAN®,PP1330E,"Polypropylene, Unspecified","PP, Unspecified",1.11,,5880.0,147.0,,,
SUPRAN®,PP2315SD,"Polypropylene, Unspecified","PP, Unspecified",0.988,,3920.0,118.0,,,
SUPRAN®,VLFT3030,"Polypropylene, Unspecified","PP, Unspecified",1.12,,,7300.0,7400.0,,
Salflex,600C,Polypropylene Copolymer,PP Copolymer,0.9,22.0,1070.0,,,,1.2
Salflex,610TIM,Polypropylene Copolymer,PP Copolymer,0.98,,1990.0,,,,19.0
Salflex,625TIM,Polypropylene Copolymer,PP Copolymer,1.09,,2000.0,,,,15.0
Salflex,810C-2,Polypropylene Copolymer,PP Copolymer,0.95,32.0,1820.0,,,,0.8
Sasol Polymers PP,HHR102,Polypropylene Homopolymer,PP Homopolymer,0.905,35.0,1600.0,,1650.0,,2.0
Sasol Polymers PP,HKQ205,Polypropylene Homopolymer,PP Homopolymer,0.905,33.0,1350.0,,1400.0,,3.0
Sasol Polymers PP,HTV145,Polypropylene Homopolymer,PP Homopolymer,0.905,35.0,1600.0,,1650.0,,50.0
TRILFT®,LF9001G15,"Polypropylene, Unspecified","PP, Unspecified",0.99,78.5,2940.0,,,,
TRILFT®,LF9040G30,"Polypropylene, Unspecified","PP, Unspecified",1.12,98.1,6470.0,,,,
SCG PP,P440J,Polypropylene Impact Copolymer,PP Impact Copolymer,0.91,26.5,1230.0,,,,5.0
SCG PP,P642J,Polypropylene Impact Copolymer,PP Impact Copolymer,0.91,27.5,1370.0,,,,10.0
SCG PP,P750J,Polypropylene Random Copolymer,PP Random Copolymer,0.91,29.4,1180.0,,,,12.0
SAXAPLAST™,PP05 GF30,Polypropylene Homopolymer,PP Homopolymer,1.12,,,,4750.0,,
SAXALEN™,PPC362ESD,Polypropylene Copolymer,PP Copolymer,1.01,,900.0,20.0,900.0,,
SAXALEN™,PPH323B20U,Polypropylene Homopolymer,PP Homopolymer,1.05,,1400.0,38.0,1700.0,,
STAMAX™,20YK270EE,"Polypropylene, Unspecified","PP, Unspecified",1.04,,4000.0,115.0,4500.0,,
STAMAX™,20YM243,"Polypropylene, Unspecified","PP, Unspecified",1.04,,4600.0,130.0,4600.0,,
STAMAX™,30YH515,Polypropylene Copolymer,PP Copolymer,1.27,,7700.0,130.0,7600.0,,
STAMAX™,30YH530,Polypropylene Copolymer,PP Copolymer,1.24,,7000.0,0.0,7200.0,,
STAMAX™,30YK270E,"Polypropylene, Unspecified","PP, Unspecified",1.12,,6000.0,150.0,6200.0,,
STAMAX™,30YK270EE,"Polypropylene, Unspecified","PP, Unspecified",1.12,,6000.0,150.0,6200.0,,
STAMAX™,40YM440E,"Polypropylene, Unspecified","PP, Unspecified",1.22,,8700.0,180.0,8200.0,,
STAMAX™,50YM240,"Polypropylene, Unspecified","PP, Unspecified",1.37,,,,10500.0,,
STAMAX™,60YM240,Polypropylene Homopolymer,PP Homopolymer,1.48,,,,,,
STAMAX™,T2E-30YR240,"Polypropylene, Unspecified","PP, Unspecified",1.12,,6200.0,150.0,6500.0,,
SABIC® PPcompound,108CS15,"Polypropylene, Unspecified","PP, Unspecified",1.0,16.0,1400.0,,1350.0,,7.0
SABIC® PPcompound,1332H,"Polypropylene, Unspecified","PP, Unspecified",1.04,36.0,2700.0,,2700.0,,15.0
SABIC® PPcompound,1920,Polypropylene Homopolymer,PP Homopolymer,1.05,36.0,3170.0,,3200.0,,18.0
SABIC® PPcompound,19T1020U,Polypropylene Homopolymer,PP Homopolymer,1.05,36.0,3200.0,,3200.0,,18.0
SABIC® PPcompound,19T1040,Polypropylene Homopolymer,PP Homopolymer,1.25,30.0,3600.0,,3600.0,,18.0
SABIC® PPcompound,20MBTF,"Polypropylene, Unspecified","PP, Unspecified",1.33,27.0,2700.0,,2650.0,,8.0
SABIC® PPcompound,2606,"Polypropylene, Unspecified","PP, Unspecified",0.96,21.0,1400.0,,1400.0,,5.0
SABIC® PPcompound,3010UE,"Polypropylene, Unspecified","PP, Unspecified",0.96,28.0,2100.0,,2000.0,,30.0
SABIC® PPcompound,31T1010,Polypropylene Copolymer,PP Copolymer,0.97,,1750.0,,1650.0,,11.0
SABIC® PPcompound,3240EH,Polypropylene Homopolymer,PP Homopolymer,1.25,30.0,3600.0,,4000.0,,15.0
SABIC® PPcompound,3310H,"Polypropylene, Unspecified","PP, Unspecified",0.97,35.0,2400.0,,2300.0,,25.0
SABIC® PPcompound,3510H,Polypropylene Copolymer,PP Copolymer,0.97,24.0,1800.0,,1750.0,,12.0
SABIC® PPcompound,3726E,"Polypropylene, Unspecified","PP, Unspecified",1.1,22.0,2500.0,,2250.0,,13.0
SABIC® PPcompound,50MBTX,"Polypropylene, Unspecified","PP, Unspecified",1.02,,400.0,,300.0,,9.0
SABIC® PPcompound,5455,"Polypropylene, Unspecified","PP, Unspecified",0.93,18.0,1200.0,,1110.0,,24.0
SABIC® PPcompound,7451B,"Polypropylene, Unspecified","PP, Unspecified",0.96,17.0,1300.0,,1300.0,,20.0
SABIC® PPcompound,7530,"Polypropylene, Unspecified","PP, Unspecified",1.02,18.0,1250.0,,1350.0,,15.0
SABIC® PPcompound,8500,"Polypropylene, Unspecified","PP, Unspecified",1.0,18.0,1500.0,,1450.0,,9.0
SABIC® PPcompound,8500D,"Polypropylene, Unspecified","PP, Unspecified",1.0,18.0,,,1300.0,,11.0
SABIC® PPcompound,8503,"Polypropylene, Unspecified","PP, Unspecified",1.04,20.0,1700.0,,1650.0,,6.0
SABIC® PPcompound,8503C,"Polypropylene, Unspecified","PP, Unspecified",1.01,20.0,1900.0,,1800.0,,10.0
SABIC® PPcompound,8536B,"Polypropylene, Unspecified","PP, Unspecified",0.99,18.5,1550.0,,1350.0,,20.0
SABIC® PPcompound,8611P,"Polypropylene, Unspecified","PP, Unspecified",0.985,20.0,1650.0,,1650.0,,37.0
SABIC® PPcompound,8617,"Polypropylene, Unspecified","PP, Unspecified",0.98,20.0,1700.0,,0.0,,25.0
SABIC® PPcompound,8650U,"Polypropylene, Unspecified","PP, Unspecified",0.97,18.0,1550.0,,1500.0,,25.0
SABIC® PPcompound,9116,"Polypropylene, Unspecified","PP, Unspecified",1.02,17.0,1550.0,,1500.0,,9.0
SABIC® PPcompound,9510E,"Polypropylene, Unspecified","PP, Unspecified",1.06,20.4,2000.0,,2050.0,,30.0
SABIC® PPcompound,G3220AE,Polypropylene Homopolymer,PP Homopolymer,1.04,,4500.0,,,,17.0
SABIC® PPcompound,G3230UE,Polypropylene Homopolymer,PP Homopolymer,1.13,,6900.0,,6800.0,,15.0
SABIC® PPcompound,G3240A,Polypropylene Homopolymer,PP Homopolymer,1.22,,8900.0,,8900.0,,7.5
SABIC® PPcompound,PHC22/20,Polypropylene Copolymer,PP Copolymer,1.04,25.0,1900.0,,1950.0,,3.5
SABIC® PP,312MK40,Polypropylene Impact Copolymer,PP Impact Copolymer,0.905,25.0,1360.0,,,,39.0
SABIC® PP,412MN40,Polypropylene Impact Copolymer,PP Impact Copolymer,0.905,25.0,,,1300.0,,37.0
SABIC® PP,413MNK45,Polypropylene Impact Copolymer,PP Impact Copolymer,0.905,28.0,1550.0,,,,70.0
SABIC® PP,46MNK45,Polypropylene Impact Copolymer,PP Impact Copolymer,0.905,30.0,1400.0,,1500.0,,6.0
SABIC® PP,48M40,Polypropylene Impact Copolymer,PP Impact Copolymer,0.905,26.0,,,1400.0,,15.0
SABIC® PP,5002P,Polypropylene Homopolymer,PP Homopolymer,,34.0,1400.0,,,,3.4
SABIC® PP,501SF - Asia,Polypropylene Homopolymer,PP Homopolymer,0.905,34.0,,,,,3.4
SABIC® PP,5051P,Polypropylene Homopolymer,PP Homopolymer,0.905,33.0,1300.0,34.0,,,2.2
SABIC® PP,5101AR,Polypropylene Homopolymer,PP Homopolymer,,35.0,1650.0,,,,15.0
SABIC® PP,510P,Polypropylene Homopolymer,PP Homopolymer,0.905,35.0,1700.0,,1700.0,,12.0
SABIC® PP,511MK46,Polypropylene Impact Copolymer,PP Impact Copolymer,0.903,26.0,1160.0,,,,30.0
SABIC® PP,513MNK40T - Asia,Polypropylene Impact Copolymer,PP Impact Copolymer,0.905,27.0,1300.0,,,,60.0
SABIC® PP,5161A,Polypropylene Homopolymer,PP Homopolymer,0.905,36.0,1460.0,,,,3.5
SABIC® PP,5192A,Polypropylene Homopolymer,PP Homopolymer,,34.0,1400.0,,,,33.0
SABIC® PP,5202L,Polypropylene Homopolymer,PP Homopolymer,,34.0,1500.0,,,,11.0
SABIC® PP,521P,Polypropylene Homopolymer,PP Homopolymer,0.905,36.0,1500.0,,1550.0,,3.0
SABIC® PP,5231P,Polypropylene Homopolymer,PP Homopolymer,0.905,32.0,1270.0,35.0,,,3.0
SABIC® PP,55M10,Polypropylene Impact Copolymer,PP Impact Copolymer,,27.0,,,1200.0,,4.0
SABIC® PP,574PF - Asia,Polypropylene Homopolymer,PP Homopolymer,0.905,33.0,1500.0,,,,12.0
SABIC® PP,576S,Polypropylene Homopolymer,PP Homopolymer,0.905,37.0,,,1800.0,,19.0
SABIC® PP,642NH-66408,Polypropylene Random Copolymer,PP Random Copolymer,0.9,,1040.0,,1000.0,,0.3
SABIC® PP,83MF10,Polypropylene Impact Copolymer,PP Impact Copolymer,0.905,23.0,,,1200.0,,1.8
SABIC® PP,86MF97,Polypropylene Impact Copolymer,PP Impact Copolymer,0.905,22.0,,,1000.0,,4.6
SABIC® PP,95MK40T - Asia,Polypropylene Impact Copolymer,PP Impact Copolymer,0.905,23.0,1200.0,,,,3.5
SABIC® PP,FPC100,Polypropylene Impact Copolymer,PP Impact Copolymer,0.905,25.0,,,1600.0,,100.0
SABIC® PP,FPC45,Polypropylene Impact Copolymer,PP Impact Copolymer,0.905,30.0,,,1700.0,,45.0
SABIC® PP,FPC75,"Polypropylene, Unspecified","PP, Unspecified",0.905,25.0,1350.0,,,,70.0
SABIC® PP,PCGH19,Polypropylene Homopolymer,PP Homopolymer,0.905,37.0,,,1800.0,,19.0
SABIC® PP,PHC26,Polypropylene Impact Copolymer,PP Impact Copolymer,0.905,23.0,,,1250.0,,8.0
SABIC® PP,PHC31-81,Polypropylene Impact Copolymer,PP Impact Copolymer,0.905,25.0,,,1300.0,,15.0
SABIC® PP,QR6701K,Polypropylene Random Copolymer,PP Random Copolymer,0.905,28.0,1050.0,,,,10.0
SABIC® PP,QR6711K,Polypropylene Random Copolymer,PP Random Copolymer,0.905,28.0,1150.0,,,,45.0
SABIC® PP,QR674K,Polypropylene Random Copolymer,PP Random Copolymer,0.905,29.0,,,1150.0,,40.0
SABIC® PP,RA12MN40,Polypropylene Random Copolymer,PP Random Copolymer,0.905,27.0,,,1000.0,,40.0
NORYL PPX™ Resin,PPX630 - Europe,Polyphenylene Ether + PS + PP,PPE+PS+PP,1.19,,5500.0,,6600.0,,
NORYL PPX™ Resin,PPX640 - Americas,Polyphenylene Ether + PS + PP,PPE+PS+PP,1.3,95.0,8310.0,,7646.30377,,1.3
NORYL PPX™ Resin,PPX7110 - Americas,Polyphenylene Ether + PS + PP,PPE+PS+PP,0.968,35.0,1550.0,,1340.0,,11.0
NORYL GTX™ Resin,APS430 - Asia,Polyphenylene Sulfide + PPE,PPS+PPE,1.48,122.0,8620.0,166.0,,,44.0
LNP™ THERMOTUF™ Compound,OF006IXQ,Polyphenylene Sulfide,PPS,1.51,,9300.0,220.0,10100.0,,21.0
LNP™ THERMOCOMP™ Compound,M10006P,"Polypropylene, Unspecified","PP, Unspecified",,24.0,1830.0,40.0,2060.0,,
LNP™ THERMOCOMP™ Compound,MF004AS,"Polypropylene, Unspecified","PP, Unspecified",1.03,,4340.0,104.0,5100.0,,
LNP™ THERMOCOMP™ Compound,MF006SXP - Europe,"Polypropylene, Unspecified","PP, Unspecified",1.13,81.0,5100.0,,5700.0,,
LNP™ THERMOCOMP™ Compound,MX85738,"Polypropylene, Unspecified","PP, Unspecified",1.15,,6410.0,96.0,7760.0,,
LNP™ THERMOCOMP™ Compound,MX95319,"Polypropylene, Unspecified","PP, Unspecified",1.04,,4130.0,103.0,,,
LNP™ THERMOCOMP™ Compound,MX99432,"Polypropylene, Unspecified","PP, Unspecified",1.22,,4610.0,89.0,5270.0,,
LNP™ THERMOCOMP™ Compound,OC006 - Americas,"Polyphenylene Sulfide, Linear","PPS, Linear",1.43,,21200.0,282.0,23900.0,,
LNP™ THERMOCOMP™ Compound,OF006,"Polyphenylene Sulfide, Linear","PPS, Linear",1.57,,10500.0,,12000.0,,
LNP™ THERMOCOMP™ Compound,OF006A - Europe,Polyphenylene Sulfide,PPS,1.58,,10800.0,,11100.0,,
LNP™ THERMOCOMP™ Compound,OFC08V,Polyphenylene Sulfide,PPS,1.69,,12000.0,180.0,13200.0,,60.0
