Repository: mike-keating-iv/ml-polymer-classification

# Polymer Classification using Machine Learning

## Project Overview

This project develops machine learning models to classify polymer materials into their respective subclasses using mechanical and physical property data. The goal is to automate polymer identification for materials databases and R&D applications.

## Data Source

Data was collected from the Plastics and Elastomers section of [UL Prospector](https://www.ulprospector.com/plastics/en), which is a database containing technical data for over 100,000 materials. Data was queried by polymer symbol (PP, PMMA, etc) and saved to separate CSV files.

File: data/polymers_PS.csv (part 1 of 5)
Product Name,Grade,Generic Polymer Type,Generic Polymer Symbol,Density,Tensile Strength at Yield,Flexural Modulus,Flexural Strength,Tensile Modulus,Glass Transition Temperature,Melt Mass-Flow Rate (MFR)
Sinelec,CCB2765/G,"Polystyrene, Specialty",PS (Specialty),1.1,15.0,1200.0,,,,2.5
Sinelec,CCB6905,"Polystyrene, Specialty",PS (Specialty),,33.0,1740.0,45.0,,,3.0
Styropek®,BFL 295,"Polystyrene, Expanded",PS (EPS),,,,,,,
Styropek®,BFL 397S,"Polystyrene, Expanded",PS (EPS),,,,,,,
Styropek®,BFL 495,"Polystyrene, Expanded",PS (EPS),,,,,,,
Styropek®,P 440MH,"Polystyrene, Expanded",PS (EPS),,,,,,,
SUPREME™,SE 120 BL,"Polystyrene, Expanded",PS (EPS),0.008,,,,,,
SUPREME™,SE 271 TM,"Polystyrene, Expanded",PS (EPS),0.04,,,,,,
SUPREME HIPS,SH 03,"Polystyrene, High Impact",PS (HIPS),1.03,,2200.0,35.8,,,8.5
SUPREME HIPS,SH 2157,"Polystyrene, High Impact",PS (HIPS),1.03,,1800.0,33.8,,,4.0
SUPREME HIPS,SH 2157E,"Polystyrene, High Impact",PS (HIPS),1.03,,1800.0,33.8,,,4.0
SUPREME GPPS,SC 201 LV,"Polystyrene, General Purpose",PS (GPPS),1.04,,3200.0,79.9,,,4.0
Plaslube®,HIPS TL10 BK,"Polystyrene, High Impact",PS (HIPS),1.11,,1590.0,35.9,,,8.0
HiFill®,HIPS TM10 WT155,"Polystyrene, High Impact",PS (HIPS),1.06,,2000.0,35.9,,,6.0
HiFill®,PS GF20,"Polystyrene, General Purpose",PS (GPPS),1.22,,6210.0,103.0,,,
Taitarex®,616,"Polystyrene, High Impact",PS (HIPS),1.04,2.35,,,,,2.5
Taitarex®,818K,"Polystyrene, General Purpose",PS (GPPS),1.04,5.3,,,,,2.3
Taitarex®,861N / B / W,"Polystyrene, General Purpose",PS (GPPS),1.04,4.31,,,,,7.0
Taitacell,EPS 301MM,"Polystyrene, Expanded",PS (EPS),0.012,,,0.196,,,
Taitacell,EPS 321F,"Polystyrene, Expanded",PS (EPS),0.017,,,0.294,,,
Taitacell,EPS 321NF,"Polystyrene, Expanded",PS (EPS),0.017,,,0.294,,,
Taitacell,EPS 321S,"Polystyrene, Expanded",PS (EPS),0.015,,,0.245,,,
Taitacell,EPS 351SAA,"Polystyrene, Expanded",PS (EPS),0.015,,,0.245,,,
Synthos PS,170M,"Polystyrene, General Purpose",PS (GPPS),1.04,,,36.0,3300.0,,
Synthos PS,GP 585X,"Polystyrene, General Purpose",PS (GPPS),,,,,,,7.5
InSphere®,1000F/CZ,"Polystyrene, Expanded",PS (EPS),,,,,,,
InSphere®,300F/NL,"Polystyrene, Expanded",PS (EPS),,,,,,,
InSphere®,800F/CZ,"Polystyrene, Expanded",PS (EPS),,,,,,,
InSphere®,800FR/NL,"Polystyrene, Expanded",PS (EPS),,,,,,,
InSphere®,800S/NL,"Polystyrene, Expanded",PS (EPS),,,,,,,
InPacto®,100D/NL,"Polystyrene, Expanded",PS (EPS),,,,,,,
InPacto®,300D/NL,"Polystyrene, Expanded",PS (EPS),,,,,,,
InPacto®,500SR/F1,"Polystyrene, Expanded",PS (EPS),,,,,,,
StyroTalc™,51,"Polystyrene, General Purpose",PS (GPPS),1.5,,,,,,3.5
StyroCal™,HP,"Polystyrene, High Impact",PS (HIPS),1.87,,,,,,1.0
Solarene®,G-144,"Polystyrene, General Purpose",PS (GPPS),1.04,51.0,3720.0,92.2,,,7.5
Solarene®,H-663,"Polystyrene, High Impact",PS (HIPS),1.04,24.0,2170.0,37.0,,,16.0
HK HIPS,PDR751,"Polystyrene, High Impact",PS (HIPS),1.04,24.0,2100.0,43.0,2300.0,,3.5
HUAYI HIPS,PT-100,"Polystyrene, High Impact",PS (HIPS),1.04,,1770.0,39.2,,,7.0
I. Stern,870E,"Polystyrene, High Impact",PS (HIPS),,21.0,1750.0,,,,4.0
I. Stern,BLK100,"Polystyrene, High Impact",PS (HIPS),,21.0,1750.0,,,,3.0
I. Stern,SH03,"Polystyrene, High Impact",PS (HIPS),,21.6,1770.0,,,,10.0
I. Stern,WC-103,"Polystyrene, General Purpose",PS (GPPS),,52.4,23.8,,,,1.6
Iupiace™,GH20,Polyphenylene Ether + PS,PPE+PS,1.22,,6400.0,154.0,6600.0,,
Iupiace™,GV20,Polyphenylene Ether + PS,PPE+PS,1.22,,6300.0,161.0,6500.0,,
Iupiace™,LMX420N,Polyphenylene Ether + PS,PPE+PS,1.34,,6000.0,105.0,6000.0,,
Iupiace™,LN80,Polyphenylene Ether + PS,PPE+PS,1.11,79.0,2400.0,115.0,2400.0,,
Iupiace™,LV60,Polyphenylene Ether + PS,PPE+PS,1.09,60.0,2650.0,100.0,,,
Iupiace™,TX403,Polyphenylene Ether + PS,PPE+PS,1.09,51.0,2500.0,80.0,2600.0,,
Iupiace™,VSG635V 9001P,Polyphenylene Ether + PS,PPE+PS,1.44,,8500.0,140.0,8600.0,,
Grupo IDESA GPPS,K-4-L-01,"Polystyrene, General Purpose",PS (GPPS),,,,,3920.0,,9.8
Grupo IDESA GPPS,K-8-AL-01,"Polystyrene, General Purpose",PS (GPPS),,,,,,,3.2
HYRENE®,PSCRY 8,"Polystyrene, General Purpose",PS (GPPS),1.04,,3390.0,78.6,,,7.0
HYRENE®,PS-CRY3,"Polystyrene, General Purpose",PS (GPPS),1.04,,3300.0,91.4,,,3.0
HYRENE®,PS-HI 13/2,"Polystyrene, High Impact",PS (HIPS),1.04,20.0,1770.0,31.0,,,13.0
HYRENE®,PS-HI 8/2,"Polystyrene, High Impact",PS (HIPS),1.04,26.0,1990.0,39.3,,,7.0
Eporex®,550,"Polystyrene, General Purpose",PS (GPPS),1.05,0.0538,3100.0,,,,4.0
TAIRIREX®,GP525N,"Polystyrene, General Purpose",PS (GPPS),1.04,,3140.0,86.0,3040.0,,6.6
TAIRIREX®,GP5350,"Polystyrene, General Purpose",PS (GPPS),1.04,,3140.0,87.0,3140.0,,4.5
TAIRIREX®,GP535A,"Polystyrene, General Purpose",PS (GPPS),1.04,,3140.0,92.0,3430.0,,4.3
TAIRIREX®,HP825S,"Polystyrene, High Impact",PS (HIPS),1.04,,1650.0,36.0,1600.0,,2.7
TAIRIREX®,HP825T,"Polystyrene, General Purpose",PS (GPPS),1.04,,2250.0,43.0,2150.0,,11.0
SureSpec,GS-025,"Polystyrene, General Purpose",PS (GPPS),1.05,53.8,3600.0,179.0,3310.0,,2.5
SureSpec,GS-080,"Polystyrene, General Purpose",PS (GPPS),1.04,44.8,3030.0,,2960.0,,8.0
SureSpec,GS-100,"Polystyrene, General Purpose",PS (GPPS),1.05,47.6,3500.0,,3130.0,,10.0
SureSpec,GS-140,"Polystyrene, General Purpose",PS (GPPS),1.05,42.1,3030.0,,2900.0,,14.0
SureSpec,HS-120,"Polystyrene, High Impact",PS (HIPS),1.05,15.9,2050.0,,2000.0,,12.0
Galloo,GP-rPS65B,"Polystyrene, General Purpose",PS (GPPS),1.05,,1750.0,,,,7.0
Galloo,GP-rPS65W,"Polystyrene, General Purpose",PS (GPPS),1.05,,1700.0,,,,7.0
SABIC® PS,330,"Polystyrene, High Impact",PS (HIPS),1.04,,2650.0,44.0,2350.0,,4.0
NORYL™ Resin,115EM4A,Polyphenylene Ether + PS,PPE+PS,1.16,69.0,3340.0,108.0,,,
NORYL™ Resin,EN185 - Americas,Polyphenylene Ether + PS,PPE+PS,1.08,42.0,2270.0,,,,
NORYL™ Resin,FE1740PW - Asia,Polyphenylene Ether + PS,PPE+PS,1.4,,9500.0,,11300.0,,10.0
NORYL™ Resin,FM3020V - Asia,Polyphenylene Ether + PS,PPE+PS,1.33,75.0,6370.0,113.0,,,19.0
NORYL™ Resin,GFN1 - Americas,Polyphenylene Ether + PS,PPE+PS,1.13,64.74398150528481,4160.0,122.0,4400.0,,17.0
NORYL™ Resin,GFN1 - Europe,Polyphenylene Ether + PS,PPE+PS,1.17,50.0,3500.0,,4000.0,,
NORYL™ Resin,GFN1F - Americas,Polyphenylene Ether + PS,PPE+PS,1.13,,4160.0,122.0,4400.0,,17.0
NORYL™ Resin,GFN2 - Americas,Polyphenylene Ether + PS,PPE+PS,1.2,73.3,6540.0,,7070.0,,9.0
NORYL™ Resin,GFN3 - Americas,Polyphenylene Ether + PS,PPE+PS,1.29,,8710.0,183.0,8740.0,,8.6
NORYL™ Resin,GFN30 - Asia,Polyphenylene Ether + PS,PPE+PS,1.31,,6800.0,,8200.0,,3.2
NORYL™ Resin,GFN30F - Asia,Polyphenylene Ether + PS,PPE+PS,1.31,,6800.0,,8200.0,,3.2
NORYL™ Resin,HM4025H - Asia,Polyphenylene Ether + PS,PPE+PS,1.44,116.0,10300.0,154.0,,,15.0
NORYL™ Resin,HMC1010,Polyphenylene Ether + PS,PPE+PS,1.15,79.0,6890.0,,7783.575599,,
NORYL™ Resin,HMC3008V,Polyphenylene Ether + PS,PPE+PS,1.26,121.0,9720.0,,,,11.0
NORYL™ Resin,HS2000X - Americas,Polyphenylene Ether + PS,PPE+PS,1.25,71.0,3800.0,117.0,4000.0,,7.6
NORYL™ Resin,N1050 - Americas,Polyphenylene Ether + PS,PPE+PS,1.1,63.0,2530.0,98.0,,,17.0
NORYL™ Resin,N1150 - Europe,Polyphenylene Ether + PS,PPE+PS,1.11,72.0,2600.0,,2650.0,,15.0
NORYL™ Resin,N300X - Americas,Polyphenylene Ether + PS,PPE+PS,1.1,75.0,2520.0,112.0,2220.0,,
NORYL™ Resin,NCF1010,Polyphenylene Ether + PS,PPE+PS,1.21,97.0,7610.0,129.0,,,
NORYL™ Resin,NH5120,Polyphenylene Ether + PS,PPE+PS,1.1,65.0,2610.0,,2650.0,,12.0
NORYL™ Resin,NH6010B - Europe,Polyphenylene Ether + PS,PPE+PS,1.11,64.0,2360.0,,2440.0,,5.6
NORYL™ Resin,NH6020 - Asia,Polyphenylene Ether + PS,PPE+PS,1.14,77.0,2680.0,,2740.0,,14.0
NORYL™ Resin,NH7010HV - Americas,Polyphenylene Ether + PS,PPE+PS,1.09,,2460.0,,2180.0,,20.0
NORYL™ Resin,NHP9023 - Europe,Polyphenylene Ether + PS,PPE+PS,1.21,,4900.0,,5500.0,,20.0
NORYL™ Resin,NP6100 - Europe,Polyphenylene Ether + PS,PPE+PS,1.08,68.0,2350.0,,2330.0,,11.0
NORYL™ Resin,PKN4752 - Americas,Polyphenylene Ether + PS,PPE+PS,1.08,86.0,3150.0,,3000.0,,
NORYL™ Resin,PKN4752 - Asia,Polyphenylene Ether + PS,PPE+PS,1.08,86.0,3150.0,,3000.0,,
NORYL™ Resin,PVX0901 - Asia,Polyphenylene Ether + PS,PPE+PS,1.1,59.0,2450.0,,2440.0,,50.0
NORYL™ Resin,PX0844 - Europe,Polyphenylene Ether + PS,PPE+PS,1.06,45.0,2200.0,,2350.0,,
NORYL™ Resin,PX0888 - Americas,Polyphenylene Ether + PS,PPE+PS,1.04,58.0,2350.0,,2298.96101,,
NORYL™ Resin,PX0888 - Asia,Polyphenylene Ether + PS,PPE+PS,1.04,58.0,2350.0,,,,
NORYL™ Resin,PX0888 - Europe,Polyphenylene Ether + PS,PPE+PS,1.06,55.0,2200.0,,2200.0,,
NORYL™ Resin,PX138H - Americas,Polyphenylene Ether + PS,PPE+PS,1.23,90.0,5400.0,,6000.0,,2.7
NORYL™ Resin,PX2630F,Polyphenylene Ether + PS,PPE+PS,1.06,48.0,2090.0,76.0,,,3.8
NORYL™ Resin,PX9406 - Europe,Polyphenylene Ether + PS,PPE+PS,1.1,55.0,2100.0,,2400.0,,
NORYL™ Resin,PX9406K - Asia,Polyphenylene Ether + PS,PPE+PS,1.1,67.0,2420.0,,2550.0,,
NORYL™ Resin,SE1GFN2 - Europe,Polyphenylene Ether + PS,PPE+PS,1.25,,4500.0,,5500.0,,
NORYL™ Resin,SE1GFN3 - Asia,Polyphenylene Ether + PS,PPE+PS,1.31,,7790.0,,,,
NORYL™ Resin,WM220A - Asia,Polyphenylene Ether + PS,PPE+PS,1.23,98.0,5640.0,150.0,,,9.4
NORYL PPX™ Resin,PPX630 - Europe,Polyphenylene Ether + PS + PP,PPE+PS+PP,1.19,,5500.0,,6600.0,,
NORYL PPX™ Resin,PPX640 - Americas,Polyphenylene Ether + PS + PP,PPE+PS+PP,1.3,95.0,8310.0,,7646.30377,,1.3
NORYL PPX™ Resin,PPX7110 - Americas,Polyphenylene Ether + PS + PP,PPE+PS+PP,0.968,35.0,1550.0,,1340.0,,11.0
NORYL GTX™ Resin,GTX4610 - Europe,Polyphenylene Ether + PS + PA,PPE+PS+Nylon,1.21,88.0,4600.0,,5000.0,,18.0
NORYL GTX™ Resin,GTX678 - Asia,Polyphenylene Ether + PS + PA,PPE+PS+Nylon,1.12,58.0,2600.0,,2900.0,,7.8
NORYL GTX™ Resin,GTX810 - Americas,Polyphenylene Ether + PS + PA,PPE+PS+Nylon,1.16,102.0,3900.0,,4200.0,,12.0
NORYL GTX™ Resin,GTX810 - Asia,Polyphenylene Ether + PS + PA,PPE+PS+Nylon,1.16,89.0,3960.0,,,,
NORYL GTX™ Resin,GTX810 - Europe,Polyphenylene Ether + PS + PA,PPE+PS+Nylon,1.16,65.0,2900.0,,3200.0,,
NORYL GTX™ Resin,GTX8110P - Europe,Polyphenylene Ether + PS + PA,PPE+PS+Nylon,1.17,100.0,3400.0,,4500.0,,
NORYL GTX™ Resin,GTX820 - Americas,Polyphenylene Ether + PS + PA,PPE+PS+Nylon,1.24,116.83040083426675,5960.0,,6400.0,,7.0
NORYL GTX™ Resin,GTX830 - Asia,Polyphenylene Ether + PS + PA,PPE+PS+Nylon,1.33,151.0,8580.0,,7024.294224,,
NORYL GTX™ Resin,GTX830 - Europe,Polyphenylene Ether + PS + PA,PPE+PS+Nylon,1.32,91.70803356470245,6200.0,,7300.0,,
NORYL GTX™ Resin,GTX918W - Americas,Polyphenylene Ether + PS + PA,PPE+PS+Nylon,1.09,62.0,2360.0,,2321.124884,,
NORYL GTX™ Resin,GTX918W - Asia,Polyphenylene Ether + PS + PA,PPE+PS+Nylon,1.09,62.0,2360.0,,,,
NORYL GTX™ Resin,GTX934 - Europe,Polyphenylene Ether + PS + PA,PPE+PS+Nylon,1.09,65.0,2200.0,,2400.0,,13.0
NORYL GTX™ Resin,GTX964W,Polyphenylene Ether + PS + PA,PPE+PS+Nylon,1.08,50.0,1800.0,,,,
NORYL GTX™ Resin,GTX973 - Asia,Polyphenylene Ether + PS + PA,PPE+PS+Nylon,1.09,60.0,2300.0,,2300.0,,20.0
LNP™ STAT-KON™ Compound,CD000I - Americas,"Polystyrene, High Impact",PS (HIPS),1.08,23.0,2100.0,40.0,2120.0,,
LNP™ STAT-KON™ Compound,ZE004,Polyphenylene Ether + PS,PPE+PS,1.15,,12000.0,125.0,16000.0,,
LNP™ STAT-KON™ Compound,ZX05009,Polyphenylene Ether + PS,PPE+PS,1.15,,9000.0,,13000.0,,
LNP™ LUBRILOY™ Compound,Z2000,Polyphenylene Ether + PS,PPE+PS,1.04,46.0,2080.0,58.0,1810.0,,
LNP™ LUBRICOMP™ Compound,CG006,"Polystyrene, High Impact",PS (HIPS),1.22,,5400.0,,6200.0,,
LNP™ LUBRICOMP™ Compound,CX94108,"Polystyrene, General Purpose",PS (GPPS),1.08,,3500.0,,3600.0,,
LNP™ LUBRICOMP™ Compound,ZL003 - Europe,Polyphenylene Ether + PS,PPE+PS,1.15,,2000.0,,2250.0,,
LNP™ LUBRICOMP™ Compound,ZX05506,Polyphenylene Ether + PS,PPE+PS,1.35,,4960.0,94.0,4910.0,,
ANYPOL,CL-300LL,"Polystyrene, Expanded",PS (EPS),,,,,,,
ANYPOL,SE-2500,"Polystyrene, Expanded",PS (EPS),0.015,,,,,,
KumhoSunny PPO,HSP8340GNH,Polyphenylene Ether + PS,PPE+PS,1.09,,2380.0,78.0,,,40.0
KumhoSunny PPO,HSP8344,Polyphenylene Ether + PS,PPE+PS,1.04,,1820.0,60.0,,,10.0
SECCO,GPPS-123,"Polystyrene, General Purpose",PS (GPPS),1.04,47.0,3100.0,75.0,,,8.0
WOTLON® MPPO,1000-120A,Polyphenylene Ether + PS,PPE+PS,1.1,60.0,2400.0,96.0,,,12.0
WOTLON® MPPO,1000-GF20V,Polyphenylene Ether + PS,PPE+PS,1.25,110.0,5300.0,148.0,,,12.0
WOTLON® MPPO,1000-GF30V,Polyphenylene Ether + PS,PPE+PS,1.33,110.0,7320.0,150.0,,,12.0
Yanshan PS,666D,"Polystyrene, General Purpose",PS (GPPS),,,,,,,8.0
Yanshan PS,680X,"Polystyrene, General Purpose",PS (GPPS),,,,,,,2.7
Yanshan PS,685,"Polystyrene, General Purpose",PS (GPPS),,,,,,,2.5
SKYSTYRENE©,rPS4-6BK,"Polystyrene, General Purpose",PS (GPPS),1.06,,1900.0,38.0,,,3.5
SKYSTYRENE©,rPS6-6BK,"Polystyrene, General Purpose",PS (GPPS),1.06,,2100.0,42.0,,,5.5
Stirolan,RC,"Polystyrene, High Impact",PS (HIPS),1.04,26.0,2400.0,,,,5.0
PRL,PPX/NY-GP1,Polyphenylene Ether + PS + PA,PPE+PS+Nylon,1.08,57.9,2070.0,82.7,,,20.0
PRL,PPX-FR3,Polyphenylene Ether + PS,PPE+PS,1.06,64.1,2410.0,89.6,,,4.0
PRL,PPX-G10,Polyphenylene Ether + PS,PPE+PS,1.14,72.4,3450.0,103.0,,,1.0
PRL,PPX-G5,Polyphenylene Ether + PS,PPE+PS,1.1,63.8,2930.0,96.5,,,2.0
PRL,PPX-GP4-WR,Polyphenylene Ether + PS,PPE+PS,1.1,36.5,1780.0,,,,25.0
PRL,PPX-MF-FR1,Polyphenylene Ether + PS,PPE+PS,1.24,62.1,2860.0,96.5,,,15.0
PRL,PPX-MF-FR3,Polyphenylene Ether + PS,PPE+PS,1.23,72.4,3450.0,,,,3.0
Sizzle™,GPPS,"Polystyrene, General Purpose",PS (GPPS),1.05,,2280.0,,2620.0,,12.0
PrimaFlex®,GP 0400,"Polystyrene, General Purpose",PS (GPPS),1.04,51.7,2960.0,,,,3.5
PrimaFlex®,GP 1400-G,"Polystyrene, General Purpose",PS (GPPS),1.04,42.7,3170.0,,,,14.0
Avantra®,8130,"Polystyrene, High Impact",PS (HIPS),1.15,26.0,2210.0,,,,4.5
Avantra®,8930,"Polystyrene, High Impact",PS (HIPS),1.07,25.0,2140.0,,,,10.0
Veroplas,DX76,"Polystyrene, General Purpose",PS (GPPS),1.05,53.1,3210.0,94.5,,,2.0
Resan,SAN,"Polystyrene, General Purpose",PS (GPPS),1.04,,,,2100.0,,6.0
POLYCASA®,HIPS Matt/Matt,"Polystyrene, High Impact",PS (HIPS),1.05,,1800.0,32.0,1670.0,,
Kareline®,PSMS6040,"Polystyrene, Specialty",PS (Specialty),1.15,44.8,6000.0,,2400.0,,
Diamond,GP-525,"Polystyrene, General Purpose",PS (GPPS),1.05,39.2,,73.5,,,7.0
Diamond,HI-800 (H.G),"Polystyrene, High Impact",PS (HIPS),1.04,14.7,1570.0,29.4,1180.0,,11.0
HIVAL®,PS HI 5308,"Polystyrene, High Impact",PS (HIPS),1.04,21.4,1720.0,,,,8.0
NEFTEKHIM PS,404,"Polystyrene, General Purpose",PS (GPPS),,,,,,,3.0
NEFTEKHIM PS,404V,"Polystyrene, General Purpose",PS (GPPS),,,,90.0,,,3.0
NEFTEKHIM PS,430,"Polystyrene, General Purpose",PS (GPPS),,,,55.0,,,25.0
NEFTEKHIM PS,530,"Polystyrene, General Purpose",PS (GPPS),,,,,,,5.0
NEFTEKHIM PS,584,"Polystyrene, General Purpose",PS (GPPS),,,,93.0,,,3.0
NEFTEKHIM PS,585V,"Polystyrene, General Purpose",PS (GPPS),,,,70.0,,,1.5
NEFTEKHIM PS,75FE,"Polystyrene, General Purpose",PS (GPPS),,,,,,,5.0
NEFTEKHIM PS,825EF,"Polystyrene, High Impact",PS (HIPS),,,,38.0,,,3.0
NEFTEKHIM PS,825EM,"Polystyrene, High Impact",PS (HIPS),,,,35.0,,,2.0
NEFTEKHIM PS,825M,"Polystyrene, High Impact",PS (HIPS),,,,37.0,,,6.0
NEFTEKHIM PS,965E,"Polystyrene, High Impact",PS (HIPS),,26.0,,,,,1.0
NYLOY®,AT-0060N,"Polystyrene, General Purpose",PS (GPPS),1.56,,5880.0,29.4,,,
ALTECH® PS-HI,2019/901 NC0001-00,"Polystyrene, High Impact",PS (HIPS),1.16,27.0,4900.0,45.0,4800.0,,
ALTECH® PS-HI,A 1000/100,"Polystyrene, High Impact",PS (HIPS),1.04,22.0,1900.0,38.0,1800.0,,
ALTECH® PS-HI,A 1000/902 GY1231-20,"Polystyrene, High Impact",PS (HIPS),1.04,23.0,,,2200.0,,
ALTECH® PS,A 1000/108,"Polystyrene, General Purpose",PS (GPPS),1.06,,3250.0,65.0,3300.0,,
Exelene® PS,6800,"Polystyrene, General Purpose",PS (GPPS),1.04,,0.031,93.1,0.0303,,9.0
Exelene® PS,7300E,"Polystyrene, High Impact",PS (HIPS),,,0.0221,47.6,0.0207,,3.0
CERTENE™,SGM-105,"Polystyrene, General Purpose",PS (GPPS),1.05,47.6,3500.0,,3130.0,,10.0
CERTENE™,SGM-140,"Polystyrene, General Purpose",PS (GPPS),1.05,42.1,3030.0,,2900.0,,14.0
CERTENE™,SGS-015,"Polystyrene, General Purpose",PS (GPPS),1.05,52.4,2960.0,,2960.0,,1.5
CERTENE™,SIM-080,"Polystyrene, High Impact",PS (HIPS),1.05,20.7,2340.0,,2280.0,,8.0
XYRON™,1951J,Polyphenylene Ether + PS,PPE+PS,1.11,43.0,2300.0,68.0,,,
XYRON™,240V,Polyphenylene Ether + PS,PPE+PS,1.09,52.0,2500.0,85.0,,,
XYRON™,240W,Polyphenylene Ether + PS,PPE+PS,1.07,42.0,2300.0,73.0,,,
XYRON™,540Z,Polyphenylene Ether + PS,PPE+PS,1.1,69.0,2500.0,107.0,,,
XYRON™,641Z,Polyphenylene Ether + PS,PPE+PS,1.1,74.0,2670.0,113.0,,,
XYRON™,C443V,Polyphenylene Ether + PS,PPE+PS,1.33,73.0,12000.0,117.0,,,
XYRON™,G402H,Polyphenylene Ether + PS,PPE+PS,1.19,95.0,6900.0,158.0,,,
XYRON™,SZ800,Polyphenylene Ether + PS,PPE+PS,1.1,72.0,2400.0,110.0,,,
XYRON™,VM34V,Polyphenylene Ether + PS,PPE+PS,1.38,63.0,5600.0,103.0,,,
XYRON™,VT31Z,Polyphenylene Ether + PS,PPE+PS,1.17,48.0,2800.0,86.0,,,
XYRON™,VTD1V,Polyphenylene Ether + PS,PPE+PS,1.13,46.0,2600.0,74.0,,,
XYRON™,WG720,Polyphenylene Ether + PS,PPE+PS,1.21,105.0,6500.0,164.0,,,
XYRON™,X304H,Polyphenylene Ether + PS,PPE+PS,1.38,65.0,9000.0,115.0,,,
XYRON™,X351V,Polyphenylene Ether + PS,PPE+PS,1.15,50.0,3800.0,100.0,,,
XYRON™,X423V,Polyphenylene Ether + PS,PPE+PS,1.32,84.0,7300.0,132.0,,,
XYRON™,X552H,Polyphenylene Ether + PS,PPE+PS,1.2,55.0,5300.0,109.0,,,
XYRON™,X604H,Polyphenylene Ether + PS,PPE+PS,1.38,56.0,6200.0,106.0,,,
Edgetek™,ET7400-0001 Natural,"Polystyrene, General Purpose",PS (GPPS),1.26,,1480.0,27.6,,,63.0
Edgetek™,ET7600-8035 RS NHFR NC001,Polyphenylene Ether + PS,PPE+PS,1.22,55.0,3070.0,91.0,,,
ColorFast®,FRPPE200,Polyphenylene Ether + PS,PPE+PS,1.1,72.5,2500.0,110.0,,,6.0
API II,370,"Polystyrene, General Purpose",PS (GPPS),1.05,,,,2930.0,,3.0
API II,545,"Polystyrene, High Impact",PS (HIPS),1.04,,2100.0,,1930.0,,4.5
API II,550-HF,"Polystyrene, High Impact",PS (HIPS),1.04,,2030.0,,2140.0,,14.0
API PS,395-21,"Polystyrene, General Purpose",PS (GPPS),1.05,,,,2830.0,,15.0
API PS,545-21,"Polystyrene, High Impact",PS (HIPS),1.04,27.6,2550.0,,1860.0,,3.0
API PS,550-21,"Polystyrene, High Impact",PS (HIPS),1.04,24.1,2480.0,,2140.0,,8.0
API PS,650-21,"Polystyrene, High Impact",PS (HIPS),1.04,,2000.0,,1990.0,,8.0
STYRON™,404,"Polystyrene, General Purpose",PS (GPPS),1.04,,2000.0,43.0,1900.0,,2.3
STYRON™,649D,"Polystyrene, General Purpose",PS (GPPS),1.04,,3280.0,51.0,3100.0,,18.0
STYRON™,685DR,"Polystyrene, General Purpose",PS (GPPS),1.04,,3240.0,90.0,3170.0,,1.6
STYRON™,685P,"Polystyrene, General Purpose",PS (GPPS),1.04,,3240.0,90.0,3170.0,,2.2
STYRON A-TECH™,1115,"Polystyrene, High Impact",PS (HIPS),1.04,,1900.0,36.0,1800.0,,2.8
PolyRenew®,1625,"Polystyrene, General Purpose",PS (GPPS),1.04,,3240.0,90.0,3170.0,,2.0
PolyRenew®,5001 HE,"Polystyrene, General Purpose",PS (GPPS),1.04,,3240.0,90.0,3170.0,,1.2
Americas Styrenics,EB6400,"Polystyrene, High Impact",PS (HIPS),1.04,,1500.0,30.0,1500.0,,3.0
Americas Styrenics,MB3150,"Polystyrene, General Purpose",PS (GPPS),1.04,,3280.0,83.0,3100.0,,3.0
Adell PS,IV-11-N,"Polystyrene, High Impact",PS (HIPS),1.05,,1830.0,,,,
Aaron,AVPS M 100-2,"Polystyrene, Medium Impact",PS (MIPS),1.04,39.3,2650.0,,,,4.0
Aarolene®,ARPS HI 100-4,"Polystyrene, High Impact",PS (HIPS),1.05,35.2,2120.0,,,,3.0
Aarolene®,AVPS 100-3,"Polystyrene, High Impact",PS (HIPS),1.05,34.5,2110.0,,,,4.0
PERSTIR®,B43K7000AH0,"Polystyrene, General Purpose",PS (GPPS),1.82,,,,,,2.8
PERSTIR®,N10K7000AH0,"Polystyrene, General Purpose",PS (GPPS),1.82,,,,,,3.3
EMPOL®,BV 107 FR V0,"Polystyrene, General Purpose",PS (GPPS),1.1,20.0,,,2500.0,,4.0
EMPOL®,BV 307 FR V2,"Polystyrene, General Purpose",PS (GPPS),1.08,20.0,,,2500.0,,4.0
AuroraTec™,0802,"Polystyrene, High Impact",PS (HIPS),1.04,24.8,2340.0,44.8,,,8.0
Electroblend®,HIPS-1800,"Polystyrene, High Impact",PS (HIPS),1.04,,2320.0,40.0,,,3.0
DURACLEAR,XUV510 NC,"Polystyrene, General Purpose",PS (GPPS),0.938,,1710.0,58.0,,,4.5
Okirol®,E-4F,"Polystyrene, Expanded",PS (EPS),0.014,,,,,,
Okirol®,E-6F,"Polystyrene, Expanded",PS (EPS),0.018,,,,,,
HYBRANCH,HP-500M,"Polystyrene, Specialty",PS (Specialty),1.04,,3300.0,103.0,,,2.8
Cleapact,TS-50 E,Polystyrene Alloy,PS Alloy,1.12,,3450.0,104.0,,,2.0
Delta,PPO 844,Polyphenylene Ether + PS,PPE+PS,1.06,51.7,2410.0,,,,
Delta,PPO 888,Polyphenylene Ether + PS,PPE+PS,1.04,55.2,2550.0,,,,
Delta,PPO FR1G21,Polyphenylene Ether + PS,PPE+PS,1.16,68.9,3450.0,,,,
Delta,PPO FR1G41,Polyphenylene Ether + PS,PPE+PS,1.23,103.0,5520.0,,,,
WINDFORM®,PS,"Polystyrene, Specialty",PS (Specialty),,,,,,86.5,
Deltech PS,Grade 130,"Polystyrene, General Purpose",PS (GPPS),1.05,46.9,3310.0,86.2,3100.0,,3.0
CABELEC®,CA6740,"Polystyrene, General Purpose",PS (GPPS),1.06,25.0,1520.0,,,,0.6
CABELEC®,CC6296,"Polystyrene, General Purpose",PS (GPPS),1.24,,,,,,4.0
CABELEC®,XS6495B,"Polystyrene, General Purpose",PS (GPPS),1.2,,1960.0,,,,4.5
CERTENE™,1320,"Polystyrene, High Impact",PS (HIPS),1.04,20.7,2000.0,,2280.0,,14.0
CERTENE™,1400,"Polystyrene, General Purpose",PS (GPPS),1.04,,3030.0,,2380.0,,14.0
Cheng Yu,IPS610BK,"Polystyrene, High Impact",PS (HIPS),1.05,,,60.0,,,
POLYREX®,PH-88S,"Polystyrene, High Impact",PS (HIPS),1.05,28.0,1400.0,34.0,,,
Neopor®,2200,"Polystyrene, Expanded",PS (EPS),,,,,,,
Stat-Tech™,ST7400-8009 ESD BK001,"Polystyrene, High Impact",PS (HIPS),1.09,,,,,,0.5
Bapolene®,6050,"Polystyrene, General Purpose",PS (GPPS),,,2950.0,,,,8.0
Bapolene®,6055,"Polystyrene, General Purpose",PS (GPPS),,41.4,3000.0,,,,15.0
King Pearl®,C Series,"Polystyrene, Expanded",PS (EPS),1.02,,,,,,
King Pearl®,G-P,"Polystyrene, Expanded",PS (EPS),,,,,,,
King Pearl®,N Series,"Polystyrene, Expanded",PS (EPS),1.02,,,,,,
Starex,NH-1904,"Polystyrene, High Impact",PS (HIPS),1.11,41.2,2700.0,68.0,2300.0,,44.0
MTEGRITY™ PS General Purpose,GS230,"Polystyrene, General Purpose",PS (GPPS),,,3100.0,,2410.0,,3.0
MTEGRITY™ PS General Purpose,GS520,"Polystyrene, General Purpose",PS (GPPS),,37.9,2960.0,,,,20.0
TEKAPPO™,J910,Polyphenylene Ether + PS,PPE+PS,1.14,,3430.0,98.1,,,
MBA PS,3123,"Polystyrene, High Impact",PS (HIPS),1.04,24.0,,,,,5.5
MBA PS,3132,"Polystyrene, High Impact",PS (HIPS),1.05,25.0,2000.0,,,,7.0
MARPOL®,F-S,"Polystyrene, Expanded",PS (EPS),1.03,,,,,,
MARPOL®,PSC 6020,"Polystyrene, General Purpose",PS (GPPS),,,3000.0,99.0,,,1.5
MARPOL®,PSC 6200,"Polystyrene, General Purpose",PS (GPPS),,,3000.0,73.0,,,20.0
McCann PS,HMS-10,Polystyrene Alloy,PS Alloy,1.09,,1520.0,46.2,,,2.0
Megalloy®,PPO-GF30,Polyphenylene Ether + PS,PPE+PS,1.29,,6890.0,173.0,,,10.0
Ming Dih EPS,LS2,"Polystyrene, Expanded",PS (EPS),1.03,,,,,,
Ming Dih EPS,S-211,"Polystyrene, Expanded",PS (EPS),1.03,,,,,,
Ming Dih EPS,S3,"Polystyrene, Expanded",PS (EPS),1.03,,,,,,
Ming Dih EPS,SB,"Polystyrene, Expanded",PS (EPS),1.03,,,,,,
NOVADURAN™,5810GN6-30,Polybutylene Terephthalate + PS,PBT+PS,1.58,,9700.0,172.0,10300.0,,
NOVADURAN™,5817GN2-15L,Polybutylene Terephthalate + PS,PBT+PS,1.39,,5300.0,141.0,5780.0,,
ICORENE®,N6408,"Polystyrene, General Purpose",PS (GPPS),1.05,,,,,,
ICORENE®,N6504,"Polystyrene, High Impact",PS (HIPS),1.04,27.0,,41.0,,,14.0
TKC,PS,"Polystyrene, General Purpose",PS (GPPS),1.14,,,,,,8.0
OPTICITE™,620,"Polystyrene, General Purpose",PS (GPPS),,,,,,,
TotalEnergies Polystyrene,529W,"Polystyrene, General Purpose",PS (GPPS),1.04,,2960.0,96.5,2960.0,,3.5
TotalEnergies Polystyrene,595T,"Polystyrene, General Purpose",PS (GPPS),1.04,,3380.0,104.0,3030.0,,1.6
TotalEnergies Polystyrene,595W,"Polystyrene, General Purpose",PS (GPPS),1.04,,3380.0,104.0,3030.0,,1.6
TotalEnergies Polystyrene,844E,"Polystyrene, High Impact",PS (HIPS),1.04,,1930.0,42.7,1930.0,,3.0
TotalEnergies Polystyrene,9217,Polystyrene + PE,PS+PE,1.02,,1450.0,,,,2.5
TotalEnergies Polystyrene,940E,"Polystyrene, High Impact",PS (HIPS),1.04,,2070.0,47.6,2070.0,,2.8
TotalEnergies Polystyrene,Compound 828H,"Polystyrene, Ignition Resistant",PS (IRPS),1.13,,2200.0,,,,15.0
TotalEnergies Polystyrene,Crystal 1960N,"Polystyrene, General Purpose",PS (GPPS),1.05,,2900.0,,3100.0,,30.0
TotalEnergies Polystyrene,Impact 3450,"Polystyrene, High Impact",PS (HIPS),1.04,32.5,2250.0,,2250.0,,7.0
TotalEnergies Polystyrene,Impact 3630,"Polystyrene, Medium Impact",PS (MIPS),1.04,32.0,2400.0,,2300.0,,15.0
Excell-R®,EPS XLR 5550,"Polystyrene, Expanded",PS (EPS),,,,,,,
TPSC Asia,2551,"Polystyrene, High Impact",PS (HIPS),1.04,33.0,2500.0,,,,6.0
Trademark PS,GP1800,"Polystyrene, General Purpose",PS (GPPS),1.03,,3140.0,57.2,3140.0,,18.0
STYRON™,2678 MED,"Polystyrene, General Purpose",PS (GPPS),1.04,43.0,3000.0,80.0,,,11.0
STYRON™,486M,"Polystyrene, High Impact",PS (HIPS),1.04,27.0,2160.0,50.0,,,3.0
STYRON™,636 BT,"Polystyrene, General Purpose",PS (GPPS),1.04,55.0,3300.0,80.0,,,3.1
STYRON™,641,"Polystyrene, General Purpose",PS (GPPS),1.04,,,,,,35.0
STYRON X-TECH™,2175,"Polystyrene, High Impact",PS (HIPS),1.04,16.0,1800.0,37.0,1700.0,,2.6
Witcom PS,2011/267,"Polystyrene, General Purpose",PS (GPPS),1.06,30.0,2600.0,42.0,,,
Witcom PS,6L5,"Polystyrene, General Purpose",PS (GPPS),1.22,37.0,6800.0,63.0,,,
Yuyao PPO,LED,Polyphenylene Ether + PS,PPE+PS,1.2,,4200.0,120.0,,,
Yuyao PPO,N100B,Polyphenylene Ether + PS,PPE+PS,1.1,,3200.0,100.0,,,
Yuyao PPO,SE1GFN3-780,Polyphenylene Ether + PS,PPE+PS,1.3,,6000.0,150.0,,,
WDF® PPO/PS,700F-GN BK,Polyphenylene Ether + PS,PPE+PS,1.11,,2700.0,105.0,,,15.0
Extir®,AM 3000 AE,"Polystyrene, Expanded",PS (EPS),0.016,,,,,,
Extir®,LN 2000,"Polystyrene, Expanded",PS (EPS),0.017,,,,,,
Extir®,Leonardo LN 3000,"Polystyrene, Expanded",PS (EPS),0.016,,,,,,
Extir®,VERDI PD VM A3000 AE,"Polystyrene, Expanded",PS (EPS),0.016,,,,,,
Edistir®,N 3380,"Polystyrene, General Purpose",PS (GPPS),1.05,,,91.0,3300.0,,2.0
Edistir®,N 3560,"Polystyrene, General Purpose",PS (GPPS),1.05,,,75.0,3250.0,,3.8
Edistir®,RK 421Q,"Polystyrene, High Impact",PS (HIPS),1.07,26.0,,,2400.0,,17.0
Edistir®,RK 451G,"Polystyrene, High Impact",PS (HIPS),1.15,23.0,,31.0,1950.0,,5.0
Edistir®,RT 441M,"Polystyrene, High Impact",PS (HIPS),1.04,22.0,,45.0,2000.0,,7.5
Styron®,CL,"Polystyrene, General Purpose",PS (GPPS),1.04,52.0,3240.0,90.0,3170.0,,
Innova,GPPS 535,"Polystyrene, General Purpose",PS (GPPS),1.05,,,94.0,3250.0,,5.0
Innova,HIPS 825E,"Polystyrene, High Impact",PS (HIPS),1.04,,,53.0,2400.0,,3.0
Unigel PS,U266,"Polystyrene, General Purpose",PS (GPPS),1.04,,,,3100.0,,15.0
Unigel PS,U285G,"Polystyrene, General Purpose",PS (GPPS),1.04,,,,3250.0,,1.5
Unigel PS,U8815,"Polystyrene, High Impact",PS (HIPS),1.04,21.0,,,1800.0,,3.0
Unigel PS,U8854,"Polystyrene, High Impact",PS (HIPS),1.04,20.0,,,2000.0,,8.5
Laril,13 G/30,Polyphenylene Ether + PS,PPE+PS,1.29,40.0,,,7790.0,,
Laril,13-V1KC,Polyphenylene Ether + PS,PPE+PS,1.37,20.0,,,4960.0,,
Lumid®,TX5000B,Polyphenylene Ether + PS + PA,PPE+PS+Nylon,1.08,58.0,2100.0,85.0,,,
LG PS,15NF(I),"Polystyrene, General Purpose",PS (GPPS),1.04,46.6,3280.0,78.0,2850.0,,110.0
LG PS,20HR(E),"Polystyrene, High Impact",PS (HIPS),1.05,49.0,3290.0,,2860.0,,67.0
LG PS,50ISI,"Polystyrene, High Impact",PS (HIPS),1.03,25.0,2240.0,,,,88.0
LG PS,MI750L,"Polystyrene, Medium Impact",PS (MIPS),1.05,40.2,2790.0,71.1,2370.0,,55.0
ALPHALAC,SG950NSU,"Polystyrene, High Impact",PS (HIPS),1.04,34.3,2450.0,52.0,,,66.0
Starex,VE-1801,"Polystyrene, High Impact",PS (HIPS),1.15,22.0,1800.0,32.0,2000.0,,15.0
Starex,VE-1870 U,"Polystyrene, High Impact",PS (HIPS),1.17,20.0,1600.0,30.0,,,9.5
Starex,VE-1897,"Polystyrene, High Impact",PS (HIPS),1.15,23.0,1600.0,37.0,2090.0,,16.0
Kumho PS,GP 125E,"Polystyrene, General Purpose",PS (GPPS),1.04,47.1,2940.0,,,,7.0
Kumho PS,GP 125EB,"Polystyrene, General Purpose",PS (GPPS),1.04,47.1,2940.0,,,,5.3
Kumho PS,HI 425EP,"Polystyrene, High Impact",PS (HIPS),1.03,23.0,1520.0,,,,3.2
Kumho PS,HI 425TVL,"Polystyrene, High Impact",PS (HIPS),1.03,23.5,1620.0,,,,13.0
Kumho PS,HI 450PG,"Polystyrene, High Impact",PS (HIPS),1.03,35.3,2060.0,,,,4.5
Kumho PS,MIB-IT,"Polystyrene, High Impact",PS (HIPS),1.03,24.5,1660.0,,,,9.0
Kumho EPS,EPOR 20 I,"Polystyrene, Expanded",PS (EPS),0.02,,,,,,
Kumho EPS,GN20 HC,"Polystyrene, Expanded",PS (EPS),0.02,,,,,,
VYSTYRENE,PS ASH BLACK,"Polystyrene, High Impact",PS (HIPS),1.04,22.0,1900.0,40.0,,,5.0
Idemitsu PS,HT57M,"Polystyrene, General Purpose",PS (GPPS),1.04,36.0,2250.0,59.0,,,3.2
INNOPOL® PS,CS 8-7000 RC B,"Polystyrene, General Purpose",PS (GPPS),1.07,32.0,,20.0,2600.0,,10.0
Styrolution PS,147F,"Polystyrene, General Purpose",PS (GPPS),1.05,50.0,2280.0,98.0,3300.0,,
Styrolution PS,156F,"Polystyrene, General Purpose",PS (GPPS),1.04,40.0,2000.0,50.0,3200.0,,
Styrolution PS,1621,"Polystyrene, General Purpose",PS (GPPS),1.04,46.9,3310.0,96.5,3170.0,,6.0
Styrolution PS,168N/L,"Polystyrene, General Purpose",PS (GPPS),1.04,59.0,2280.0,106.0,3300.0,,
Styrolution PS,454N,"Polystyrene, High Impact",PS (HIPS),1.04,27.0,2300.0,41.0,2200.0,,
Styrolution PS,486N,"Polystyrene, High Impact",PS (HIPS),1.04,24.0,,,1800.0,,
Styrolution PS,6230/6231,"Polystyrene, High Impact",PS (HIPS),1.04,25.9,2070.0,45.9,2210.0,,3.5
Styrolution PS,ESCRimo,"Polystyrene, High Impact",PS (HIPS),1.04,22.0,,,1550.0,,
Kingfa,FRHIPS-960,"Polystyrene, General Purpose",PS (GPPS),1.15,,2000.0,39.0,,,8.0
Jamplast,JPHIPSE,"Polystyrene, High Impact",PS (HIPS),1.04,19.3,1910.0,42.7,1650.0,,2.8
Jamplast,JPPPO,Polyphenylene Ether + PS,PPE+PS,,,,,,,
Stirol,UPM-0703 E (1s.),"Polystyrene, High Impact",PS (HIPS),,,,,,,2.5
Stirol,UPM-0703 L,"Polystyrene, High Impact",PS (HIPS),,,,,,,3.0
Stirol,UPM-424 (1s.),"Polystyrene, High Impact",PS (HIPS),,,,,,,3.0
Stirol,UPM-424 (extra),"Polystyrene, High Impact",PS (HIPS),,,,,,,3.0
POLIMAXX,277E,"Polystyrene, Expanded",PS (EPS),,,,,,,
POLIMAXX,377E,"Polystyrene, Expanded",PS (EPS),,,,,,,
POLIMAXX,GP110,"Polystyrene, General Purpose",PS (GPPS),1.05,53.4,3240.0,103.0,3140.0,,2.0
Maywotron®,PS/PE,Polystyrene + PE,PS+PE,1.06,15.0,,,780.0,,
Luranyl®,KR 2454-3 G2,Polyphenylene Ether + PS,PPE+PS,1.16,,,140.0,4500.0,,
Luranyl®,KR 2456-3,Polyphenylene Ether + PS,PPE+PS,1.08,,,125.0,2700.0,,
RTP,1701 FR,Polyphenylene Ether + PS,PPE+PS,1.15,,4140.0,103.0,4480.0,,
RTP,1705 FR,Polyphenylene Ether + PS,PPE+PS,1.33,,7580.0,117.0,8620.0,,
RTP,400 HI UV,"Polystyrene, High Impact",PS (HIPS),1.03,,2210.0,48.3,2070.0,,
RTP,400 SH90025513,"Polystyrene, General Purpose",PS (GPPS),1.15,,,,,,2.0
RTP,403,"Polystyrene, General Purpose",PS (GPPS),1.18,,6890.0,114.0,7240.0,,
RTP,405,"Polystyrene, General Purpose",PS (GPPS),1.27,,8960.0,110.0,9650.0,,
RTP,499 X 133060 A,"Polystyrene, General Purpose",PS (GPPS),1.1,,,,,,
RTP,499 X 138784 B EG,"Polystyrene, General Purpose",PS (GPPS),1.11,,1590.0,37.9,1380.0,,2.0
RTP,499 X 146733,"Polystyrene, General Purpose",PS (GPPS),1.18,,2210.0,44.8,2210.0,,
RTP,499 X 150114 EG,"Polystyrene, General Purpose",PS (GPPS),1.09,,1720.0,37.9,1720.0,,1.0
Sicostirolo®,CR H 3441,"Polystyrene, High Impact",PS (HIPS),1.05,20.0,2000.0,,,,7.0
Resirene®,2210,"Polystyrene, High Impact",PS (HIPS),1.04,,,,2000.0,,16.0
Resirene®,4220,"Polystyrene, High Impact",PS (HIPS),1.04,,,,2000.0,,8.0
Resirene®,HF 555,"Polystyrene, General Purpose",PS (GPPS),1.04,,,,3620.0,,16.0
Resirene®,HH 108,"Polystyrene, General Purpose",PS (GPPS),1.04,,,,3450.0,,2.6
Biorene®,HA-40,Polystyrene Alloy,PS Alloy,1.2,,,,1930.0,,8.0
PONACOM PS,5360,"Polystyrene, Medium Impact",PS (MIPS),1.05,,,,,,5.0
PONACOM PS,5470,"Polystyrene, High Impact",PS (HIPS),1.05,,,,,,5.0
PONACOM PS,5560,"Polystyrene, Medium Impact",PS (MIPS),1.05,,,,,,5.0
HYRENE®,PSCRY 18,"Polystyrene, General Purpose",PS (GPPS),1.04,,3310.0,51.0,,,18.0
HYRENE®,PSCRY 6,"Polystyrene, General Purpose",PS (GPPS),1.04,,3480.0,65.5,,,6.0
POLIMAXX,SC210BKC,"Polystyrene, High Impact",PS (HIPS),1.11,23.5,1770.0,35.3,1860.0,,1.3
LG Chem,16HF-NP (GPPS),"Polystyrene, General Purpose",PS (GPPS),1.02,39.2,3140.0,78.5,,,16.0
LG Chem,19FR-0Z011,"Polystyrene, High Impact",PS (HIPS),1.16,21.6,2350.0,39.2,,,6.0
LG Chem,23NFS-NP (GPPS),"Polystyrene, General Purpose",PS (GPPS),1.04,40.7,3530.0,88.3,,,5.5
LG Chem,301HG-NP (HIPS),"Polystyrene, High Impact",PS (HIPS),1.03,29.4,2450.0,44.1,,,5.5
LG Chem,302NF-NP (HIPS),"Polystyrene, High Impact",PS (HIPS),1.03,29.4,2450.0,44.1,,,5.5
LG Chem,309ES-NP (HIPS),"Polystyrene, High Impact",PS (HIPS),1.03,22.6,1770.0,33.3,,,3.0
LG Chem,314HF-NP (HIPS),"Polystyrene, High Impact",PS (HIPS),1.03,18.6,2160.0,34.3,,,11.0
LG Chem,B624NN,"Polystyrene, Expanded",PS (EPS),0.045,,,,,,
LG Chem,R355NF,"Polystyrene, Expanded",PS (EPS),0.017,,,,,,
NexKemia,M Series,"Polystyrene, Expanded",PS (EPS),,,,,,,
Diamond,GP-550 P(N),"Polystyrene, General Purpose",PS (GPPS),1.05,42.2,,90.2,,,3.0
Maywotron®,PS L,"Polystyrene, General Purpose",PS (GPPS),1.15,20.0,,,1740.0,,
Maywotron®,PS M,"Polystyrene, General Purpose",PS (GPPS),1.15,19.0,,,1610.0,,
PermaStat®,400 EG,"Polystyrene, General Purpose",PS (GPPS),1.05,,1720.0,37.9,1650.0,,
RTP,1705 FR (ISO),Polyphenylene Ether + PS,PPE+PS,1.33,,7500.0,110.0,8500.0,,
RTP,499 X 161772 A (ISO),"Polystyrene, General Purpose",PS (GPPS),1.11,,2200.0,30.0,2000.0,,
NORYL GTX™ Resin,GTX910C,Polyphenylene Ether + PS + PA,PPE+PS+Nylon,1.09,50.0,1540.0,63.0,1960.0,,50.0
NORYL™ Resin,NH5120BIO1,Polyphenylene Ether + PS,PPE+PS,1.1,65.0,2610.0,,2650.0,,12.0
NORYL™ Resin,NH5120RC3,Polyphenylene Ether + PS,PPE+PS,1.08,58.0,2400.0,,2500.0,,13.0
NORYL™ Resin,NHP7020T3,Polyphenylene Ether + PS,PPE+PS,1.09,64.0,2340.0,98.0,2250.0,,26.0
NORYL™ Resin,PX9406V,Polyphenylene Ether + PS,PPE+PS,1.09,69.0,2510.0,111.0,2450.0,,11.0
NORYL™ Resin,SE100X - Asia,Polyphenylene Ether + PS,PPE+PS,1.1,57.0,2300.0,,,,
PolyGen®,200 PS,"Polystyrene, General Purpose",PS (GPPS),1.0,,,,,,1.5
PolyGen®,400 PS,"Polystyrene, General Purpose",PS (GPPS),1.0,48.3,,,,,3.5
STYRON™,CO2RE™ 688DI30,"Polystyrene, General Purpose",PS (GPPS),1.04,47.0,3250.0,94.0,,,3.5
REVIVE®,EPS EUROPA 3 AE,"Polystyrene, Expanded",PS (EPS),0.017,,,,,,
REVIVE®,EPS EUROPA 5 AE,"Polystyrene, Expanded",PS (EPS),0.013,,,,,,
REVIVE®,PS Air - HE(B),"Polystyrene, General Purpose",PS (GPPS),1.05,,,,,,15.0
Innova,EPS-FR 200N,"Polystyrene, Expanded",PS (EPS),,,,,,,
Innova,EPS-ST 300N,"Polystyrene, Expanded",PS (EPS),,,,,,,
Innova,HIPS PS-3D Matte,"Polystyrene, High Impact",PS (HIPS),1.04,,,,880.0,,3.5
Innova,PS - SPSNG,"Polystyrene, General Purpose",PS (GPPS),,,,,,,
VERDANT™,RRPS0402 Series,"Polystyrene, High Impact",PS (HIPS),,,,,,,4.0
VINPOL™,PS0303,"Polystyrene, High Impact",PS (HIPS),1.04,,1930.0,42.7,1930.0,,3.0
VINPOL™,PS100,"Polystyrene, General Purpose",PS (GPPS),1.04,,,,3530.0,,10.0
VINPOL™,PS140,"Polystyrene, General Purpose",PS (GPPS),1.04,,3170.0,84.1,3100.0,,14.0
VINPOL™,PS230,"Polystyrene, General Purpose",PS (GPPS),1.05,41.4,3070.0,55.2,3000.0,,23.0
VINPOL™,PS320,"Polystyrene, General Purpose",PS (GPPS),1.05,34.5,,,3000.0,,32.0
VINPOL™,SC8020,Polystyrene Alloy,PS Alloy,1.04,25.0,1350.0,31.0,,,7.0
Sinpolene,MBB1245,"Polystyrene, Specialty",PS (Specialty),1.21,,,,,,20.0
Sinelec,CCB6285,"Polystyrene, Specialty",PS (Specialty),1.1,23.0,1600.0,45.0,,,2.0
Sinelec,CCB6965/A,"Polystyrene, Specialty",PS (Specialty),1.11,30.0,1700.0,45.0,,,2.0
Styropek®,BF 395,"Polystyrene, Expanded",PS (EPS),,,,,,,
Styropek®,BFL 395,"Polystyrene, Expanded",PS (EPS),,,,,,,
SUPREME™,SE 160 BL,"Polystyrene, Expanded",PS (EPS),0.008,,,,,,
SUPREME™,SE 230 BL / FC,"Polystyrene, Expanded",PS (EPS),0.012,,,,,,
SUPREME™,SE 250 FR,"Polystyrene, Expanded",PS (EPS),0.016,,,,,,
SUPREME™,SE 330 FR,"Polystyrene, Expanded",PS (EPS),0.02,,,,,,
SUPREME HIPS,SH 400 M,"Polystyrene, High Impact",PS (HIPS),1.03,,2500.0,49.5,,,4.0
SUPREME GPPS,SC 202 EF,"Polystyrene, General Purpose",PS (GPPS),1.04,,3400.0,89.7,,,4.0
SUPREME GPPS,SC 206,"Polystyrene, General Purpose",PS (GPPS),1.04,,3100.0,76.0,,,12.0
Plaslube®,HIPS E SL5,"Polystyrene, High Impact",PS (HIPS),1.05,26.2,1450.0,34.5,,,33.0
HiFill®,HIPS GF20 BK,"Polystyrene, High Impact",PS (HIPS),1.19,,7240.0,96.5,,,
HiFill®,HIPS TM40 WT,"Polystyrene, High Impact",PS (HIPS),1.22,,2000.0,35.9,,,6.0
HiFill FR®,HIPS FR,"Polystyrene, High Impact",PS (HIPS),1.15,20.0,1930.0,26.2,,,
Electrafil®,HIPS C BK,"Polystyrene, High Impact",PS (HIPS),1.11,31.0,2690.0,62.7,,,3.0
Electrafil®,TPX-PPO/HIPS-03015,Polyphenylene Ether + PS,PPE+PS,1.2,,8270.0,112.0,,,
ECP,172,"Polystyrene, General Purpose",PS (GPPS),1.07,,1410.0,30.6,1560.0,,0.8
Taitacell,EPS 301Ss,"Polystyrene, Expanded",PS (EPS),0.015,,,0.245,,,
Taitacell,EPS 321MM,"Polystyrene, Expanded",PS (EPS),0.012,,,0.196,,,
Taitacell,EPS 321T,"Polystyrene, Expanded",PS (EPS),0.015,,,0.245,,,
Taitacell,EPS 361S,"Polystyrene, Expanded",PS (EPS),0.015,,,0.245,,,
Taitacell,EPS 391S,"Polystyrene, Expanded",PS (EPS),0.015,,,0.245,,,
Synthos PS,GP 152,"Polystyrene, General Purpose",PS (GPPS),,,,,,,2.5
Synthos PS,HI 552M,"Polystyrene, High Impact",PS (HIPS),,,,,,,9.0
InVento®,Optima 500FRN/PL,"Polystyrene, Expanded",PS (EPS),,,,,,,
InSphere®,1600F/PL,"Polystyrene, Expanded",PS (EPS),,,,,,,
InSphere®,1600FR/CZ,"Polystyrene, Expanded",PS (EPS),,,,,,,
InSphere®,2000FR/CZ,"Polystyrene, Expanded",PS (EPS),,,,,,,
InSphere®,500F/CZ,"Polystyrene, Expanded",PS (EPS),,,,,,,
InSphere®,500FR/CZ,"Polystyrene, Expanded",PS (EPS),,,,,,,
InSphere®,500FR/NL,"Polystyrene, Expanded",PS (EPS),,,,,,,
InSphere®,800FR/F1,"Polystyrene, Expanded",PS (EPS),,,,,,,
InPacto®,800S/F1,"Polystyrene, Expanded",PS (EPS),,,,,,,
Solarene®,G-116,"Polystyrene, General Purpose",PS (GPPS),1.04,57.9,3670.0,110.0,,,2.6
HK GPPS,N1841,"Polystyrene, General Purpose",PS (GPPS),1.04,,3200.0,80.0,3250.0,,10.0
HUAYI HIPS,PT-70,"Polystyrene, High Impact",PS (HIPS),1.04,,1620.0,34.3,,,4.0
I. Stern,913,"Polystyrene, High Impact",PS (HIPS),,29.0,2140.0,,,,2.6
I. Stern,N2560,"Polystyrene, General Purpose",PS (GPPS),,40.0,3250.0,,,,3.8
I. Stern,PS 13WC,"Polystyrene, General Purpose",PS (GPPS),,42.1,3030.0,,,,13.0
GPPC,PS-302,"Polystyrene, High Impact",PS (HIPS),1.05,,1960.0,50.0,,,4.8
STAR,GPPS C13,"Polystyrene, General Purpose",PS (GPPS),1.04,,3310.0,55.2,3170.0,,13.0
STAR,GPPS C20,"Polystyrene, General Purpose",PS (GPPS),1.04,,,46.2,,,20.0
STAR,GPPS C8,"Polystyrene, General Purpose",PS (GPPS),,,2900.0,75.0,3100.0,,8.0
STAR,HIPS REPRO 3-5 Black,"Polystyrene, High Impact",PS (HIPS),1.05,,2140.0,49.6,1790.0,,3.0
Iupiace™,AH70,Polyphenylene Ether + PS,PPE+PS,1.07,58.0,2500.0,102.0,2500.0,,
Iupiace™,AH91,Polyphenylene Ether + PS,PPE+PS,1.07,70.0,2700.0,118.0,2700.0,,
Iupiace™,EHM1010A,Polyphenylene Ether + PS,PPE+PS,1.16,,3860.0,110.0,3700.0,,
Iupiace™,GN10,Polyphenylene Ether + PS,PPE+PS,1.17,,4000.0,140.0,4200.0,,
Iupiace™,GN20,Polyphenylene Ether + PS,PPE+PS,1.24,,6200.0,160.0,6700.0,,
Iupiace™,GN30,Polyphenylene Ether + PS,PPE+PS,1.33,,8500.0,180.0,9000.0,,
Grupo IDESA GPPS,K-3-L-02,"Polystyrene, General Purpose",PS (GPPS),,,,,,,11.0
Grupo IDESA GPPS,K-8-AL-03,"Polystyrene, General Purpose",PS (GPPS),,,,,,,3.0
Xingshengdi,XD-0700C,Polyphenylene Ether + PS,PPE+PS,1.1,,2500.0,110.0,,,10.0
Xingshengdi,XD-0700U,Polyphenylene Ether + PS,PPE+PS,1.09,,2600.0,115.0,,,10.0
Hangzhou Plastic,PS/PVDC/PE,"Film, PS/PVDC/PE","Film, PS/PVDC/PE",,,,,,,
PrimeCast®,101,"Polystyrene, Specialty",PS (Specialty),0.77,,,,1600.0,105.0,
HYRENE®,PS-HI 3/4,"Polystyrene, High Impact",PS (HIPS),1.04,22.1,2020.0,39.3,,,2.7
Eporex®,HIPS 855FR,"Polystyrene, High Impact",PS (HIPS),1.15,22.6,2470.0,,,,10.0
TAIRIREX®,GP5000,"Polystyrene, General Purpose",PS (GPPS),1.04,,3040.0,81.0,3230.0,,10.0
TAIRIREX®,GP535N,"Polystyrene, General Purpose",PS (GPPS),1.04,,3600.0,80.0,3350.0,,3.5
SAXAPLAST™,PS06 - SWS005,"Polystyrene, General Purpose",PS (GPPS),1.05,,,,2800.0,,
SABIC® PS,125,"Polystyrene, General Purpose",PS (GPPS),1.05,,3530.0,82.0,2600.0,,9.0
SABIC® PS,325,"Polystyrene, High Impact",PS (HIPS),1.04,,2350.0,35.0,2160.0,,8.0
SABIC® EPS,760FF,"Polystyrene, Expanded",PS (EPS),,,,,,,
NORYL™ Resin,731S - Europe,Polyphenylene Ether + PS,PPE+PS,1.06,55.0,2200.0,,2300.0,,
NORYL™ Resin,BN31 - Asia,Polyphenylene Ether + PS,PPE+PS,1.1,48.0,2410.0,,,,
NORYL™ Resin,BN9003G - Americas,Polyphenylene Ether + PS,PPE+PS,1.06,47.0,2190.0,,2170.0,,10.0
NORYL™ Resin,CN5260 - Asia,Polyphenylene Ether + PS,PPE+PS,1.53,129.0,12400.0,161.0,,,13.0
NORYL™ Resin,EM7301F - Americas,Polyphenylene Ether + PS,PPE+PS,1.12,,3640.0,,3975.79317,,
NORYL™ Resin,EM7304F - Europe,Polyphenylene Ether + PS,PPE+PS,1.15,,4550.0,,,,
NORYL™ Resin,ENG265F - Americas,Polyphenylene Ether + PS,PPE+PS,1.06,55.0,2500.0,95.0,2550.0,,8.5
NORYL™ Resin,FE1410PW - Europe,Polyphenylene Ether + PS,PPE+PS,1.13,,4880.0,,4930.0,,
NORYL™ Resin,FE1520PW - Europe,Polyphenylene Ether + PS,PPE+PS,1.24,,6040.0,,7170.0,,
