Repository: mike-keating-iv/ml-polymer-classification

# Polymer Classification using Machine Learning

## Project Overview

This project develops machine learning models to classify polymer materials into their respective subclasses using mechanical and physical property data. The goal is to automate polymer identification for materials databases and R&D applications.

## Background

Polymeric materials are ubiquitous in our world and nearly every industry. Materials are selected based on physical, mechanical, thermal, and economic characteristics for any given application. Polymers as a class of materials have an extremely wide range of potential properties, from relatively soft low-density polyethylene (LDPE) to extremely strong and rigid engineering polymers such as Kevlar (Polyaramid) or PEEK.

In addition to broad classifications such as thermoplastic, elastomer, and thermosets, many polymers can be classified by their polymer subclass or specific chemical composition of the repeat unit. This is often how we think of plastics, with symbols like PP (polypropylene), PET (polyester terephthalate), and ABS (acrylonitrile-butadiene-styrene).

The goal of this project is to classify polymer materials into their respective polymer subclass using mechanical data as features. Examples of these mechanical properties include tensile strength at break, izod impact, flexural modulus, and elongation at break. Other physical properties may also be used as features – such as density, melt flow rate, etc.

## Problem Significance

A large component of medical device research and development is centered around materials selection and lifecycle management. Many companies run their own mechanical testing labs or outsource data collection to vendors to help make their decisions. One way to organize records in the schema of materials databases is by material class and subsequently subclass.

Often the polymer subclass (PP, etc) is known by the supplier, but in R&D this information can get miscommunicated or is not available (for development grades). Automating this subclass assignment would accelerate data upload while keeping the database schema organized.

## Data Source

Data was collected from the Plastics and Elastomers section of [UL Prospector](https://www.ulprospector.com/plastics/en), which is a database containing technical data for over 100,000 materials. Data was queried by polymer symbol (PP, PMMA, etc) and saved to separate CSV files.

## Features

The final dataset includes the following features for classification:

- **density**: The density of the polymer material (g/cm³)
- **tensile_modulus**: The stiffness of the material under tension (MPa)
- **flexural_modulus**: The stiffness of the material under bending (MPa)
- **flexural_strength**: The strength of the material under bending (MPa)
- **tensile_elongation_at_break**: The percentage elongation of the material at failure (%)
- **izod_notched_impact**: The impact resistance measured using the Izod impact test (kJ/m²)

## Polymer Classes

The model classifies materials into the following polymer subclasses:

- ABS (Acrylonitrile Butadiene Styrene)
- HDPE (High-Density Polyethylene)
- LDPE (Low-Density Polyethylene)
- Nylon (Polyamide)
- PC (Polycarbonate)
- PEEK (Polyetheretherketone)
- PMMA (Polymethyl Methacrylate)
- PP (Polypropylene)
- PPS (Polyphenylene Sulfide)
- PVC (Polyvinyl Chloride)

## Machine Learning Models

Four different machine learning algorithms were implemented and compared:

### 1. Logistic Regression

Logistic regression extends linear regression to classification problems by using the logistic function to model the probability of class membership. It's a linear classifier that works well when classes are linearly separable and provides interpretable coefficients for each feature.

### 2. K-Nearest Neighbors (KNN)

K-Nearest Neighbors is a simple, non-parametric algorithm that classifies data points based on the majority class of their k nearest neighbors in the feature space. It's particularly effective for datasets where similar data points tend to have similar class labels, making it well-suited for materials classification where similar properties often indicate similar polymer types.

### 3. Random Forest

Random Forest is an ensemble method that combines multiple decision trees, each trained on a random subset of the data and features. This approach reduces overfitting and typically provides robust performance across various datasets, while also offering interpretable feature importance rankings.

## Results

After comprehensive hyperparameter tuning and evaluation:

- **XGBoost** achieved the highest accuracy (~97%) and was selected as the final model
- **K-Nearest Neighbors** provided excellent performance with the fastest training time

XGBoost was chosen as the final model due to its superior accuracy, while KNN offers an excellent alternative for applications requiring faster training times.

File: data/polymers_Nylon.csv (part 1 of 57)
Product_Name,Grade,Generic_Polymer_Type,Generic_Polymer_Symbol,Density_g/cm^3,Polymer_Code,Tensile_Strength_at_Yield_MPa,Melting_Temperature_°C,Flexural_Modulus_MPa,Flexural_Strength_MPa,Tensile_Modulus_MPa,Tensile_Strength_at_Break_MPa,Tensile_Elongation_at_Yield_%_strain,Tensile_Elongation_at_Break_%_strain,Izod_Notched_Impact_23°C_kJ/m^2,Hardness_Rockwell_R,Hardness_Shore_D
TechnoMid,PA6 S GF 20 2 SZ sw (88796),Polyamide 6,Nylon 6,1.23,PA6-GF20,,,,,5000.0,,,3.0,,,
TechnoMid,PA6 S GF 30 1 sw (59256),Polyamide 6,Nylon 6,1.35,PA6-GF30,155.0,,,,8900.0,160.0,2.7,2.7,,,
Tekumid,6 BH30,Polyamide 6,Nylon 6,,PA6,,,5100.0,,6100.0,105.0,,,20.0,,
Tekumid,6 SC/GK 30,Polyamide 6,Nylon 6,1.33,PA6-GB30,,,2730.0,,,,,,5.882352941176471,,
Sinpolene,MBB2507,"Polyamide, Unspecified","Nylon, Unspecified",1.17,PA,,,,,,,,,,,
Chemlon S,133 GVH,Polyamide 66,Nylon 66,1.61,PA66-GF35,,256.0,8970.0,193.0,,,,1.5,10.784313725490197,,
Recyclon,AG43H BK050,Polyamide 66,Nylon 66,1.5,PA66-GF45,,255.0,10500.0,,14100.0,,,3.2,10.0,,
Recyclon,BG13H BK100,Polyamide 6,Nylon 6,1.2,PA6-GF15,,218.0,4500.0,,5400.0,,,3.7,4.0,,
Creamid®,A2H7G12.2S*9207/2,Polyamide 66 + PA 6I/6T,Nylon 66+Nylon 6I/6T,1.72,(PA66+PA6I/6T),,265.0,16500.0,310.0,22000.0,240.0,,3.0,20.0,,
Creamid®,A3H2G10.2S,Polyamide 66 + PA 6I/6T,Nylon 66+Nylon 6I/6T,1.57,(PA66+PA6I/6T)-GF50,,,12500.0,330.0,17000.0,240.0,,3.0,16.0,,
Creamid®,A3H2G10.2S*9001,Polyamide 66 + PA 6I/6T,Nylon 66+Nylon 6I/6T,1.57,(PA66+PA6I/6T)-GF50,,,12500.0,330.0,17000.0,240.0,,3.0,15.0,,
Creamid®,A3H2G8.2S*9001,Polyamide 66 + PA 6I/6T,Nylon 66+Nylon 6I/6T,1.57,(PA66+PA6I/6T),,265.0,13500.0,340.0,13500.0,245.0,,3.0,14.0,,
Creamid®,A3H7G10.2S*9217,Polyamide 66 + PA 6I/6T,Nylon 66+Nylon 6I/6T,1.58,(PA66+PA6I/6T),,265.0,12500.0,330.0,17000.0,240.0,,3.0,15.0,,
Creamid®,A3H7G6.2S*9217,Polyamide 66 + PA 6I/6T,Nylon 66+Nylon 6I/6T,1.38,(PA66+PA6I/6T)-GF,,265.0,8000.0,200.0,9500.0,165.0,,2.9,10.0,,
Creamid®,AH2GX6E*9200,Polyamide 66,Nylon 66,1.35,PA66,,258.0,,,,,,,,,
Creamid®,B3H2G10*9000,Polyamide 6,Nylon 6,1.59,PA6,,222.0,13700.0,,16600.0,225.0,,3.4,12.0,,
Creamid®,B3H2G3ZB*800,Polyamide 6,Nylon 6,1.22,PA6,,222.0,4600.0,140.0,6200.0,110.0,,3.2,12.0,,
Creamid®,C3H2G4FRSE*800,Polyamide 66,Nylon 66,1.35,PA66-GF,136.0,,,,8560.0,,,,7.1,,
Creamid®,C3H2ZC*800,Polyamide 66,Nylon 66,1.07,PA66-I,45.0,258.0,1500.0,45.0,1700.0,,,50.0,77.0,,
Chemlon®,100 H,Polyamide 66,Nylon 66,1.14,PA66-L,,259.0,2900.0,100.0,3100.0,,,,,,
Chemlon®,104-13 G,Polyamide 66,Nylon 66,1.2,PA66-I-GF15,,257.0,3790.0,134.0,,,5.0,7.0,12.745098039215687,,
Chemlon®,109-13 GHU,Polyamide 66,Nylon 66,1.2,PA66-GF15-L,,260.0,3800.0,120.0,,,,4.5,11.0,,
Chemlon®,109-18 G,Polyamide 66,Nylon 66,1.23,PA66-GF20,,257.0,4300.0,148.0,,,3.0,6.0,9.0,,
Chemlon®,109-18 GH,Polyamide 66,Nylon 66,1.22,PA66-GF20,,254.0,4300.0,130.0,,,,5.0,9.0,,
Chemlon®,113 GH,Polyamide 66,Nylon 66,1.22,PA66-GF15,,257.0,3410.0,94.4,4160.0,,,16.0,3.3,,
Chemlon®,113 GX,Polyamide 66,Nylon 66,1.22,PA66-GF15-L,,254.0,4830.0,172.0,,,,2.0,6.274509803921569,,
Chemlon®,125-15 MGH,Polyamide 66,Nylon 66,1.5,PA66-(GF+MD)40,,257.0,5800.0,125.0,8060.0,,,6.3,7.1,,
Chemlon®,128-10 MGH,Polyamide 66,Nylon 66,1.48,PA66-(GF+MD),,256.0,9000.0,200.0,,145.0,,3.0,,,
Chemlon®,130 GH,Polyamide 66,Nylon 66,1.37,PA66-GF,,257.0,8100.0,252.0,10000.0,,,3.0,8.0,,
Chemlon®,133 GVH,Polyamide 66,Nylon 66,1.59,PA66-GF35,,257.0,8960.0,190.0,,,,2.0,6.0,,
Chemlon®,135 GH,Polyamide 66,Nylon 66,1.4,PA66-GF,,257.0,9140.0,276.0,,,3.0,3.0,10.784313725490197,,
Chemlon®,140 MH,Polyamide 66,Nylon 66,1.5,PA66-MD40,,257.0,6550.0,145.0,,,,2.0,3.5,,
Chemlon®,143 G,Polyamide 66,Nylon 66,1.5,PA66-GF45,,257.0,11000.0,280.0,,,,2.0,8.5,,
Chemlon®,212,Polyamide 6,Nylon 6,1.13,PA6,,216.0,2860.0,103.0,,,,50.0,3.5,118.0,
Chemlon®,212 H,Polyamide 6,Nylon 6,1.13,PA6-L,,216.0,2800.0,105.0,,,5.0,20.0,4.5,118.0,
Chemlon®,215-10 MGH,Polyamide 6,Nylon 6,1.33,PA6-(GF+MD)25,,220.0,6040.0,159.0,5300.0,,,4.0,3.9,,
Chemlon®,230 GH,Polyamide 6,Nylon 6,1.36,PA6-GF30,158.0,220.0,8500.0,225.0,,,3.0,3.0,10.0,,
Chemlon®,233 GH,Polyamide 6,Nylon 6,1.38,PA6-GF35,,216.0,8270.0,241.0,12200.0,,,3.0,10.0,119.0,
Chemlon®,233 GHI,Polyamide 6,Nylon 6,1.34,PA6-GF,,220.0,7700.0,180.0,,,,3.5,12.0,,
Chemlon®,233 GHU,Polyamide 6,Nylon 6,1.4,PA6-GF,155.0,220.0,8700.0,215.0,,,,2.5,6.0,,
Chemlon®,235G,Polyamide 6,Nylon 6,1.41,PA6-GF35,,,4500.0,140.0,8000.0,,,6.0,,,
Chemlon®,250 GH,Polyamide 6,Nylon 6,1.54,PA6-GF50-L,,216.0,12000.0,,,,,2.0,15.686274509803923,,
Chemlon®,250 GHA,Polyamide 6,Nylon 6,1.57,PA6-GF,,220.0,13000.0,290.0,,,,3.0,13.0,,
Chemlon®,253 H,Polyamide 6,Nylon 6,1.11,PA6-I,,220.0,2300.0,85.0,2700.0,65.0,,50.0,15.0,,
Chemlon®,253 U,Polyamide 6,Nylon 6,1.1,PA6-I,,210.0,2240.0,86.2,,,,50.0,12.745098039215687,,
Chemlon®,280,Polyamide 6,Nylon 6,1.08,PA6,,220.0,1700.0,60.0,,45.0,,75.0,65.0,,
Chemlon®,400 NT,Polyamide 6,Nylon 6,1.13,PA6,75.0,220.0,2900.0,90.0,,,,,6.0,,
Chemlon®,433 GI,Polyamide 6,Nylon 6,1.36,PA6-GF,135.0,220.0,7500.0,185.0,,,,3.5,12.0,,
Chemlon®,504-13 GH,Polyamide 66,Nylon 66,1.2,PA66,95.0,257.0,3800.0,130.0,4800.0,,,5.0,7.0,,
Chemlon®,507 H,Polyamide 66,Nylon 66,1.11,PA66,,255.0,2100.0,,,,,30.0,,,
Chemlon®,509 H,Polyamide 66,Nylon 66,1.11,PA66,,257.0,1600.0,,,,,25.0,40.0,,
Chemlon®,533 GH,Polyamide 66,Nylon 66,1.4,PA66-GF35,,260.0,8250.0,185.0,12300.0,,,3.0,6.5,,
Chemlon®,543 GH,Polyamide 66,Nylon 66,1.52,PA66-GF,,257.0,11700.0,255.0,,,,3.0,8.0,,
Chemlon®,60GS6,Polyamide 6,Nylon 6,1.35,PA6-GB30,,,1000.0,60.0,1700.0,40.0,,20.0,,,
Chemlon®,66CF4,Polyamide 66,Nylon 66,1.22,PA66-CF20,,,11000.0,260.0,15000.0,,,4.0,4.5,,
Chemlon®,813CI,Polyamide 6/12 Copolymer,Nylon 6/12,1.11,PA612-I-CF15,,,6750.0,,,,,4.5,10.0,,
Chemlon®,830 GHIU,Polyamide 6/12 Copolymer,Nylon 6/12,1.27,PA612-GF,130.0,218.0,6750.0,,,,,4.0,15.0,,
Chemlon®,904-15 GVNH BK801,Polyamide 66,Nylon 66,1.3,PA66-GF15-FR,,260.0,5300.0,150.0,7800.0,,,3.2,5.2,,
Chemlon®,A60XTH,Polyamide 66,Nylon 66,1.1,PA66-I,,,2000.0,65.0,2100.0,,6.0,30.0,,,
Chemlon®,CHEMLON 150 G,Polyamide 66,Nylon 66,1.55,PA66-GF,,257.0,13000.0,324.0,,,3.0,3.0,15.686274509803923,,
Chemlon®,MD21,Polyamide 6,Nylon 6,1.14,PA6-L,,,3000.0,,,,,,,,
Chemlon®,MD3G,Polyamide 6,Nylon 6,1.13,PA6,,,1000.0,30.0,1000.0,,25.0,,,,
Chemlon®,MD3G,Polyamide 6,Nylon 6,1.13,PA6,,,3000.0,90.0,3100.0,,5.0,,3.0,,
Chemlon®,MD82,Polyamide 6,Nylon 6,1.18,PA6-FR,,,1500.0,35.0,2300.0,,,8.0,,,
Chemlon®,MD82,Polyamide 6,Nylon 6,1.18,PA6-FR,,,3100.0,85.0,2900.0,,,4.0,3.0,,
Chemlon®,MDF2,Polyamide 6,Nylon 6,1.37,PA6-GF30,,,4000.0,100.0,,,,7.0,,,
Chemlon®,MDSF1,Polyamide 6,Nylon 6,1.46,PA6-(GF+GB)40,,,3900.0,120.0,5000.0,,,3.0,,,
Chemlon®,R106/N/50GFS,Polyamide 6,Nylon 6,1.56,PA6-GF50,,,13800.0,320.0,14400.0,240.0,,3.0,15.0,,
TUFNYL®,RA104A1NATURAL,Polyamide 66,Nylon 66,1.14,PA66-GF,,260.0,2500.0,120.0,,75.0,,4.0,3.0,115.0,
TUFNYL®,RGF25FR0BLACK,Polyamide 66,Nylon 66,1.61,PA66-GF-FR,,,6000.0,170.0,,120.0,,3.5,6.0,110.0,
TUFNYL®,RGF33BLUE,Polyamide 66,Nylon 66,1.39,PA66-GF,,,6500.0,195.0,,125.0,,4.0,11.0,112.0,
TUFNYL®,RGF33INDICAGREY,Polyamide 66,Nylon 66,1.39,PA66-GF,,,8000.0,210.0,,130.0,,4.0,8.0,112.0,
TUFNYL®,RGF33ORANGE,Polyamide 66,Nylon 66,1.4,PA66-GF,,,7000.0,240.0,,155.0,,4.0,12.0,112.0,
TUFNYL®,RXXICBLACK,Polyamide 66,Nylon 66,1.14,PA66-GF,,260.0,2750.0,110.0,,70.0,,5.0,4.5,110.0,
TUFNYL®,RXXICLBLACK,Polyamide 66,Nylon 66,1.14,PA66,,260.0,3000.0,125.0,,80.0,,10.0,3.0,110.0,
TUFNYL®,RXXICRED,Polyamide 66,Nylon 66,1.14,PA66,,,2500.0,121.0,,72.0,,5.0,4.5,110.0,
TUFNYL®,SA102NATURAL,Polyamide 6,Nylon 6,1.12,PA6,,220.0,2500.0,108.0,,67.0,,10.0,3.0,110.0,
TUFNYL®,SA104H1BBLACK,Polyamide 6,Nylon 6,1.13,PA6,,220.0,2500.0,110.0,,70.0,,10.0,4.0,112.0,
TUFNYL®,SFM24GREY,Polyamide 6,Nylon 6,1.36,PA6-(GF+MD),,220.0,4000.0,160.0,,100.0,,3.0,4.5,112.0,
TUFNYL®,SGF159RBROWN,Polyamide 6,Nylon 6,1.23,PA6-GF,,220.0,4000.0,150.0,,105.0,,3.0,4.0,112.0,
TUFNYL®,SGF15BLACK,Polyamide 6,Nylon 6,1.24,PA6-GF,,220.0,4000.0,155.0,,94.0,,4.5,9.0,112.0,
TUFNYL®,SGF30EBLACK,Polyamide 6,Nylon 6,1.36,PA6-GF,,220.0,7500.0,230.0,,157.0,,4.0,10.0,112.0,
TUFNYL®,SGF30HSNATURAL,Polyamide 6,Nylon 6,1.36,PA6-GF,,220.0,7200.0,230.0,,160.0,,4.0,13.0,112.0,
TUFNYL®,SGF30WDEEPBLACK,Polyamide 6,Nylon 6,1.36,PA6-GF,,220.0,5000.0,175.0,,110.0,,3.0,9.0,112.0,
Sumitomo PA,S3200,Polyamide 6,Nylon 6,1.12,PA6,80.0,,2650.0,104.0,2750.0,,4.0,87.0,,119.0,
TES,J-4/30/V0 RD6922,Polyamide 612,Nylon 612,1.34,PA612,,,10700.0,193.0,,,,2.5,7.843137254901961,,
TES,J-4/35 NAT,Polyamide 612,Nylon 612,1.34,PA612,,,8340.0,248.0,8830.0,,,2.5,7.843137254901961,,
Plaslube®,GS-71,Polyamide 612,Nylon 612,0.998,PA612-L,,,25500.0,,,64.8,,10.0,4.215686274509804,114.0,
Plaslube®,HTN 01400 BK,"Polyamide, Unspecified","Nylon, Unspecified",1.48,PA-L,,,11000.0,269.0,,186.0,,2.5,8.333333333333334,119.0,
Plaslube®,HTN 01410 BK,"Polyamide, Unspecified","Nylon, Unspecified",1.22,PA-L,,,3100.0,124.0,,89.6,,9.0,4.215686274509804,116.0,
Plaslube®,HTN 01420 BK,"Polyamide, Unspecified","Nylon, Unspecified",1.21,PA-L,,,3100.0,124.0,,91.0,,9.0,4.215686274509804,116.0,
Plaslube®,J-1/30/TF/13/SI/2 NAT,Polyamide 66,Nylon 66,1.49,PA66,,,9450.0,241.0,,,,2.5,9.411764705882353,119.0,
Plaslube®,J-1/30/TF/15,Polyamide 66,Nylon 66,1.52,PA66-GF30-L,,,,,7200.0,,,,,,
Plaslube®,J-1/30/TF/15 BK223,Polyamide 66,Nylon 66,1.52,PA66,,,9310.0,238.0,,,,2.5,12.745098039215687,119.0,
Plaslube®,J-1/CF/10/TF/13/SI/2 BK223,Polyamide 66,Nylon 66,1.25,PA66,,,7580.0,179.0,,,,3.0,3.1372549019607847,,
Plaslube®,J-1/CF/15/TF/20 NAT,Polyamide 66,Nylon 66,1.33,PA66,,,8960.0,228.0,,,,2.5,5.196078431372549,,
Plaslube®,J-4/30/TF/13/SI/2 NAT,Polyamide 612,Nylon 612,1.42,PA612,,,8340.0,197.0,,,,3.0,11.764705882352942,,
Plaslube®,NY-1/MS/5 BK223,Polyamide 66,Nylon 66,1.16,PA66,,,3340.0,124.0,,,,5.0,4.215686274509804,120.0,
Plaslube®,PA11 GF30 TL20 LE,Polyamide 11,Nylon 11,1.44,PA11-GF30-L,,,6070.0,179.0,,124.0,,5.0,17.647058823529413,108.0,
Plaslube®,PA4/6 CF30 TL10,Polyamide 46,Nylon 46,1.39,PA46-CF30-L,,295.0,17900.0,290.0,,193.0,,2.6,7.352941176470589,,
Plaslube®,PA4/6 CF30 TL15,Polyamide 46,Nylon 46,1.43,PA46-CF30-L,,295.0,16500.0,283.0,,186.0,,2.6,6.764705882352942,,
Plaslube®,PA6 GF15 TL15,Polyamide 6,Nylon 6,1.36,PA6-GF15-L,,,4830.0,128.0,,88.3,,2.0,6.764705882352942,90.0,
Plaslube®,PA6 GF30 TL15,Polyamide 6,Nylon 6,1.49,PA6-GF30-L,,,8270.0,197.0,,137.0,,2.0,7.843137254901961,90.0,
Plaslube®,PA6 GL10,Polyamide 6,Nylon 6,1.19,PA6-L,,220.0,3450.0,100.0,,72.4,,8.0,3.6274509803921573,118.0,
Plaslube®,PA6 GL15,Polyamide 6,Nylon 6,1.22,PA6-L,,220.0,3650.0,93.1,,65.5,,8.0,3.6274509803921573,118.0,
Plaslube®,PA6 TX10,Polyamide 6,Nylon 6,1.18,PA6-L,,,2620.0,97.9,,72.4,22.0,,5.196078431372549,100.0,
Plaslube®,PA6/6 04003 MB,Polyamide 66,Nylon 66,1.2,PA66-L,86.2,,3380.0,117.0,,,,15.0,3.1372549019607847,119.0,
Plaslube®,PA6/6 4722,Polyamide 66,Nylon 66,1.2,PA66-L,82.0,,3380.0,131.0,,,,9.0,4.705882352941177,115.0,
Plaslube®,PA6/6 AF10,Polyamide 66,Nylon 66,1.17,PA66-RF10-L,,255.0,3520.0,138.0,,91.7,,4.0,4.215686274509804,,
Plaslube®,PA6/6 AF10 HS L,Polyamide 66,Nylon 66,1.17,PA66-RF10-L,,255.0,3520.0,138.0,,91.7,,4.0,4.215686274509804,,
Plaslube®,PA6/6 CF20 TL15 BK,Polyamide 66,Nylon 66,1.28,PA66-CF20-L,,,12800.0,255.0,,179.0,,2.5,7.843137254901961,120.0,
Plaslube®,PA6/6 CF30 TS15 BK,Polyamide 66,Nylon 66,1.36,PA66-CF30-L,,,12800.0,262.0,,186.0,,2.5,6.274509803921569,120.0,
Plaslube®,PA6/6 CF33 ML2 BK,Polyamide 66,Nylon 66,1.29,PA66-CF10-L,,263.0,17900.0,303.0,,193.0,,2.0,5.196078431372549,119.0,
Plaslube®,PA6/6 GF10 M/TL10,Polyamide 66,Nylon 66,1.27,PA66-GF10-L,,,3520.0,103.0,,77.2,,3.5,5.196078431372549,117.0,
Plaslube®,PA6/6 GF10 TL5,Polyamide 66,Nylon 66,1.16,PA66-GF10-L,,,2140.0,101.0,,73.1,,20.0,4.215686274509804,117.0,
Plaslube®,PA6/6 GF13 SL2,Polyamide 66,Nylon 66,1.22,PA66-GF15-L,,,4830.0,165.0,,103.0,,3.0,6.764705882352942,115.0,
Plaslube®,PA6/6 GF13 TL10,Polyamide 66,Nylon 66,1.3,PA66-GF15-L,,,4830.0,152.0,,103.0,,3.0,5.784313725490197,115.0,
Plaslube®,PA6/6 GF27 SL2,Polyamide 66,Nylon 66,1.33,PA66-GF25-L,,,7310.0,214.0,,165.0,,3.5,8.333333333333334,115.0,
Plaslube®,PA6/6 GF30 ML5 HS,Polyamide 66,Nylon 66,1.43,PA66-GF30-L,,,9310.0,203.0,,138.0,,4.5,9.803921568627452,,
Plaslube®,PA6/6 GF30 TS15,Polyamide 66,Nylon 66,1.47,PA66-GF30-L,,,8960.0,214.0,,156.0,,2.0,8.92156862745098,110.0,
Plaslube®,PA6/6 GF40 IM HS L BK,Polyamide 66,Nylon 66,1.35,PA66-I-GF40-L,,,8270.0,213.0,,152.0,,4.0,15.686274509803923,111.0,
Plaslube®,PA6/6 GF43 ML2 BK,Polyamide 66,Nylon 66,1.49,PA66-GF45-L,,,11000.0,269.0,,172.0,,3.0,10.784313725490197,122.0,
Plaslube®,TPX-PA6/6-95001,Polyamide 66,Nylon 66,1.02,PA66-L,,,2140.0,97.2,,,,16.0,7.352941176470589,78.0,
Plaslube®,TPX-PA6-03034,Polyamide 6,Nylon 6,1.21,PA6-GF-L,86.2,,5170.0,139.0,,,,2.0,5.196078431372549,100.0,
HiFill®,EXP149350-4,Polyamide 66/6 Copolymer,Nylon 66/6,1.33,PA66/6-(CF+GF)30-L,161.0,,10500.0,228.0,9170.0,,,3.4,6.372549019607844,,
HiFill®,J-70/30 BK8037,Polyamide 66 + PP,Nylon 66+PP,1.26,(PA+PP),,,6890.0,331.0,,,,2.5,8.627450980392158,,
HiFill®,J-71/20,Polyamide + SAN,Nylon+SAN,1.24,(PA+SAN)-GF20,110.0,,6890.0,,,,2.0,,9.411764705882353,,
HiFill®,J-71/30,Polyamide + SAN,Nylon+SAN,1.33,(PA+SAN)-GF30,131.0,,7580.0,,,,1.7,,8.92156862745098,,
HiFill®,PA11 GF7 HS L,Polyamide 11,Nylon 11,1.09,PA11-GF5-L,,,2480.0,103.0,,72.4,,6.0,6.764705882352942,108.0,
HiFill®,PA4/6 0206,Polyamide 46,Nylon 46,2.05,PA46,100.0,,10300.0,180.0,,,,2.0,4.215686274509804,,
HiFill®,PA4/6 CF30,Polyamide 46,Nylon 46,1.31,PA46-CF30,,,11000.0,283.0,,179.0,,3.5,10.784313725490197,,
HiFill®,PA4/6 CF40 IM HS,Polyamide 46,Nylon 46,1.33,PA46-CF40,,,18600.0,345.0,,207.0,,3.2,9.803921568627452,,
HiFill®,PA4/6 GF33 HS NAT,Polyamide 46,Nylon 46,1.43,PA46-GF35,,295.0,5380.0,186.0,,117.0,,7.0,14.705882352941178,,
HiFill®,PA4/6 GF5 IM HS BK,Polyamide 46,Nylon 46,1.17,PA46-I-GF5,,,2900.0,96.5,,48.3,,9.5,7.843137254901961,,
HiFill®,PA4/6 HS LBK,Polyamide 46,Nylon 46,1.18,PA46-L,100.0,,3000.0,103.0,,,,40.0,7.843137254901961,100.0,
HiFill®,PA4/6 M/GF20 HS,Polyamide 46,Nylon 46,1.33,PA46-(GF+MD)20,,,5030.0,172.0,,119.0,,3.5,5.784313725490197,,
HiFill®,PA6 0137 S2,Polyamide 6,Nylon 6,1.37,PA6-Me,72.4,,2830.0,89.6,,,,10.0,3.6274509803921573,,
HiFill®,PA6 0500,Polyamide 6,Nylon 6,5.01,PA6-X,46.2,,7580.0,49.0,,,1.0,,5.196078431372549,,
HiFill®,PA6 GF/M25 HS L BK,Polyamide 6,Nylon 6,1.31,PA6-(GF+MD)25-L,,,4140.0,124.0,,75.8,,3.0,4.215686274509804,122.0,
HiFill®,PA6 GF13 L,Polyamide 6,Nylon 6,1.24,PA6-GF15-L,,,3100.0,13.8,,107.0,,4.0,5.784313725490197,120.0,
HiFill®,PA6 GF15 IM L,Polyamide 6,Nylon 6,1.23,PA6-I-GF15-L,,,4140.0,172.0,,89.6,,4.5,15.686274509803923,112.0,
HiFill®,PA6 GF20 IM LE GY88594,Polyamide 6,Nylon 6,1.2,PA6-I-GF,81.4,,4520.0,171.0,5260.0,,,4.0,13.725490196078432,,
HiFill®,PA6 GF20 IM2 L,Polyamide 6,Nylon 6,1.22,PA6-I-GF20-L,,,5170.0,172.0,,103.0,,4.5,12.745098039215687,112.0,
HiFill®,PA6 GF20 LE GY88595,Polyamide 6,Nylon 6,1.27,PA6-GF,102.0,,5930.0,171.0,6160.0,,,4.7,2.7450980392156863,,
HiFill®,PA6 GF30 HF L BK,Polyamide 6,Nylon 6,1.37,PA6-GF30-L,,,7580.0,228.0,,148.0,,2.4,10.784313725490197,118.0,
HiFill®,PA6 GF35 HS L,Polyamide 6,Nylon 6,1.41,PA6-GF-L,,218.0,9310.0,238.0,,195.0,,3.5,17.647058823529413,121.0,
HiFill®,PA6 GF35 LE,Polyamide 6,Nylon 6,1.38,PA6-GF35-L,,220.0,8960.0,276.0,,172.0,,3.5,8.92156862745098,121.0,
HiFill®,PA6 GF5 L,Polyamide 66,Nylon 66,1.17,PA66-GF5-L,,,3450.0,117.0,,82.7,,3.6,4.705882352941177,119.0,
HiFill®,PA6 GF50 IM2 L,Polyamide 6,Nylon 6,1.55,PA6-I-GF50-L,,,9310.0,241.0,,172.0,,3.8,36.27450980392157,121.0,
HiFill®,PA6 GF55 HS L,Polyamide 6,Nylon 6,1.68,PA6-GF55-L,,,14100.0,290.0,,221.0,,2.5,15.686274509803923,121.0,
HiFill®,PA6 GF60 HS L,Polyamide 6,Nylon 6,1.7,PA6-GF60-L,,,20000.0,345.0,,231.0,,1.8,15.686274509803923,121.0,
HiFill®,PA6 GM40 L,Polyamide 6,Nylon 6,1.48,PA6-GD40-L,,,5720.0,131.0,,86.2,,3.0,5.196078431372549,121.0,
HiFill®,PA6 IM 40 Z,Polyamide 6,Nylon 6,1.06,PA6-I-L,68.3,218.0,2070.0,100.0,,,,60.0,15.686274509803923,105.0,
HiFill®,PA6 IM 409 L MB,Polyamide 6,Nylon 6,1.1,PA6-I-L,,,2210.0,79.3,,66.9,,50.0,15.686274509803923,110.0,
HiFill®,PA6 IM 811 HS L,Polyamide 6,Nylon 6,1.07,PA6-I-L,48.3,,1210.0,58.6,,,,230.0,1000.0,125.0,
HiFill®,PA6 IM HS L BK,Polyamide 6,Nylon 6,1.06,PA6-I-L,50.3,,1720.0,65.5,,,,200.0,83.33333333333334,105.0,
HiFill®,PA6 LGF40 2000 12MM,Polyamide 6,Nylon 6,1.45,PA6-LGF-L,,,11700.0,314.0,,214.0,,2.0,26.47058823529412,121.0,
HiFill®,PA6/6 CF20 IM L BK,Polyamide 66,Nylon 66,1.19,PA66-I-CF20-L,152.0,,,276.0,13100.0,152.0,,4.0,11.764705882352942,118.0,
HiFill®,PA6/6 CM40,Polyamide 66,Nylon 66,1.51,PA66-MD40-L,,,8270.0,138.0,,93.8,,2.0,3.1372549019607847,121.0,
HiFill®,PA6/6 E4 HS MB,Polyamide 66,Nylon 66,1.14,PA66,82.7,,2900.0,138.0,,,,60.0,5.784313725490197,105.0,
HiFill®,PA6/6 GB15,Polyamide 66,Nylon 66,1.24,PA66-GB15-L,,255.0,2760.0,117.0,,75.8,,3.5,3.1372549019607847,119.0,
HiFill®,PA6/6 GF/M30 HS BK,Polyamide 66,Nylon 66,1.35,PA66-(GF+MD)30-L,,,5520.0,177.0,,105.0,,4.0,5.784313725490197,122.0,
HiFill®,PA6/6 GF/M38 HS BK,Polyamide 66,Nylon 66,1.45,PA66-(GF+MD)40,,,6620.0,183.0,,124.0,,4.0,4.705882352941177,122.0,
HiFill®,PA6/6 GF/M40 HS L NAT,Polyamide 66,Nylon 66,1.42,PA66-(GF+MD)40-L,,,6890.0,152.0,,116.0,,2.5,4.705882352941177,121.0,
HiFill®,PA6/6 GF13 HS L BK,Polyamide 66,Nylon 66,1.23,PA66-GF15-L,,,4830.0,172.0,,110.0,,3.0,6.274509803921569,115.0,
HiFill®,PA6/6 GF13 L,Polyamide 66,Nylon 66,1.23,PA66-GF15-L,,,4830.0,174.0,,112.0,,3.0,7.352941176470589,115.0,
HiFill®,PA6/6 GF25 HS L,Polyamide 66,Nylon 66,1.3,PA66-GF-L,,,6890.0,214.0,,165.0,,3.5,8.333333333333334,115.0,
HiFill®,PA6/6 GF25 L BK,Polyamide 66,Nylon 66,1.3,PA66-GF25-L,,,6890.0,207.0,,159.0,,3.5,7.352941176470589,115.0,
HiFill®,PA6/6 GF30 LE,Polyamide 66,Nylon 66,1.36,PA66-GF30,,,7580.0,214.0,,183.0,,3.5,11.764705882352942,118.0,
HiFill®,PA6/6 GF33 FR HS L,Polyamide 66,Nylon 66,1.38,PA66-GF35-L,,259.0,8960.0,221.0,,186.0,,3.5,11.764705882352942,118.0,
HiFill®,PA6/6 GF33 LE,Polyamide 66,Nylon 66,1.38,PA66-GF,,,8960.0,221.0,,190.0,,3.5,11.764705882352942,118.0,
HiFill®,PA6/6 GF35 HS L,Polyamide 66,Nylon 66,1.41,PA66-GF35-L,,262.0,8960.0,288.0,,199.0,,3.0,12.745098039215687,121.0,
HiFill®,PA6/6 GF4 IM L LE,Polyamide 66,Nylon 66,1.14,PA66-I-L,57.5,,,,2710.0,53.3,,16.0,15.686274509803923,110.0,
HiFill®,PA6/6 GF43 IM HS L,Polyamide 66,Nylon 66,1.39,PA66-I-GF-L,,,8960.0,213.0,,159.0,,4.0,20.58823529411765,111.0,
HiFill®,PA6/6 GF50 HS L,Polyamide 66,Nylon 66,1.57,PA66-GF50-L,,260.0,15900.0,331.0,,228.0,,2.5,14.705882352941178,121.0,
HiFill®,PA6/6 IM HS L RA,Polyamide 66,Nylon 66,1.08,PA66-I-L,,,758.0,28.3,,34.5,100.0,200.0,98.03921568627452,82.0,
HiFill®,PA6/6 IM L UV,Polyamide 66,Nylon 66,1.08,PA66-I-L,,,1720.0,79.3,,52.4,48.0,,83.33333333333334,110.0,
HiFill®,PA6/6 L N MB,Polyamide 66,Nylon 66,1.14,PA66-L,82.7,,2900.0,138.0,,,60.0,,5.784313725490197,105.0,
HiFill®,PA6/6 LGF60 2000 12mm,Polyamide 66,Nylon 66,1.69,PA66-LGF-L,,,20700.0,407.0,,283.0,,1.5,47.05882352941177,121.0,
HiFill®,PA6/6 NAT,Polyamide 66,Nylon 66,1.14,PA66,82.7,,2900.0,138.0,,,,60.0,5.784313725490197,105.0,
HiFill®,PA6/ABS 1120 B1,Polyamide 6 + ABS,Nylon 6+ABS,1.06,(ABS+PA)-I,41.4,,2070.0,65.5,,,110.0,,73.52941176470588,105.0,
HiFill®,TPX-HTN-01026 A,"Polyamide, Unspecified","Nylon, Unspecified",1.32,PA-GF20,,,7790.0,160.0,,110.0,,2.0,6.274509803921569,,
HiFill®,TPX-HTN-01027 A,"Polyamide, Unspecified","Nylon, Unspecified",1.46,PA-GF35,,,11000.0,290.0,,207.0,,2.5,8.333333333333334,,
HiFill®,TPX-HTN-02028 A,"Polyamide, Unspecified","Nylon, Unspecified",1.76,PA-GF60,,,19000.0,345.0,,244.0,,2.5,18.627450980392158,,
HiFill®,TPX-HTN-03003 A,"Polyamide, Unspecified","Nylon, Unspecified",1.51,PA-MD40,,,6890.0,172.0,,,,2.8,4.705882352941177,,
HiFill FR®,PA4/6 FR HS,Polyamide 46,Nylon 46,1.35,PA46-FR,60.0,,2480.0,110.0,,,,20.0,7.843137254901961,90.0,
HiFill FR®,PA6 GF13 FR,Polyamide 6,Nylon 6,1.48,PA6-GF15-FR-L,,,4830.0,152.0,,110.0,,4.2,8.92156862745098,120.0,
HiFill FR®,PA6 GF25 FR,Polyamide 6,Nylon 6,1.54,PA6-GF-FR,,,6550.0,165.0,,124.0,,4.2,11.764705882352942,120.0,
HiFill FR®,PA6/6 GF30 FR HS L,Polyamide 66,Nylon 66,1.67,PA66-GF30-FR-L,,,10700.0,228.0,,162.0,,3.0,11.764705882352942,119.0,
Electrafil®,J-1/CF/20,Polyamide 66,Nylon 66,1.23,PA66-CF20,,,15200.0,290.0,13800.0,,,3.0,6.764705882352942,,
Electrafil®,J-4/25/CF/15 BK,Polyamide 612,Nylon 612,1.34,PA612,,,14100.0,296.0,,,,3.3,7.843137254901961,,
Electrafil®,M-1322,Polyamide 66/6 Copolymer,Nylon 66/6,1.23,PA66/6,,,15200.0,290.0,,,,3.0,6.764705882352942,,
Electrafil®,M-1526/EC,"Polyamide, Unspecified","Nylon, Unspecified",1.19,PA,71.7,,3450.0,,,,15.0,,7.352941176470589,,
Electrafil®,NY-3/EC BK,Polyamide 6,Nylon 6,1.25,PA6,,,4210.0,131.0,,,,3.0,3.1372549019607847,,
Electrafil®,PA6 04001 FR MB,Polyamide 6,Nylon 6,1.6,PA6-(GF+Me)-FR-L,131.0,,7580.0,186.0,,,,3.5,6.764705882352942,117.0,
Electrafil®,PA6/6 C BK,Polyamide 66,Nylon 66,1.26,PA66-X,79.3,,4340.0,131.0,,,,2.0,4.215686274509804,99.0,
Electrafil®,PA6/6 CF20 L,Polyamide 66,Nylon 66,1.23,PA66-CF20-L,,,1620.0,276.0,,179.0,,3.0,6.274509803921569,118.0,
Electrafil®,PA6/6 CF20 L BK,Polyamide 66,Nylon 66,1.23,PA66-CF20-L,,,16200.0,276.0,,179.0,,3.0,6.274509803921569,118.0,
Electrafil®,PA6/6 CF40 BK,Polyamide 66,Nylon 66,1.33,PA66-CF40,,,23400.0,407.0,28300.0,,,1.8,9.411764705882353,,
Electrafil®,PA6/6 GF13 SS10 BK,Polyamide 66,Nylon 66,1.27,PA66-(GF+Me)25,,,5450.0,148.0,,96.5,,3.0,5.196078431372549,,
Electrafil®,PA6/6 GF20 AS BK,Polyamide 66,Nylon 66,1.29,PA66-GF20-L,,,6980.0,180.0,,124.0,,2.3,6.470588235294118,112.0,
Domamid XS™,5750R60H2,Polyamide 66 Alloy,Nylon 66 Alloy,1.68,PA66-GF60,,,,,21000.0,,,1.0,,,
Domamid XS™,5750V50H2,Polyamide 66 Alloy,Nylon 66 Alloy,1.56,PA66-GF50,,,,,18500.0,,,2.0,,,
TECHNO ALPHALOY,MPA1601,Acrylonitrile Butadiene Styrene + PA,ABS+Nylon,1.09,(ABS+PA),55.0,,2190.0,80.0,,,,,,111.0,
EXCELLOY,AK12G20,Acrylonitrile Butadiene Styrene + PA,ABS+Nylon,1.22,(ABS+PA)-GF20,89.2,,3510.0,117.0,,,,,23.529411764705884,112.0,
EXCELLOY,AK12G20,Acrylonitrile Butadiene Styrene + PA,ABS+Nylon,1.22,(ABS+PA)-GF20,103.0,,5100.0,167.0,,,,,12.745098039215687,116.0,
TAROMID B,280,Polyamide 6,Nylon 6,1.13,PA6,75.0,220.0,2750.0,100.0,2900.0,64.0,,100.0,4.901960784313726,118.0,
TAROMID B,280 G5,Polyamide 6,Nylon 6,1.3,PA6-GF25,,222.0,8000.0,240.0,8300.0,160.0,,3.5,9.803921568627452,120.0,
TAROMID B,280 G7,Polyamide 6,Nylon 6,1.37,PA6-GF35,,222.0,9800.0,280.0,10500.0,190.0,,2.8,13.725490196078432,122.0,
TAROMID B,280 K10,Polyamide 6,Nylon 6,1.55,PA6-GB50,80.0,222.0,5200.0,114.0,5800.0,75.0,,6.0,2.9411764705882355,115.0,
TAROMID B,280 Z2 G6,Polyamide 6,Nylon 6,1.3,PA6-I-GF30,,222.0,7200.0,175.0,7700.0,135.0,,6.0,20.58823529411765,,
TAROMID A,260 Y0,Polyamide 66/6 Copolymer,Nylon 66/6,1.16,PA66/6-FR,95.0,250.0,3300.0,135.0,3600.0,85.0,,6.0,3.9215686274509807,,
TAROMID A,280,Polyamide 66,Nylon 66,1.13,PA66-L,88.0,256.0,3100.0,130.0,3100.0,85.0,,60.0,4.11764705882353,121.0,
TAROMID A,280 G4,Polyamide 66,Nylon 66,1.24,PA66-GF20,,256.0,6600.0,200.0,7200.0,130.0,,3.0,5.882352941176471,,
TAROMID A,280 G5 Y0,Polyamide 66,Nylon 66,1.36,PA66-GF25,,256.0,8000.0,180.0,8600.0,125.0,,2.6,7.352941176470589,,
TAROMID A,280 G7 X0,Polyamide 66,Nylon 66,1.57,PA66-GF30-FR,,250.0,9400.0,230.0,9800.0,160.0,,2.1,7.843137254901961,,
TAROMID A,280 H G6 X0,Polyamide 66,Nylon 66,1.56,PA66-GF30-FR,,250.0,9000.0,200.0,9200.0,145.0,,2.2,7.352941176470589,122.0,
TAROMID A,280 H MG6 DX0,Polyamide 66,Nylon 66,1.58,PA66-I-MD30,,,8200.0,,8000.0,80.0,,2.6,4.901960784313726,,
TAROMID A,280 R3,Polyamide 66,Nylon 66,1.07,PA66,60.0,258.0,2050.0,85.0,,,,80.0,17.647058823529413,,
TAROMID A,280 Z3,Polyamide 66,Nylon 66,1.08,PA66-I,55.0,256.0,2000.0,75.0,2400.0,,,50.0,68.62745098039215,,
Taizhou Plastic,PA66,Polyamide 66,Nylon 66,1.16,PA66,,255.0,3000.0,120.0,,75.0,,6.6,,,
Taizhou Plastic,PA-A5-3,Polyamide 6,Nylon 6,1.54,PA6,,215.0,5800.0,105.0,,60.0,,1.5,,,
Hyundai EP PA66,LD190,Polyamide 66,Nylon 66,1.51,PA66-GF45,211.0,,11800.0,294.0,,,,,,121.0,
Hyundai EP PA66,LD280,Polyamide 66,Nylon 66,1.47,PA66-MD40,83.4,,6860.0,127.0,,,,,,119.0,
Hyundai EP PA66,LD430,Polyamide 66,Nylon 66,1.47,PA66-GF15-FR,85.3,,5880.0,137.0,,,,,,118.0,
Hyundai EP PA66,LD650,Polyamide 66,Nylon 66,1.36,PA66-I-GF30,137.0,265.0,6370.0,177.0,,,,5.0,19.607843137254903,121.0,
Hyundai EP PA66,LD900,Polyamide 66,Nylon 66,1.14,PA66,83.4,,2750.0,118.0,,,,25.0,,119.0,
Hyundai EP PA6,LS135,Polyamide 6,Nylon 6,1.22,PA6-GF15,108.0,220.0,4900.0,147.0,,,,5.0,6.764705882352942,121.0,
Hyundai EP PA6,LS150,Polyamide 6,Nylon 6,1.32,PA6-GF25,147.0,220.0,6370.0,196.0,,,,5.0,8.627450980392158,121.0,
Hyundai EP PA6,LS245,Polyamide 6,Nylon 6,1.28,PA6-MD,67.7,220.0,4410.0,98.1,,,,7.0,5.784313725490197,121.0,
Hyundai EP PA6,LS285,Polyamide 6,Nylon 6,1.49,PA6-MD,96.1,220.0,6860.0,137.0,,,,5.0,5.784313725490197,120.0,
Hyundai EP PA6,LS405,Polyamide 6,Nylon 6,1.27,PA6-FR,70.6,,3040.0,108.0,,,,,,120.0,
Hyundai EP PA6,LS610,Polyamide 6,Nylon 6,1.1,PA6-I,58.8,220.0,1670.0,78.5,,,,200.0,57.84313725490196,115.0,
Hyundai EP PA6,LS900,Polyamide 6,Nylon 6,1.14,PA6,78.5,,2750.0,88.3,,,,30.0,,117.0,
Technomelt®,PA 682 (e),"Polyamide, Unspecified","Nylon, Unspecified",,PA,11.0,,,,,,,600.0,,,
Technomelt®,PA 7808 BLACK™,"Polyamide, Unspecified","Nylon, Unspecified",0.98,PA,3.3,,,,,3.6,,450.0,,,
Technomelt®,PA 7848 BLACK™,"Polyamide, Unspecified","Nylon, Unspecified",0.98,PA,7.0,,,,,9.0,,550.0,,,
Capran Medallion®,1200 film,Polyamide 6,Nylon 6,,PA6,,,,,,,,,,,
Capran Medallion®,2500 film,Polyamide 6,Nylon 6,,PA6,,,,,,,,,,,
Capran Medallion®,MT-1200,Polyamide 6,Nylon 6,,PA6,,,,,,,,,,,
XAREC™,N WA 7020,Syndiotactic Polystyrene + PA,SPS+Nylon,1.25,(PS-SY+PA)-GF20,,,6700.0,215.0,7300.0,150.0,,2.9,8.0,,
Huafon,EP158N,Polyamide 66,Nylon 66,,PA66,,,2650.0,98.1,,,,55.0,,,
Huafon,T25SYK,Polyamide 66,Nylon 66,1.14,PA66-MD5,,,,,,,,,,,
GLS Nylon 66,LG59,Polyamide 66,Nylon 66,,PA66-GF25,,,,,,,,,,,
GLS Nylon 66,LG69,Polyamide 66,Nylon 66,,PA66-GF30,,,,,,,,,,,
GLS Nylon 66,LN09 IM1,Polyamide 66,Nylon 66,,PA66-I,,,,,,,,,,,
GLS Nylon 6,PN06,Polyamide 6,Nylon 6,1.15,PA6-FR,,,2800.0,90.0,,,3.0,,3.431372549019608,,
GLS Nylon 6,PN09 IM1,Polyamide 6,Nylon 6,1.1,PA6-I,,,1600.0,68.0,,,,8.0,15.686274509803923,,
Terratek®,WC200180,Polyamide 6,Nylon 6,1.19,PA6-NX,,,4000.0,124.0,4780.0,,,2.1,3.5294117647058827,,
Reny™,1002H,Polyamide MXD6,Nylon MXD6,1.46,PAMXD6-GF30,,,11600.0,286.0,12100.0,181.0,,1.7,,,
Reny™,1071,Polyamide MXD6,Nylon MXD6,1.7,PAMXD6-GF55,,,20600.0,423.0,24900.0,264.0,,1.6,,,
Reny™,1521AH,Polyamide MXD6,Nylon MXD6,1.73,PAMXD6-GF50-FR,,,15700.0,267.0,19000.0,180.0,,1.7,,,
Reny™,2502AH,Polyamide MXD6,Nylon MXD6,1.66,PAMXD6-(GF+MD)20-FR,,,16500.0,249.0,18400.0,150.0,,1.2,,,
Reny™,2620,Polyamide MXD6,Nylon MXD6,1.66,PAMXD6-GF20,,,10900.0,151.0,11500.0,86.0,,1.3,,,
Reny™,2686,Polyamide MXD6,Nylon MXD6,1.8,PAMXD6-GF65,,,9600.0,147.0,9800.0,73.0,,1.7,,,
Reny™,4011,Polyamide MXD6,Nylon MXD6,1.66,PAMXD6-GF40,,,19800.0,235.0,21600.0,152.0,,1.0,,,
Reny™,NXG5050,Polyamide MXD6,Nylon MXD6,1.62,PAMXD6-GF50,,,16400.0,304.0,17400.0,191.0,,1.7,,,
LEMALLOY™,BX503A-1,Polyphenylene Ether + PA 6,PPE+Nylon 6,1.19,(PPE+PA)-X,46.0,,1800.0,68.0,1700.0,,9.0,60.0,,,
LEMALLOY™,BX505,Polyphenylene Ether + PA 6,PPE+Nylon 6,1.09,(PPE+PA),38.0,,1200.0,47.0,1200.0,,19.0,120.0,,,
LEMALLOY™,BX505,Polyphenylene Ether + PA 6,PPE+Nylon 6,1.09,(PPE+PA),54.0,,2000.0,80.0,2200.0,,4.2,41.0,,,
Iupiace™,NXG7201 8240,Polyphenylene Ether + PA 6,PPE+Nylon 6,1.26,(PPE+PA)-GF20,73.0,,4100.0,73.0,4100.0,,5.1,11.0,,,
Alphalon™,27LN,Polyamide 6,Nylon 6,1.13,PA6-L,85.0,220.0,,95.0,,,,,,,
Alphalon™,32,Polyamide 6,Nylon 6,1.13,PA6,,,,,,,,,,,
Alphalon™,33L,Polyamide 6,Nylon 6,1.13,PA6-L,,,,,,,,,,,
Tarnamid®,T- 27 CF20,Polyamide 6,Nylon 6,1.2,PA6-CF20,175.0,221.0,11500.0,240.0,14200.0,,,4.0,8.5,,
Tarnamid®,T- 27 CFHI,Polyamide 6,Nylon 6,1.11,PA6-I-CF10,70.0,221.0,3300.0,75.0,4000.0,,,13.0,15.0,,
Tarnamid®,T- 27 CFHI,Polyamide 6,Nylon 6,1.11,PA6-I-CF10,90.0,221.0,4000.0,100.0,5500.0,,,6.0,12.0,,
Tarnamid®,T- 27 GF 60,Polyamide 6,Nylon 6,1.66,PA6-GF60,160.0,221.0,,,14000.0,,,4.0,25.0,,
Tarnamid®,T- 27 MCS HI,Polyamide 6,Nylon 6,1.08,PA6-I,50.0,221.0,1600.0,55.0,1800.0,,,120.0,50.0,,
Tarnamid®,T- 27 MCS V0,Polyamide 6,Nylon 6,1.18,PA6-FR,80.0,221.0,3200.0,95.0,3700.0,,,20.0,3.0,,
Tarnamid®,T- 27 MHLS,Polyamide 6,Nylon 6,1.14,PA6,45.0,221.0,1100.0,30.0,1500.0,,,100.0,75.0,,
Tarnamid®,T- 27 MHLS,Polyamide 6,Nylon 6,1.14,PA6,85.0,221.0,2600.0,85.0,3200.0,,,10.0,150.0,,
Tarnamid®,T- 27 MS,Polyamide 6,Nylon 6,1.14,PA6,45.0,221.0,1100.0,30.0,1500.0,,,100.0,13.0,,
Tarnamid®,T- 27 MS,Polyamide 6,Nylon 6,1.14,PA6,82.0,221.0,2300.0,80.0,3100.0,,,40.0,5.0,,
Tarnamid®,T- 27 MT 15,Polyamide 6,Nylon 6,1.24,PA6-MD15,75.0,221.0,4200.0,105.0,5000.0,,,7.0,5.0,,
Tarnamid®,T- 27 MT 40,Polyamide 6,Nylon 6,1.46,PA6-MD40,,221.0,,,,,,,,,
Tarnamid®,T- 27 MTR,Polyamide 6,Nylon 6,1.13,PA6,80.0,221.0,2200.0,85.0,2600.0,,,50.0,120.0,,
Tarnamid®,T- 27 Z1,Polyamide 6,Nylon 6,1.11,PA6-I,,221.0,,,,,,,,,
Tarnamid®,T- 27 Z1,Polyamide 6,Nylon 6,1.11,PA6-I,72.0,221.0,2200.0,75.0,2800.0,,,40.0,10.0,,
Tarnamid®,T-27 GB 30,Polyamide 6,Nylon 6,1.34,PA6-GB30,35.0,221.0,1360.0,35.0,2200.0,,,30.0,,,
Tarnamid®,T-27 GB 30,Polyamide 6,Nylon 6,1.34,PA6-GB30,70.0,221.0,3600.0,110.0,4200.0,,,3.5,4.5,,
Tarnamid®,T-27 GF 15,Polyamide 6,Nylon 6,1.22,PA6-GF15,70.0,221.0,4000.0,110.0,3500.0,,,14.0,18.0,,
Tarnamid®,T-27 GF 15 MW 25,Polyamide 6,Nylon 6,1.4,PA6-(GF+MD)40,125.0,221.0,7800.0,185.0,8700.0,,,3.0,5.0,,
Tarnamid®,T-27 GF 20 GB 10,Polyamide 6,Nylon 6,1.33,PA6-(GF+GB)30,80.0,221.0,3600.0,110.0,4600.0,,,8.0,11.0,,
Tarnamid®,T-27 GF 20 GB 10,Polyamide 6,Nylon 6,1.33,PA6-(GF+GB)30,140.0,221.0,6200.0,200.0,7400.0,,,5.0,7.0,,
Tarnamid®,T-27 GF 30,Polyamide 6,Nylon 6,1.35,PA6-GF30,110.0,221.0,4500.0,160.0,5700.0,,,7.0,24.0,,
Tarnamid®,T-27 GF 30I,Polyamide 6,Nylon 6,1.32,PA6-I-GF30,150.0,221.0,7500.0,215.0,8500.0,,,4.0,22.0,,
Tarnamid®,T-27 GF 35,Polyamide 6,Nylon 6,1.4,PA6-GF35,120.0,221.0,6000.0,200.0,7000.0,,,6.0,27.0,,
Tarnamid®,T-27 GF 40,Polyamide 6,Nylon 6,1.45,PA6-GF40,190.0,221.0,10500.0,275.0,12700.0,,,3.0,20.0,,
Tarnamid®,T-27 GF 50,Polyamide 6,Nylon 6,1.55,PA6-GF50,150.0,221.0,8000.0,230.0,11000.0,,,5.0,25.0,,
Tarnamid®,T-27 MK30,Polyamide 6,Nylon 6,1.35,PA6-MD30-FR,75.0,,4000.0,110.0,4500.0,,,6.0,5.0,,
Tarnamid®,T-27 MSK,Polyamide 6,Nylon 6,1.14,PA6-FR,85.0,,,88.0,3500.0,,,50.0,,,
HTASO PA66,T303 35GF BK-D(f1),Polyamide 66,Nylon 66,1.45,PA66-GF35-FR,,260.0,9200.0,200.0,11000.0,160.0,,3.0,12.0,,
HTASO PA66,T303 HI,Polyamide 66,Nylon 66,1.08,PA66,48.0,260.0,,55.0,2000.0,,,30.0,70.0,,
HTASO PA66,T303 HI 25GF,Polyamide 66,Nylon 66,1.25,PA66-GF25,,262.0,6000.0,,7000.0,120.0,,4.0,20.0,,
HTASO PA6,T303 30GF,Polyamide 6,Nylon 6,1.36,PA6-GF30,,220.0,8000.0,190.0,10000.0,170.0,,3.5,12.0,,
Kitech,N5120R,Polyamide 6,Nylon 6,1.07,PA6-X,,,2300.0,75.0,,,,80.0,44.11764705882353,75.0,
Kitech,N6220RNA,Polyamide 66,Nylon 66,1.05,PA66-X,,,1800.0,65.0,,,,100.0,73.52941176470588,75.0,
HONSEA,A210SH K021,Polyamide 66,Nylon 66,1.55,PA66-GF50-L,,,14500.0,305.0,,,,2.1,14.0,,
HONSEA,A25FH0 A001,Polyamide 66,Nylon 66,1.6,PA66-GF25-FR,,,9200.0,235.0,,,,2.5,9.0,120.0,
HONSEA,V1RI A002,Polyamide 6 + ABS,Nylon 6+ABS,1.07,(ABS+PA)-I,,,1650.0,58.0,,,,80.0,70.0,,
HONES®,PA66 GF30,Polyamide 66,Nylon 66,1.53,PA66-GF30-FR,,,,210.0,,,,,,,
HONES®,PA66 GF35,Polyamide 66,Nylon 66,1.55,PA66-GF35-FR,,,,215.0,,,,,,,
Sunny®,PA6 EB230,Polyamide 6,Nylon 6,1.59,PA6-GF30-FR,,,8000.0,190.0,,,,6.0,12.0,,
Sunny®,PA6 EB300,Polyamide 6,Nylon 6,1.2,PA6-FR,,,1840.0,80.0,,,,20.0,5.882352941176471,,
Sunny®,PA6 HF230,Polyamide 6,Nylon 6,1.49,PA6-GF30-FR,,,7270.0,180.0,,,,4.0,7.352941176470589,,
Sunny®,PA66 EN400,Polyamide 66,Nylon 66,1.02,PA66,,,725.0,45.0,,,,400.0,66.66666666666667,,
Sunny®,PA66 HF200,Polyamide 66,Nylon 66,1.18,PA66-FR,,,1840.0,80.0,,,,20.0,5.882352941176471,,
Sunny®,PA66 HF230,Polyamide 66,Nylon 66,1.5,PA66-GF30-FR,,,7750.0,200.0,,,,4.0,7.352941176470589,,
Xingshengdi,XD1005V,Polyamide 6,Nylon 6,1.36,PA6-GF25-FR,,222.0,8000.0,215.0,,,,3.2,12.0,,
Xingshengdi,XD-102HB 30,Polyamide 6,Nylon 6,1.36,PA6-GF30,,222.0,8600.0,260.0,,,,3.5,16.0,,
Xingshengdi,XD2002LV 20GF,Polyamide 66,Nylon 66,1.33,PA66-GF20-FR,,260.0,8200.0,210.0,,,,3.3,9.0,,
Xingshengdi,XD2002LV 25GF,Polyamide 66,Nylon 66,1.37,PA66-GF25-FR,,260.0,9500.0,230.0,,,,3.0,10.0,,
Xingshengdi,XD2002LV 30GF,Polyamide 66,Nylon 66,1.4,PA66-GF30-FR,,260.0,10500.0,250.0,,,,2.5,12.0,,
Xingshengdi,XD202FC 33GF,Polyamide 66,Nylon 66,1.39,PA66-GF35,,263.0,9000.0,290.0,,,,3.5,14.0,,
Xingshengdi,XD202HS 20GF,Polyamide 66,Nylon 66,1.26,PA66-GF20,,263.0,6300.0,220.0,,,,3.8,10.0,,
Xingshengdi,XD203HB 43GF,Polyamide 66,Nylon 66,1.49,PA66-GF45,,263.0,12000.0,340.0,,,,3.0,15.0,,
Xingshengdi,XD203HS 25GF,Polyamide 66,Nylon 66,1.57,PA66-GF25-FR,,260.0,9500.0,230.0,,,,3.0,11.0,,
SILVER®,PA523M,Polyamide 6,Nylon 6,1.08,PA6,,,,65.0,,,,100.0,,,
SILVER®,PA540,Polyamide 6,Nylon 6,1.18,PA6-FR,,,2100.0,100.0,,,,12.0,,,
SILVER®,PA623G30,Polyamide 66,Nylon 66,1.37,PA66-GF30,,,9000.0,280.0,,,,3.0,,,
SILVER®,PA623M,Polyamide 66,Nylon 66,1.08,PA66,,,,60.0,,,,100.0,,,
SILVER®,PA640,Polyamide 66,Nylon 66,1.18,PA66-FR,,,2400.0,120.0,,,,12.0,,,
Alphamid™,A136LN,Polyamide 6,Nylon 6,1.13,PA6-L,,,,,,,,,,,
TECACOMP®,PA12  GF30  black 3879,Polyamide 12,Nylon 12,1.23,PA12-GF30,,180.0,,,5800.0,,,8.0,,,
TECACOMP®,PA6 GF30 black 4059,Polyamide 6,Nylon 6,1.36,PA6-GF30,,220.0,,,9200.0,,,4.2,,,
EOS,Alumide®,Polyamide 12,Nylon 12,1.36,PA12-Me,,176.0,3600.0,72.0,3800.0,,,4.0,,,76.0
EOS,PA 2200 Speed 1.0,Polyamide 12,Nylon 12,0.93,PA12,,176.0,1500.0,,1600.0,,,18.0,4.4,,75.0
EOS,PA 2200 Top Quality 1.0,Polyamide 12,Nylon 12,,PA12,,176.0,1500.0,,1800.0,,,20.0,4.4,,75.0
EOS,PA 2210 FR,Polyamide 12,Nylon 12,1.06,PA12-FR,,185.0,2300.0,65.0,2500.0,,,4.0,,,
EOS,PA 2241 FR,Polyamide 12,Nylon 12,1.0,PA12-FR,,185.0,,,1600.0,,,22.0,,,
TECAST®,T blue,Polyamide 6,Nylon 6,1.15,PA6,,220.0,2410.0,82.7,3100.0,,,50.0,7.058823529411765,118.0,
TECAMID®,66 black,Polyamide 66,Nylon 66,1.14,PA66,82.7,255.0,3030.0,114.0,2410.0,84.8,7.0,50.0,6.274509803921569,,
TECAMID®,66 MO grey,Polyamide 66,Nylon 66,1.14,PA66-L,82.7,255.0,3790.0,131.0,3450.0,84.1,5.0,20.0,5.784313725490197,119.0,
Ensinger,HYDLAR® Z natural,Polyamide 66,Nylon 66,1.19,PA66-RF,,,6210.0,159.0,8960.0,,,4.0,13.725490196078432,116.0,
ECOGRAN®,PA66 DEMI DULL,Polyamide 66,Nylon 66,1.09,PA66,,,1700.0,95.0,2540.0,50.0,,,,,
EPLON+ 66,GFR 35 BK Q2D504,Polyamide 66,Nylon 66,1.41,PA66-GF35-L,,260.0,7000.0,215.0,7500.0,115.0,,5.0,8.5,,
EPLON+ 66,GFR 50 BK Q2F004,Polyamide 66,Nylon 66,1.56,PA66-GF50-L,,260.0,13500.0,295.0,15000.0,190.0,,2.0,7.0,,
EPLON+ 6,GFR 50 BK Q2F004,Polyamide 6,Nylon 6,1.58,PA6-GF30-L,,220.0,10000.0,215.0,12000.0,130.0,,3.5,14.0,,
EPLAMID 66,CBR 40 BK Q1E001,Polyamide 66,Nylon 66,1.44,PA66-GB40-L,,260.0,2600.0,110.0,2850.0,80.0,,8.0,8.0,,
EPLAMID 66,CBR 50 NC Q1F001,Polyamide 66,Nylon 66,1.54,PA66-GB50-L,,260.0,4500.0,140.0,5600.0,80.0,,2.5,2.5,,
EPLAMID 66,GCX0 25 RP BK Q1B3B2B201,Polyamide 66,Nylon 66,1.35,PA66-GF25-FR,,260.0,4500.0,145.0,5700.0,100.0,,3.0,7.0,,
EPLAMID 66,GFH 30 HS BK Q3D001,Polyamide 66,Nylon 66,1.36,PA66-GF30-L,,260.0,6500.0,200.0,7000.0,130.0,,5.0,17.0,,
EPLAMID 66,GFH 30 HS NC Q3D001,Polyamide 66,Nylon 66,1.37,PA66-GF30-L,,260.0,6500.0,185.0,7000.0,135.0,,5.0,15.0,,
EPLAMID 66,GFH 35 HS BK Q3D501,Polyamide 66,Nylon 66,1.41,PA66-GF35-L,,260.0,7900.0,205.0,9000.0,140.0,,6.0,15.0,,
EPLAMID 66,GFI 13 NC Q1B3A601,Polyamide 66,Nylon 66,1.18,PA66-I-GF15,,260.0,2700.0,90.0,3850.0,70.0,,10.0,12.0,,
EPLAMID 66,GFI 13 NC Q1B3A601,Polyamide 66,Nylon 66,1.18,PA66-I-GF15,,260.0,4100.0,140.0,5300.0,115.0,,5.0,10.0,,
EPLAMID 66,GFI 14 NC Q1B4A801,Polyamide 66,Nylon 66,1.18,PA66-I-GF15,,260.0,3000.0,100.0,3600.0,70.0,,10.0,17.0,,
EPLAMID 66,GFI 30 NC Q1D0B001,Polyamide 66,Nylon 66,1.3,PA66-I-GF30,,260.0,7500.0,190.0,8900.0,135.0,,3.0,24.0,,
EPLAMID 66,GFI 7 NC Q1A7B201,Polyamide 66,Nylon 66,1.13,PA66-I-GF5,,260.0,1800.0,70.0,2100.0,40.0,,25.0,18.0,,
EPLAMID 66,GFS 15 HS BK Q2B502,Polyamide 66,Nylon 66,1.23,PA66-GF15-L,,260.0,5500.0,210.0,5800.0,130.0,,3.0,6.0,,
EPLAMID 66,GFS 20 HS NC Q1C001,Polyamide 66,Nylon 66,1.27,PA66-GF20-L,,260.0,7200.0,255.0,7800.0,155.0,,3.0,8.0,,
EPLAMID 66,GFS 25 HS NC Q1C501,Polyamide 66,Nylon 66,1.31,PA66-GF25-L,,260.0,5800.0,200.0,6400.0,115.0,,6.0,12.0,,
EPLAMID 66,GFS 30 FW BK Q1D001,Polyamide 66,Nylon 66,1.35,PA66-GF30-L,,260.0,7000.0,185.0,8300.0,135.0,,6.0,12.0,,
EPLAMID 66,GFS 30 FW BK Q1D001,Polyamide 66,Nylon 66,1.35,PA66-GF30-L,,260.0,9000.0,240.0,10000.0,190.0,,3.5,10.0,,
EPLAMID 66,GFS 30 FW NC Q1D002,Polyamide 66,Nylon 66,1.36,PA66-GF30-L,,260.0,7000.0,220.0,8300.0,140.0,,6.0,13.0,,
EPLAMID 66,GFS 30 FW NC Q1D002,Polyamide 66,Nylon 66,1.36,PA66-GF30-L,,260.0,9400.0,290.0,10400.0,190.0,,3.0,11.0,,
EPLAMID 66,GFS 30 HS BK Q2D002,Polyamide 66,Nylon 66,1.36,PA66-GF30-L,,260.0,9000.0,285.0,10000.0,185.0,,3.0,12.0,,
EPLAMID 66,GFS 30 HS NC Q1D002,Polyamide 66,Nylon 66,1.36,PA66-GF30-L,,260.0,9400.0,295.0,10200.0,195.0,,3.5,12.0,,
EPLAMID 66,GFS 40 MOS2 NC Q1E0A201,Polyamide 66,Nylon 66,1.45,PA66-GF40-L,,260.0,8900.0,230.0,10500.0,160.0,,6.0,16.0,,
EPLAMID 66,GFS 43 HS NC Q1E301,Polyamide 66,Nylon 66,1.49,PA66-GF45-L,,260.0,12500.0,305.0,14100.0,215.0,,3.0,15.0,,
EPLAMID 66,GFS 45 HS NC Q1E501,Polyamide 66,Nylon 66,1.51,PA66-GF45-L,,260.0,13000.0,340.0,14500.0,220.0,,3.0,15.0,,
EPLAMID 66,GFS 50 HS BK Q1F002,Polyamide 66,Nylon 66,1.56,PA66-GF50-L,,260.0,12800.0,270.0,14700.0,175.0,,5.0,16.0,,
EPLAMID 66,GFS 50 HS NC Q2F001,Polyamide 66,Nylon 66,1.57,PA66-GF50-L,,260.0,12700.0,280.0,14700.0,180.0,,5.0,16.0,,
EPLAMID 66,GFU 30 UVH BK Q1D001,Polyamide 66,Nylon 66,1.37,PA66-GF30-L,,260.0,6700.0,200.0,8700.0,75.0,,6.0,12.0,,
EPLAMID 66,GV0 20 BK Q1C0C001,Polyamide 66,Nylon 66,1.5,PA66-GF20-FR,,260.0,7000.0,190.0,8200.0,150.0,,2.5,7.0,,
EPLAMID 66,GV0 20 NC Q1C0C001,Polyamide 66,Nylon 66,1.5,PA66-GF20-FR,,260.0,7000.0,190.0,8200.0,150.0,,2.5,7.0,,
EPLAMID 66,GV0 25 NC Q1C5C001,Polyamide 66,Nylon 66,1.55,PA66-GF25-FR,,260.0,9600.0,210.0,11000.0,165.0,,2.5,8.0,,
EPLAMID 66,GV0 30 BK Q1D0C001,Polyamide 66,Nylon 66,1.64,PA66-GF30-FR,,260.0,11000.0,200.0,11500.0,160.0,,2.5,9.0,,
EPLAMID 66,GX0 25 RP Q1C5A903,Polyamide 66,Nylon 66,1.33,PA66-GF25-FR,,260.0,7400.0,190.0,8500.0,150.0,,3.0,11.0,,
EPLAMID 66,IMP NC Q1A801,Polyamide 66,Nylon 66,1.1,PA66-I-L,65.0,260.0,2200.0,87.0,2500.0,55.0,7.0,40.0,22.0,,
EPLAMID 66,IMP NC Q1A802,Polyamide 66,Nylon 66,1.1,PA66-I-L,45.0,260.0,1200.0,80.0,1500.0,40.0,32.0,50.0,25.0,,
EPLAMID 66,IMP NC Q1D001,Polyamide 66,Nylon 66,1.05,PA66-I-L,35.0,260.0,750.0,55.0,900.0,30.0,40.0,50.0,1000.0,,
EPLAMID 66,IMP NC Q1D001,Polyamide 66,Nylon 66,1.05,PA66-I-L,45.0,260.0,1100.0,65.0,1500.0,40.0,5.0,50.0,90.0,,
EPLAMID 66,IV2 NC Q1C0A801,Polyamide 66,Nylon 66,1.24,PA66-FR-L,,260.0,2100.0,80.0,2800.0,55.0,,15.0,7.0,,
EPLAMID 66,MFR 40 NC Q2E002,Polyamide 66,Nylon 66,1.49,PA66-MD40-L,,260.0,4000.0,130.0,4200.0,60.0,,8.0,6.0,,
EPLAMID 66,MFR 50 NC Q1F001,Polyamide 66,Nylon 66,1.58,PA66-MD50-L,,260.0,5200.0,80.0,4300.0,60.0,,10.0,7.0,,
EPLAMID 66,MFR 50 NC Q1F001,Polyamide 66,Nylon 66,1.58,PA66-MD50-L,,260.0,6500.0,110.0,7500.0,90.0,,3.0,5.0,,
EPLAMID 66,NC P,Polyamide 66,Nylon 66,1.14,PA66-L,,260.0,2900.0,95.0,3200.0,82.0,,10.0,6.0,,
EPLAMID 6,CBI 15 BK Q1A8A8A901,Polyamide 6,Nylon 6,1.2,PA6-I-GB15,,220.0,3200.0,100.0,3800.0,75.0,,7.0,11.0,,
EPLAMID 6,CBR 15 NC Q1B501,Polyamide 6,Nylon 6,1.22,PA6-GB15-L,,220.0,3000.0,95.0,3500.0,75.0,,7.0,4.0,,
EPLAMID 6,CBR 35 NC Q1D501,Polyamide 6,Nylon 6,1.38,PA6-GB35-L,,220.0,2250.0,70.0,2800.0,50.0,,8.0,7.0,,
EPLAMID 6,CFR 10 BK Q1B001,Polyamide 6,Nylon 6,1.17,PA6-CF10-L,,220.0,5900.0,160.0,6800.0,80.0,,4.0,7.0,,
EPLAMID 6,GFC 25 BK Q1B2B301,Polyamide 6,Nylon 6,1.3,PA6-(GF+GB)25-L,,220.0,5800.0,180.0,6500.0,120.0,,2.0,5.0,,
EPLAMID 6,GFI 30 BK Q1D0A502,Polyamide 6,Nylon 6,1.34,PA6-I-GF30,,220.0,4700.0,160.0,5600.0,105.0,,7.0,21.0,,
EPLAMID 6,GFI 30 NC Q1D0A501,Polyamide 6,Nylon 6,1.33,PA6-I-GF30,,220.0,5500.0,160.0,7000.0,105.0,,14.0,20.0,,
EPLAMID 6,GFI 30 NC Q1D0B001,Polyamide 6,Nylon 6,1.3,PA6-I-GF30,,220.0,5400.0,140.0,5700.0,90.0,,15.0,26.0,,
