Repository: mike-keating-iv/ml-polymer-classification

# Polymer Classification using Machine Learning

## Project Overview

This project develops machine learning models to classify polymer materials into their respective subclasses using mechanical and physical property data. The goal is to automate polymer identification for materials databases and R&D applications.

## Data Source

Data was collected from the Plastics and Elastomers section of [UL Prospector](https://www.ulprospector.com/plastics/en), which is a database containing technical data for over 100,000 materials. Data was queried by polymer symbol (PP, PMMA, etc) and saved to separate CSV files.

File: data/polymers_Nylon.csv (part 2 of 57)
Chemlon®,113 GH,Polyamide 66,Nylon 66,1.22,PA66-GF15,,257.0,3410.0,94.4,4160.0,,,16.0,3.3,,
Chemlon®,113 GX,Polyamide 66,Nylon 66,1.22,PA66-GF15-L,,254.0,4830.0,172.0,,,,2.0,6.274509803921569,,
Chemlon®,125-15 MGH,Polyamide 66,Nylon 66,1.5,PA66-(GF+MD)40,,257.0,5800.0,125.0,8060.0,,,6.3,7.1,,
Chemlon®,128-10 MGH,Polyamide 66,Nylon 66,1.48,PA66-(GF+MD),,256.0,9000.0,200.0,,145.0,,3.0,,,
EPLAMID 6,GFR 15 BK Q1B503,Polyamide 6,Nylon 6,1.24,PA6-GF15-L,,220.0,3000.0,180.0,3800.0,70.0,,5.0,8.0,,
EPLAMID 6,GFR 15 BK Q1B503,Polyamide 6,Nylon 6,1.24,PA6-GF15-L,,220.0,4800.0,240.0,6000.0,125.0,,2.5,6.0,,
EPLAMID 6,GFR 25 NC Q1C502,Polyamide 6,Nylon 6,1.3,PA6-GF25-L,,220.0,6000.0,205.0,7000.0,105.0,,6.0,14.0,,
EPLAMID 6,GFR 33 NC Q1D301,Polyamide 6,Nylon 6,1.38,PA6-GF35-L,,220.0,9200.0,290.0,10700.0,185.0,,3.0,14.0,,
EPLAMID 6,GFR 40 BK Q2E002,Polyamide 6,Nylon 6,1.44,PA6-GF40-L,,220.0,11800.0,300.0,13500.0,195.0,,3.0,14.0,,
EPLAMID 6,GFR 60 NC Q1G001,Polyamide 6,Nylon 6,1.69,PA6-GF60-L,,220.0,17000.0,350.0,19800.0,220.0,,2.0,15.0,,
EPLAMID 6,GV0 20 NC Q1C0C001,Polyamide 6,Nylon 6,1.5,PA6-GF20-FR,,220.0,7900.0,185.0,8900.0,135.0,,3.0,9.0,,
EPLAMID 6,GX0 30 NC Q1D0B601,Polyamide 6,Nylon 6,1.42,PA6-GF30-FR,,220.0,9700.0,160.0,10500.0,115.0,,2.0,7.0,,
EPLAMID 6,GX0 30 XCM NC Q1D0C201,Polyamide 6,Nylon 6,1.45,PA6-GF30-FR,,220.0,10000.0,235.0,11500.0,145.0,,2.5,8.0,,
EPLAMID 6,IMP NC Q1A501,Polyamide 6,Nylon 6,1.1,PA6-I-L,45.0,220.0,900.0,45.0,1200.0,40.0,30.0,30.0,17.0,,
EPLAMID 6,IMP NC Q1A501,Polyamide 6,Nylon 6,1.1,PA6-I-L,70.0,220.0,2050.0,85.0,2400.0,65.0,5.0,40.0,13.0,,
EPLAMID 6,IMP NC Q1A801,Polyamide 6,Nylon 6,1.09,PA6-I-L,35.0,220.0,800.0,45.0,1000.0,35.0,30.0,35.0,23.0,,
EPLAMID 6,IMP NC Q1B001,Polyamide 6,Nylon 6,1.08,PA6-I-L,32.0,220.0,770.0,40.0,900.0,30.0,30.0,40.0,32.0,,
EPLAMID 6,IMP NC Q1B001,Polyamide 6,Nylon 6,1.08,PA6-I-L,60.0,220.0,1750.0,75.0,2100.0,50.0,4.0,50.0,25.0,,
EPLAMID 6,IMP NC Q1B301,Polyamide 6,Nylon 6,1.08,PA6-I-L,30.0,220.0,770.0,35.0,850.0,30.0,30.0,40.0,90.0,,
EPLAMID 6,IMP NC Q1B501,Polyamide 6,Nylon 6,1.08,PA6-I-L,30.0,220.0,800.0,40.0,600.0,25.0,30.0,50.0,80.0,,
EPLAMID 6,NC 24,Polyamide 6,Nylon 6,1.14,PA6,,220.0,2700.0,100.0,3000.0,75.0,,15.0,10.0,,
EPLAMID 6,NC 27,Polyamide 6,Nylon 6,1.14,PA6,,222.0,700.0,20.0,800.0,35.0,,50.0,50.0,,
EPLAMID 6,NC HV L 4.0,Polyamide 6,Nylon 6,1.14,PA6-L,,222.0,2600.0,,2800.0,75.0,,20.0,7.0,,
EPLAMID 6,NC L K B4,Polyamide 6,Nylon 6,1.14,PA6-L,,222.0,850.0,,1000.0,40.0,,50.0,10.0,,
EPLAMID 6,NC L K B4.0,Polyamide 6,Nylon 6,1.14,PA6-L,,222.0,850.0,,1000.0,40.0,,50.0,10.0,,
EPLAMID 6,NC LN 35,Polyamide 6,Nylon 6,1.14,PA6-L,,222.0,2600.0,,2800.0,75.0,,20.0,7.0,,
EPLAMID 6,SPRINT GFR 50 NC Q1F001,Polyamide 6,Nylon 6,1.57,PA6-GF50-L,,220.0,11400.0,270.0,13000.0,165.0,,5.0,17.0,,
EPLAMID 6,UVL NC Q201,Polyamide 6,Nylon 6,1.13,PA6-L,,220.0,1000.0,50.0,1200.0,45.0,,20.0,8.0,,
ESTOPLAST XU,150BB21,Polyamide 6,Nylon 6,1.13,PA6,60.0,,,90.0,,,,10.0,6.372549019607844,,
ESTOPLAST XU,150HFNN02,Polyamide 6,Nylon 6,1.13,PA6,65.0,,,95.0,,,,15.0,6.372549019607844,,
ESTOPLAST XU,150NN03,Polyamide 6,Nylon 6,1.13,PA6,65.0,,,90.0,,,,10.0,6.372549019607844,,
ESTOPLAST XU,215BB09,Polyamide 6,Nylon 6,1.24,PA6-GF15,,,,150.0,,88.0,,3.2,3.9215686274509807,,
ESTOPLAST XU,225GY78,Polyamide 6,Nylon 6,1.32,PA6-GF25,,,,185.0,,117.0,,4.0,4.901960784313726,,
ESTOPLAST XU,230BB01G,Polyamide 6,Nylon 6,1.37,PA6-GF30,,,,180.0,,110.0,,4.0,4.901960784313726,,
ESTOPLAST XU,230BB10HF,Polyamide 6,Nylon 6,1.37,PA6-GF30,,,,180.0,,110.0,,4.0,4.901960784313726,,
ESTOPLAST XU,325GY01,Polyamide 6,Nylon 6,1.31,PA6-MD25,,,,93.0,,55.0,,12.0,4.901960784313726,,
ESTOPLAST XU,330BB02,Polyamide 6,Nylon 6,1.38,PA6-(GF+MD)30,,,,135.0,,80.0,,4.0,4.901960784313726,,
ESTOPLAST XU,4001GY75,Polyamide 6,Nylon 6,1.16,PA6-FR,70.0,,,110.0,,,,7.0,5.882352941176471,,
ESTOPLAST XU,420NGY35,Polyamide 6,Nylon 6,1.36,PA6-MD20-FR,,,,100.0,,58.0,,3.3,2.9411764705882355,,
ESTOPLAST XU,425NGY148,Polyamide 6,Nylon 6,1.42,PA6-(GF+MD)25-FR,,,,110.0,,65.0,,3.3,2.9411764705882355,,
ESTOPLAST XU,430BB01,Polyamide 6,Nylon 6,1.6,PA6-GF30-FR,,,,200.0,,120.0,,3.4,5.392156862745098,,
ESTOPLAST XU,430NN01,Polyamide 6,Nylon 6,1.61,PA6-GF30-FR,,,,225.0,,142.0,,3.4,9.803921568627452,,
ESTOPLAST XU,43251GY01,Polyamide 6,Nylon 6,1.38,PA6-(GF+MD)25-FR,,,,110.0,,60.0,,2.6,3.431372549019608,,
ESTOPLAST XU,43251WW91,Polyamide 6,Nylon 6,1.38,PA6-(GF+MD)25-FR,,,,110.0,,60.0,,2.6,3.431372549019608,,
ESTOPLAST XU,517BB11,Polyamide 6,Nylon 6,1.09,PA6-I,,,,72.0,,49.0,,10.0,12.745098039215687,,
ESTOPLAST XU,6100BL16,Polyamide 66,Nylon 66,1.13,PA66,73.0,,,115.0,,,,5.0,6.372549019607844,,
ESTOPLAST XU,6233BB11,Polyamide 66,Nylon 66,1.4,PA66-GF35,,,,250.0,,167.0,,3.2,7.352941176470589,,
ESTOPLAST XU,6250NN11,Polyamide 66,Nylon 66,1.58,PA66-GF50,,,,350.0,,210.0,,3.5,12.745098039215687,,
ESTOPLAST XU,64001NN01,Polyamide 66,Nylon 66,1.2,PA66-FR,74.0,,,115.0,,,,4.0,2.9411764705882355,,
ESTOPLAST XU,6400BB01,Polyamide 66,Nylon 66,1.33,PA66-FR,64.0,,,106.0,,,,10.0,4.411764705882353,,
ESTOPLAST XU,6425BB01,Polyamide 66,Nylon 66,1.59,PA66-GF25-FR,,,,210.0,,140.0,,2.5,6.372549019607844,,
ESTOPLAST XU,6430NN02,Polyamide 66,Nylon 66,1.55,PA66-GF30-FR,,,,230.0,,150.0,,4.6,9.313725490196079,,
ESTOPLAST XU,6800NN01,Polyamide 66,Nylon 66,1.21,PA66-L,65.0,,,100.0,,,,20.0,4.901960784313726,,
Mapex,A0050FN B1,Polyamide 66,Nylon 66,1.17,PA66-FR,76.0,260.0,3100.0,131.0,,,,10.0,4.705882352941177,,
Mapex,A0520FN 01,Polyamide 66,Nylon 66,1.6,PA66-GF30-FR,138.0,260.0,9650.0,221.0,,,,2.0,9.411764705882353,,
Mapex,A0520FN 08,Polyamide 66,Nylon 66,1.5,PA66-GF10-FR,90.0,261.0,5510.0,145.0,,,,2.5,5.784313725490197,,
Mapex,A0520FN B04,Polyamide 66,Nylon 66,1.53,PA66-GF20-FR,103.0,260.0,6900.0,166.0,,,,1.5,6.274509803921569,,
Mapex,A0520FN-03,Polyamide 66,Nylon 66,1.59,PA66-GF30-FR,135.0,260.0,9310.0,210.0,,,,1.5,8.529411764705882,,
Mapex,AN0620SN,Polyamide 6,Nylon 6,1.35,PA6-GF30,141.0,220.0,8280.0,234.0,,,,2.5,8.137254901960786,,
Mapex,AN4720SN 05,Polyamide 66,Nylon 66,1.38,PA66-GF35,172.0,260.0,8620.0,241.0,,,3.0,,10.784313725490197,,
Mapex,AN4920SB,Polyamide 66,Nylon 66,1.49,PA66-GF45,165.0,260.0,12100.0,262.0,,,1.8,,10.784313725490197,120.0,
Mapex,AT0110GB,Polyamide 66,Nylon 66,1.06,PA66,43.0,260.0,1520.0,55.0,,,,100.0,84.31372549019608,105.0,
Mapex,AT0110GN B02,Polyamide 66,Nylon 66,1.07,PA66,41.0,260.0,1450.0,62.0,,,80.0,,94.11764705882354,,
Mapex,N0320FN B01,Polyamide 6,Nylon 6,1.47,PA6-GF20,103.0,220.0,6280.0,166.0,,,,1.5,6.568627450980393,,
Mapex,NT0110GN,Polyamide 6,Nylon 6,1.06,PA6,50.0,220.0,1860.0,76.0,,,,65.0,78.43137254901961,,
Mapex,NT0320GN 01,Polyamide 6,Nylon 6,1.2,PA6-GF15,83.0,,4140.0,138.0,,,,4.5,13.725490196078432,,
Mapex,NT0620GN,Polyamide 6,Nylon 6,1.32,PA6-GF30,114.0,,6550.0,196.0,,,,3.3,15.686274509803923,,
Mapex,NT0620GN 02,Polyamide 6,Nylon 6,1.3,PA6-GF30,134.0,220.0,6890.0,221.0,,,,4.0,18.627450980392158,115.0,
Mapex,NT0620GN B02,Polyamide 6,Nylon 6,1.3,PA6-GF30,123.0,220.0,6760.0,214.0,,,,4.5,15.686274509803923,,
GITOP©,G382 M01,Polyphthalamide + PA 66,PPA+Nylon 66,1.47,(PPA+PA)-GF40,225.0,260.0,10500.0,330.0,,,,3.0,,,
GITOP©,G3C2 M01,Polyphthalamide + PA 66,PPA+Nylon 66,1.69,(PPA+PA)-GF60,255.0,260.0,17000.0,375.0,,,,2.0,,,
GITOP©,G3C2 M01BK,Polyphthalamide + PA 66,PPA+Nylon 66,1.69,(PPA+PA)-GF60,255.0,260.0,17000.0,375.0,,,,2.0,,,
Tecomid®,NA40 AR20 NL HS,Polyamide 66,Nylon 66,1.19,PA66-RF20,,262.0,,,5000.0,100.0,,5.0,5.5,,
Tecomid®,NA40 GR13 NL100 MB,Polyamide 66,Nylon 66,1.2,PA66-I-GF15,,262.0,,,5000.0,115.0,,4.5,13.0,,
Tecomid®,NA40 GR25 NL HS,Polyamide 66,Nylon 66,1.32,PA66-GF25,,262.0,,,8500.0,170.0,,3.0,10.0,,
Tecomid®,NA40 GR30 NL RM,Polyamide 66,Nylon 66,1.37,PA66-GF30-L,,262.0,,,10000.0,185.0,,3.0,12.0,,
Tecomid®,NA40 GR35 NL HS,Polyamide 66,Nylon 66,1.41,PA66-GF35,,262.0,,,11000.0,200.0,,3.0,15.0,,
Tecomid®,NA40 GR50 NL HS,Polyamide 66,Nylon 66,1.57,PA66-GF50,,262.0,,,16500.0,230.0,,2.5,18.0,,
Tecomid®,NA40 KC50 BK111,Polyamide 66,Nylon 66,1.52,PA66-(CF+GF)50,,262.0,,,20000.0,230.0,,2.0,13.0,,
Tecomid®,NA40 MR15 NL IL,Polyamide 66,Nylon 66,1.23,PA66-I-MD15,,262.0,,,3250.0,70.0,,,9.0,,
Tecomid®,NA40 NL IH,Polyamide 66,Nylon 66,1.04,PA66-I,50.0,262.0,,,1500.0,,,,85.0,,
Tecomid®,NA40 NL XA70,Polyamide 66,Nylon 66,1.36,PA66-FR,80.0,262.0,,,3750.0,,,,6.0,,
Tecomid®,NB40 GR50 NL IL,Polyamide 6,Nylon 6,1.54,PA6-I-GF50,,223.0,,,14000.0,200.0,,3.0,22.0,,
Tecomid®,NB40 MF20 GR003 FY70,Polyamide 6,Nylon 6,1.45,PA6-MD20-FR,,223.0,,,5500.0,60.0,,3.5,5.0,,
Tecomid®,NB40 NL FA50,Polyamide 6,Nylon 6,1.18,PA6-FR,,223.0,,,3500.0,70.0,,,6.0,,
Tecomid®,NB40 NL FN70,Polyamide 6,Nylon 6,1.45,PA6-FR,,223.0,,,3750.0,70.0,,,8.0,,
Tecomid®,NB40 NL FY70,Polyamide 6,Nylon 6,1.2,PA6-FR,,223.0,,,3250.0,70.0,,,7.0,,
Tecomid®,NB40 NL IH,Polyamide 6,Nylon 6,1.04,PA6-I,45.0,223.0,,,1500.0,,,,75.0,,
Tecomid®,NB40 NL IM,Polyamide 6,Nylon 6,1.06,PA6-I,50.0,223.0,,,2000.0,,,,55.0,,
Tecomid®,NB40 NL RM,Polyamide 6,Nylon 6,1.14,PA6-L,80.0,223.0,,,3250.0,,,,6.0,,
Firestone,CG420-203,Polyamide 6,Nylon 6,1.28,PA6-GF20,,220.0,5320.0,168.0,,,,6.0,5.196078431372549,,
Firestone,CR212-203D,Polyamide 6,Nylon 6,1.13,PA6-L,,220.0,2590.0,96.5,,,,40.0,4.705882352941177,,
VESTAMID® NRG,4901 BK,Polyamide 12,Nylon 12,1.02,PA12,40.0,177.0,,,1400.0,48.0,12.0,,,,73.0
VESTAMID® L,L-GF15,Polyamide 12,Nylon 12,1.12,PA12-GF15-L,81.0,178.0,3200.0,114.0,3600.0,79.0,4.0,,,,
VESTAMID® E,E55-S3,Polyamide 12,Nylon 12,1.03,PA12,,166.0,,,,,,,,,
VESTAMID® E,E62-S1,Polyamide 12,Nylon 12,1.03,PA12,,172.0,,,,,,,,,
VESTAMID® E,E62-S1,Polyamide 12,Nylon 12,1.03,PA12,23.0,172.0,366.0,19.0,389.0,40.0,32.0,,,,61.0
VESTAMID® E,E62-S3 BK V303579,Polyamide 12,Nylon 12,,PA12,24.0,171.0,,,405.0,42.0,30.0,190.0,,,61.0
VESTAMID® E,EX9350 black E70293,Polyamide 612,Nylon 612,1.05,PA612-I-P,26.0,198.0,455.0,26.0,480.0,42.0,31.0,,,,67.0
VESTAMID® E,EX9200,Polyamide 12,Nylon 12,1.01,PA12,31.0,177.0,539.0,30.0,720.0,45.0,20.0,230.0,,,68.0
VESTAMID® D,D16,Polyamide 612,Nylon 612,1.06,PA612,53.0,215.0,1300.0,55.0,1700.0,,16.0,,,,
VESTAMID® D,D16,Polyamide 612,Nylon 612,1.06,PA612,58.0,215.0,1980.0,78.0,2200.0,42.0,4.0,,,,
VESTAMID® D,D22,Polyamide 612,Nylon 612,1.06,PA612,59.0,215.0,2050.0,83.0,2200.0,62.0,4.0,,,,
VESTAMID® D,DX9300,Polyamide 612,Nylon 612,1.06,PA612-L,59.0,215.0,,,2100.0,42.0,5.0,,,,
VESTAMID® D,DX9302 BK E70178,Polyamide 612,Nylon 612,1.02,PA612,26.0,215.0,,,850.0,,23.0,,,,
VESTAMID® D,DX9321 BK E70164,Polyamide 612,Nylon 612,1.19,PA612-I-GF20,90.0,215.0,,,4700.0,86.0,5.0,,,,
VESTAMID® Care,ML24,Polyamide 12,Nylon 12,1.01,PA12,40.0,178.0,1000.0,43.0,1040.0,47.0,16.0,,,,
VESTAMID® Care,ML24,Polyamide 12,Nylon 12,1.01,PA12,44.0,178.0,1460.0,59.0,1500.0,46.0,5.0,,,,75.0
VESTAMID®,X7099,Polyamide 612,Nylon 612,1.2,PA612-GF,125.0,215.0,5200.0,192.0,5800.0,120.0,3.9,,,,
VESTAMID®,X7167,Polyamide 12,Nylon 12,1.05,PA12-FR-L,47.0,178.0,1760.0,66.0,1700.0,47.0,5.0,,,,
VESTAMID®,X7293,Polyamide 12,Nylon 12,1.02,PA12-I-L-P,25.0,172.0,400.0,22.0,390.0,41.0,36.0,,,,
SUPRAN®,PA1350,"Polyamide, Unspecified","Nylon, Unspecified",1.56,PA-LGF50,,,15100.0,324.0,,,,3.0,34.31372549019608,121.0,
SUPRAN®,PA3230,"Polyamide, Unspecified","Nylon, Unspecified",1.34,PA-LGF30,,,9810.0,182.0,,,,3.6,42.15686274509804,121.0,
TRAMID®,4110G15,"Polyamide, Unspecified","Nylon, Unspecified",1.23,PA,123.0,,5100.0,,,,,3.0,5.784313725490197,,
TRAMID®,4110G33,"Polyamide, Unspecified","Nylon, Unspecified",1.38,PA,162.0,,8830.0,,,,,2.0,10.784313725490197,,
TRAMID®,4110G35HU,Polyamide 6,Nylon 6,1.39,PA6-GF35,172.0,,10400.0,,,,2.8,,7.647058823529412,,
TRAMID®,4110G40,"Polyamide, Unspecified","Nylon, Unspecified",1.46,PA,167.0,,10800.0,,,,,2.0,12.745098039215687,,
TRAMID®,4110GN30,Polyamide 6,Nylon 6,1.62,PA6,132.0,,8830.0,,,,2.0,,7.254901960784315,,
TRAMID®,4210G15HU,Polyamide 66,Nylon 66,1.37,PA66-GF15,186.0,,9320.0,,,,2.0,,4.803921568627452,,
TRAMID®,4210G30HU,Polyamide 66,Nylon 66,1.24,PA66-GF30,125.0,,5490.0,,,,2.0,,8.627450980392158,,
TRAMID®,4210GN30,Polyamide 66,Nylon 66,1.63,PA66,157.0,,8830.0,,,,2.5,,5.980392156862745,,
TRAMID®,4215G30HU,Polyamide 66,Nylon 66,1.3,PA66,157.0,,8430.0,,,,3.0,,13.725490196078432,,
SPI,962 BK,Polyamide 66,Nylon 66,1.34,PA66-CF40,193.0,,22400.0,362.0,26500.0,,1.0,,7.352941176470589,,
Lamigamid®,317,Polyamide 6,Nylon 6,1.14,PA6,75.0,220.0,,,4000.0,,,15.0,,,
Lamigamid®,319,Polyamide 6,Nylon 6,1.12,PA6-L,,,,,,,,,,,
Lamigamid®,319,Polyamide 6,Nylon 6,1.12,PA6-L,55.0,,,,3000.0,,,20.0,,,
SAXAMID™,126F3U,Polyamide 6,Nylon 6,1.22,PA6-GF15,,,4800.0,212.0,6000.0,,,5.0,7.0,,
SAXAMID™,126F5,Polyamide 6,Nylon 6,1.3,PA6-GF25,,,6500.0,265.0,8000.0,,,4.0,10.0,,
SAXAMID™,126F5H,Polyamide 6,Nylon 6,1.3,PA6-GF25,,,6500.0,265.0,8000.0,,,4.0,10.0,,
SAXAMID™,126F6U,Polyamide 6,Nylon 6,1.32,PA6-GF30,,,7600.0,280.0,9200.0,,,4.0,13.0,,
SAXAMID™,126F9U,Polyamide 6,Nylon 6,1.49,PA6-GF45,,,10700.0,317.0,13700.0,,,3.0,14.0,,
SAXAMID™,126K6HH,Polyamide 6,Nylon 6,1.36,PA6-GB30,,,3400.0,162.0,4200.0,,,4.0,3.0,,
SAXAMID™,136Q31,Polyamide 6,Nylon 6,1.1,PA6-I,,,2000.0,78.0,2200.0,,,9.0,18.0,,
SAXAMID™,226F10,Polyamide 66,Nylon 66,1.56,PA66-GF50,,,12300.0,290.0,15500.0,,,2.0,17.0,,
SAXAMID™,226F3H,Polyamide 66,Nylon 66,1.21,PA66-GF15,,,4800.0,205.0,6000.0,,,4.0,8.0,,
SAXAMID™,226F4HH,Polyamide 66,Nylon 66,1.24,PA66-GF20,,,5900.0,240.0,7300.0,,,3.0,8.0,,
SAXAMID™,226F5,Polyamide 66,Nylon 66,1.3,PA66-GF25,,,7000.0,250.0,8600.0,,,3.0,13.0,,
SAXAMID™,226F7H,Polyamide 66,Nylon 66,1.41,PA66-GF35,,,8500.0,290.0,11000.0,,,3.0,15.0,,
SAXAMID™,226F8H,Polyamide 66,Nylon 66,1.45,PA66-GF40,,,10000.0,290.0,12800.0,,,3.0,15.0,,
SAXAMID™,226HH,Polyamide 66,Nylon 66,1.13,PA66,,,2700.0,110.0,3000.0,,,7.0,6.0,,
SAXAMID™,236F2Q31,Polyamide 66,Nylon 66,1.15,PA66-I-GF10,,,3400.0,147.0,4200.0,,,4.0,11.0,,
SAXAMID™,236F3Q32,Polyamide 66,Nylon 66,1.17,PA66-I-GF15,,,4000.0,155.0,4500.0,,,4.5,14.0,,
SAXAMID™,236F4Q31,Polyamide 66,Nylon 66,1.2,PA66-I-GF20,,,5000.0,191.0,5900.0,,,3.4,12.0,,
NORYL GTX™ Resin,GTX4610 - Europe,Polyphenylene Ether + PS + PA,PPE+PS+Nylon,1.21,(PPE+PS+PA)-GF10-FR,88.0,,4600.0,,5000.0,88.0,3.0,3.0,7.843137254901961,,
NORYL GTX™ Resin,GTX678 - Asia,Polyphenylene Ether + PS + PA,PPE+PS+Nylon,1.12,(PPE+PS+PA)-FR,58.0,,2600.0,,2900.0,52.0,7.0,12.0,9.803921568627452,,
NORYL GTX™ Resin,GTX810 - Americas,Polyphenylene Ether + PS + PA,PPE+PS+Nylon,1.16,(PPE+PS+PA)-GF10,102.0,,3900.0,,4200.0,95.0,3.9,5.2,7.843137254901961,119.0,
NORYL GTX™ Resin,GTX810 - Asia,Polyphenylene Ether + PS + PA,PPE+PS+Nylon,1.16,(PPE+PS+PA)-GF10,89.0,,3960.0,,,88.0,,10.0,7.843137254901961,119.0,
NORYL GTX™ Resin,GTX810 - Europe,Polyphenylene Ether + PS + PA,PPE+PS+Nylon,1.16,(PPE+PS+PA)-GF10,65.0,,2900.0,,3200.0,65.0,3.5,6.0,,,
NORYL GTX™ Resin,GTX8110P - Europe,Polyphenylene Ether + PS + PA,PPE+PS+Nylon,1.17,(PPE+PS+PA)-GF10,100.0,,3400.0,,4500.0,95.0,4.0,5.0,7.0,,
NORYL GTX™ Resin,GTX820 - Americas,Polyphenylene Ether + PS + PA,PPE+PS+Nylon,1.24,(PPE+PS+PA)-GF20,116.83040083426675,,5960.0,,6400.0,139.0,2.950000000000008,3.6,9.11764705882353,119.0,
NORYL GTX™ Resin,GTX830 - Asia,Polyphenylene Ether + PS + PA,PPE+PS+Nylon,1.33,(PPE+PS+PA)-GF30,151.0,,8580.0,,7024.294224,158.0,1.6504999999999992,7.0,10.784313725490197,120.0,
NORYL GTX™ Resin,GTX830 - Europe,Polyphenylene Ether + PS + PA,PPE+PS+Nylon,1.32,(PPE+PS+PA)-GF30,91.70803356470245,,6200.0,,7300.0,110.0,1.6504999999999992,2.5,,,
NORYL GTX™ Resin,GTX918W - Americas,Polyphenylene Ether + PS + PA,PPE+PS+Nylon,1.09,(PPE+PS+PA),62.0,,2360.0,,2321.124884,,2.950000000000008,53.0,19.607843137254903,,
NORYL GTX™ Resin,GTX918W - Asia,Polyphenylene Ether + PS + PA,PPE+PS+Nylon,1.09,(PPE+PS+PA),62.0,,2360.0,,,,,53.0,19.607843137254903,,
NORYL GTX™ Resin,GTX934 - Europe,Polyphenylene Ether + PS + PA,PPE+PS+Nylon,1.09,(PPE+PS+PA),65.0,,2200.0,,2400.0,55.0,4.5,25.0,21.568627450980394,,
NORYL GTX™ Resin,GTX964W,Polyphenylene Ether + PS + PA,PPE+PS+Nylon,1.08,(PPE+PS+PA),50.0,,1800.0,,,45.0,4.0,50.0,51.96078431372549,,
NORYL GTX™ Resin,GTX973 - Asia,Polyphenylene Ether + PS + PA,PPE+PS+Nylon,1.09,(PPE+PS+PA),60.0,,2300.0,,2300.0,55.0,4.0,30.0,12.745098039215687,,
LNP™ THERMOTUF™ Compound,PF008IR,Polyamide 6,Nylon 6,1.46,PA6-I-GF40,,,9850.0,255.0,13100.0,143.0,,2.4,13.725490196078432,,
LNP™ THERMOTUF™ Compound,PX06416,Polyamide 6,Nylon 6,1.22,PA6-I-GF15,,,3610.0,124.0,4870.0,82.0,,3.1,9.411764705882353,,
LNP™ THERMOTUF™ Compound,V1000SU,"Polyamide, Unspecified","Nylon, Unspecified",1.07,PA-I,41.0,,2060.0,53.0,1650.0,41.0,150.0,170.0,19.607843137254903,,
LNP™ THERMOTUF™ Compound,V1000UXC,"Polyamide, Unspecified","Nylon, Unspecified",1.07,PA-I,41.0,,2060.0,53.0,1650.0,41.0,150.0,170.0,,,
LNP™ THERMOTUF™ Compound,VF008 - Americas,"Polyamide, Unspecified","Nylon, Unspecified",1.4,PA-I-GF40,,,8530.0,,9900.0,127.0,,3.3,17.647058823529413,,
LNP™ THERMOCOMP™ Compound,9X06482,Polyamide 46,Nylon 46,1.4,PA46-GF30,169.0,,7930.0,253.0,9200.0,165.0,,3.5,6.96078431372549,,
LNP™ THERMOCOMP™ Compound,9X10312,"Polyamide, Unspecified","Nylon, Unspecified",1.55,PA-I-GF50,,,13000.0,310.0,15000.0,212.0,,2.8,14.705882352941178,,
LNP™ THERMOCOMP™ Compound,IB008,Polyamide 612,Nylon 612,1.36,PA612-GB40,,,3900.0,,,74.0,,3.6,4.0,,
LNP™ THERMOCOMP™ Compound,IF003,Polyamide 612,Nylon 612,1.18,PA612-GF15,,,5210.0,156.0,5430.0,99.0,,2.1,4.11764705882353,,
LNP™ THERMOCOMP™ Compound,IF006L,Polyamide 612,Nylon 612,1.31,PA612-GF30,,,7790.0,206.0,8750.0,135.0,,3.0,8.333333333333334,,
LNP™ THERMOCOMP™ Compound,IF00C,Polyamide 612,Nylon 612,1.68,PA612-GF60,,,18200.0,306.0,20100.0,202.0,,1.9,13.725490196078432,,
LNP™ THERMOCOMP™ Compound,PB006SXS,Polyamide 6,Nylon 6,1.33,PA6-GB30,75.0,,3600.0,,,,5.0,,6.0,,
LNP™ THERMOCOMP™ Compound,PF002,Polyamide 6,Nylon 6,1.19,PA6-GF10,,,4130.0,143.0,,106.0,,3.8,3.6274509803921573,,
LNP™ THERMOCOMP™ Compound,PF008S - Europe,Polyamide 6,Nylon 6,1.47,PA6-GF40,182.0,,10900.0,,11500.0,,,3.9,17.0,,
LNP™ THERMOCOMP™ Compound,PF00ASXS - Asia,Polyamide 6,Nylon 6,1.57,PA6-GF50,,,12300.0,318.0,17300.0,241.0,,3.0,17.647058823529413,,
LNP™ THERMOCOMP™ Compound,PF00ASXS - Europe,Polyamide 6,Nylon 6,1.57,PA6-GF50,,,13300.0,,14000.0,224.0,,3.2,18.0,122.0,
LNP™ THERMOCOMP™ Compound,PF00C - Europe,Polyamide 6,Nylon 6,1.72,PA6-GF60,206.0,,16700.0,,20400.0,,,3.0,13.0,,
LNP™ THERMOCOMP™ Compound,PFB55,Polyamide 6,Nylon 6,1.56,PA6-(GF+GB)50,155.0,,10000.0,,10900.0,,,2.7,9.0,,
LNP™ THERMOCOMP™ Compound,PFW53U,Polyamide 6,Nylon 6,1.47,PA6-(GF+MD)40,,,7290.0,,8500.0,112.0,,2.3,5.0,,
LNP™ THERMOCOMP™ Compound,PX01658,Polyamide 6,Nylon 6,1.33,PA6-CF40,,,25800.0,393.0,30900.0,267.0,1.9,1.9,11.764705882352942,,
LNP™ THERMOCOMP™ Compound,QF0069 - Americas,Polyamide 610,Nylon 610,1.56,PA610-GF30-FR,150.0,,9650.0,197.0,11000.0,145.0,1.8,1.8,6.274509803921569,,
LNP™ THERMOCOMP™ Compound,QF007 - Asia,Polyamide 610,Nylon 610,1.33,PA610-GF35,,,8900.0,268.0,,176.0,,,12.745098039215687,,
LNP™ THERMOCOMP™ Compound,RB004 - Europe,Polyamide 66,Nylon 66,1.29,PA66-GB20,,,3300.0,,4150.0,65.0,,5.0,5.0,,
LNP™ THERMOCOMP™ Compound,RB006 - Americas,Polyamide 66,Nylon 66,1.36,PA66-GB30,,,4690.0,124.0,7280.0,66.0,,3.0,4.11764705882353,,
LNP™ THERMOCOMP™ Compound,RB006 - Asia,Polyamide 66,Nylon 66,1.36,PA66-GB30,,,4690.0,124.0,4320.0,66.0,,3.0,3.1372549019607847,,
LNP™ THERMOCOMP™ Compound,RB00A,Polyamide 66,Nylon 66,1.56,PA66-GB50,,,6000.0,,6200.0,85.0,,2.5,5.0,,
LNP™ THERMOCOMP™ Compound,RC008,Polyamide 66,Nylon 66,,PA66-CF40,,,23200.0,457.0,29500.0,293.0,,1.7,9.803921568627452,,
LNP™ THERMOCOMP™ Compound,RC008XXQ,Polyamide 66,Nylon 66,1.32,PA66-CF40,,,30100.0,,40000.0,315.0,,1.3,10.784313725490197,,
LNP™ THERMOCOMP™ Compound,RF002,Polyamide 66,Nylon 66,1.22,PA66-GF10,,,5370.0,139.0,5240.0,90.0,,2.0,4.11764705882353,,
LNP™ THERMOCOMP™ Compound,RF003XXH,Polyamide 66,Nylon 66,1.22,PA66-GF15,,,3950.0,156.0,5160.0,97.0,,2.3,5.588235294117648,,
LNP™ THERMOCOMP™ Compound,RF0049S,Polyamide 66,Nylon 66,1.53,PA66-GF20-FR,,,7510.0,199.0,,136.0,,3.3,8.333333333333334,,
LNP™ THERMOCOMP™ Compound,RF0049SP,Polyamide 66,Nylon 66,1.55,PA66-GF20-FR,,,8160.0,,9600.0,140.0,2.3,2.2,6.568627450980393,,
LNP™ THERMOCOMP™ Compound,RF004S,Polyamide 66,Nylon 66,1.3,PA66-GF20,121.0,,5860.0,186.0,7180.0,121.0,1.9,1.9,4.901960784313726,,
LNP™ THERMOCOMP™ Compound,RF006,Polyamide 66,Nylon 66,1.41,PA66-GF30,,,9400.0,233.0,10600.0,160.0,,2.4,6.568627450980393,,
LNP™ THERMOCOMP™ Compound,RF0069SZ,Polyamide 66,Nylon 66,1.67,PA66-GF30-FR,,,11000.0,217.0,12800.0,157.0,,1.8,5.392156862745098,,
LNP™ THERMOCOMP™ Compound,RF006S - Asia,Polyamide 66,Nylon 66,1.4,PA66-GF30,,,10300.0,,10300.0,159.0,,2.0,5.196078431372549,,
LNP™ THERMOCOMP™ Compound,RF007ES,Polyamide 66,Nylon 66,1.41,PA66-GF35,149.0,,9050.0,220.0,10300.0,149.0,2.3,2.3,6.07843137254902,,
LNP™ THERMOCOMP™ Compound,RF007SXN,Polyamide 66,Nylon 66,1.42,PA66-GF35,195.0,,9830.0,267.0,11700.0,193.0,,2.5,9.803921568627452,,
LNP™ THERMOCOMP™ Compound,RF009H,Polyamide 66,Nylon 66,1.53,PA66-GF45,,,,324.0,,217.0,,2.8,13.725490196078432,,
LNP™ THERMOCOMP™ Compound,RF00AH,Polyamide 66,Nylon 66,1.6,PA66-GF50,,,14500.0,265.0,17800.0,182.0,,8.1,9.411764705882353,,
LNP™ THERMOCOMP™ Compound,RF00CSXS - Europe,Polyamide 66,Nylon 66,1.71,PA66-GF60,223.0,,15000.0,,20700.0,,,2.3,10.0,,
LNP™ THERMOCOMP™ Compound,RFB71S,Polyamide 66,Nylon 66,1.45,PA66-(GF+GB)40,,,5000.0,,5800.0,99.0,,3.3,4.0,,
LNP™ THERMOCOMP™ Compound,RX05494,Polyamide 66,Nylon 66,1.5,PA66-GF40,232.0,,11200.0,229.0,14100.0,232.0,2.9,2.9,16.666666666666668,,
LNP™ THERMOCOMP™ Compound,RX06420 - Americas,Polyamide 66,Nylon 66,1.29,PA66-GF20,,,5580.0,,,,,,4.901960784313726,,
LNP™ THERMOCOMP™ Compound,RX98372H - Americas,Polyamide 66,Nylon 66,1.69,PA66-GF60,,,20300.0,383.0,21400.0,243.0,,1.9,17.647058823529413,,
LNP™ THERMOCOMP™ Compound,RZ006,Polyamide 66,Nylon 66,1.39,PA66-GD30,,,4300.0,119.0,,68.0,,4.3,3.1372549019607847,,
LNP™ THERMOCOMP™ Compound,RZ006SXP,Polyamide 66,Nylon 66,1.42,PA66-GD30,,,3660.0,96.0,4930.0,60.0,,3.3,3.6274509803921573,,
LNP™ STAT-KON™ Compound,PX05047,Polyamide 6,Nylon 6,1.17,PA6-(CF+GF),,,6000.0,,,114.0,,3.6,12.0,,
LNP™ STAT-KON™ Compound,PX08019,Polyamide 6,Nylon 6,1.33,PA6-(CF+GF)-FR,160.0,,11500.0,,,,,2.3,7.0,,
LNP™ STAT-KON™ Compound,RD000,Polyamide 66,Nylon 66,1.19,PA66-CD,,,2750.0,96.0,3100.0,64.0,,7.6,10.784313725490197,,
LNP™ STAT-KON™ Compound,RD000I - Americas,Polyamide 66,Nylon 66,1.15,PA66-CD,,,2020.0,62.0,2190.0,41.0,,18.0,14.705882352941178,,
LNP™ STAT-KON™ Compound,RD000I - Asia,Polyamide 66,Nylon 66,1.15,PA66-CD,,,2620.0,82.0,2120.0,46.0,,14.0,14.705882352941178,,
LNP™ STAT-KON™ Compound,RE003 - Americas,Polyamide 66,Nylon 66,1.2,PA66-CF15,,,11300.0,287.0,11200.0,180.0,,2.4,6.274509803921569,,
LNP™ STAT-KON™ Compound,RE006 - Americas,Polyamide 66,Nylon 66,1.27,PA66-CF30,,,17000.0,355.0,20300.0,238.0,,2.3,11.764705882352942,,
LNP™ STAT-KON™ Compound,RE0069S - Americas,Polyamide 66,Nylon 66,1.49,PA66-CF30-FR,207.0,,19600.0,324.0,25000.0,207.0,1.4,1.4,7.647058823529412,,
LNP™ STAT-KON™ Compound,RE0069S - Asia,Polyamide 66,Nylon 66,1.5,PA66-CF30-FR,,,18600.0,351.0,27000.0,228.0,,0.9,7.647058823529412,,
LNP™ STAT-KON™ Compound,REF42XXP,Polyamide 66,Nylon 66,1.32,PA66-(CF+GF)30,,,8700.0,,,189.0,,3.1,8.0,,
LNP™ STAT-KON™ Compound,REL42,Polyamide 66,Nylon 66,1.32,PA66-CF10-L,132.0,,7400.0,186.0,8690.0,133.0,2.2,2.2,4.11764705882353,,
LNP™ STAT-KON™ Compound,RFD03 - Americas,Polyamide 66,Nylon 66,1.35,PA66-(GF+CD)15,90.0,,6600.0,134.0,8010.0,90.0,1.2,1.2,5.196078431372549,,
LNP™ STAT-KON™ Compound,RX04031,Polyamide 66,Nylon 66,1.47,PA66-(CF+GF)40-FR,,,15000.0,,,184.0,,2.0,9.0,,
LNP™ STAT-KON™ Compound,RX05489 - Americas,Polyamide 66,Nylon 66,1.41,PA66-(CF+GF)30-L,172.0,,12000.0,258.0,13600.0,172.0,2.5,2.5,8.333333333333334,,
LNP™ STAT-KON™ Compound,RX05489 - Asia,Polyamide 66,Nylon 66,1.41,PA66-(CF+GF)30-L,,,14400.0,296.0,14900.0,171.0,,2.6,8.333333333333334,,
LNP™ LUBRILOY™ Compound,R2000A,Polyamide 66,Nylon 66,1.02,PA66-L,47.0,,1930.0,69.0,2100.0,43.0,8.8,30.0,7.254901960784315,,
LNP™ LUBRILOY™ Compound,RF203XXH,Polyamide 66,Nylon 66,1.12,PA66-GF15-L,,,5500.0,140.0,4890.0,90.0,,3.8,8.137254901960786,,
LNP™ LUBRICOMP™ Compound,9X06483,Polyamide 46,Nylon 46,1.29,PA46-L,78.0,,2800.0,101.0,3000.0,76.0,6.5,6.6,5.098039215686275,,
LNP™ LUBRICOMP™ Compound,HFG25Z,Polyamide 11,Nylon 11,1.3,PA11-(CF+CD)25,76.0,,18200.0,352.0,6830.0,76.0,2.3,2.4,6.764705882352942,,
LNP™ LUBRICOMP™ Compound,IBP34,Polyamide 612,Nylon 612,1.32,PA612-GB20-L,,,2650.0,73.0,2670.0,44.0,3.5,3.7,2.7450980392156863,,
LNP™ LUBRICOMP™ Compound,IFL36 - Europe,Polyamide 612,Nylon 612,1.41,PA612-GF45,117.0,,7200.0,,7000.0,,,3.1,11.0,,
LNP™ LUBRICOMP™ Compound,QFL17RS,Polyamide 610,Nylon 610,1.42,PA610-GF40,,,9030.0,273.0,10600.0,183.0,,3.4,17.647058823529413,,
LNP™ LUBRICOMP™ Compound,RAL22 - Americas,Polyamide 66,Nylon 66,1.22,PA66-RF20,,,2960.0,117.0,3550.0,79.0,,9.5,12.745098039215687,,
LNP™ LUBRICOMP™ Compound,RAL22S,Polyamide 66,Nylon 66,1.22,PA66-RF20,,,2960.0,117.0,3500.0,79.0,,9.5,12.745098039215687,,
LNP™ LUBRICOMP™ Compound,RAL23SXC,Polyamide 66,Nylon 66,1.24,PA66-RF25,,,3930.0,107.0,3800.0,85.0,,6.3,4.509803921568627,,
LNP™ LUBRICOMP™ Compound,RFL26S,Polyamide 66,Nylon 66,1.43,PA66-GF40,,,9300.0,275.0,,185.0,,3.3,12.745098039215687,,
LNP™ LUBRICOMP™ Compound,RFL32,Polyamide 66,Nylon 66,1.34,PA66-GF25,,,5010.0,159.0,5500.0,103.0,,2.7,4.509803921568627,,
LNP™ LUBRICOMP™ Compound,RFL34,Polyamide 66,Nylon 66,1.42,PA66-GF35,157.0,,6890.0,223.0,8060.0,155.0,3.2,3.2,10.784313725490197,,
LNP™ LUBRICOMP™ Compound,RFL369,Polyamide 66,Nylon 66,1.74,PA66-GF45-FR,128.0,,8500.0,,11500.0,,,1.7,7.0,,
LNP™ LUBRICOMP™ Compound,RFL36S,Polyamide 66,Nylon 66,1.5,PA66-GF45,,,8900.0,235.0,10300.0,160.0,,3.2,9.803921568627452,,
LNP™ LUBRICOMP™ Compound,RFL36SXC,Polyamide 66,Nylon 66,1.49,PA66-GF45,,,7900.0,,9700.0,173.0,,3.0,13.0,,
LNP™ LUBRICOMP™ Compound,RFL36SXS,Polyamide 66,Nylon 66,1.49,PA66-GF30-L,171.0,,8800.0,,,,,3.1,12.0,,
LNP™ LUBRICOMP™ Compound,RFL36XXZ - Americas,Polyamide 66,Nylon 66,1.51,PA66-GF45,,,9700.0,211.0,,138.0,,2.1,,,
LNP™ LUBRICOMP™ Compound,RFN17SXS,Polyamide 66,Nylon 66,1.45,PA66-GF35-L,214.0,,9750.0,,12300.0,,,2.7,11.0,,
LNP™ LUBRICOMP™ Compound,RFN18S,Polyamide 66,Nylon 66,1.51,PA66-GF50-L,,,10800.0,287.0,14000.0,192.0,,2.2,8.23529411764706,,
LNP™ LUBRICOMP™ Compound,RKN14,Polyamide 66,Nylon 66,1.34,PA66-MD20-L,,,5000.0,,6300.0,77.0,,4.2,6.0,,
LNP™ LUBRICOMP™ Compound,RL0039XP,Polyamide 66,Nylon 66,1.44,PA66-FR-L,,,2700.0,,3100.0,51.0,,2.7,3.0,,
LNP™ LUBRICOMP™ Compound,RL004S - Europe,Polyamide 66,Nylon 66,1.27,PA66-L,,,2400.0,,2600.0,61.0,,11.0,4.0,,
LNP™ LUBRICOMP™ Compound,RL4040HSUV,Polyamide 66,Nylon 66,1.28,PA66-L,63.0,,2550.0,97.0,2790.0,63.0,5.1,9.6,4.411764705882353,,
LNP™ LUBRICOMP™ Compound,RN001,Polyamide 66,Nylon 66,1.16,PA66-L,,,2600.0,,3200.0,77.0,5.4,6.6,5.0,,
LNP™ LUBRICOMP™ Compound,RN001S - Americas,Polyamide 66,Nylon 66,1.16,PA66-L,84.0,,3440.0,107.0,3900.0,69.0,2.0,42.0,2.5490196078431375,,
LNP™ LUBRICOMP™ Compound,RN001S - Europe,Polyamide 66,Nylon 66,1.16,PA66-L,92.0,,3300.0,,3900.0,,3.5,30.0,4.0,119.0,
LNP™ LUBRICOMP™ Compound,RP003 - Asia,Polyamide 66,Nylon 66,1.27,PA66-L,55.0,,2060.0,85.0,2960.0,55.0,4.7,4.7,3.6274509803921573,,
LNP™ LUBRICOMP™ Compound,RP004SZ,Polyamide 66,Nylon 66,1.24,PA66-L,64.0,,2250.0,84.0,2690.0,62.0,7.0,28.0,6.568627450980393,,
LNP™ LUBRICOMP™ Compound,RX18020 - Europe,Polyamide 66,Nylon 66,1.21,PA66-GF-L,,,4800.0,174.0,6100.0,121.0,,4.0,5.882352941176471,,
LNP™ LUBRICOMP™ Compound,RX85514 - Europe,Polyamide 66,Nylon 66,1.29,PA66-RF10-L,43.0,,3300.0,,3800.0,71.0,3.3,5.3,4.0,,
LNP™ LUBRICOMP™ Compound,RX93237,Polyamide 66,Nylon 66,1.24,PA66-L,,,2300.0,,2700.0,59.0,,4.9,5.0,,
LNP™ LUBRICOMP™ Compound,SCL36 - Asia,Polyamide 12,Nylon 12,1.27,PA12-CF45,,,13900.0,206.0,15700.0,124.0,,2.7,11.764705882352942,,
LNP™ LUBRICOMP™ Compound,SFP36,Polyamide 12,Nylon 12,1.39,PA12-GF30-L,129.0,,7920.0,191.0,9070.0,129.0,2.9,3.0,14.705882352941178,,
LNP™ LUBRICOMP™ Compound,SP003 - Asia,Polyamide 12,Nylon 12,1.09,PA12-L,37.0,,1370.0,44.0,1580.0,36.0,18.0,33.0,5.196078431372549,,
LNP™ LUBRICOMP™ Compound,XFL21R,"Polyamide, Unspecified","Nylon, Unspecified",1.21,PA-GF15,,,3900.0,131.0,3730.0,84.0,,4.1,5.686274509803922,,
LNP™ KONDUIT™ Compound,PX10323 - Europe,Polyamide 6,Nylon 6,1.61,PA6-GF,,,14300.0,,14000.0,73.0,,0.8,2.9411764705882355,,
LNP™ KONDUIT™ Compound,PX10323H - Europe,Polyamide 6,Nylon 6,1.61,PA6-GF,,,14300.0,,14000.0,73.0,,0.8,2.9411764705882355,,
LNP™ COLORCOMP™ Compound,PX99848,Polyamide 6,Nylon 6,1.14,PA6,76.0,,2880.0,103.0,3460.0,76.0,3.5,4.5,5.686274509803922,,
LNP™ COLORCOMP™ Compound,R1000S,Polyamide 66,Nylon 66,1.22,PA66,75.0,,3200.0,11.0,3400.0,,10.0,,4.0,,
Sumikon®,FM-PF370,"Polyamide, Unspecified","Nylon, Unspecified",3.7,PA-MD,,,15000.0,125.0,,,,,3.823529411764706,,
Shakespeare®,CR144HB,Polyamide Copolymer,Nylon Copolymer,1.18,PA(tr),101.0,,3040.0,130.0,2860.0,68.0,7.2,150.0,7.745098039215687,,
Shakespeare®,CU95SI,Polyamide 6 + PA 66/6,Nylon 6+Nylon 66/6,1.11,(PA6+PA66/6)-I-P,,185.0,,,,,,,,,
Shakespeare®,HZ95SI,Polyamide 6,Nylon 6,1.11,PA6-P,,213.0,,,1870.0,54.0,,,13.725490196078432,,
Shakespeare®,SVP-651,Polyamide Copolymer,Nylon Copolymer,,PA(tr),,137.0,,,,,,,,,
Shakespeare®,TT25TI,Polyamide Copolymer,Nylon Copolymer,,PA(tr)-I,,142.0,,,,,,,,,
Shakespeare®,TT88SI,Polyamide Copolymer,Nylon Copolymer,,PA(tr),,151.0,,,,,,,,,
Isocor™,4007,Polyamide 6,Nylon 6,1.1,PA6,,213.0,,,1870.0,,,,13.725490196078432,,
Isocor™,651,Polyamide 6,Nylon 6,1.08,PA6,50.3,154.0,179.0,,,,,350.0,,,65.0
Isocor™,CN30BT,Polyamide 610,Nylon 610,1.14,PA610,,,,,2260.0,,,,5.784313725490197,,
Isocor™,CN30BT,Polyamide 610,Nylon 610,1.14,PA610,,,,,2300.0,,,,5.784313725490197,,
Isocor™,HG26SI,Polyamide 612,Nylon 612,1.04,PA612,,218.0,,,2300.0,,,,3.6274509803921573,,
Isocor™,HW115SI,Polyamide 610,Nylon 610,1.07,PA610,,215.0,2000.0,,,,,100.0,4.705882352941177,,
Isocor™,HW29TL,Polyamide 610,Nylon 610,1.07,PA610,,215.0,2000.0,,,,,100.0,4.705882352941177,,
Isocor™,HW69SI,Polyamide 610,Nylon 610,1.07,PA610,,215.0,2000.0,,,,,100.0,4.705882352941177,,
Shandong PA612,GYEHVN,Polyamide 612,Nylon 612,1.04,PA612,50.0,,,40.0,,,,150.0,,,
Shandong PA612,Type II,Polyamide 612,Nylon 612,1.04,PA612,50.0,,,30.0,,,,150.0,,,
Shandong PA1212,GA4S11,Polyamide 1212,Nylon 1212,,PA1212,45.0,,,,,,,300.0,,,
Shandong PA1212,GYBLVN,Polyamide 1212,Nylon 1212,1.0,PA1212,50.0,,,35.0,,,,200.0,,,
Shandong PA1212,Reinforced Nylon 1212,Polyamide 1212,Nylon 1212,,PA1212-X,130.0,,5500.0,145.0,,,,6.0,,,
Shandong PA1012,GYBLVN,Polyamide 1012,Nylon 1012,1.02,PA1012,50.0,,,40.0,,,,150.0,,,
Shandong PA66,A2G9301,Polyamide 66,Nylon 66,,PA66-X,200.0,,12000.0,280.0,,,,2.0,,,
Shandong PA66,A2RG6301,Polyamide 66,Nylon 66,,PA66-X,160.0,,8000.0,230.0,,,,5.0,,,
Shandong PA66,FRPA66,Polyamide 66,Nylon 66,,PA66,60.0,,,85.0,,,,10.0,9.0,,
Shandong PA610,A6G9301-G,Polyamide 610,Nylon 610,,PA610-X,161.0,,9600.0,228.0,,,,2.0,,,
Shandong PA6,A1RG7301,Polyamide 6,Nylon 6,,PA6-GF,145.0,,8500.0,200.0,,,,3.0,,,
Shandong PA6,FRGFPA6,Polyamide 6,Nylon 6,,PA6-FR,80.0,,,80.0,,,,3.0,8.0,,
Shandong PA/PP,PA66/PP,Polyamide 66 + PP,Nylon 66+PP,,(PA+PP),70.0,,,85.0,,,,20.0,10.0,,
Shandong Nylon,A4S01,"Polyamide, Unspecified","Nylon, Unspecified",,PA,45.0,,,,,,,300.0,,,
Shandong Nylon,A4TR04,"Polyamide, Unspecified","Nylon, Unspecified",1.02,PA,40.0,,350.0,16.0,,,,200.0,,,67.0
Jianqiao,PA66GF30,Polyamide 66,Nylon 66,1.37,PA66-GF30,,,8800.0,250.0,,,,3.0,9.803921568627452,,
KumhoSunny PA/PPE,HAP8920,Polyamide + PPE,Nylon+PPE,1.1,(PPE+PA),,,2200.0,75.0,,,,80.0,18.0,,
KumhoSunny PA/ABS,HNB0250FR,Acrylonitrile Butadiene Styrene + PA,ABS+Nylon,1.21,(ABS+PA)-FR,,,2100.0,62.0,,,,40.0,15.686274509803923,,
KumhoSunny PA/ABS,HNB0270,Acrylonitrile Butadiene Styrene + PA,ABS+Nylon,1.07,(ABS+PA),,,1750.0,60.0,,,,,,,
Niuk,40GP30,Polyamide 6,Nylon 6,1.36,PA6-GF30,,,7200.0,215.0,,,,3.0,,,
Niuk,40NE00,Polyamide 6,Nylon 6,1.05,PA6,,,1200.0,50.0,,,,200.0,,,
Niuk,50RN00,Polyamide 66,Nylon 66,1.15,PA66-FR,,,3200.0,125.0,,,,4.0,,,
Sup-tech,B103F,"Polyamide, Unspecified","Nylon, Unspecified",1.13,PA,,220.0,1980.0,105.0,,70.0,,70.0,,118.0,
Sup-tech,B709,Polyamide 6,Nylon 6,1.46,PA6-GF45,,,1030.0,260.0,,180.0,,2.0,,120.0,
Sup-tech,B801,Polyamide 6,Nylon 6,1.08,PA6-I,,,1800.0,60.0,,55.0,,45.0,,100.0,
Sup-tech,H706,Polyamide 46,Nylon 46,1.4,PA46-GF30,,295.0,8200.0,280.0,,200.0,,3.0,,123.0,
SHINSTRA,WG25TKB,Polyamide 66,Nylon 66,1.32,PA66-GF,,,6500.0,,7300.0,145.0,,,6.0,,
SHINSTRA,WG30TKB,Polyamide 66,Nylon 66,1.37,PA66-GF,,,8500.0,,9600.0,175.0,,,9.0,,
SHINSTRA,WG40TKB,Polyamide 66,Nylon 66,1.45,PA66-GF,,,11000.0,,12500.0,220.0,,,14.0,,
WOTLON® PA66,5500-GR15,Polyamide 66,Nylon 66,1.24,PA66-GF15,,,5000.0,150.0,,,,2.5,5.0,,
WOTLON® PA66,5500-GR25,Polyamide 66,Nylon 66,1.32,PA66-GF25,,,6500.0,220.0,,,,2.5,8.0,,
WOTLON® PA6,5000-GR20,Polyamide 6,Nylon 6,1.25,PA6-GF20,,,4500.0,200.0,,,,2.5,7.0,,
SITRALIN,15E-TF10-HK-GF10 / C6PS,Acrylonitrile Styrene Acrylate + PA,ASA+Nylon,1.22,(ASA+PA)-GF10-L,46.0,,,,3700.0,45.0,5.0,,,,
TUFNYL®,SXXICRUBYRED,Polyamide 6,Nylon 6,1.13,PA6,,220.0,2500.0,120.0,,70.0,,10.0,4.0,110.0,
Niretan B,27 M,Polyamide 6,Nylon 6,1.14,PA6-I,65.0,,2700.0,,,,,50.0,12.745098039215687,100.0,
Niretan B,27 N,Polyamide 6,Nylon 6,1.14,PA6,45.0,,90.0,,,,,100.0,39.21568627450981,80.0,
Niretan B,30 N,Polyamide 6,Nylon 6,1.14,PA6,80.0,,2900.0,,,,,20.0,4.901960784313726,120.0,
Niretan B,C1515,Polyamide 6,Nylon 6,1.36,PA6-(GF+MD),120.0,,6000.0,,,,,4.0,3.9215686274509807,120.0,
Niretan B,C30,Polyamide 6,Nylon 6,1.35,PA6-MD30,40.0,,2500.0,,,,,30.0,5.882352941176471,40.0,
Niretan B,C35,Polyamide 6,Nylon 6,1.4,PA6-MD35,40.0,,2500.0,,,,,30.0,5.882352941176471,40.0,
Niretan B,EXL,Polyamide 66,Nylon 66,1.14,PA66-L,80.0,,2900.0,,,,,50.0,4.901960784313726,120.0,
Niretan B,F30,Polyamide 6,Nylon 6,1.34,PA6-GF30,,,5000.0,,,100.0,,5.0,19.607843137254903,100.0,
Niretan B,F30 GWT 850,Polyamide 6,Nylon 6,1.52,PA6-GF30,,,600.0,,,100.0,,4.0,14.705882352941178,,
Niretan B,SV20,Polyamide 6,Nylon 6,1.25,PA6-GB20,65.0,,3800.0,,,65.0,,4.0,5.882352941176471,95.0,
Niretan A,F20 AE/V2,Polyamide 66,Nylon 66,1.33,PA66-GF20-FR,130.0,,6500.0,,,130.0,,2.5,4.901960784313726,115.0,
Niretan A,F30 AE/V0,Polyamide 66,Nylon 66,1.56,PA66-GF30-FR,130.0,,9500.0,,,130.0,,2.0,6.862745098039216,115.0,
Niretan A,F50,Polyamide 66,Nylon 66,1.56,PA66-GF50,,,13500.0,,,210.0,,2.0,14.705882352941178,118.0,
Ecotan B,F30 FL NERO,Polyamide 6,Nylon 6,1.36,PA6-GW30,,,8500.0,,,150.0,,3.0,9.803921568627452,,
Ecotan B,FL HI 1 SB NAT,Polyamide 6,Nylon 6,1.12,PA6,,,2200.0,,,65.0,,100.0,11.764705882352942,,
Ecotan B,HI FL GRIGIO 2512,Polyamide 6,Nylon 6,1.1,PA6-I,,,2300.0,,,50.0,,100.0,6.862745098039216,,
Xencor™,PA66 LGF-2040,Polyamide 66 Alloy,Nylon 66 Alloy,1.5,PA66-LGF40,,,10900.0,330.0,13000.0,220.0,,2.2,,,
Tribocomp®,PA612 CF30 TS12,Polyamide 612,Nylon 612,1.22,PA612-CF45,195.0,,,300.0,17000.0,,,3.0,,,
Tribocomp®,PA66 AF15 TS0,Polyamide 66,Nylon 66,1.23,PA66-RF-L,85.0,,3400.0,105.0,4200.0,,,5.0,,,
Tribocomp®,PA66 GF40 TS5,Polyamide 66,Nylon 66,1.56,PA66-GF40,,,11500.0,255.0,12500.0,185.0,,2.4,,,
Tribocomp®,PA66 LGF30 PTFE15 MoS0.5,Polyamide 66,Nylon 66,1.5,PA66-LGF45,140.0,,,,8000.0,,,2.8,,,
Tribocomp®,PA66 LGF30 PTFE18 N6,Polyamide 66,Nylon 66,1.53,PA66-LGF50,,,,,7800.0,140.0,,2.8,,,
Tribocomp®,PA66 LGF30 TS0 S8,Polyamide 66,Nylon 66,1.5,PA66-LGF45,,,10200.0,285.0,10500.0,195.0,3.0,,,,
POLYBEST,6 PD natural,Polyamide 6,Nylon 6,1.14,PA6,85.0,222.0,,,2900.0,,,70.0,80.0,120.0,
DynaStat®,2257X2,Polyamide 12,Nylon 12,,PA12,26.2,,552.0,23.8,434.0,31.7,30.0,200.0,1000.0,,
DynaMix™,1900-CG40,Polyamide 6,Nylon 6,1.39,PA6-(CF+GF)40-L,190.0,,12800.0,252.0,,,,4.0,13.725490196078432,,
DynaMix™,2020ST-GF15,Polyamide 66,Nylon 66,1.2,PA66-GF,114.0,,4410.0,124.0,,110.0,3.0,6.0,15.686274509803923,,
DynaMix™,2035-LM,Polyamide 66,Nylon 66,1.41,PA66-GF,177.0,,10000.0,262.0,,178.0,6.5,8.5,20.58823529411765,,
DynaMix™,2044-G,"Polyamide, Unspecified","Nylon, Unspecified",1.27,PA-GF,159.0,,8.62,241.0,8.62,,,3.0,7.843137254901961,,
DynaMix™,2044-G20D,Polyamide 66,Nylon 66,1.37,PA66-GF20,89.6,,4480.0,103.0,,,,7.2,7.843137254901961,,
DynaMix™,XP-66LGR,Polyamide 66 Alloy,Nylon 66 Alloy,1.75,PA66-GF,,260.0,20700.0,310.0,23800.0,293.0,,2.3,12.745098039215687,,
DynaMix Lite™,2244-T,Polyamide 12,Nylon 12,0.95,PA12-GB,31.0,,1030.0,46.2,,,,5.0,12.745098039215687,,
PRL,NY66-G43,Polyamide 66,Nylon 66,1.5,PA66-GF45-L,200.0,,11000.0,276.0,,200.0,,,11.764705882352942,,
PRL,NY66-IM1,Polyamide 66,Nylon 66,1.09,PA66-I-L,62.1,,1930.0,82.7,,60.0,,,15.686274509803923,,
PRL,NY66-IM-G40,Polyamide 66,Nylon 66,1.4,PA66-I-GF40-L,,,9310.0,,,131.0,,3.0,18.627450980392158,,
PRL,NY6-G13,Polyamide 6,Nylon 6,1.22,PA6-GF15-L,131.0,,5240.0,165.0,,131.0,,,5.784313725490197,,
PRL,NY6-G33-(color)H,Polyamide 6,Nylon 6,1.38,PA6-GF35-L,193.0,,8960.0,290.0,,193.0,,,11.764705882352942,,
PRL,NY6-GP2,Polyamide 6,Nylon 6,1.13,PA6-L,89.6,,3100.0,108.0,,89.6,,,5.196078431372549,,
PRL,NY6-M25G15- (color)H,Polyamide 6,Nylon 6,1.48,PA6-(GF+MD)40-L,131.0,,6890.0,179.0,,131.0,,,5.196078431372549,,
PRL,PPX/NY-GP1,Polyphenylene Ether + PS + PA,PPE+PS+Nylon,1.08,(PPE+PS+PA),57.9,,2070.0,82.7,,55.2,,,20.58823529411765,,
SCANAMID 66.6,C12^ F30,Polyamide 66/6 Copolymer,Nylon 66/6,1.36,PA66/6-GF30,,,8800.0,243.0,,175.0,5.0,,,,
SCANAMID 66,A12^ F25,Polyamide 66,Nylon 66,1.32,PA66-GF25,,,8000.0,220.0,,155.0,4.0,,,,
SCANAMID 66,A12^ F35 NH9,Polyamide 66,Nylon 66,1.47,PA66-GF35-FR,,,10500.0,270.0,,165.0,,3.0,,,
SCANAMID 66,A12^ F50,Polyamide 66,Nylon 66,1.56,PA66-GF50,,,14200.0,290.0,,210.0,2.0,,,,83.0
SCANAMID 66,A13^ F15,Polyamide 66,Nylon 66,1.23,PA66-GF15,,,5400.0,195.0,,130.0,3.5,,,,81.0
SCANAMID 66,A32^E,Polyamide 66,Nylon 66,1.11,PA66-I,,,2500.0,105.0,,60.0,5.0,35.0,,,75.0
SCANAMID 66,A33^E F15,Polyamide 66,Nylon 66,1.2,PA66-I-GF15,,,4600.0,165.0,,115.0,,4.0,,,74.0
SCANAMID 66,A53^EM,Polyamide 66,Nylon 66,1.08,PA66-I,,,1200.0,40.0,,40.0,40.0,,,,
SCANAMID 6,B11^,Polyamide 6,Nylon 6,1.13,PA6,,,1500.0,45.0,,60.0,30.0,,,,
SCANAMID 6,B11^ F50,Polyamide 6,Nylon 6,1.56,PA6-GF50,,,14000.0,290.0,16000.0,210.0,,2.0,,,81.0
SCANAMID 6,B11^ FX25 FR10,Polyamide 6,Nylon 6,1.56,PA6-X25-FR,,,6500.0,162.0,,95.0,,2.0,5.5,,
SCANAMID 6,B12^ F15,Polyamide 6,Nylon 6,1.23,PA6-GF15,,,3400.0,105.0,,75.0,,6.5,,,
SCANAMID 6,B12^ F15,Polyamide 6,Nylon 6,1.23,PA6-GF15,,,5000.0,190.0,,130.0,,3.5,,,79.0
SCANAMID 6,B12^ F20,Polyamide 6,Nylon 6,1.27,PA6-X20,,,4200.0,110.0,,85.0,,6.5,,,
SCANAMID 6,B12^ F25,Polyamide 6,Nylon 6,1.32,PA6-GF25,,,5000.0,130.0,,120.0,,5.0,,,
SCANAMID 6,B12^ F25,Polyamide 6,Nylon 6,1.32,PA6-GF25,,,7700.0,220.0,,155.0,,4.0,,,
SCANAMID 6,B12^ F30,Polyamide 6,Nylon 6,1.36,PA6-GF30,,,8800.0,240.0,,170.0,,3.0,,,80.0
SCANAMID 6,B12^ F30 TF10,Polyamide 6,Nylon 6,1.41,PA6-GF30,,,8500.0,230.0,,165.0,,3.0,,,
SCANAMID 6,B12^ F50,Polyamide 6,Nylon 6,1.56,PA6-GF50,,,12500.0,190.0,12700.0,150.0,,2.5,,,
SCANAMID 6,B12^ FX30,Polyamide 6,Nylon 6,1.36,PA6-(GF+GB)30,,,5800.0,190.0,,120.0,,4.0,,,80.0
SCANAMID 6,B12^ NH9,Polyamide 6,Nylon 6,1.14,PA6-FR,,,2500.0,90.0,,71.0,,12.0,7.0,,73.0
SCANAMID 6,B22^E F30,Polyamide 6,Nylon 6,1.33,PA6-I-GF30,,,7800.0,210.0,,140.0,,4.0,,,
SCANAMID 6,B22^E F40,Polyamide 6,Nylon 6,1.42,PA6-I-GF40,,,6600.0,165.0,,125.0,,,,,
SCANAMID 6,B52^E,Polyamide 6,Nylon 6,1.08,PA6-I,,,1100.0,35.0,,40.0,30.0,150.0,,,
REPRO,PA66 RF6,Polyamide 66,Nylon 66,1.36,PA66-GF30,,,8500.0,230.0,,165.0,,,,,
Nylene®,2401 HSSP BK,Polyamide 6,Nylon 6,1.09,PA6,,216.0,1800.0,,,,,4.0,8.0,,
Nylene®,2407 HSSP BK,Polyamide 6,Nylon 6,1.07,PA6,,,595.0,,858.0,,,,52.94117647058824,,
Nylene®,2408 HSSP BK,Polyamide 6,Nylon 6,1.07,PA6-I,,246.0,1080.0,,,,,130.0,26.0,,
Nylene®,400,Polyamide 6,Nylon 6,1.13,PA6,,,,,,,,40.0,4.215686274509804,,
Nylene®,401 F,Polyamide 6,Nylon 6,1.13,PA6,,,2450.0,,,,,40.0,4.215686274509804,,
Nylene®,406F,Polyamide 6,Nylon 6,1.13,PA6,,,2760.0,,,,,25.0,4.215686274509804,,
Nylene®,4114 HS,Polyamide 66,Nylon 66,1.08,PA66-I,,,1790.0,,,,,,85.29411764705883,,
Nylene®,494P IM,Polyamide 6,Nylon 6,1.09,PA6-I,,,1830.0,,,,,150.0,,,
Nylene®,494P IM BLK,Polyamide 6,Nylon 6,1.09,PA6-I,,,1620.0,,,,,150.0,,,
Nylene®,494P IM UV,Polyamide 6,Nylon 6,1.09,PA6-I,,,596.0,,,,,150.0,,,
Nylene®,5110 HS,Polyamide 66,Nylon 66,1.19,PA66-GF10-L,,255.0,3650.0,,,,,,,,
Nylene®,5113 HS BK,Polyamide 66,Nylon 66,1.22,PA66-GF,,,4660.0,,,,,7.0,4.705882352941177,,
Nylene®,5120 HB Cool Grey,Polyamide 66,Nylon 66,1.3,PA66-GF20-FR,,,7030.0,,8040.0,,,5.0,5.0,,
Nylene®,5150 HS,Polyamide 66,Nylon 66,1.56,PA66-GF,,255.0,10100.0,,,,,3.0,15.686274509803923,,
