Repository: mike-keating-iv/ml-polymer-classification

# Polymer Classification using Machine Learning

## Project Overview

This project develops machine learning models to classify polymer materials into their respective subclasses using mechanical and physical property data. The goal is to automate polymer identification for materials databases and R&D applications.

## Data Source

Data was collected from the Plastics and Elastomers section of [UL Prospector](https://www.ulprospector.com/plastics/en), which is a database containing technical data for over 100,000 materials. Data was queried by polymer symbol (PP, PMMA, etc) and saved to separate CSV files.

File: data/polymers_Nylon.csv (part 3 of 57)
Chemlon®,113 GH,Polyamide 66,Nylon 66,1.22,PA66-GF15,,257.0,3410.0,94.4,4160.0,,,16.0,3.3,,
Chemlon®,113 GX,Polyamide 66,Nylon 66,1.22,PA66-GF15-L,,254.0,4830.0,172.0,,,,2.0,6.274509803921569,,
Chemlon®,125-15 MGH,Polyamide 66,Nylon 66,1.5,PA66-(GF+MD)40,,257.0,5800.0,125.0,8060.0,,,6.3,7.1,,
Chemlon®,128-10 MGH,Polyamide 66,Nylon 66,1.48,PA66-(GF+MD),,256.0,9000.0,200.0,,145.0,,3.0,,,
Nylene®,5230,Polyamide 6,Nylon 6,1.37,PA6-GF30,,,7280.0,,8350.0,,,3.0,8.92156862745098,,
Nylene®,5230 HS BK,Polyamide 6,Nylon 6,1.37,PA6-GF30,,,7570.0,,,,,,8.823529411764707,,
Nylene®,5233,Polyamide 6,Nylon 6,,PA6-GF,,,9310.0,,,,,3.0,10.784313725490197,,
Nylene®,5233 HS,Polyamide 6,Nylon 6,1.37,PA6-GF,,,9310.0,,,,,3.0,10.784313725490197,,
Nylene®,5233 NAT,Polyamide 6,Nylon 6,,PA6-GF-L,,,9310.0,,,,,3.0,10.784313725490197,,
Nylene®,600,Polyamide 6,Nylon 6,1.14,PA6,,,,,,,,70.0,3.6274509803921573,,
Nylene®,724,Polyamide 6,Nylon 6,1.11,PA6-I,,,2170.0,,,,,200.0,15.686274509803923,,
Nylene®,BS-640-A,Polyamide 6,Nylon 6,,PA6,,,2550.0,,,78.6,,,4.509803921568627,,
Nylene®,BS-700-D,Polyamide 6,Nylon 6,,PA6,,,,,,,,,,,
Nylene®,BX3RF,Polyamide 6,Nylon 6,,PA6,,,,,,,,,,,
Nylene®,BX3WQ662,Polyamide 6,Nylon 6,,PA6-L,,,,,,,,,,,
Nylene®,CX3492,Polyamide 6/69 Copolymer,Nylon 6/69,1.11,PA6/69-P,,,1650.0,,,,,270.0,8.333333333333334,,
Nylene®,NX-1440 SP CB,Polyamide 6,Nylon 6,,PA6,,,2500.0,,3000.0,,,25.0,5.882352941176471,,
Nylene®,NX4001A,Polyamide 6,Nylon 6,1.13,PA6,,,2760.0,,,,,100.0,4.215686274509804,119.0,
Nylene®,NX4301,Polyamide 6,Nylon 6,1.17,PA6,,,117.0,,,,,140.0,5.196078431372549,,
Nylene®,NX4555,Polyamide 6,Nylon 6,1.13,PA6,,,,,,,,290.0,,,
Nylene®,PAC6-135,Polyamide 66/6 Copolymer,Nylon 66/6,1.12,PA66/6,27.0,,,,,95.0,,350.0,,,
Nylamid®,5305 BK,Polyamide 66,Nylon 66,,PA66-GF35,,,7790.0,,,,,,6.274509803921569,,
PLASTRON®,PA6-GF50-01,Polyamide 6,Nylon 6,1.57,PA6-LGF50,210.0,,11500.0,320.0,,,,,,,
PLASTRON®,PA6-GF60-01 (L9),Polyamide 6,Nylon 6,1.7,PA6-LGF60,220.0,,15000.0,340.0,,,,,,,
PLASTRON®,PA9T-CF30-01 (L9),Polyamide 9T,Nylon 9T,1.28,PA9T-LCF30,350.0,,22500.0,490.0,,,,,,,
PLASTRON®,PA9T-CF40-01 (L9),Polyamide 9T,Nylon 9T,1.33,PA9T-LCF40,350.0,,28000.0,530.0,,,,,,,
PLASTRON®,PAX-CF40-02 (L9),"Polyamide, Unspecified","Nylon, Unspecified",1.39,PA-LCF40,,,33000.0,500.0,,,,,,,
PLASTRON®,PAX-GF60-02 (L9),"Polyamide, Unspecified","Nylon, Unspecified",1.77,PA-LGF60,280.0,,22500.0,470.0,,,,,,,
PLUSTEK,PA301G3BL48,Polyamide 66,Nylon 66,1.23,PA66-GF15,,,,,5900.0,,2.5,2.5,4.5,,
PLUSTEK,PA301G4NT,Polyamide 66,Nylon 66,1.27,PA66-GF20,,,,,7300.0,,3.0,2.9,8.5,,
PLUSTEK,PA301G6NT,Polyamide 66,Nylon 66,1.36,PA66-GF30,,,,,9950.0,,,3.3,13.0,,
PLUSTEK,PA301G7BK10,Polyamide 66,Nylon 66,1.41,PA66-GF35,,,,,8400.0,,,3.0,,,
PLUSTEK,PA301G7NT,Polyamide 66,Nylon 66,1.4,PA66-GF35,,,,,11000.0,,,3.5,18.0,,
PLUSTEK,PA341G9BK11,Polyamide 66,Nylon 66,1.46,PA66-I-GF45,,,11400.0,245.0,11500.0,,,2.7,21.0,,
PLUSTEK,PA3510M8NT,Polyamide 66,Nylon 66,1.5,PA66-MD40,,,,,7650.0,,,2.1,3.6,,
PLUSTEK,PA4803NT,Polyamide 66,Nylon 66,1.15,PA66-I-L,,,2100.0,80.0,2200.0,,13.0,,11.0,,
PLUSTEK,PA7005G50NT,Polyamide 66,Nylon 66,1.55,PA66-GF50,,,,,16500.0,,,3.1,22.0,,
PLUSTEK,PA700BL10,Polyamide 66,Nylon 66,1.14,PA66,,,,,3250.0,,4.4,,4.4,,
PLUSTEK,PA7800G33BK11,Polyamide 66,Nylon 66,1.33,PA66-I-GF35,,,8700.0,210.0,9300.0,,,3.5,23.0,,
PLUSTEK,PA7800G33GN123,Polyamide 66,Nylon 66,1.34,PA66-I-GF35,,,,,8600.0,,,2.7,13.0,,
PLUSTEK,PA810BK15,Polyamide 66,Nylon 66,1.11,PA66-I,,,,,2600.0,,,25.0,11.0,,
PLUSTEK,PA830BK10,Polyamide 66,Nylon 66,1.1,PA66-I,,,,,2300.0,,7.0,,53.0,,
PLUSTEK,PA830NT,Polyamide 66,Nylon 66,1.1,PA66-I,,,,,2300.0,,7.3,,50.0,,
PLUSTEK,PA833G5BK11,Polyamide 66,Nylon 66,1.27,PA66-I-GF25,,,,,7250.0,,,3.8,21.0,,
PLUSTEK,PA833G5BL160,Polyamide 66,Nylon 66,1.27,PA66-I-GF25,,,,,7200.0,,,3.1,12.0,,
PLUSTEK,PA833G5PU34,Polyamide 66,Nylon 66,1.27,PA66-I-GF25,,,,,7450.0,,,4.2,18.0,,
PLUSTEK,PA840G13BK10,Polyamide 66,Nylon 66,1.2,PA66-I-GF15,,,,,4900.0,,3.5,4.0,6.5,,
PLUSTEK,PA860WT77,Polyamide 66,Nylon 66,1.07,PA66-I,,,,,1700.0,,5.0,,88.0,,
PLUSTEK,PB140NT,Polyamide 6,Nylon 6,1.13,PA6,,,,,3250.0,,3.8,10.0,4.0,,
PLUSTEK,PB141NT,Polyamide 6,Nylon 6,1.13,PA6,,,,,3200.0,,3.8,10.0,4.5,,
PLUSTEK,PB145BL196,Polyamide 6,Nylon 6,1.13,PA6,,,,,3200.0,,3.8,,4.5,,
PLUSTEK,PB145GR179,Polyamide 6,Nylon 6,1.14,PA6,,,,,,,,11.0,3.5,,
PLUSTEK,PB145NTR,Polyamide 6,Nylon 6,1.13,PA6,,,,,3500.0,,3.8,10.0,3.9,,
PLUSTEK,PB145WT25,Polyamide 6,Nylon 6,1.14,PA6,,,,,3450.0,,3.9,,3.8,,
PLUSTEK,PB300G18NT,Polyamide 6,Nylon 6,1.25,PA6-GF20,,,,,6800.0,,,3.0,7.8,,
PLUSTEK,PB300G5BK11,Polyamide 6,Nylon 6,1.3,PA6-GF25,,,,,7950.0,,,3.1,10.0,,
PLUSTEK,PB300G6GR32,Polyamide 6,Nylon 6,1.35,PA6-GF30,,,,,9250.0,,,3.0,9.0,,
PLUSTEK,PB302G50BK51,Polyamide 6,Nylon 6,1.57,PA6-GF50,,,,,15600.0,,,2.0,14.0,,
PLUSTEK,PB312J6BK15,Polyamide 6,Nylon 6,1.35,PA6-(GF+GB)30,,,,,5050.0,,,3.3,5.8,,
PLUSTEK,PB315G50GR215,Polyamide 6,Nylon 6,1.55,PA6-GF50,,,,,15600.0,,,2.2,12.0,,
PLUSTEK,PB336G50OR49-2,Polyamide 6,Nylon 6,1.58,PA6-GF50,,,,,16700.0,,,2.5,16.0,,
PLUSTEK,PB374G50BL214,Polyamide 6,Nylon 6,1.54,PA6-GF50,,,,,14900.0,,,3.0,25.0,,
PLUSTEK,PB390G6NT,Polyamide 6,Nylon 6,1.35,PA6-GF30,,,,,9500.0,,,3.0,14.0,,
PLUSTEK,PB7003G6WT33,Polyamide 6,Nylon 6,1.35,PA6-GF30,,,,,9750.0,,,3.7,16.0,,
PLUSTEK,PB7005G6GN120,Polyamide 6,Nylon 6,1.35,PA6-GF30,,,,,8950.0,,,2.8,12.0,,
PLUSTEK,PB825G32BK10,Polyamide 6,Nylon 6,1.34,PA6-I-GF30,,,,,8900.0,,,3.1,23.0,,
PLUSTEK,PB826G3NT,Polyamide 6,Nylon 6,1.18,PA6-I-GF15,,,,,4900.0,,3.8,4.0,,,
PLUSTEK,PB828J42BR22,Polyamide 6,Nylon 6,1.43,PA6-I-(GF+GB)40,,,,,10200.0,,,2.7,19.0,,
PLUSTEK,PB845BK11,Polyamide 6,Nylon 6,1.09,PA6-I,,,,,2250.0,,4.2,,50.0,,
PLUSTEK,PB845WT230,Polyamide 6,Nylon 6,1.09,PA6-I,,,,,1800.0,,4.3,,42.0,,
PLUSTEK,PB890BK10,Polyamide 6,Nylon 6,1.06,PA6-I,,,,,1800.0,,4.0,,77.0,,
PLUSTEK,PB902NT,Polyamide 6,Nylon 6,1.13,PA6,,,,,2900.0,,3.9,,4.0,,
PLUSTEK,PD100NT,Polyamide 12,Nylon 12,1.01,PA12,,,,,1100.0,,15.0,,,,
PLUSTEK,PD300G6BK11,Polyamide 12,Nylon 12,1.23,PA12-GF30,,,,,7500.0,,,3.4,14.0,,
PLUSTEK,PD7001G6GR412,Polyamide 12,Nylon 12,1.23,PA12-GF30,,,,,7000.0,,,3.5,12.0,,
PLUSTEK,PQ301M6NT,Polyamide 610,Nylon 610,1.32,PA610-MD30,,,,,4500.0,,,4.5,4.0,,
PLUSTEK,RA301G43NT,Polyamide 66,Nylon 66,1.49,PA66-GF45,,,,,14400.0,,,3.0,17.0,,
PLUSTEK,RA303G3BK10,Polyamide 66,Nylon 66,1.23,PA66-GF15,,,,,5800.0,,,2.6,5.0,,
PLUSTEK,RA325J5BK27,Polyamide 66,Nylon 66,1.37,PA66-(GF+GB)25-FR,,,,,5800.0,,,3.2,4.0,,
PLUSTEK,RB133BK10,Polyamide 6,Nylon 6,1.13,PA6,,,,,2650.0,,4.0,,8.0,,
PLUSTEK,RD109GN44,Polyamide 12,Nylon 12,1.02,PA12,,,1500.0,58.0,1100.0,,8.8,,3.7,,
Secomid B,NATURAL EM1,Polyamide 6,Nylon 6,1.12,PA6-I,70.0,222.0,,,2500.0,,4.5,50.0,11.0,,
Polimid B,15 GB NATURAL,Polyamide 6,Nylon 6,1.24,PA6-GB15,,222.0,,,3500.0,45.0,4.5,7.0,3.5,,
Polimid B,2525 GFB NATURAL EST,Polyamide 6,Nylon 6,1.56,PA6-(GF+GB)50,,222.0,,,8800.0,135.0,,3.0,9.0,,
Polimid B,30 GF NATURAL FD,Polyamide 6,Nylon 6,1.36,PA6-GF30,,222.0,,,9500.0,180.0,,3.0,12.0,,
Polimid B,30 GF NATURAL K1,Polyamide 6,Nylon 6,1.36,PA6-GF30,,222.0,,,9500.0,180.0,,3.0,12.0,,
Polimid B,30 GF NATURAL V0A,Polyamide 6,Nylon 6,1.6,PA6-GF30-FR,,222.0,,,9000.0,115.0,,2.5,8.0,,
Polimid B,30 GF NATURAL V2M KW,Polyamide 6,Nylon 6,1.41,PA6-GF30-FR,,222.0,,,7000.0,100.0,,2.5,6.5,,
Polimid B,34 NATURAL,Polyamide 6,Nylon 6,1.14,PA6,85.0,222.0,,,3100.0,,5.0,40.0,6.5,,
Polimid B,AV/1 NATURAL,Polyamide 6,Nylon 6,1.14,PA6,85.0,222.0,,,3000.0,,5.0,40.0,5.0,,
Polimid A,15 GB NATURAL,Polyamide 66,Nylon 66,1.23,PA66-GB15,,260.0,,,3800.0,50.0,4.0,6.5,3.5,,
Polimid A,25 GF NATURAL V0F,Polyamide 66,Nylon 66,1.36,PA66-GF25-FR,,260.0,,,8000.0,135.0,,2.5,9.0,,
Polimid A,30 GF NATURAL V0A,Polyamide 66,Nylon 66,1.6,PA66-GF30-FR,,260.0,,,9000.0,115.0,,2.0,8.0,,
Polimid A,35 GF NATURAL V0FK,Polyamide 66,Nylon 66,1.45,PA66-GF35-FR,,260.0,,,9800.0,145.0,,2.0,11.0,,
Polimid A,50 GF NATURAL V0FK KW,Polyamide 66,Nylon 66,1.57,PA66-GF50-FR,,260.0,,,13500.0,180.0,,2.2,14.0,,
Polimid A,60 GF NATURAL KW EST,Polyamide 66,Nylon 66,1.68,PA66-GF60,,260.0,,,20000.0,225.0,,1.5,15.0,,
Polimid A,NATURAL EM4,Polyamide 66,Nylon 66,1.06,PA66-I,45.0,260.0,,,1900.0,,6.0,100.0,65.0,,
Polimid A,SG NATURAL V0A,Polyamide 66,Nylon 66,1.36,PA66-FR,30.0,260.0,,,3000.0,40.0,2.5,5.5,6.0,,
Polimid A,SG/1 NATURAL,Polyamide 66,Nylon 66,1.14,PA66,80.0,260.0,,,3100.0,,4.5,30.0,5.5,,
SLOVAMID® 66/6,GF 30 TS,Polyamide 66/6 Copolymer,Nylon 66/6,1.36,PA66/6-GF30,125.0,,4200.0,175.0,5500.0,,4.0,,,,
SLOVAMID® 66/6,GF 50,Polyamide 66/6 Copolymer,Nylon 66/6,1.58,PA66/6-GF50,210.0,,12500.0,290.0,14500.0,,2.0,,,,
SLOVAMID® 66,FRC 2,Polyamide 66,Nylon 66,1.16,PA66,80.0,,2700.0,110.0,3200.0,,3.0,,,,
SLOVAMID® 66,GB 30 LS,Polyamide 66,Nylon 66,1.36,PA66-GB30,85.0,,4550.0,180.0,4700.0,,8.0,,,,
SLOVAMID® 66,GF 10,Polyamide 66,Nylon 66,1.19,PA66-GF10,110.0,,5500.0,170.0,6000.0,,2.7,,,,
SLOVAMID® 66,GF 13 TS,Polyamide 66,Nylon 66,1.19,PA66-GF15,110.0,,4900.0,165.0,5200.0,,3.5,,,,
SLOVAMID® 66,GF 15 GB 25 TS,Polyamide 66,Nylon 66,1.45,PA66-(GF+GB)40,125.0,,5800.0,225.0,7350.0,,3.0,,,,
SLOVAMID® 66,GF 15 TS,Polyamide 66,Nylon 66,1.23,PA66-GF15,115.0,,5000.0,170.0,5500.0,,3.0,,,,
SLOVAMID® 66,GF 20 HI,Polyamide 66,Nylon 66,1.21,PA66-I-GF20,100.0,,4700.0,150.0,5000.0,,3.0,,,,
SLOVAMID® 66,GF 20/2M,Polyamide 66,Nylon 66,1.28,PA66-GF20,130.0,,4850.0,165.0,7350.0,,3.5,,,,
SLOVAMID® 66,GF 25 FRA 5,Polyamide 66,Nylon 66,1.58,PA66-GF25-FR,165.0,,7560.0,235.0,10300.0,,2.8,,,,
SLOVAMID® 66,GF 30 FRA 5,Polyamide 66,Nylon 66,1.67,PA66-GF30-FR,175.0,,8900.0,255.0,11500.0,,2.5,,,,
SLOVAMID® 66,GF 30 FRG 5,Polyamide 66,Nylon 66,1.48,PA66-GF30-FR,165.0,,8600.0,235.0,10500.0,,1.5,,,,
SLOVAMID® 66,GF 33,Polyamide 66,Nylon 66,1.39,PA66-GF35,200.0,,8500.0,265.0,11000.0,,2.0,,,,
SLOVAMID® 66,GF 35 TS,Polyamide 66,Nylon 66,1.41,PA66-GF35,190.0,,10500.0,265.0,11000.0,,2.0,,,,
SLOVAMID® 66,GF 50 HTS,Polyamide 66,Nylon 66,1.58,PA66-GF50,235.0,,13500.0,240.0,17000.0,,2.0,,,,
SLOVAMID® 66,HI,Polyamide 66,Nylon 66,1.08,PA66-I,55.0,,1500.0,60.0,1800.0,,5.0,,,,
SLOVAMID® 66,LI,Polyamide 66,Nylon 66,1.09,PA66-I,73.0,,2500.0,97.0,2750.0,,12.0,,,,
SLOVAMID® 66,SHI,Polyamide 66,Nylon 66,1.03,PA66-I,40.0,,800.0,45.0,950.0,,50.0,,,,
SLOVAMID® 66,T 15,Polyamide 66,Nylon 66,1.26,PA66-MD15,70.0,,5100.0,110.0,4900.0,,3.0,,,,
SLOVAMID® 66,T 30 HI TS,Polyamide 66,Nylon 66,1.34,PA66-MD30,75.0,,3800.0,115.0,5400.0,,5.5,,,,
SLOVAMID® 66,T 40 FRO 3,Polyamide 66,Nylon 66,1.5,PA66-MD40-FR,70.0,,6000.0,120.0,5800.0,,2.0,,,,
SLOVAMID® 66,W 40,Polyamide 66,Nylon 66,1.53,PA66-MD40,80.0,,4800.0,130.0,5000.0,,4.0,,,,
SLOVAMID® 6,BT TLS,Polyamide 6,Nylon 6,1.13,PA6,82.0,,2600.0,115.0,3000.0,,4.0,,,,
SLOVAMID® 6,FRB 4,Polyamide 6,Nylon 6,1.19,PA6-FR,65.0,,3000.0,95.0,2800.0,,4.0,,,,
SLOVAMID® 6,FRB 4 LS,Polyamide 6,Nylon 6,1.19,PA6-FR,60.0,,3000.0,95.0,2750.0,,4.0,,,,
SLOVAMID® 6,FRC 2,Polyamide 6,Nylon 6,1.16,PA6-FR,75.0,,2700.0,100.0,2700.0,,4.0,,,,
SLOVAMID® 6,GF 20 T 10 FRG 5,"Polyamide, Unspecified","Nylon, Unspecified",1.37,PA-(GF+MD)30-FR,105.0,,8320.0,155.0,8560.0,,3.0,,,,
SLOVAMID® 6,GF 25,Polyamide 6,Nylon 6,1.3,PA6-GF25,140.0,,6300.0,200.0,7400.0,,3.0,,,,
SLOVAMID® 6,GF 25 FRG 5,Polyamide 6,Nylon 6,1.43,PA6-GF25-FR,145.0,,8900.0,205.0,9550.0,,2.0,,,,
SLOVAMID® 6,GF 25 LTS,Polyamide 6,Nylon 6,1.3,PA6-GF25,130.0,,6100.0,195.0,7200.0,,3.0,,,,
SLOVAMID® 6,GF 30 FRA 5,Polyamide 6,Nylon 6,1.55,PA6-GF30-FR,110.0,,9100.0,160.0,9300.0,,2.0,,,,
SLOVAMID® 6,GF 30 FRG 5,Polyamide 6,Nylon 6,1.39,PA6-GF30-FR,165.0,,8400.0,205.0,10000.0,,2.0,,,,
SLOVAMID® 6,GF 5 FRA 5,Polyamide 6,Nylon 6,1.23,PA6-GF5-FR,95.0,,3500.0,120.0,4200.0,,2.0,,,,
SLOVAMID® 6,GF 50 000/2M,Polyamide 6,Nylon 6,1.55,PA6-GF50,210.0,,12500.0,290.0,14500.0,,2.0,,,,
SLOVAMID® 6,GF 50 LS,Polyamide 6,Nylon 6,1.55,PA6-GF50,210.0,,12500.0,290.0,14500.0,,2.0,,,,
SLOVAMID® 6,GF 60 000/1M,Polyamide 6,Nylon 6,1.58,PA6-GF60,250.0,,18000.0,400.0,24000.0,,2.5,,,,
SLOVAMID® 6,HI/1 TLS,Polyamide 6,Nylon 6,1.11,PA6-I,58.0,,1930.0,73.0,2250.0,,4.0,,,,
SLOVAMID® 6,LI LS,Polyamide 6,Nylon 6,1.1,PA6-I,68.0,,2200.0,85.0,2500.0,,4.0,,,,
SLOVAMID® 6,NG GF 15 HI,Polyamide 6,Nylon 6,1.24,PA6-I-GF15,105.0,,4950.0,145.0,5300.0,,5.0,,,,
SLOVAMID® 6,NG GF 45,Polyamide 6,Nylon 6,1.5,PA6-GF45,215.0,,12700.0,285.0,14500.0,,2.0,,,,
SLOVAMID® 6,NG GF 45 SGF,Polyamide 6,Nylon 6,1.49,PA6-GF45,195.0,,12800.0,270.0,14500.0,,2.0,,,,
SLOVAMID® 6,SGF 30,Polyamide 6,Nylon 6,1.33,PA6-GF30,110.0,,6400.0,185.0,7500.0,,6.0,,,,
SLOVAMID® 6,T 15,Polyamide 6,Nylon 6,1.25,PA6-MD15,100.0,,4800.0,95.0,5200.0,,12.0,,,,
SLOVAMID® 6,T 20,Polyamide 6,Nylon 6,1.3,PA6-MD20,105.0,,4800.0,95.0,5200.0,,9.0,,,,
Veroplas,PA2001F,Polyamide 6,Nylon 6,1.2,PA6-FR,60.0,,2800.0,89.6,,,,15.0,4.901960784313726,,
Veroplas,PA2002MI,Polyamide 6,Nylon 6,1.11,PA6-I,55.2,,1800.0,64.8,,,,45.0,29.411764705882355,,
Veroplas,PA3301F,Polyamide 6,Nylon 6,1.55,PA6-GF30-FR,110.0,,5500.0,145.0,,,,30.0,9.803921568627452,,
Verolloy,A1300,Acrylonitrile Butadiene Styrene + PA,ABS+Nylon,1.04,(ABS+PA),,,1500.0,44.8,,32.4,,,31.372549019607845,,
Verolloy,A1500,Acrylonitrile Butadiene Styrene + PA,ABS+Nylon,1.06,(ABS+PA),,,1170.0,39.3,,31.0,,200.0,83.33333333333334,,
Verolloy,A1500,Acrylonitrile Butadiene Styrene + PA,ABS+Nylon,1.06,(ABS+PA),,,1790.0,60.7,,42.1,,180.0,78.43137254901961,,
Verolloy,A2603,Acrylonitrile Butadiene Styrene + PA,ABS+Nylon,1.2,(ABS+PA)-GF15,,,3240.0,96.5,,62.1,,7.0,16.666666666666668,,
Verolloy,A2703,Acrylonitrile Butadiene Styrene + PA,ABS+Nylon,1.18,(ABS+PA)-GF15,,,3450.0,110.0,,68.9,,5.0,14.705882352941178,,
Verolloy,A5624,Acrylonitrile Butadiene Styrene + PA,ABS+Nylon,1.45,(ABS+PA)-GF20-FR,,,5970.0,147.0,,90.3,,,11.764705882352942,,
Verolloy,A5626,Acrylonitrile Butadiene Styrene + PA,ABS+Nylon,1.53,(ABS+PA)-GF30-FR,,,8130.0,177.0,,108.0,,,13.725490196078432,,
Novalloy-A,A2601,Acrylonitrile Butadiene Styrene + PA,ABS+Nylon,1.1,(ABS+PA)-GF30,,,1650.0,55.2,,40.0,,12.0,18.627450980392158,,
Novalloy-A,A2603,Acrylonitrile Butadiene Styrene + PA,ABS+Nylon,1.2,(ABS+PA)-GF15,,,4270.0,117.0,,82.7,,6.0,13.725490196078432,,
Novalloy-A,A2604,Acrylonitrile Butadiene Styrene + PA,ABS+Nylon,1.23,(ABS+PA)-GF20,,,5170.0,145.0,,96.5,,4.0,14.705882352941178,,
Novalloy-A,A2706,Acrylonitrile Butadiene Styrene + PA,ABS+Nylon,1.31,(ABS+PA)-GF30,,,5650.0,165.0,,117.0,,5.0,15.686274509803923,,
Novalloy-A,A2706,Acrylonitrile Butadiene Styrene + PA,ABS+Nylon,1.31,(ABS+PA)-GF30,,,6890.0,207.0,,124.0,,4.0,13.725490196078432,,
Novalloy-A,A5566,Acrylonitrile Butadiene Styrene + PA,ABS+Nylon,1.46,(ABS+PA)-GF-FR,97.9,,7170.0,142.0,,,,2.5,8.92156862745098,101.0,
Novalloy-A,A5736,Acrylonitrile Butadiene Styrene + PA,ABS+Nylon,1.5,(ABS+PA)-GF30-FR,,,6850.0,147.0,,93.1,,,13.725490196078432,,
Novalloy-A,A5736,Acrylonitrile Butadiene Styrene + PA,ABS+Nylon,1.5,(ABS+PA)-GF30-FR,,,8320.0,186.0,,117.0,,,11.764705882352942,,
Restramid,PA 6.6 30GF,Polyamide 66,Nylon 66,1.34,PA66,,,,,8500.0,,,1.0,,,
Resblend,PP/PA,Polyamide + PP,Nylon+PP,0.96,(PA+PP),,,,,2500.0,,,40.0,,,
PAmpellonne®,607s,Polyamide 66,Nylon 66,1.13,PA66,50.0,,,,2500.0,,,3.0,,,85.0
TECHNAMID® B,B-101 M,Polyamide 6,Nylon 6,1.13,PA6,80.0,218.0,2600.0,,,,,15.0,,,
TECHNAMID® A,A-SV30-A,Polyamide 66,Nylon 66,1.35,PA66-GF,165.0,260.0,9500.0,240.0,,,,4.0,,,
ARMAMID®,PA 6-2EK,Polyamide 6,Nylon 6,1.08,PA6,48.0,214.0,1500.0,55.0,,,,120.0,,,
ARMAMID®,PA 6-3E,Polyamide 6,Nylon 6,1.06,PA6,30.0,209.0,1400.0,38.0,,,,120.0,,,
ARMAMID®,PA 6-3EK,Polyamide 6,Nylon 6,1.07,PA6,43.0,210.0,1400.0,53.0,,,,150.0,,,
ARMAMID®,PA HC 20-1AF,Polyamide 6,Nylon 6,1.19,PA6,110.0,216.0,7500.0,160.0,,,,,,,
ARMAMID®,PA MN 40-1,Polyamide 6,Nylon 6,1.5,PA6-MD,70.0,215.0,3000.0,90.0,,,,6.0,,,
ARMAMID®,PA NE 15-1E,Polyamide 6,Nylon 6,1.25,PA6-GF,140.0,218.0,4900.0,184.0,,,,6.0,,,
ARMAMID®,PA School 20.2,Polyamide 6,Nylon 6,1.26,PA6-GF,74.0,218.0,3200.0,105.0,,,,6.5,,,
ARMAMID®,PA SVMN 30.1,Polyamide 6,Nylon 6,1.35,PA6,135.0,218.0,6500.0,180.0,,,,,,,
ARMAMID®,PA SVMN 35-1,Polyamide 6,Nylon 6,1.42,PA6,120.0,218.0,8500.0,175.0,,,,,,,
ARMAMID®,PA TM 15.1,Polyamide 6,Nylon 6,1.24,PA6-MD,68.0,216.0,4000.0,90.0,,,,,,,
PENTAMID B,E20 H black,Polyamide 6,Nylon 6,1.03,PA6,30.0,222.0,,,700.0,,35.0,,,,
PENTAMID B,E20 H natural,Polyamide 6,Nylon 6,1.03,PA6,30.0,222.0,,,700.0,,35.0,,,,
PENTAMID B,GK30 H LS black,Polyamide 6,Nylon 6,1.36,PA6-GB30,,222.0,,,4300.0,75.0,,8.0,,,
PENTAMID B,GK30 H LS natural,Polyamide 6,Nylon 6,1.36,PA6-GB30,,222.0,,,2150.0,55.0,,25.0,,,
PENTAMID B,GK30 H natural,Polyamide 6,Nylon 6,1.36,PA6-GB30,,222.0,,,2150.0,55.0,,25.0,,,
PENTAMID B,GK30 H natural,Polyamide 6,Nylon 6,1.36,PA6-GB30,,222.0,,,4300.0,75.0,,8.0,,,
PENTAMID B,GV10 MC20 H2 LS black,Polyamide 6,Nylon 6,1.36,PA6-(GF+MD)30,,222.0,,,5700.0,70.0,,4.5,,,
PENTAMID B,GV15 E H black,Polyamide 6,Nylon 6,1.21,PA6-I-GF15,,222.0,,,2700.0,65.0,,12.0,,,
PENTAMID B,GV30 E H black,Polyamide 6,Nylon 6,1.33,PA6-I-GF30,,222.0,,,5100.0,115.0,,7.5,,,
PENTAMID B,GV30 H LS black,Polyamide 6,Nylon 6,1.36,PA6-GF30,,222.0,,,6500.0,120.0,,7.0,,,
PENTAMID B,GV30 H RC black,Polyamide 6,Nylon 6,1.36,PA6-GF30,,220.0,,,5300.0,105.0,,7.0,,,
PENTAMID B,GV30 H uncoloured,Polyamide 6,Nylon 6,1.36,PA6-GF30,,222.0,,,5500.0,120.0,,8.0,,,
PENTAMID B,GV30 H2 RC S black,Polyamide 6,Nylon 6,1.36,PA6-GF30,,220.0,,,,,,,,,
PENTAMID B,GV30 H2 RC S black,Polyamide 6,Nylon 6,1.36,PA6-GF30,,220.0,6700.0,,8500.0,125.0,,2.7,,,
PENTAMID B,GV35 H2 RC S black,Polyamide 6,Nylon 6,1.4,PA6-GF35,,222.0,,,6400.0,105.0,,7.0,,,
PENTAMID B,GV40 E H black,Polyamide 6,Nylon 6,1.4,PA6-I-GF40,,222.0,,,11500.0,155.0,,3.5,,,
PENTAMID B,H TF25 yellow,Polyamide 6,Nylon 6,1.29,PA6-L,55.0,222.0,2600.0,90.0,2850.0,,3.0,,,,
PENTAMID B,L5 H natural,Polyamide 6,Nylon 6,1.12,PA6-I,45.0,222.0,,,1100.0,,20.0,,,,
PENTAMID B,MK30 H natural,Polyamide 6,Nylon 6,1.36,PA6-MD30,,222.0,,,4200.0,75.0,,5.0,,,
PENTAMID B,MK40 H black,Polyamide 6,Nylon 6,1.46,PA6-MD40,,222.0,,,2900.0,55.0,,20.0,,,
PENTAMID B,S GV25 H FR black,Polyamide 6,Nylon 6,1.39,PA6-GF25-FR,,222.0,,,5950.0,65.0,,4.9,,,
PENTAMID B,S GV25 H FR natural,Polyamide 6,Nylon 6,1.39,PA6-GF25-FR,,222.0,,,9500.0,130.0,,2.5,,,
PENTAMID B,S GV50 H black,Polyamide 6,Nylon 6,1.56,PA6-GF50,,221.0,,,11000.0,145.0,,3.6,,,
PENTAMID B,S GV50 H black,Polyamide 6,Nylon 6,1.56,PA6-GF50,,221.0,,,15400.0,210.0,,2.5,,,
PENTAMID B,S GV60 H black,Polyamide 6,Nylon 6,1.68,PA6-GF60,,221.0,,,14700.0,150.0,,2.9,,,
PENTAMID B,S GV60 H black,Polyamide 6,Nylon 6,1.68,PA6-GF60,,221.0,,,19000.0,215.0,,1.9,,,
PENTAMID AHT2,GV40 H2 black,Polyamide 6T/66 Copolymer,Nylon 6T/66,1.5,PA6T/66-GF40,,310.0,,,17100.0,225.0,,1.9,,,
PENTAMID AHT2,GV60 H2 uncoloured,Polyamide 6T/66 Copolymer,Nylon 6T/66,1.74,PA6T/66-GF60,,310.0,,,20500.0,250.0,,1.8,,,
PENTAMID AHS,GV30 H2 black,Polyamide 66 + PA 6T/XT,Nylon 66+Nylon 6T/XT,1.38,(PA66+PA6T/X)-GF30,,265.0,,,9900.0,205.0,,2.9,,,
PENTAMID AHS,GV40 H2 black,Polyamide 66 + PA 6T/XT,Nylon 66+Nylon 6T/XT,1.48,(PA66+PA6T/X)-GF40,,265.0,,,13800.0,215.0,,2.6,,,
PENTAMID AHS,GV40 H2 uncoloured,Polyamide 66 + PA 6T/XT,Nylon 66+Nylon 6T/XT,1.48,(PA66+PA6T/X)-GF40,,265.0,,,14700.0,240.0,,2.5,,,
PENTAMID AHS,GV50 H2 black,Polyamide 66 + PA 6T/XT,Nylon 66+Nylon 6T/XT,1.57,(PA66+PA6T/X)-GF50,,265.0,,,17900.0,225.0,,2.3,,,
PENTAMID AHS,GV50 H2 uncoloured,Polyamide 66 + PA 6T/XT,Nylon 66+Nylon 6T/XT,1.57,(PA66+PA6T/X)-GF50,,265.0,,,18900.0,250.0,,2.2,,,
PENTAMID AHS,GV60 H2 uncoloured,Polyamide 66 + PA 6T/XT,Nylon 66+Nylon 6T/XT,1.68,(PA66+PA6T/X)-GF60,,265.0,,,21800.0,240.0,,2.0,,,
PENTAMID AB,L5 H natural,Polyamide 66/6 Copolymer,Nylon 66/6,1.11,PA66/6-I,45.0,255.0,,,1200.0,,25.0,,,,
PENTAMID AB,L5 H1 RC black,Polyamide 66/6 Copolymer,Nylon 66/6,1.11,PA66/6-I,40.0,255.0,,,1200.0,,17.0,,,,
PENTAMID AB,MC30 H black,Polyamide 66/6 Copolymer,Nylon 66/6,1.36,PA66/6-MD30,,255.0,,,4550.0,65.0,,4.4,,,
PENTAMID AB,S GV50 H natural,Polyamide 66/6 Copolymer,Nylon 66/6,1.56,PA66/6-GF50,,255.0,,,16500.0,225.0,,2.5,,,
PENTAMID AB,S GV60 H black,Polyamide 66/6 Copolymer,Nylon 66/6,1.64,PA66/6-GF60,,255.0,15000.0,350.0,17500.0,235.0,,2.5,,,
PENTAMID AB,S GV60 H natural,Polyamide 66/6 Copolymer,Nylon 66/6,1.64,PA66/6-GF60,,255.0,15000.0,350.0,17500.0,235.0,,2.5,,,
PENTAMID A,CV30 H black,Polyamide 66,Nylon 66,1.26,PA66-CF30,,260.0,,,24200.0,195.0,,1.0,,,
PENTAMID A,CV40 H black,Polyamide 66,Nylon 66,1.3,PA66-CF40,,260.0,,,31500.0,205.0,,0.8,,,
PENTAMID A,GK30 H LS black,Polyamide 66,Nylon 66,1.36,PA66-GB30,,260.0,,,2300.0,55.0,,25.0,,,
PENTAMID A,GK30 H LS black,Polyamide 66,Nylon 66,1.36,PA66-GB30,,260.0,,,4500.0,75.0,,6.0,,,
PENTAMID A,GV15 H natural,Polyamide 66,Nylon 66,1.23,PA66-GF15,,260.0,5400.0,180.0,6000.0,130.0,,3.0,,,
PENTAMID A,GV25 H black,Polyamide 66,Nylon 66,1.32,PA66-GF25,,260.0,,,6000.0,120.0,,4.8,,,
PENTAMID A,GV25 H natural,Polyamide 66,Nylon 66,1.32,PA66-GF25,,260.0,,,6300.0,120.0,,4.8,,,
PENTAMID A,GV30 E H black,Polyamide 66,Nylon 66,1.3,PA66-I-GF30,,260.0,,,8550.0,150.0,,3.5,,,
PENTAMID A,GV30 E H natural,Polyamide 66,Nylon 66,1.3,PA66-I-GF30,,260.0,,,8600.0,150.0,,3.5,,,
PENTAMID A,GV30 H black,Polyamide 66,Nylon 66,1.36,PA66-GF30,,260.0,8700.0,275.0,10500.0,180.0,,3.5,,,
PENTAMID A,GV30 H RC black,Polyamide 66,Nylon 66,1.36,PA66-GF30,,260.0,,,7800.0,140.0,,3.5,,,
PENTAMID A,GV30 H TF15 black,Polyamide 66,Nylon 66,1.47,PA66-GF30-L,,260.0,,,6800.0,110.0,,4.0,,,
PENTAMID A,L10 H natural,Polyamide 66,Nylon 66,1.1,PA66-I,60.0,260.0,2200.0,90.0,2400.0,,5.5,35.0,,,
PENTAMID A,SK H black,Polyamide 66,Nylon 66,1.13,PA66,90.0,260.0,3100.0,120.0,3200.0,,4.0,,,,
PENTAMID A,SK H natural,Polyamide 66,Nylon 66,1.13,PA66,55.0,260.0,,,1250.0,,15.0,,,,
PENTAMID A,SK H natural,Polyamide 66,Nylon 66,1.13,PA66,90.0,260.0,3200.0,120.0,3200.0,,4.0,,,,
PENTALLOY BP,(HV) H natural,Polyamide 6 + PP,Nylon 6+PP,1.04,(PA+PP),61.0,222.0,,,2700.0,,4.4,26.0,,,
PENTALLOY BP,GV15 H black,Polyamide 6 + PP,Nylon 6+PP,1.15,(PA+PP)-GF15,,222.0,,,6200.0,95.0,,2.5,,,
PENTALLOY BP,GV30 H black,Polyamide 6 + PP,Nylon 6+PP,1.27,(PA+PP)-GF30,,222.0,,,7200.0,97.0,,3.9,,,
PENTALLOY BP,GV30 H natural,Polyamide 6 + PP,Nylon 6+PP,1.27,(PA+PP)-GF30,,222.0,,,7200.0,100.0,,3.8,,,
MAXAMID™,EPDM206-NC010,Polyamide 6,Nylon 6,1.07,PA6-L,,,1720.0,69.0,,,,95.0,,,
MAXAMID™,EPDM66G33-BK,Polyamide 66,Nylon 66,1.34,PA66-I-GF35-L,,,8280.0,200.0,,,,5.0,,,
MAXAMID™,EPDM66G43-NC010,Polyamide 66,Nylon 66,1.45,PA66-I-GF45-L,,,10300.0,241.0,,,,5.0,,,
MAXAMID™,EPDMRC66G14-HSL BK,Polyamide 66,Nylon 66,1.19,PA66-I-GF15-L,,,3590.0,145.0,,,,10.0,20.58823529411765,,
MAXAMID™,PA66AVL,Polyamide 66,Nylon 66,1.11,PA66-L,,,2550.0,96.6,,,,20.0,5.196078431372549,,
MAXAMID™,PA66G33HSL-NC010,Polyamide 66,Nylon 66,1.39,PA66-GF35-L,,,9660.0,248.0,,,,3.0,10.784313725490197,,
MAXAMID™,PA66G33L NC010,Polyamide 66,Nylon 66,1.39,PA66-GF35-L,,,9660.0,248.0,,,,3.0,10.784313725490197,,
MAXAMID™,PA66G33L-BK,Polyamide 66,Nylon 66,1.39,PA66-GF35-L,,,9660.0,248.0,,,,3.0,10.784313725490197,,
MAXAMID™,PA66G50-BK,Polyamide 66,Nylon 66,1.56,PA66-GF50-L,,,15900.0,304.0,,,,3.0,15.686274509803923,,
MAXAMID™,PA66G50HSL-BK,Polyamide 66,Nylon 66,1.56,PA66-GF50-L,,,15900.0,304.0,,,,3.0,15.686274509803923,,
MAXAMID™,PA66M40-NC010,Polyamide 66,Nylon 66,1.51,PA66-MD40-L,,,6900.0,152.0,,,,3.0,4.215686274509804,,
MAXAMID™,PA6-BK,Polyamide 6,Nylon 6,1.13,PA6-L,,,2900.0,110.0,,,,50.0,5.196078431372549,,
MAXAMID™,PA6G15HSL-BK,Polyamide 6,Nylon 6,1.23,PA6-GF15-L,,,5170.0,186.0,,,,6.0,5.784313725490197,,
MAXAMID™,PA6G50HSL-BK,Polyamide 6,Nylon 6,1.57,PA6-GF50-L,,,14100.0,303.0,,,,2.5,15.686274509803923,,
MAXAMID™,PA6MG40-BK,Polyamide 6,Nylon 6,1.49,PA6-(GF+MD)40-L,,,7590.0,207.0,,,,3.0,4.215686274509804,,
MAXAMID™,RC666G33-HSL BK,Polyamide 66/6 Copolymer,Nylon 66/6,1.39,PA66/6-GF35-L,,,6900.0,200.0,,,,3.0,10.784313725490197,,
MAXAMID™,RC666G43HSL-BK09,Polyamide 66/6 Copolymer,Nylon 66/6,1.5,PA66/6-GF45-L,,,11400.0,241.0,,,,3.0,10.784313725490197,,
MAXAMID™,RC6G15-BK09,Polyamide 6,Nylon 6,1.23,PA6-GF15-L,,,4280.0,162.0,,,,5.0,5.294117647058824,,
MAXAMID™,RC6G50HSL-BK09,Polyamide 6,Nylon 6,1.57,PA6-GF50-L,,,12800.0,276.0,,,,2.5,12.745098039215687,,
MAXAMID™,RCU66G33HSL-BK09,Polyamide 66,Nylon 66,1.38,PA66-GF35-L,,,7590.0,200.0,,,,5.0,7.843137254901961,,
Nypol®,A3 G20 V10 NTLA010 NR304,Polyamide 66,Nylon 66,1.38,PA66-(GF+GB)30,,,7200.0,238.0,,,,4.0,7.843137254901961,,
NaturePlast,NP BioPA11-252,"Polyamide, Unspecified","Nylon, Unspecified",1.01,PA,,,,,1620.0,,,140.0,,,
NEVIMID,6 B B30 NATURALE,Polyamide 6,Nylon 6,1.34,PA6-GB30,,,4100.0,,4500.0,70.0,,8.0,4.5,,
NEVIMID,6 B E300 BK,Polyamide 6,Nylon 6,1.09,PA6,55.0,,2000.0,,2300.0,40.0,5.0,15.0,25.0,,
NEVIMID,6 B G10 NERO,Polyamide 6,Nylon 6,1.21,PA6-GF10,,,2800.0,,,70.0,,5.0,3.5,,
NEVIMID,6 B G15 NATURALE,Polyamide 6,Nylon 6,1.23,PA6-GB15,,,6000.0,180.0,7000.0,130.0,,5.0,7.352941176470589,115.0,
NEVIMID,6 B G30 H2 NATURALE (ex MLD FV30 NATURALE),Polyamide 6,Nylon 6,1.36,PA6-GF30,,,9000.0,,10500.0,170.0,,4.5,15.0,,
NEVIMID,6 B G30 ST NATURALE,Polyamide 6,Nylon 6,1.32,PA6-GF30,,,,,8500.0,140.0,,5.0,20.0,,
NEVIMID,6 D NATURALE,Polyamide 6,Nylon 6,1.13,PA6-L,,,2800.0,,3300.0,85.0,3.5,10.0,4.0,,
NEVIMID,66 A B30 NATURALE,Polyamide 66,Nylon 66,1.35,PA66-GB30,,,,,4700.0,80.0,,7.0,4.5,,
NEVIMID,66 A E903 NC,Polyamide 66,Nylon 66,1.06,PA66,,,1500.0,,1800.0,45.0,,50.0,90.0,,
NEVIMID,66 A E904 BK,Polyamide 66,Nylon 66,1.06,PA66,,,1650.0,,1800.0,45.0,,50.0,85.0,,
NEVIMID,66 A G33 ST H NATURALE,Polyamide 66,Nylon 66,1.34,PA66-GF35,,,6500.0,220.0,8700.0,145.0,,5.0,20.58823529411765,115.0,
NEVIMID,66 A H NERO,Polyamide 66,Nylon 66,1.14,PA66,90.0,,2800.0,,3600.0,,3.5,10.0,4.5,,
NEVILUB,PA6 TF20 NATURALE,Polyamide 6,Nylon 6,1.26,PA6-L,65.0,,2800.0,,3700.0,55.0,5.0,10.0,5.0,,
NEVIECO,PA6 G30 NERO,Polyamide 6,Nylon 6,1.35,PA6-GF30,,,8000.0,,9000.0,100.0,,3.5,8.0,,
NEXT SIGNATURE,PA6 G33-100,Polyamide 6,Nylon 6,1.38,PA6-GF35,,,8620.0,,,,,2.0,10.784313725490197,120.0,
NEXT REGRIND,PA6 8267-300RG,Polyamide 6,Nylon 6,1.48,PA6-(GF+MD)40,,,186.0,,190.0,,,2.0,6.568627450980393,,
NEXT PCR,PA6 MG 300PCR,Polyamide 6,Nylon 6,1.13,PA6,,,,,,,,50.0,,110.0,
POLYNIL®,B40,Polyamide 66,Nylon 66,1.14,PA66,,258.0,,,,,,,,,
POLYNIL®,C50,Polyamide 66/6 Copolymer,Nylon 66/6,1.13,PA66/6,81.0,249.0,2500.0,110.0,2500.0,,,80.0,6.0,,
POLYNIL®,P240,Polyamide 66,Nylon 66,1.14,PA66,82.0,258.0,2800.0,120.0,2800.0,,,100.0,7.0,,
POLYNIL®,P50 L,Polyamide 66,Nylon 66,1.14,PA66-L,83.0,258.0,2900.0,120.0,3100.0,,6.0,50.0,5.5,,
POLYNIL®,P50 LHS,Polyamide 66,Nylon 66,1.14,PA66-L,83.0,258.0,2900.0,120.0,3100.0,,6.0,50.0,5.5,,
POLYNIL®,P50/4,Polyamide 66,Nylon 66,1.14,PA66,81.0,258.0,2850.0,120.0,3100.0,,,50.0,5.5,,
POLYNIL®,P75 BR,Polyamide 66,Nylon 66,1.14,PA66,82.0,258.0,2600.0,115.0,3200.0,,,85.0,5.0,,
POLYNIL®,S40,Polyamide 66,Nylon 66,1.14,PA66,,258.0,,,,,,,,,
PoliXL™,PA66BK,Polyamide 66,Nylon 66,1.13,PA66-I-GF35-L,,,1200.0,,1400.0,53.0,,50.0,10.0,,
PoliXL™,PA66BKFUV,Polyamide 66,Nylon 66,1.15,PA66,,,2760.0,106.0,2830.0,,,10.0,5.196078431372549,,
PoliXL™,PA66GF15BK,Polyamide 66,Nylon 66,1.25,PA66-GF15,,,,,,,,,,,
PoliXL™,PA66GF30BK,Polyamide 66,Nylon 66,1.4,PA66-GF30,,,8970.0,241.0,9310.0,,,3.0,8.92156862745098,,
PoliXL™,PA66GF33BK,Polyamide 66,Nylon 66,1.4,PA66-GF35,,,9100.0,262.0,9790.0,,,3.0,11.764705882352942,,
PoliXL™,PA66GF33N,Polyamide 66,Nylon 66,1.4,PA66-GF35,,,,,,,,,,,
PoliXL™,PA66GF35BK,Polyamide 66,Nylon 66,1.4,PA66-GF35,,,,,,,,,,,
PoliXL™,PA66GF35BK,Polyamide 66,Nylon 66,1.4,PA66-GF35,,,9660.0,269.0,10300.0,,,3.0,11.764705882352942,,
PoliXL™,PA66GF35N,Polyamide 66,Nylon 66,1.4,PA66-GF35,,,9660.0,269.0,10300.0,,,3.0,11.764705882352942,,
PoliXL™,PA66GHI14BKB,Polyamide 66,Nylon 66,1.2,PA66-GF15-L,,,4310.0,124.0,4480.0,,,6.0,15.686274509803923,,
PoliXL™,PA66GI14BKB,Polyamide 66,Nylon 66,1.19,PA66-I-GF15-L,,,3790.0,144.0,4480.0,,,4.0,11.764705882352942,,
PoliXL™,PA66M36BKT,Polyamide 66,Nylon 66,1.4,PA66-MD40-L,,,4480.0,82.0,4830.0,,,15.0,7.843137254901961,,
PoliXL™,PA66M40N,Polyamide 66,Nylon 66,1.5,PA66-MD40-L,,,,,,,,,,,
PoliXL™,PA6GM40BK,Polyamide 6,Nylon 6,1.48,PA6-(GF+MD)40,,,7590.0,193.0,11000.0,,,2.0,5.196078431372549,,
PoliXL™,PA6GM30BK,Polyamide 6,Nylon 6,1.48,PA6-(GF+MD)25,,,,,,,,,,,
PoliPIR™,PA66GF-1330,Polyamide 66,Nylon 66,1.4,PA66-GF35,,,8280.0,220.0,8970.0,,,3.0,9.411764705882353,,
PoliPIR™,PA66GF-3331,Polyamide 66,Nylon 66,1.4,PA66-GF35,,,5170.0,213.0,5520.0,,,3.0,9.411764705882353,,
UNIPA®,Ld,Polyamide 66,Nylon 66,1.16,PA66-FR-L,,,3310.0,103.0,3450.0,,,50.0,4.215686274509804,115.0,
UNIPA®,MRg,Polyamide 6,Nylon 6,1.28,PA6-GF30,,,,172.0,,,,8.0,5.196078431372549,,
UNIPA®,Nylon,Polyamide 66,Nylon 66,1.14,PA66-FR,,,2830.0,100.0,2830.0,,,60.0,7.352941176470589,121.0,
UNIPA®,Rg,Polyamide 66,Nylon 66,1.25,PA66-GF30-FR,,,6550.0,186.0,8270.0,,,4.0,11.764705882352942,,
UNIPA®,Rk,Polyamide 66,Nylon 66,1.18,PA66-RF-FR,,,4240.0,131.0,,,,4.0,5.196078431372549,,
NOVAMIDE PA66,FR FV25,Polyamide 66,Nylon 66,,PA66-GF25-FR,,,7000.0,,,,,,5.882352941176471,,
NOVAMIDE PA6,FR HF,Polyamide 6,Nylon 6,,PA6-FR-P,,,3000.0,,,,,,2.9411764705882355,,
NOVAMIDE PA6,G6 DB BLACK 9198,Polyamide 6,Nylon 6,,PA6-GF30,,,7000.0,,,100.0,,,6.862745098039216,,
NOVAMIDE PA12,P0 HI,Polyamide 12,Nylon 12,,PA12,,,1000.0,,,,,,7.843137254901961,,
NYCOA Polyamide,2011,Polyamide + TPE,Nylon+TPE,1.1,(PA+TPE)-FR,,205.0,469.0,22.1,,,,500.0,18.627450980392158,,
NYCOA Polyamide,2137,Polyamide Copolymer,Nylon Copolymer,1.11,PA(tr),,199.0,2170.0,84.8,,,,50.0,6.764705882352942,,
NYCOA Polyamide,2176,Polyamide + TPE,Nylon+TPE,1.07,(PA+TPE)-FR-P,,217.0,634.0,27.6,,,,300.0,83.33333333333334,,64.0
NYCOA Polyamide,2237,Polyamide 6,Nylon 6,1.12,PA6,,199.0,2200.0,90.0,,,,100.0,6.764705882352942,,60.0
NYCOA Polyamide,2245,Polyamide + TPE,Nylon+TPE,1.01,(PA+TPE)-FR,,205.0,448.0,20.0,,,,400.0,73.52941176470588,,63.0
NYCOA Polyamide,2256,Polyamide 6,Nylon 6,1.33,PA6-I-GF30,,221.0,6810.0,161.0,,,,8.0,11.764705882352942,,
NYCOA Polyamide,2263,Polyamide + TPE,Nylon+TPE,1.13,(PA+TPE)-P,,192.0,345.0,17.9,,,,500.0,27.450980392156865,,
NYCOA Polyamide,2301,Polyamide + TPE,Nylon+TPE,1.11,(PA+TPE)-I,,212.0,896.0,35.9,,,,300.0,11.764705882352942,,
NYCOA Polyamide,2326 HS,Polyamide 6,Nylon 6,1.06,PA6-I,,220.0,1500.0,58.6,,,,130.0,86.27450980392157,118.0,
NYCOA Polyamide,4212 HS,Polyamide 6,Nylon 6,1.14,PA6-I-GF10,,220.0,2210.0,55.2,,,,42.0,25.490196078431374,120.0,
NYCOA Polyamide,5013 HS,Polyamide 66,Nylon 66,1.22,PA66-GF15-FR,,258.0,4790.0,158.0,5400.0,,,3.0,4.705882352941177,122.0,
NYCOA Polyamide,5100 HS,Polyamide 66,Nylon 66,1.12,PA66-I,,258.0,2220.0,85.0,,,,50.0,13.725490196078432,118.0,
NYCOA Polyamide,5133 HS,Polyamide 66,Nylon 66,1.35,PA66-I-GF35,,258.0,8000.0,230.0,,,,3.0,20.58823529411765,122.0,
NYCOA Polyamide,5201 HS,Polyamide 66,Nylon 66,1.12,PA66-I,,258.0,2430.0,95.0,,,,15.0,5.196078431372549,119.0,
NYCOA Polyamide,5300 ST,Polyamide 66,Nylon 66,1.06,PA66,,258.0,1600.0,69.6,,,,70.0,83.33333333333334,118.0,
NYCOA Polyamide,6215 HS,Polyamide 612,Nylon 612,1.19,PA612-I-GF15,,217.0,3600.0,120.0,,,,10.0,17.647058823529413,122.0,
NYCOA Polyamide,715 C,Polyamide 6,Nylon 6,1.13,PA6-FR,,221.0,862.0,37.2,,,,300.0,16.666666666666668,,
NYCOA Polyamide,7551 Nat,Polyamide 12,Nylon 12,0.998,PA12,,174.0,437.0,17.4,,,,600.0,83.33333333333334,,
NYCOA Polyamide,851,Polyamide 6,Nylon 6,1.13,PA6-FR,,221.0,2600.0,100.0,,,,50.0,4.705882352941177,120.0,
NYCOA Polyamide,9030 NL,Polyamide 6,Nylon 6,1.13,PA6-Nano,,210.0,3500.0,131.0,,,,15.0,3.9215686274509807,,
NYCOA Polyamide,ASN 27 250 KNF,Polyamide 6,Nylon 6,1.32,PA6-GF25-L,,220.0,6930.0,235.0,8050.0,,,3.0,4.215686274509804,120.0,
NYCOA Polyamide,ASN 27 300 KNF,Polyamide 6,Nylon 6,1.35,PA6-I-GF30,,222.0,8220.0,210.0,9450.0,,,3.0,13.725490196078432,120.0,
NYCOA Polyamide,ASN 27 400 SR KNF,Polyamide 6,Nylon 6,1.48,PA6-GF40-FR,,221.0,10800.0,274.0,11500.0,,,4.0,16.666666666666668,121.0,
Promyde®,A30 P2 G30,Polyamide 66,Nylon 66,1.35,PA66-GF30,,,6500.0,160.0,7500.0,130.0,,5.0,,,
Promyde®,B15 U,Polyamide 6,Nylon 6,1.13,PA6-FR-L,,,1000.0,30.0,1100.0,,25.0,50.0,,,
Promyde®,B30 NC100,Polyamide 6,Nylon 6,1.14,PA6-MD-L,,,1400.0,70.0,2000.0,,25.0,25.0,,,
Promyde®,B30 NC100,Polyamide 6,Nylon 6,1.14,PA6-MD-L,,,3500.0,130.0,4000.0,,3.5,4.0,,,
Promyde®,B30 P BL01,Polyamide 6,Nylon 6,1.13,PA6-L,,,1100.0,30.0,1150.0,,25.0,50.0,,,
Promyde®,B30 P BR1,Polyamide 6,Nylon 6,1.13,PA6-L,,,1000.0,30.0,1100.0,,25.0,50.0,,,
Promyde®,B30 P2 G10 MI,Polyamide 6,Nylon 6,1.19,PA6-I-GF10,,,2300.0,90.0,2500.0,,,8.0,,,
Promyde®,B30 P2 G20,Polyamide 6,Nylon 6,1.28,PA6-GF20,,,5500.0,195.0,6500.0,,,3.5,,,
Promyde®,B30 P2 G25 S2 U2,Polyamide 6,Nylon 6,1.35,PA6-GF25-FR-L,,,5200.0,155.0,5500.0,,,3.0,,,
Promyde®,B30 P2 G25 U0,Polyamide 6,Nylon 6,1.38,PA6-GF25-FR-L,,,4800.0,90.0,5500.0,,,6.0,,,
Promyde®,B30 P2 G25 WR,Polyamide 6,Nylon 6,1.22,PA6-GF25,,,4500.0,125.0,5700.0,,,4.5,,,
Promyde®,B30 P2 G30 BL04N,Polyamide 6,Nylon 6,1.36,PA6-GF30,,,5100.0,180.0,6300.0,,,5.0,,,
Promyde®,B30 P2 G30 U0,Polyamide 6,Nylon 6,1.4,PA6-GF30-FR-L,,,5800.0,180.0,6500.0,,,6.0,,,
Promyde®,B30 P2 G30 U2,Polyamide 6,Nylon 6,1.4,PA6-GF30-FR-L,,,8000.0,210.0,9000.0,,,3.0,,,
Promyde®,B30 P2 G45 MI,Polyamide 6,Nylon 6,1.5,PA6-I-GF45,,,11900.0,250.0,14300.0,,,2.5,,,
Promyde®,B30 P2 G50,Polyamide 6,Nylon 6,1.56,PA6-GF50,,,8000.0,,10000.0,,,3.5,,,
Promyde®,B30 P2 GFC30,Polyamide 6,Nylon 6,1.36,PA6-GF30,,,8000.0,250.0,9300.0,,,3.0,,,
Promyde®,B30 P2 U0,Polyamide 6,Nylon 6,1.18,PA6-FR-L,,,1200.0,50.0,1400.0,,25.0,50.0,,,
Promyde®,B30 P2 U0,Polyamide 6,Nylon 6,1.18,PA6-FR-L,,,3200.0,105.0,3600.0,,3.5,9.0,,,
Promyde®,B30 PN BR1,Polyamide 6,Nylon 6,1.13,PA6-L,,,2700.0,105.0,3200.0,,3.5,18.0,,,
Promyde®,B30 U,Polyamide 6,Nylon 6,1.13,PA6-FR-L,,,1000.0,30.0,1100.0,,25.0,,,,
Promyde®,B300 P HS,Polyamide 6,Nylon 6,1.13,PA6-L,,,1000.0,40.0,1100.0,,25.0,50.0,,,
Promyde®,B300 P HSI,Polyamide 6,Nylon 6,1.13,PA6-L,,,2800.0,115.0,3200.0,,4.0,10.0,,,
Promyde®,B300 P2 G20 U0,Polyamide 6,Nylon 6,1.34,PA6-GF20-FR-L,,,3500.0,90.0,5000.0,,,5.0,,,
Promyde®,B300 P2 G20 U0,Polyamide 6,Nylon 6,1.34,PA6-GF20-FR-L,,,7200.0,180.0,8300.0,,,2.5,,,
Promyde®,B300 P2 G30,Polyamide 6,Nylon 6,1.36,PA6-GF30,195.0,,8400.0,275.0,9900.0,,,3.0,,,
Promyde®,B300 P2 G30 S,Polyamide 6,Nylon 6,1.36,PA6-GF30,,,5200.0,180.0,6700.0,,,5.0,,,
Promyde®,B300 P2 G30 U0,Polyamide 6,Nylon 6,1.4,PA6-GF30-FR-L,,,5800.0,80.0,6500.0,,,6.0,,,
Promyde®,B300 P2 G30 U0 H,Polyamide 6,Nylon 6,1.6,PA6-GF30-FR-L,,,,,6800.0,,,5.5,,,
Promyde®,B300 P2 G30 U0 H,Polyamide 6,Nylon 6,1.6,PA6-GF30-FR-L,,,8800.0,210.0,10300.0,,,2.5,,,
Promyde®,B300 P2 G35,Polyamide 6,Nylon 6,1.4,PA6-GF35,,,10000.0,275.0,11000.0,,,3.0,,,
Promyde®,B300 P2 G35 S,Polyamide 6,Nylon 6,1.4,PA6-GF35,,,6000.0,180.0,7500.0,,,6.0,,,
Promyde®,B300 P2 G35 U0,Polyamide 6,Nylon 6,1.44,PA6-GF35-FR-L,,,,,,,,,,,
Promyde®,B300 P2 G40,Polyamide 6,Nylon 6,1.46,PA6-GF40,,,7000.0,200.0,8700.0,,,3.5,,,
Promyde®,B300 P2 G40 S,Polyamide 6,Nylon 6,1.46,PA6-GF40,,,12000.0,340.0,14500.0,,,3.0,,,
Promyde®,B300 P2 GFC30,Polyamide 6,Nylon 6,1.36,PA6-GF30,,,5200.0,180.0,6700.0,,5.0,,,,
Promyde®,B300 P2 GFC50,Polyamide 6,Nylon 6,1.56,PA6-GF50,,,8500.0,195.0,10000.0,,3.5,,,,
Promyde®,B300 P2 GFC50,Polyamide 6,Nylon 6,1.56,PA6-GF50,,,15500.0,370.0,17000.0,,3.0,,,,
Promyde®,B300 P2 M40,Polyamide 6,Nylon 6,1.45,PA6-MD40,,,3000.0,100.0,3000.0,,,7.0,,,
Promyde®,B33 BR1,Polyamide 6,Nylon 6,1.13,PA6-L,,,2900.0,110.0,3400.0,,4.0,50.0,,,
Promyde®,B33 LN,Polyamide 6,Nylon 6,1.13,PA6-L,,,,,,,,,,,
Promyde®,B40,Polyamide 6,Nylon 6,1.13,PA6,,,,,,,,,,,
Promyde®,B40 BR1,Polyamide 6,Nylon 6,1.13,PA6-L,,,2900.0,115.0,3400.0,,4.0,70.0,,,
Promyde®,B40 P2 FLX HI,Polyamide 6,Nylon 6,1.08,PA6-I-P,,,450.0,20.0,500.0,,,200.0,,,
Promyde®,B40 P2 U0 T,Polyamide 6,Nylon 6,1.17,PA6-FR,,,3500.0,110.0,3800.0,,4.0,7.0,,,
Promyde®,B50 L,Polyamide 6,Nylon 6,1.13,PA6-L,,,,,,,,,,,
Promyde®,B730,Polyamide Copolymer,Nylon Copolymer,1.15,PA(tr),,,1300.0,60.0,1500.0,,,20.0,,,
Promyde®,BF40 L,Polyamide 6,Nylon 6,1.13,PA6-L,,,,,,,,,,,
Promyde®,BF640 LN,Polyamide Copolymer,Nylon Copolymer,1.1,PA(tr)-L,,,,,,,,,,,
Promyde®,BF740,Polyamide Copolymer,Nylon Copolymer,1.15,PA(tr),,,,,,,,,,,
Promyde®,BF740L,Polyamide Copolymer,Nylon Copolymer,1.15,PA(tr)-L,,,,,,,,,,,
Promyde®,BF745,Polyamide Copolymer,Nylon Copolymer,1.15,PA(tr),,,,,,,,,,,
Promyde®,BF845LN,Polyamide Copolymer,Nylon Copolymer,,PA(tr)-L,,,,,,,,,,,
Promyde®,BF933 L,Polyamide 6,Nylon 6,1.11,PA6-L,,,,,,,,,,,
Promyde®,BF940,Polyamide 6,Nylon 6,1.11,PA6,,,,,,,,,,,
Promyde®,BF940L,Polyamide 6,Nylon 6,1.11,PA6-L,,,,,,,,,,,
i-OnComp™,PA6 GF 20,Polyamide 6,Nylon 6,1.28,PA6-GF20,134.0,,6270.0,156.0,6340.0,125.0,,2.1,9.411764705882353,,
POTICON,NT233B,Polyamide 66,Nylon 66,1.25,PA66,,,4900.0,147.0,,,,7.1,6.96078431372549,,
POTICON,NTB935,"Polyamide, Unspecified","Nylon, Unspecified",1.52,PA-MD,,,11000.0,205.0,,,,2.0,2.9411764705882355,,
POTICON,ONN30B,Polyamide 66,Nylon 66,1.41,PA66,,,8200.0,214.0,,,,4.0,4.313725490196079,,
NYLOY®,KF-0030N 311WT,Polyamide 6,Nylon 6,1.38,PA6,,,7850.0,108.0,,,,1.5,3.3333333333333335,,
NYLOY®,KF-0030N 8110W,Polyamide 6,Nylon 6,1.44,PA6,,,9320.0,118.0,,,,1.5,3.03921568627451,,
NYLOY®,M-0010N-V0,Polyamide 66,Nylon 66,1.09,PA66-FR,,,2840.0,98.1,,,,26.0,9.803921568627452,,77.0
NYLOY®,MC-0020N,Polyamide 66,Nylon 66,1.04,PA66-CF20,,,9370.0,271.0,,,,2.0,9.11764705882353,118.0,
NYLOY®,MC-0030N,Polyamide 66,Nylon 66,1.08,PA66-CF30,,,16000.0,294.0,,,,1.0,11.764705882352942,113.0,
NYLOY®,MG-0023N,Polyamide 66,Nylon 66,1.12,PA66-GF25,,,6960.0,195.0,,,,3.5,9.803921568627452,112.0,
NYLOY®,MG-0023N-V0,Polyamide 66,Nylon 66,1.31,PA66-GF25-FR,,,8430.0,206.0,,,,2.0,9.11764705882353,117.0,
NYLOY®,MG-0033N,Polyamide 66,Nylon 66,1.18,PA66-GF35,,,10000.0,270.0,,,,3.2,15.686274509803923,115.0,
NYLOY®,MG-0050N,Polyamide 66,Nylon 66,1.33,PA66-GF50,,,12400.0,350.0,,,,2.7,18.627450980392158,120.0,
NYLOY®,MG-1033NM,Polyamide 66,Nylon 66,1.17,PA66-I-GF35,,,7650.0,226.0,,,,3.0,21.568627450980394,115.0,
NYLOY®,MG-6033B,Polyamide 66,Nylon 66,1.19,PA66-X35,,,9120.0,245.0,,,,2.5,11.764705882352942,,
NYLOY®,MS-0100B-SP,Polyamide 66,Nylon 66,1.06,PA66,39.2,,1420.0,58.7,,,,60.0,97.05882352941177,,
NYLOY®,MS-0100N-SP,Polyamide 66,Nylon 66,1.06,PA66,39.2,,1470.0,58.7,,,,90.0,97.05882352941177,,
NYLOY®,MS-0200B,Polyamide 66,Nylon 66,0.944,PA66-I,,,2160.0,93.2,,,,55.0,18.627450980392158,,76.0
NYLOY®,NG-0023N,Polyamide 6,Nylon 6,1.11,PA6-GF25,,,7060.0,208.0,,,,2.0,10.784313725490197,110.0,
NYLOY®,NG-0033N-V0,Polyamide 6,Nylon 6,1.38,PA6-GF35-FR,,,9340.0,201.0,,,,2.0,9.607843137254903,117.0,
NYLOY®,NG-0245B,Polyamide 6,Nylon 6,1.31,PA6-GF45,,,12300.0,245.0,,,,2.0,10.784313725490197,,
NYLOY®,NG-0830B,Polyamide 6,Nylon 6,1.16,PA6-GF30,,,9430.0,230.0,,,,2.0,9.11764705882353,116.0,
NYLOY®,NG-1207BM,Polyamide 6,Nylon 6,1.17,PA6-X5,58.7,,2840.0,83.2,,,,7.5,7.352941176470589,,
NYLOY®,NS-0230B,Polyamide 6,Nylon 6,0.927,PA6,,,1670.0,68.7,,,,70.0,57.84313725490196,,
NYLOY®,UB-0010N G35N1N,"Polyamide, Unspecified","Nylon, Unspecified",1.41,PA-GF35,,,9600.0,270.0,,,,2.0,,,
NYLOY®,UB-0010N G35N2N,"Polyamide, Unspecified","Nylon, Unspecified",1.42,PA-GF35,,,9700.0,260.0,,,,2.0,,,
NYLOY®,UB-0010N G45N3N,"Polyamide, Unspecified","Nylon, Unspecified",1.54,PA-GF45,,,12900.0,300.0,,,,2.0,,,
NYLOY®,UB-0010N G50L2N,"Polyamide, Unspecified","Nylon, Unspecified",1.58,PA-GF50,,,14300.0,320.0,,,,2.0,,,
ALTECH® PA66 ECO,1000/116,Polyamide 66,Nylon 66,1.12,PA66-I,,,2400.0,90.0,2600.0,,,25.0,,,
ALTECH® PA66 ECO,1000/561,Polyamide 66,Nylon 66,1.12,PA66-I,,,2500.0,95.0,2600.0,,,25.0,,,
ALTECH® PA66 ECO,2020/116 GF20 IM,Polyamide 66,Nylon 66,1.25,PA66-I-GF20,,260.0,6000.0,180.0,6500.0,,,3.0,,,
ALTECH® PA66 ECO,2035/500 GF35,Polyamide 66,Nylon 66,1.41,PA66-GF35,,,10000.0,250.0,10800.0,165.0,,2.3,,,
ALTECH® PA66,A 1000/107,Polyamide 66,Nylon 66,1.15,PA66,83.0,263.0,3100.0,95.0,3300.0,,4.2,15.0,,,
ALTECH® PA66,A 1000/501 IM,Polyamide 66,Nylon 66,1.08,PA66-I,55.0,263.0,1900.0,65.0,2100.0,,5.7,40.0,,,
ALTECH® PA66,A 2015/310 GF15 IM,Polyamide 66,Nylon 66,1.19,PA66-I-GF15,,265.0,2100.0,55.0,2400.0,55.0,,12.0,,,
ALTECH® PA66,A 2030/109 GF30,Polyamide 66,Nylon 66,1.36,PA66-GF30,,263.0,8500.0,250.0,10000.0,180.0,,3.5,,,
ALTECH® PA66,A 2030/109 GF30 GY1176-12LS,Polyamide 66,Nylon 66,1.36,PA66-GF30,,263.0,8500.0,245.0,9700.0,160.0,,2.7,,,
ALTECH® PA66,A 2030/500 HR GF30 BK0002-00,Polyamide 66,Nylon 66,1.38,PA66-GF30,,265.0,8800.0,263.0,9600.0,170.0,,3.4,,,
ALTECH® PA66,A 2030/516 GF30 IM,Polyamide 66,Nylon 66,1.32,PA66-I-GF30,,263.0,7650.0,215.0,8250.0,140.0,,3.2,,,
ALTECH® PA66,A 2030/578 GF30,Polyamide 66,Nylon 66,1.38,PA66-GF30,,264.0,8400.0,245.0,9100.0,180.0,,2.8,,,
