Repository: mike-keating-iv/ml-polymer-classification

# Polymer Classification using Machine Learning

## Project Overview

This project develops machine learning models to classify polymer materials into their respective subclasses using mechanical and physical property data. The goal is to automate polymer identification for materials databases and R&D applications.

## Data Source

Data was collected from the Plastics and Elastomers section of [UL Prospector](https://www.ulprospector.com/plastics/en), which is a database containing technical data for over 100,000 materials. Data was queried by polymer symbol (PP, PMMA, etc) and saved to separate CSV files.

File: data/polymers_Nylon.csv (part 4 of 57)
Chemlon®,113 GH,Polyamide 66,Nylon 66,1.22,PA66-GF15,,257.0,3410.0,94.4,4160.0,,,16.0,3.3,,
Chemlon®,113 GX,Polyamide 66,Nylon 66,1.22,PA66-GF15-L,,254.0,4830.0,172.0,,,,2.0,6.274509803921569,,
Chemlon®,125-15 MGH,Polyamide 66,Nylon 66,1.5,PA66-(GF+MD)40,,257.0,5800.0,125.0,8060.0,,,6.3,7.1,,
Chemlon®,128-10 MGH,Polyamide 66,Nylon 66,1.48,PA66-(GF+MD),,256.0,9000.0,200.0,,145.0,,3.0,,,
ALTECH® PA66,A 2035/507 GF35 EF,Polyamide 66,Nylon 66,1.41,PA66-GF35,,260.0,9800.0,270.0,11500.0,190.0,,3.0,,,
ALTECH® PA66,A 2040/100 GF40,Polyamide 66,Nylon 66,1.46,PA66-GF40,,266.0,11000.0,300.0,13100.0,205.0,,4.0,,,
ALTECH® PA66,A 2040/100.01 GF40,Polyamide 66,Nylon 66,1.45,PA66-GF40,,263.0,12000.0,310.0,13000.0,205.0,,3.0,,,
ALTECH® PA66,A 2050/100 GF50,Polyamide 66,Nylon 66,1.56,PA66-GF50,,264.0,13500.0,295.0,15000.0,195.0,,2.5,,,
ALTECH® PA66,A 3030/109 GB30,Polyamide 66,Nylon 66,1.35,PA66-GB30,,263.0,4300.0,120.0,4800.0,80.0,,4.2,,,
ALTECH® PA66,A 3040/100 GB40,Polyamide 66,Nylon 66,1.44,PA66-GB40,,263.0,5000.0,140.0,5200.0,75.0,,3.4,,,
ALTECH® PA66,A 4040/100 MR40,Polyamide 66,Nylon 66,1.47,PA66-MD40,,263.0,6400.0,145.0,6700.0,95.0,,5.4,,,
ALTECH® PA6 ECO,2030/219 GF30 IM,Polyamide 6,Nylon 6,1.32,PA6-I-GF30,,,8000.0,185.0,9000.0,125.0,,2.0,,,
ALTECH® PA6 + ABS,A 1000/720 UV,Acrylonitrile Butadiene Styrene + PA,ABS+Nylon,1.12,(ABS+PA),62.0,220.0,2500.0,77.0,2500.0,,3.9,55.0,,,
ALTECH® PA6,A 1000/106,Polyamide 6,Nylon 6,1.16,PA6,85.0,220.0,2600.0,85.0,3300.0,,3.6,9.0,,,
ALTECH® PA6,A 1000/110 IM,Polyamide 6,Nylon 6,1.11,PA6-I,65.0,220.0,2300.0,75.0,2600.0,,3.5,20.0,,,
ALTECH® PA6,A 1000/199,Polyamide 6,Nylon 6,1.13,PA6,50.0,220.0,900.0,25.0,1150.0,,25.0,100.0,,,
ALTECH® PA6,A 1000/518 IM,Polyamide 6,Nylon 6,1.11,PA6-I,65.0,220.0,2300.0,75.0,2500.0,,3.9,20.0,,,
ALTECH® PA6,A 1000/520 UV HV,Polyamide 6,Nylon 6,1.14,PA6,43.0,220.0,850.0,24.0,1100.0,,24.0,220.0,,,
ALTECH® PA6,A 2010/106 GF10,Polyamide 6,Nylon 6,1.21,PA6-GF10,,220.0,2200.0,57.0,2500.0,60.0,,25.0,,,
ALTECH® PA6,A 2015/310 GF15 IM,Polyamide 6,Nylon 6,1.19,PA6-I-GF15,,221.0,3800.0,130.0,4600.0,84.0,,4.5,,,
ALTECH® PA6,A 2015/327,Polyamide 6,Nylon 6,1.23,PA6-I-GF15,,220.0,2300.0,62.0,2600.0,59.0,,11.0,,,
ALTECH® PA6,A 2015/507 GF15,Polyamide 6,Nylon 6,1.22,PA6-I-GF15-L,,220.0,4700.0,170.0,5200.0,105.0,,4.7,,,
ALTECH® PA6,A 2020/109 GF20,Polyamide 6,Nylon 6,1.27,PA6-GF20,,220.0,5800.0,200.0,6700.0,140.0,,3.3,,,
ALTECH® PA6,A 2020/516 GF20 IM,Polyamide 6,Nylon 6,1.25,PA6-I-GF20,,220.0,3000.0,95.0,3200.0,60.0,,7.5,,,
ALTECH® PA6,A 2030/319 GF30 IM,Polyamide 6,Nylon 6,1.31,PA6-I-GF30,,221.0,4400.0,120.0,4500.0,85.0,,10.0,,,
ALTECH® PA6,A 2030/319 GF30 IM,Polyamide 6,Nylon 6,1.31,PA6-I-GF30,,221.0,6900.0,175.0,7500.0,125.0,,3.7,,,
ALTECH® PA6,A 2030/320 GF30 UV,Polyamide 6,Nylon 6,1.35,PA6-GF30,,220.0,8300.0,240.0,9300.0,160.0,,3.4,,,
ALTECH® PA6,A 2030/326 GF30 UV,Polyamide 6,Nylon 6,1.39,PA6-GF30,,221.0,8800.0,225.0,9800.0,150.0,,2.4,,,
ALTECH® PA6,A 2030/587 GF30,Polyamide 6,Nylon 6,1.36,PA6-GF30,,220.0,8200.0,235.0,9200.0,160.0,,3.3,,,
ALTECH® PA6,A 2035/109 GF35,Polyamide 6,Nylon 6,1.4,PA6-GF35,,220.0,6400.0,175.0,6800.0,115.0,,5.5,,,
ALTECH® PA6,A 2045/500 GF45,Polyamide 6,Nylon 6,1.51,PA6-GF45,,220.0,13000.0,290.0,14000.0,190.0,,2.5,,,
ALTECH® PA6,A 2050/500 GF50,Polyamide 6,Nylon 6,1.58,PA6-GF50,,220.0,10400.0,215.0,10200.0,140.0,,4.5,,,
ALTECH® PA6,A 2050/560 GF50,Polyamide 6,Nylon 6,1.57,PA6-GF50,125.7624530670065,220.0,9800.0,210.0,10000.0,137.0,2.2926,4.5,,,
ALTECH® PA6,A 3030/109 GB30 GY12-781,Polyamide 6,Nylon 6,1.36,PA6-GB30,,220.0,1300.0,40.0,1400.0,35.0,,30.0,,,
ALTECH® PA6,A 3030/120 GB30 UV,Polyamide 6,Nylon 6,1.35,PA6-GB30,,220.0,1300.0,35.0,1500.0,40.0,,35.0,,,
ALTECH® PA6,A 3230/100 GF10 GB20,Polyamide 6,Nylon 6,1.35,PA6-(GF+GB)30,,220.0,4800.0,155.0,5800.0,95.0,,2.8,,,
ALTECH® PA6,A 4012/500 MR12,Polyamide 6,Nylon 6,1.26,PA6-MD10,85.0,220.0,3800.0,115.0,4300.0,,3.3,9.5,,,
ALTECH® PA6,A 4030/100 MR30,Polyamide 6,Nylon 6,1.36,PA6-MD30,82.0,220.0,4700.0,130.0,4800.0,,3.3,9.0,,,
ALTECH® PA6,B 2015/106 GF15,Polyamide 6,Nylon 6,1.23,PA6-GF15,,220.0,5000.0,170.0,5700.0,108.0,,2.5,,,
ALTECH® PA6,B 2030/500 GF30,Polyamide 6,Nylon 6,1.36,PA6-GF30,,220.0,8200.0,200.0,8500.0,150.0,,2.7,,,
Nanjing Hongrui PA66,A1305,Polyamide 66,Nylon 66,1.45,PA66-GF25-FR,,260.0,7000.0,180.0,,,,2.0,,120.0,
Nanjing Hongrui PA66,A500,Polyamide 66,Nylon 66,1.14,PA66,,260.0,2700.0,100.0,,,,3.0,,115.0,
Nanjing Hongrui PA6,B201,Polyamide 6,Nylon 6,1.07,PA6,,220.0,1600.0,55.0,,,,100.0,,110.0,
Nanjing Julong,AG6TBK-S01,Polyamide 66,Nylon 66,1.36,PA66-GF30,,,8500.0,255.0,,,,,11.0,,
Nanjing Julong,AG7C,Polyamide 66,Nylon 66,1.37,PA66-GF35,,260.0,9300.0,260.0,,,,2.5,15.0,,
Nanjing Julong,AO0FBK,"Polyamide, Unspecified","Nylon, Unspecified",1.1,PA,,268.0,2300.0,70.0,,,,30.0,15.0,,
Nanjing Julong,AR0-S04,Polyamide 66,Nylon 66,1.18,PA66-FR,,260.0,3200.0,100.0,,,,2.0,3.0,,
Nanjing Julong,DG6,"Polyamide, Unspecified","Nylon, Unspecified",1.41,PA,,310.0,9000.0,270.0,,,,2.3,9.0,,
LIHAN®,A100,Polyamide 66,Nylon 66,1.13,PA66,,260.0,2700.0,100.0,,80.0,,25.0,3.4,120.0,
LIHAN®,A102,Polyamide 66,Nylon 66,1.13,PA66,,260.0,2700.0,100.0,,80.0,,30.0,3.8,120.0,
LIHAN®,A601,Polyamide 66,Nylon 66,1.09,PA66,,260.0,2100.0,65.0,,55.0,,40.0,20.0,110.0,
LIHAN®,A703,Polyamide 66,Nylon 66,1.21,PA66,,260.0,5300.0,165.0,,115.0,,3.0,5.8,120.0,
LIHAN®,A705EXBK,Polyamide 66,Nylon 66,1.29,PA66,,260.0,,,,,,,,,
LIHAN®,A705EXBK,Polyamide 66,Nylon 66,1.29,PA66,,260.0,4000.0,120.0,,90.0,,,7.5,115.0,
LIHAN®,A705H,Polyamide 66,Nylon 66,1.31,PA66,,260.0,5500.0,175.0,,100.0,,6.0,14.0,115.0,
LIHAN®,A707MO,Polyamide 66,Nylon 66,1.41,PA66,,260.0,8700.0,240.0,,185.0,,3.0,12.0,120.0,
LIHAN®,A9000N,Polyamide 66,Nylon 66,1.15,PA66,,260.0,,,,50.0,,40.0,9.0,105.0,
LIHAN®,A9705P,Polyamide 66,Nylon 66,1.35,PA66,,260.0,5000.0,,,,,3.0,10.0,115.0,
LIHAN®,A9705P,Polyamide 66,Nylon 66,1.35,PA66,,260.0,7000.0,200.0,,145.0,,1.5,6.5,120.0,
LIHAN®,A9705PBK,Polyamide 66,Nylon 66,1.35,PA66,,260.0,7000.0,180.0,,130.0,,1.5,13.0,120.0,
LIHAN®,B100EX,Polyamide 6 + PE,Nylon 6+PE,1.1,(PA6+PE),,220.0,750.0,30.0,,48.0,,100.0,60.0,100.0,
LIHAN®,NB 100,Polyamide 6,Nylon 6,1.15,PA6,,220.0,2950.0,110.0,,80.0,,25.0,3.5,120.0,
Nan Ya PA66,6210G4,Polyamide 66,Nylon 66,1.23,PA66-GF20,142.0,263.0,6470.0,240.0,,,,4.6,9.607843137254903,120.0,
Nan Ya PA66,6210G5,Polyamide 66,Nylon 66,1.29,PA66-GF25,157.0,263.0,7650.0,245.0,,,,3.0,8.627450980392158,120.0,
Nan Ya PA66,Y210L6,Polyamide 66,Nylon 66,1.36,PA66-LGF30,195.0,263.0,932.0,300.0,,,,4.4,,,
Nan Ya PA66,Y210LE,Polyamide 66,Nylon 66,1.56,PA66-LGF50,250.0,263.0,1470.0,400.0,,,,2.5,,,
Nan Ya PA6,2210G4,Polyamide 6,Nylon 6,1.28,PA6-GF20,147.0,222.0,6570.0,230.0,,,,5.0,8.627450980392158,120.0,
Nan Ya FR-PA66,6310,Polyamide 66,Nylon 66,1.16,PA66-FR,73.5,263.0,3290.0,123.0,,,,3.3,3.823529411764706,118.0,
Nan Ya FR-PA66,6400G5,Polyamide 66,Nylon 66,1.6,PA66-GF25-FR,147.0,262.0,9410.0,221.0,,,,2.5,10.784313725490197,120.0,
Nan Ya FR-PA66,6401GA,Polyamide 66,Nylon 66,1.55,PA66-GF15-FR,118.0,262.0,6180.0,172.0,,,,2.2,7.647058823529412,120.0,
Nan Ya FR-PA66,640PG6,Polyamide 66,Nylon 66,1.41,PA66-GF30-FR,157.0,262.0,9220.0,245.0,,,,2.9,10.784313725490197,120.0,
Nan Ya FR-PA66,640PG8,Polyamide 66,Nylon 66,1.49,PA66-GF40-FR,191.0,262.0,10300.0,299.0,,,,2.7,12.745098039215687,120.0,
Nan Ya FR-PA66,6410G3,Polyamide 66,Nylon 66,1.56,PA66-GF15-FR,118.0,262.0,7060.0,181.0,,,,2.4,8.137254901960786,120.0,
Nan Ya FR-PA66,6410GD,Polyamide 66,Nylon 66,1.67,PA66-GF45-FR,199.0,262.0,13500.0,289.0,,,,2.7,14.705882352941178,120.0,
Nan Ya FR-PA6,2310,Polyamide 6,Nylon 6,1.15,PA6-FR,78.5,222.0,3630.0,123.0,,,,4.6,4.313725490196079,115.0,
AIE PA,5010-ZG,"Polyamide, Unspecified","Nylon, Unspecified",1.1,PA,,233.0,2000.0,70.0,,,,65.0,,,
Thermylon®,N11-9900-0700,Polyamide 6,Nylon 6,1.07,PA6,,,1700.0,,,,,,,,
Thermylon®,N-25FG-0600,Polyamide 6,Nylon 6,1.32,PA6-GF25,,,7400.0,248.0,,,,,,,
Thermylon®,N-30FG-0100,Polyamide 6,Nylon 6,1.35,PA6-GF30,,,8700.0,275.0,,,,,,,
Thermylon®,N7-9900-0800,Polyamide 66,Nylon 66,1.09,PA66,,,1700.0,72.0,,,,,,,
ARMALLOY™,ARM-PA11HSLU-E NT,Polyamide 11,Nylon 11,1.02,PA11-L,38.0,,,,1280.0,,5.0,,,,72.0
AUX,536,Polyamide 66,Nylon 66,1.3,PA66-GF20-L,,,6210.0,172.0,,,,2.0,,,
Rilsan® Fine Powders,6187 BLUE RDP 15-10 FB,Polyamide 11,Nylon 11,1.12,PA11,,183.0,,,,,,,,,
Rilsan® Fine Powders,ES BLACK 625 MAC,Polyamide 11,Nylon 11,0.43,PA11,,183.0,,,,,,,,,72.0
Rilsan® Fine Powders,ES GREY 49 MAC,Polyamide 11,Nylon 11,0.44,PA11,,183.0,,,,,,,,,71.0
Rilsan® Fine Powders,ESY BLACK 7298,Polyamide 11,Nylon 11,0.43,PA11,,183.0,,,,,,,,,72.0
Rilsan® Fine Powders,ESY GREY 7278,Polyamide 11,Nylon 11,0.44,PA11,,183.0,,,,,,,,,
Rilsan® Fine Powders,ESY YELLOW 7436,Polyamide 11,Nylon 11,0.43,PA11,,183.0,,,,,,,,,
Rilsan® Fine Powders,NATURAL RDP 15-10 ES,Polyamide 11,Nylon 11,1.11,PA11,,183.0,,,,,,,,,
Rilsan® Fine Powders,P6136 WHITE RDP 40 FB,Polyamide 11,Nylon 11,1.18,PA11,,183.0,,,,,,,,,
Rilsan® Fine Powders,T BLUE 2682 BHV RX,Polyamide 11,Nylon 11,0.5,PA11,,183.0,,,,,,,,,70.0
Rilsan® Fine Powders,T GREY 5161 MAC,Polyamide 11,Nylon 11,0.5,PA11,,183.0,,,,,,,,,74.0
Rilsan® Fine Powders,T GREY 7017 BHV RX,Polyamide 11,Nylon 11,0.5,PA11,,183.0,,,,,,,,,70.0
Rilsan® Fine Powders,T SILVER 7537,Polyamide 11,Nylon 11,0.5,PA11,,183.0,,,,,,,,,70.0
Rilsan® Fine Powders,T WHITE 7050,Polyamide 11,Nylon 11,0.5,PA11,,138.0,,,,,,,,,74.0
Rilsan®,8020,Polyamide Copolymer,Nylon Copolymer,1.02,PA(tr),,172.0,,,,,,,,,
Rilsan®,BECNO TL,Polyamide 11,Nylon 11,1.03,PA11-L,42.0,189.0,,,1330.0,,5.0,,,,
Rilsan®,BESHV BLK T,Polyamide 11,Nylon 11,1.03,PA11,42.0,189.0,,,1390.0,52.0,5.0,50.0,,,
Rilsan®,BESHV BLK T,Polyamide 11,Nylon 11,1.03,PA11,,189.0,,,,,,,,,
Rilsan®,BESN BLACK P123 TL,Polyamide 11,Nylon 11,1.0,PA11,25.0,189.0,,,,,33.0,,,,
Rilsan®,BESN BLACK P126 T6L,Polyamide 11,Nylon 11,1.01,PA11,,189.0,,,,,,,,,
Rilsan®,BESN BLACK P20 TL,Polyamide 11,Nylon 11,1.04,PA11-L-P,32.0,182.0,,,560.0,,33.0,,,,
Rilsan®,BESN BLACK P20 TL,Polyamide 11,Nylon 11,1.04,PA11-L-P,12.724929588769358,182.0,,,506.25,,4.0000000000000036,,,,
Rilsan®,BESN BLACK P212 CTL,Polyamide 11,Nylon 11,1.16,PA11,,182.0,,,,,,,,,66.0
Rilsan®,BESN BLACK P40 TL,Polyamide 11,Nylon 11,1.04,PA11-L-P,27.0,128.0,,,350.0,,41.0,,,,
Rilsan®,BESN BLACK P40 TL01,Polyamide 11,Nylon 11,1.05,PA11-L-P,26.0,181.0,,,335.0,,50.0,,,,
Rilsan®,BESN BLACK P40 TL01,Polyamide 11,Nylon 11,1.05,PA11-L-P,,181.0,,,,,,,,,
Rilsan®,BESNO MED,Polyamide 11,Nylon 11,1.02,PA11,40.0,186.0,,,1200.0,,6.0,,,,
Rilsan®,BESNO P20 TLO,Polyamide 11,Nylon 11,1.04,PA11-L-P,,182.0,,,,,,,,,63.0
Rilsan®,BESNO P40 TLO,Polyamide 11,Nylon 11,1.04,PA11-L-P,26.0,182.0,,,310.0,,46.0,,,,
Rilsan®,BESNO P40 W6 TL,Polyamide 11,Nylon 11,1.11,PA11-FR-P,24.0,180.0,,,540.0,,41.0,,,,
Rilsan®,BESNO P400 TL NL,Polyamide 11,Nylon 11,1.0,PA11-P,,182.0,,,,,,,,,49.0
Rilsan®,BESNO TL,Polyamide 11,Nylon 11,1.02,PA11-L,38.0,186.0,,,1280.0,,5.0,,,,
Rilsan®,BESNO TL,Polyamide 11,Nylon 11,1.02,PA11-L,,186.0,,,,,,,,,72.0
Rilsan®,BESNO TL NB,Polyamide 11,Nylon 11,1.02,PA11-L,,186.0,,,,,,,,,72.0
Rilsan®,BESVO A MED,Polyamide 11,Nylon 11,1.03,PA11,36.0,186.0,,,1180.0,,5.0,,,,
Rilsan®,BMNO,Polyamide 11,Nylon 11,1.03,PA11,,189.0,,,,,,,,,68.0
Rilsan®,BMNO MED,Polyamide 11,Nylon 11,1.03,PA11,41.0,189.0,,,1280.0,,5.0,,,,
Rilsan®,BMNO P20 TLD,Polyamide 11,Nylon 11,1.05,PA11-P,,186.0,,,,,,,,,61.0
Rilsan®,BMV WHITE 5 P20 D,Polyamide 11,Nylon 11,1.04,PA11-P,32.0,189.0,,,515.0,,30.0,,,,
Rilsan®,BUM 30 BLACK,Polyamide 11,Nylon 11,1.23,PA11-GB30,,189.0,,,1850.0,31.0,,40.0,,,
Rilsan®,BZM 30 O TL,Polyamide 11,Nylon 11,1.25,PA11-GF30,,189.0,,,,,,,,,74.0
Rilsan®,BZM 7 O TL,Polyamide 11,Nylon 11,1.07,PA11-GF,,189.0,,,,,,,,,71.0
Rilsan®,Clear G170 MED,"Polyamide, Unspecified","Nylon, Unspecified",1.05,PA,76.0,,,,2100.0,,8.0,,,,79.0
Rilsan®,Clear G820 Rnew,Polyamide Copolymer,Nylon Copolymer,1.0,PA(tr),66.0,,,,1670.0,,7.0,,,,
Rilsan®,Clear G850 Rnew,Polyamide Copolymer,Nylon Copolymer,1.01,PA(tr),61.0,,,,1670.0,,8.0,,,,
Rilsan®,D60 NATURAL,Polyamide 11,Nylon 11,0.38,PA11,,186.0,,,,,,,,,
Rilsan®,D80 NATURAL,Polyamide 11,Nylon 11,0.47,PA11,,186.0,,,,,,,,,
Rilsan®,MB 3000 NAT,Polyamide 11,Nylon 11,1.09,PA11-FR-L,45.0,189.0,,,,,5.0,,,,69.0
Rilsan®,TIEFLEX R463 NAT TL,"Polyamide, Unspecified","Nylon, Unspecified",1.08,PA,,214.0,,,,,,,,,
Rilsan®,TIEFLEX S442 NAT TL,"Polyamide, Unspecified","Nylon, Unspecified",1.06,PA,,217.0,,,,,,,,,
Rilsan®,TIEFLEX S452 NAT T6L,"Polyamide, Unspecified","Nylon, Unspecified",1.09,PA,33.0,217.0,,,515.0,,31.0,,,,
Rilsamid®,AECHVO,Polyamide 12,Nylon 12,1.01,PA12,38.0,178.0,,,1200.0,,6.0,,,,
Rilsamid®,AECV BLACK 03 TL,Polyamide 12,Nylon 12,1.01,PA12,39.0,180.0,,,,57.0,8.0,50.0,,,
Rilsamid®,AECV BLACK T8L,Polyamide 12,Nylon 12,1.01,PA12,37.0,178.0,,,1100.0,,10.0,,,,
Rilsamid®,AESN BLACK P202 T6L,Polyamide 12,Nylon 12,1.03,PA12-L-P,28.0,173.0,,,440.0,,25.0,,,,
Rilsamid®,AESN BLACK P302 TL,Polyamide 12,Nylon 12,1.03,PA12-L-P,,172.0,,,,,,,,,
Rilsamid®,AESNO P10 TL,Polyamide 12,Nylon 12,1.03,PA12-P,,180.0,,,,,,,,,69.0
Rilsamid®,AESNO P201 TL,Polyamide 12,Nylon 12,1.01,PA12-P,,176.0,,,,,,,,,62.0
Rilsamid®,AESNO P401,Polyamide 12,Nylon 12,1.03,PA12-P,,174.0,,,360.0,,,50.0,,,
Rilsamid®,AESNO TL,Polyamide 12,Nylon 12,1.01,PA12-L,50.0,180.0,,,1500.0,,5.0,,,,
Rilsamid®,AMN BLACK P20 TLD,Polyamide 12,Nylon 12,1.02,PA12-P,31.0,174.0,,,550.0,,19.0,,,,
Rilsamid®,AMN BLACK P20 TLD,Polyamide 12,Nylon 12,1.02,PA12-P,17.23789620798801,174.0,,,644.444444,,4.499999999999993,,,,
Rilsamid®,AMN BLACK T6LD,Polyamide 12,Nylon 12,1.02,PA12,,178.0,,,,,,,,,69.0
Rilsamid®,AMNO,Polyamide 12,Nylon 12,1.01,PA12,,180.0,,,,,,,,,
Rilsamid®,AMNO MED,Polyamide 12,Nylon 12,1.01,PA12,,180.0,,,,,,,,,
Rilsamid®,AMNO P20 TLD,Polyamide 12,Nylon 12,1.02,PA12-P,30.0,173.0,,,550.0,,20.0,,,,
Rilsamid®,AMNO TLD,Polyamide 12,Nylon 12,1.02,PA12,38.0,178.0,,,1170.0,,7.0,,,,
Rilsamid®,AZM 23 BLACK T6LD,Polyamide 12,Nylon 12,1.18,PA12-GF25,101.0,179.0,,,5500.0,95.0,3.0,,,,
Rilsamid®,AZM 30 BLACK T6LD,Polyamide 12,Nylon 12,1.24,PA12-GF,105.0,183.0,,,6400.0,100.0,4.0,4.0,,,
Rilsamid®,AZM 30 O TLD,Polyamide 12,Nylon 12,1.23,PA12-GF,127.0,179.0,,,6900.0,122.0,4.0,5.0,,,
Rilsamid®,MA 4411 BLACK,Polyamide 12,Nylon 12,1.03,PA12-P,,175.0,,,,,,,,,63.0
Platamid®,B 409,Polyamide Copolymer,Nylon Copolymer,1.1,PA(tr),,178.0,,,,,,,,,
Platamid®,H 2513 Powder,Polyamide Copolymer,Nylon Copolymer,,PA(tr),,128.0,,,,,,,,,
Platamid®,HX 2592,Polyamide Copolymer,Nylon Copolymer,1.09,PA(tr),,106.0,,,,,,,,,
Platamid®,HX 2667 Powder,Polyamide Copolymer,Nylon Copolymer,,PA(tr),,128.0,,,,,,,,,
Platamid®,M 1276,Polyamide Copolymer,Nylon Copolymer,1.1,PA(tr),,110.0,,,,,,,,,
Platamid®,M 2468,Polyamide Copolymer,Nylon Copolymer,1.06,PA(tr),,102.0,,,,,,,,,
Orgalloy®,EM 067 HSP,Polyamide 6 Alloy,Nylon 6 Alloy,1.14,PA6-P,,215.0,,,,,,,,,
Orgalloy®,LE 6000 ST NAT,Polyamide 6 Alloy,Nylon 6 Alloy,1.04,PA6-L,,220.0,,,,,,,,,66.0
Orgalloy®,LT 4060 NAT,Polyamide 6 Alloy,Nylon 6 Alloy,1.04,PA6,9.831651721662903,220.0,,,600.0,,2.400000000000002,50.0,,,50.0
Orgalloy®,RS 6000 NAT,Polyamide 6 Alloy,Nylon 6 Alloy,1.03,PA6,48.0,220.0,,,1950.0,,6.0,,,,
Orgalloy®,RS 6030 NAT,Polyamide 6 Alloy,Nylon 6 Alloy,1.25,PA6-GF30,,220.0,,,8900.0,140.0,,3.0,,,78.0
Orgalloy®,RS 6620 NAT,Polyamide 66 Alloy,Nylon 66 Alloy,1.18,PA66-GF,,255.0,,,6000.0,110.0,,3.0,,,
Leona™,1300S,Polyamide 66,Nylon 66,1.14,PA66,82.0,,2800.0,118.0,3000.0,,4.0,50.0,3.823529411764706,120.0,
Leona™,13G15,Polyamide 66,Nylon 66,1.25,PA66-GF15,77.0,,2500.0,108.0,3600.0,73.0,6.0,8.0,5.784313725490197,,
Leona™,13G15,Polyamide 66,Nylon 66,1.25,PA66-GF15,,,4900.0,167.0,5800.0,107.0,,2.5,4.803921568627452,120.0,
Leona™,13G43,Polyamide 66,Nylon 66,1.5,PA66-GF45,,,11800.0,314.0,12700.0,207.0,,3.0,12.745098039215687,118.0,
Leona™,1402S,Polyamide 66,Nylon 66,1.14,PA66,82.0,,2800.0,118.0,3000.0,,4.0,50.0,3.823529411764706,120.0,
Leona™,1442,Polyamide 66,Nylon 66,1.17,PA66-L,79.0,,2900.0,115.0,3300.0,,4.0,,,,
Leona™,14G33,Polyamide 66,Nylon 66,1.39,PA66-GF35,,,6300.0,210.0,7800.0,143.0,,5.0,16.666666666666668,,
Leona™,14G35 *33E1,Polyamide 66,Nylon 66,1.41,PA66-GF35,,,11200.0,316.0,11700.0,210.0,,3.0,,,
Leona™,14G43,Polyamide 66,Nylon 66,1.5,PA66-GF45,,,13000.0,360.0,14900.0,221.0,,2.5,13.725490196078432,118.0,
Leona™,14G50,Polyamide 66,Nylon 66,1.58,PA66-GF50,,,9800.0,280.0,13000.0,183.0,,4.0,18.627450980392158,,
Leona™,1502S,Polyamide 66,Nylon 66,1.14,PA66,51.0,,1200.0,54.0,1000.0,,26.0,270.0,17.647058823529413,105.0,
Leona™,1700S,Polyamide 66,Nylon 66,1.14,PA66,84.0,,2800.0,118.0,3000.0,,4.5,100.0,4.803921568627452,120.0,
Leona™,54G33,Polyamide 66 + PA 6,Nylon 66+Nylon 6,1.39,(PA66+PA6)-GF35,,,9100.0,289.0,9700.0,183.0,,3.0,13.725490196078432,120.0,
Leona™,90G33,Polyamide 66/6I Copolymer,Nylon 66/6I,1.39,PA66/6-GF35,,,9600.0,294.0,10200.0,180.0,,3.0,9.607843137254903,120.0,
Leona™,90G55,Polyamide 66/6I Copolymer,Nylon 66/6I,1.64,PA66/6-GF55,,,12700.0,284.0,14800.0,163.0,,3.0,11.764705882352942,115.0,
Leona™,90G55,Polyamide 66/6I Copolymer,Nylon 66/6I,1.64,PA66/6-GF55,,,15700.0,348.0,18600.0,232.0,,2.0,10.784313725490197,120.0,
Leona™,91G55,Polyamide 66/6I Copolymer,Nylon 66/6I,1.68,PA66/6-(GF+MD)55,,,11900.0,231.0,14000.0,150.0,,6.0,6.176470588235294,,
Leona™,91G60,Polyamide 66/6I Copolymer,Nylon 66/6I,1.72,PA66/6-(GF+MD)60,,,15500.0,246.0,16400.0,142.0,,7.6,6.274509803921569,117.0,
Leona™,9400S,Polyamide 66/6 Copolymer,Nylon 66/6,1.14,PA66/6,40.0,,800.0,44.0,700.0,,22.0,260.0,26.47058823529412,,
Leona™,BG230,Polyamide 610,Nylon 610,1.32,PA610-GF30,,,9300.0,268.0,9500.0,170.0,,4.0,,,
Leona™,FG172,Polyamide 66,Nylon 66,1.52,PA66-GF20-FR,,,7600.0,216.0,9100.0,136.0,,2.5,7.352941176470589,,
Leona™,FG173,Polyamide 66,Nylon 66,1.65,PA66-GF30-FR,,,10800.0,250.0,11700.0,174.0,,2.5,8.627450980392158,,
Leona™,FH772,Polyamide 66,Nylon 66,1.41,PA66-GF25-FR,,,9300.0,220.0,9800.0,136.0,,2.3,7.352941176470589,,
Leona™,FR200,Polyamide 66/6 Copolymer,Nylon 66/6,1.16,PA66/6-FR,44.0,,1100.0,44.0,1100.0,,24.0,80.0,11.764705882352942,90.0,
Leona™,SG104,Polyamide 66 + PA 6I,Nylon 66+Nylon 6I,1.46,(PA66+PA6I)-GF40,,,13000.0,320.0,13000.0,230.0,,3.0,,,
Leona™,SG105,Polyamide 66 + PA 6I,Nylon 66+Nylon 6I,1.59,(PA66+PA6I)-GF50,,,15000.0,350.0,18000.0,230.0,,2.5,,,
Leona™,SN103 *33J8,Polyamide 66 + PA 6I,Nylon 66+Nylon 6I,1.43,(PA66+PA6I)-GF30-FR,,,11000.0,248.0,11500.0,163.0,,2.3,,,
Leona™,SN10B *33J7,Polyamide 66 + PA 6I,Nylon 66+Nylon 6I,1.38,(PA66+PA6I)-GF25-FR,,,8900.0,207.0,9400.0,132.0,,3.3,,,
AUROtec®,HT HGF30 black 9005,Polyamide 6T/6I Copolymer,Nylon 6T/6I,1.63,PA6T/6I-GF30,,325.0,,,10000.0,150.0,,2.0,,,
AUROmid®,GV GF60 black,Polyamide 66 + PA 6I/X,Nylon 66+Nylon 6I/X,1.69,(PA66+PA6I/X)-GF60,,260.0,,,20000.0,210.0,,2.0,,,
AUROmid®,GVS GF60 black,Polyamide 66 + PA 6I/X,Nylon 66+Nylon 6I/X,1.65,(PA66+PA6I/X)-GF60,,260.0,,,18500.0,200.0,,2.5,,,
AUROmid®,PA 46 HGF30 black 9005,Polyamide 46,Nylon 46,1.39,PA46-GF30,,295.0,,,9000.0,180.0,,4.0,,,
AUROmid®,PA 46 HL natural 1102,Polyamide 46,Nylon 46,1.17,PA46-L,50.0,295.0,,,900.0,,50.0,,,,
AUROmid®,PA 6 EXT black,Polyamide 6,Nylon 6,1.13,PA6,,220.0,,,900.0,40.0,,50.0,,,
AUROmid®,PA 6 GF30 V0 black,Polyamide 6,Nylon 6,1.32,PA6-GF30-FR,,220.0,,,8500.0,130.0,,3.0,,,
AUROmid®,PA 6 GF60 black,Polyamide 6,Nylon 6,1.66,PA6-GF60,,220.0,,,19500.0,180.0,,2.2,,,
AUROmid®,PA 6 HGF10GB20 black 9005,Polyamide 6,Nylon 6,1.34,PA6-(GF+GB)30,,220.0,,,2800.0,60.0,,11.0,,,
AUROmid®,PA 6 HGF15 black 9005,Polyamide 6,Nylon 6,1.23,PA6-GF15,,220.0,,,5500.0,115.0,,4.0,,,
AUROmid®,PA 6 HGF20 black 9005,Polyamide 6,Nylon 6,1.26,PA6-GF20,,220.0,,,3800.0,70.0,,8.0,,,
AUROmid®,PA 6 HGF35 black 9005,Polyamide 6,Nylon 6,1.4,PA6-GF35,,220.0,,,6800.0,115.0,,6.5,,,
AUROmid®,PA 66 GF25 black,Polyamide 66,Nylon 66,1.31,PA66-GF25,,260.0,,,5200.0,95.0,,10.0,,,
AUROmid®,PA 66 GF30 black,Polyamide 66,Nylon 66,1.34,PA66-GF30,,260.0,,,7800.0,135.0,,3.5,,,
AUROmid®,PA 66 GF35 black,Polyamide 66,Nylon 66,1.41,PA66-GF35,,260.0,,,9400.0,150.0,,3.0,,,
AUROmid®,PA 66 GF35 V0 Black,Polyamide 66,Nylon 66,1.44,PA66-GF35-FR,,260.0,,,10000.0,135.0,,3.0,,,
AUROmid®,PA 66 HCF10 black 9005,Polyamide 66,Nylon 66,1.14,PA66-CF10,,260.0,,,8000.0,125.0,,3.0,,,
AUROmid®,PA 66 HCF30 black 9005,Polyamide 66,Nylon 66,1.27,PA66-CF30,,260.0,,,22000.0,220.0,,2.0,,,
AUROmid®,PA 66 HGF25CF10 black 9005,Polyamide 66,Nylon 66,1.35,PA66-(CF+GF)35,,260.0,,,11000.0,125.0,,4.0,,,
AUROmid®,PA 66 HGF30 black 9005,Polyamide 66,Nylon 66,1.36,PA66-GF30,,260.0,,,9600.0,170.0,,3.0,,,
AUROmid®,PA 66 HGK30 black 9005,Polyamide 66,Nylon 66,1.32,PA66-GB30,,260.0,,,2550.0,65.0,,18.0,,,
AUROmid®,PA 66 HI10 black 9005,Polyamide 66,Nylon 66,1.1,PA66-I,45.0,260.0,,,1100.0,,24.0,50.0,,,
AUROmid®,PA 66 NH black 9005,Polyamide 66,Nylon 66,1.13,PA66,95.0,260.0,,,3500.0,,5.0,14.0,,,
AUROmid®,PA12 HGF30 black 9005,Polyamide 12,Nylon 12,1.22,PA12-GF30,,178.0,,,7500.0,125.0,,5.0,,,
AUROmid®,PA12 TR90 natural 1102,Polyamide 12,Nylon 12,0.99,PA12,50.0,,,,1600.0,,7.0,,,,
Vydyne®,21A1,Polyamide 66,Nylon 66,1.14,PA66,,260.0,,,,,,,,,
Vydyne®,21SPC,Polyamide 66,Nylon 66,1.14,PA66-L,56.0,260.0,1500.0,50.0,1800.0,46.0,22.0,87.0,20.0,,
Vydyne®,21SPF,Polyamide 66,Nylon 66,1.14,PA66-L,89.0,260.0,3300.0,105.0,2900.0,81.0,4.8,29.0,6.0,,
Vydyne®,25WSP,Polyamide 66,Nylon 66,1.14,PA66-L,77.0,260.0,1400.0,22.0,1600.0,,25.0,60.0,,,
Vydyne®,31A2,Polyamide 66,Nylon 66,1.14,PA66,,260.0,,,,,,,,,
Vydyne®,41H BK03,Polyamide 66,Nylon 66,1.08,PA66-I,,260.0,500.0,17.0,900.0,35.0,,120.0,88.0,,
Vydyne®,41H NT,Polyamide 66,Nylon 66,1.08,PA66-I,35.0,260.0,500.0,17.0,1400.0,39.0,,180.0,88.0,,
Vydyne®,47H BG0693,Polyamide 66,Nylon 66,1.1,PA66-I,45.0,260.0,800.0,24.0,1700.0,40.0,,60.0,44.0,,
Vydyne®,47H BK0501,Polyamide 66,Nylon 66,1.1,PA66-I,45.0,260.0,800.0,24.0,1700.0,40.0,,60.0,44.0,,
Vydyne®,47H BK0501,Polyamide 66,Nylon 66,1.1,PA66-I,60.0,260.0,2300.0,70.0,2800.0,52.0,,22.0,18.0,,
Vydyne®,47H BK0668,Polyamide 66,Nylon 66,1.1,PA66-I,45.0,260.0,800.0,24.0,1700.0,40.0,,60.0,44.0,,
Vydyne®,47H BK11,Polyamide 66,Nylon 66,1.1,PA66-I,60.0,260.0,2300.0,70.0,2800.0,52.0,,22.0,18.0,,
Vydyne®,49H BK03,Polyamide 66,Nylon 66,1.11,PA66-I,50.0,260.0,900.0,27.0,2100.0,42.0,,40.0,37.0,,
Vydyne®,49H BK0743,Polyamide 66,Nylon 66,1.12,PA66-I,45.0,260.0,1100.0,29.0,1300.0,,,84.0,22.0,,
Vydyne®,49H NT0745,Polyamide 66,Nylon 66,1.11,PA66-I,48.0,260.0,1200.0,30.0,1400.0,,,86.0,20.0,,
Vydyne®,63A,Polyamide 66,Nylon 66,1.14,PA66,85.0,260.0,2500.0,70.0,3200.0,55.0,5.0,25.0,6.0,,
Vydyne®,65B,Polyamide 66,Nylon 66,1.14,PA66,83.0,260.0,2800.0,80.0,3100.0,50.0,5.5,25.0,6.0,,
Vydyne®,66A NT0766,Polyamide 66,Nylon 66,1.14,PA66,85.0,260.0,3100.0,90.0,2800.0,55.0,5.0,25.0,6.0,,
Vydyne®,66H NT0754,Polyamide 66,Nylon 66,1.14,PA66,54.0,262.0,1100.0,30.0,1400.0,,,97.0,7.7,,
Vydyne®,66R NT0750,Polyamide 66,Nylon 66,1.14,PA66,55.0,260.0,900.0,30.0,1800.0,70.0,25.0,130.0,25.0,,
Vydyne®,67B,Polyamide 66,Nylon 66,1.14,PA66,85.0,260.0,2400.0,80.0,2900.0,55.0,5.0,40.0,7.0,,
Vydyne®,A 1515 GFB BK EST KW2,Polyamide 66,Nylon 66,1.35,PA66-(GF+GB)30-L,,260.0,,,6400.0,110.0,,2.5,5.5,,
Vydyne®,A 1515 GFB NT EST KW2,Polyamide 66,Nylon 66,1.35,PA66-(GF+GB)30-L,,260.0,,,4000.0,75.0,,5.0,9.0,,
Vydyne®,A 25 GF BLACK TT/C,Polyamide 66,Nylon 66,1.3,PA66-GF25,,260.0,,,7800.0,135.0,,3.5,10.0,,
Vydyne®,A 30 GF BK EST KW2 UV,Polyamide 66,Nylon 66,1.36,PA66-GF30-L,,260.0,,,6800.0,110.0,,4.5,17.0,,
Vydyne®,A/B 15 GF BK KW EM,Polyamide 66,Nylon 66,1.22,PA66-I-GF15-L,,260.0,,,3500.0,70.0,,4.5,20.0,,
Vydyne®,A/B 15 GF BK KW EM,Polyamide 66,Nylon 66,1.22,PA66-I-GF15-L,,260.0,,,5500.0,115.0,,3.0,11.0,,
Vydyne®,AG10K,Polyamide 66,Nylon 66,1.55,PA66-GF50,,260.0,16100.0,335.0,15700.0,219.0,,2.6,14.0,,
Vydyne®,AG3,Polyamide 66,Nylon 66,1.23,PA66-GF15,,,6000.0,175.0,6500.0,125.0,,3.0,6.0,,
Vydyne®,AG6ST01,Polyamide 66,Nylon 66,1.36,PA66-I-GF30,,,,,7400.0,130.0,,4.0,12.0,,
Vydyne®,AST44,Polyamide 66,Nylon 66,1.07,PA66-I,50.0,,1900.0,72.0,1900.0,,4.6,50.0,80.0,,
Vydyne®,AVS1AF1 BK0781,Polyamide 66,Nylon 66,1.58,PA66-GF50,,260.0,11200.0,270.0,12600.0,180.0,,3.5,21.0,,
Vydyne®,B 15 GB NT KW2,Polyamide 6,Nylon 6,1.24,PA6-GB15-L,,222.0,,,3500.0,65.0,,7.0,4.0,,
Vydyne®,B 15 GF BK EST K1,Polyamide 6,Nylon 6,1.24,PA6-GF15-L,,220.0,,,3400.0,65.0,,7.0,13.0,,
Vydyne®,B 15 GF BK EST K1,Polyamide 6,Nylon 6,1.24,PA6-GF15-L,,220.0,,,5800.0,125.0,,3.5,6.0,,
Vydyne®,B 15 GF BK EST KW2,Polyamide 6,Nylon 6,1.24,PA6-GF15-L,,220.0,,,3400.0,65.0,,7.0,13.0,,
Vydyne®,B 30 GB NT KW2,Polyamide 6,Nylon 6,1.36,PA6-GB30-L,,222.0,,,4000.0,70.0,,7.0,4.5,,
Vydyne®,B 30 GF BK G/W,Polyamide 6,Nylon 6,1.35,PA6-GF30-L,,220.0,,,8800.0,160.0,,2.5,9.0,,
Vydyne®,B 30 GF NT KW2 UV,Polyamide 6,Nylon 6,1.35,PA6-GF30-L,,220.0,,,6200.0,115.0,,6.5,20.0,,
Vydyne®,B 33 GF BK EST K1,Polyamide 6,Nylon 6,1.39,PA6-GF35-L,,220.0,,,10200.0,183.0,,2.9,15.0,,
Vydyne®,B 40 GF BK EST KW2,Polyamide 6,Nylon 6,1.46,PA6-GF40-L,,220.0,,,12300.0,200.0,,2.7,16.0,,
Vydyne®,B 55 GF BK EST KW2,Polyamide 6,Nylon 6,1.63,PA6-GF55-L,,220.0,,,12700.0,150.0,,5.3,24.0,,
Vydyne®,B 60 GF BK EST KW2,Polyamide 6,Nylon 6,1.69,PA6-GF60-L,,220.0,14800.0,245.0,14800.0,159.0,,3.7,21.0,,
Vydyne®,B 60 GF BK EST KW2,Polyamide 6,Nylon 6,1.69,PA6-GF60-L,,220.0,21500.0,371.0,21200.0,226.0,,2.0,17.0,,
Vydyne®,B BK X146 EM1 LT K1,Polyamide 6,Nylon 6,1.12,PA6-I-L,35.0,222.0,,,1200.0,,7.0,55.0,,,
Vydyne®,LUB A 30 FC BK TF13 SI KW,Polyamide 66,Nylon 66,1.35,PA66-CF30-L,,260.0,,,20500.0,205.0,,1.5,9.0,,
Vydyne®,PA6620FA,Polyamide 66,Nylon 66,,PA66-RF20-L,85.0,,4000.0,122.0,,,,,5.0,,
Vydyne®,PK003EI2,Polyamide 6,Nylon 6,1.22,PA6-I-MD15,55.0,,3100.0,80.0,3200.0,,,6.0,8.5,,
Vydyne®,R1000IX2,Polyamide 66,Nylon 66,1.13,PA66-I,65.0,,2000.0,70.0,2200.0,,,40.0,13.0,,
Vydyne®,R220,Polyamide 66,Nylon 66,1.48,PA66-I-MD40,73.0,258.0,2300.0,50.0,2600.0,,16.0,30.0,16.0,,
Vydyne®,R413H BK07,Polyamide 66,Nylon 66,1.21,PA66-I-GF15-L,,260.0,4800.0,140.0,5500.0,110.0,,5.0,12.0,,
Vydyne®,R433H BK0746,Polyamide 66,Nylon 66,1.35,PA66-I-GF35-L,103.0,262.0,6000.0,132.0,6200.0,102.0,7.4,8.5,27.0,,
Vydyne®,R513H BK02,Polyamide 66,Nylon 66,1.23,PA66-GF15-L,,260.0,5200.0,165.0,6200.0,115.0,,3.0,5.1,,
Vydyne®,R513H Black,Polyamide 66,Nylon 66,1.23,PA66-GF15-L,,260.0,5200.0,165.0,6200.0,115.0,,3.0,5.1,,
Vydyne®,R515J BK0690,Polyamide 66,Nylon 66,1.24,PA66-GF15-L,,260.0,5900.0,171.0,5700.0,115.0,,2.3,4.3,,
Vydyne®,R525H BK02,Polyamide 66,Nylon 66,1.32,PA66-GF25-L,,260.0,5700.0,150.0,5500.0,117.0,,7.0,15.0,,
Vydyne®,R525H Nat,Polyamide 66,Nylon 66,1.32,PA66-GF25-L,,260.0,7700.0,250.0,8600.0,174.0,,3.0,10.0,,
Vydyne®,R525J NT0721,Polyamide 66,Nylon 66,1.32,PA66-GF25,,260.0,7700.0,250.0,8600.0,174.0,,3.0,10.0,,
Vydyne®,R530H BK02,Polyamide 66,Nylon 66,1.37,PA66-GF30-L,,260.0,6800.0,170.0,7400.0,126.0,,5.0,13.0,,
Vydyne®,R530HR BK652,Polyamide 66,Nylon 66,1.37,PA66-GF30-L,,260.0,6600.0,162.0,7300.0,126.0,,7.0,16.0,,
Vydyne®,R533H Black,Polyamide 66,Nylon 66,1.4,PA66-GF35-L,,260.0,6500.0,200.0,7900.0,145.0,,5.0,14.0,,
Vydyne®,R533H Black,Polyamide 66,Nylon 66,1.4,PA66-GF35-L,,260.0,10200.0,290.0,10600.0,205.0,,3.0,12.0,,
Vydyne®,R535H BK0783,Polyamide 66,Nylon 66,1.41,PA66-GF35-L,,260.0,10500.0,300.0,11600.0,210.0,,3.0,12.0,,
Vydyne®,R535J BK0678,Polyamide 66,Nylon 66,1.41,PA66-GF35-L,,260.0,10500.0,300.0,11600.0,209.0,,2.8,12.0,,
Vydyne®,R535J BK0701,Polyamide 66,Nylon 66,1.41,PA66-GF35-L,,260.0,10500.0,300.0,11600.0,209.0,,2.8,12.0,,
Vydyne®,R540H BK02,Polyamide 66,Nylon 66,1.46,PA66-GF40-L,,260.0,9300.0,250.0,11100.0,165.0,,4.0,19.0,,
Vydyne®,R543H BK02,Polyamide 66,Nylon 66,1.5,PA66-GF45-L,,260.0,12500.0,340.0,14800.0,225.0,,3.0,13.0,,
Vydyne®,R550HC,Polyamide 66,Nylon 66,1.58,PA66-GF50-L,,260.0,11200.0,270.0,12600.0,180.0,,3.5,21.0,,
Vydyne®,R550XHT BK0763,Polyamide 66,Nylon 66,1.56,PA66-GF50-L,,259.0,15100.0,335.0,16400.0,227.0,,3.0,16.0,,
Vydyne®,R633H05,Polyamide 66/6 Copolymer,Nylon 66/6,1.39,PA66/6-GF35-L,,233.0,8800.0,255.0,10800.0,184.0,,4.0,13.0,,
Vydyne®,STAT A 30 FC BK,Polyamide 66,Nylon 66,1.28,PA66-CF30-L,,260.0,,,14000.0,175.0,,3.0,13.0,,
Vydyne®,STAT A 30 FC BK,Polyamide 66,Nylon 66,1.28,PA66-CF30-L,,260.0,,,19000.0,220.0,,1.5,9.5,,
Vydyne®,STAT A 40 FC BK,Polyamide 66,Nylon 66,1.31,PA66-CF40-L,,260.0,,,18000.0,215.0,,2.5,15.0,,
Vydyne®,STAT A 40 FC BK,Polyamide 66,Nylon 66,1.31,PA66-CF40-L,,260.0,,,25000.0,260.0,,1.5,11.0,,
Vydyne®,STAT B 10 FC BK,Polyamide 6,Nylon 6,1.17,PA6-CF10-L,,222.0,,,7700.0,130.0,,4.0,,,
Starflam® X-Protect,RF0023K,Polyamide 66,Nylon 66,1.74,PA66-GF10-FR,,,10700.0,145.0,,90.0,,1.5,3.0,,
Starflam® X-Protect,RX07034,Polyamide 66,Nylon 66,1.54,PA66-GF30-FR-L,,,9500.0,225.0,,170.0,,2.3,9.0,,
Starflam® X-Protect,RX12414,Polyamide 66,Nylon 66,1.22,PA66-FR,54.0,260.0,4000.0,92.0,3700.0,53.0,2.5,3.9,2.1,,
Starflam®,366,Polyamide 66,Nylon 66,1.17,PA66-FR-L,58.0,265.0,1350.0,39.0,,,,6.0,,,
Starflam®,377H NT0801,Polyamide 66,Nylon 66,1.17,PA66-FR-L,49.0,262.0,1700.0,43.0,1500.0,,,85.0,8.6,,
Starflam®,525H BK0771,Polyamide 66,Nylon 66,1.4,PA66-GF25-FR,,260.0,9000.0,197.0,9400.0,123.0,,2.5,7.9,,
Starflam®,909 BK,Polyamide 66/6 Copolymer,Nylon 66/6,1.47,PA66/6-GF25-FR-L,,250.0,5000.0,140.0,7100.0,90.0,,3.0,,,
Starflam®,AFR450B1,Polyamide 66,Nylon 66,1.56,PA66-GF25-FR,,,8900.0,215.0,9100.0,150.0,,2.0,7.0,,
Starflam®,AFR450X2,Polyamide 66,Nylon 66,1.38,PA66-GF25-FR,,261.0,8200.0,203.0,8600.0,139.0,,2.6,9.7,,
Starflam®,AFR682A1,Polyamide 66,Nylon 66,1.6,PA66-MD-FR,,,6800.0,120.0,7500.0,70.0,,2.8,4.0,,
Starflam®,P10002E,Polyamide 6,Nylon 6,1.17,PA6-FR,43.0,224.0,1200.0,29.0,1400.0,,,32.0,6.5,,
Starflam®,P10002E,Polyamide 6,Nylon 6,1.17,PA6-FR,78.0,224.0,3900.0,108.0,3500.0,,,5.5,3.9,,
Starflam®,P10002EQ,Polyamide 6,Nylon 6,1.18,PA6-FR,,,3100.0,100.0,,72.0,,5.0,5.0,,
Starflam®,PF0047E,Polyamide 6,Nylon 6,1.36,PA6-GF20-FR,,224.0,4700.0,98.0,5300.0,71.0,,3.4,9.9,,
Starflam®,PK0022E,Polyamide 6,Nylon 6,1.24,PA6-MD10-FR,,221.0,4200.0,105.0,4300.0,77.0,,5.4,3.9,,
Starflam®,PZ0042E,Polyamide 6,Nylon 6,1.31,PA6-GF20-FR,,222.0,2500.0,52.0,2800.0,45.0,,11.0,9.1,,
Starflam®,R10002E,Polyamide 66/6 Copolymer,Nylon 66/6,1.18,PA66/6-FR,82.0,262.0,3600.0,102.0,4100.0,,,4.9,3.9,,
Starflam®,RF0023E,Polyamide 66/6 Copolymer,Nylon 66/6,,PA66/6-(GF+MD)60-FR,,260.0,11100.0,137.0,10700.0,86.0,,1.4,4.0,,
ReDefyne™,IAG25 BK0806,Polyamide 66,Nylon 66,1.31,PA66-GF25-L,,262.0,7000.0,190.0,8000.0,135.0,,3.1,12.0,,
ReDefyne™,IAI2H BK0858,Polyamide 66,Nylon 66,1.1,PA66-I,60.0,260.0,2300.0,70.0,2800.0,52.0,,22.0,18.0,,
HiDura™ ThermaPlus,24XLR8 BK0825,Polyamide 66,Nylon 66,1.14,PA66-L,65.0,260.0,900.0,24.0,1200.0,,,50.0,7.5,,
HiDura™ MED,AI1 NT0861,Polyamide 66,Nylon 66,1.08,PA66-I-L,35.0,260.0,500.0,17.0,1400.0,39.0,,180.0,88.0,,
HiDura™ MED,AI1 NT0861,Polyamide 66,Nylon 66,1.08,PA66-I-L,50.0,260.0,1800.0,53.0,2200.0,43.0,,50.0,78.0,,
HiDura™,D0M NT0821,Polyamide 612,Nylon 612,1.06,PA612-L,55.0,218.0,1700.0,44.0,1700.0,37.0,,81.0,4.7,,
HiDura™,D0MW BK0804,Polyamide 612,Nylon 612,1.08,PA612-L,51.0,218.0,1700.0,45.0,1600.0,34.0,14.0,47.0,8.6,,
HiDura™,D0MW BK0804,Polyamide 612,Nylon 612,1.08,PA612-L,63.0,218.0,2400.0,71.0,2300.0,50.0,9.6,19.0,4.9,,
HiDura™,D0X NT,Polyamide 612,Nylon 612,1.06,PA612,54.0,218.0,2700.0,44.0,1600.0,,,130.0,4.0,,
HiDura™,D1X NT,Polyamide 612,Nylon 612,1.06,PA612,61.0,218.0,1500.0,39.0,1500.0,,,300.0,5.4,,
HiDura™,D1XI2J BK0842,Polyamide 612,Nylon 612,1.0,PA612-I,,218.0,600.0,16.0,600.0,32.0,,50.0,94.0,,
HiDura™,PTR 75HB NT0679,Polyamide 66/6 Copolymer,Nylon 66/6,1.13,PA66/6,78.0,243.0,,84.0,,,,170.0,,,
HiDura™,PTR 75HF,Polyamide 66/6 Copolymer,Nylon 66/6,1.12,PA66/6,64.0,227.0,476.0,14.0,627.0,,,390.0,17.0,,
HiDura™,PTR 75HF,Polyamide 66/6 Copolymer,Nylon 66/6,1.12,PA66/6,70.0,227.0,2400.0,74.0,2300.0,,,210.0,4.3,,
HiDura™,PTR 833C,Polyamide 66/6 Copolymer,Nylon 66/6,1.12,PA66/6-L,73.0,232.0,2300.0,70.0,2300.0,,,260.0,4.7,,
HiDura™,PTR 842A NT0733,Polyamide 66/6 Copolymer,Nylon 66/6,1.13,PA66/6,80.0,253.0,2700.0,85.0,2700.0,,,160.0,4.9,,
HiDura™,S3MG30H BK0835,Polyamide 610,Nylon 610,1.31,PA610-GF30,,225.0,8400.0,215.0,9100.0,158.0,,4.4,16.0,,
HiDura™,S3X NT,Polyamide 610,Nylon 610,1.07,PA610,68.0,225.0,1100.0,30.0,1100.0,65.0,21.0,50.0,9.3,,
LubriOne™,NY-30GF/15T/02S natur,Polyamide 6,Nylon 6,1.48,PA6-L,,,8000.0,220.0,10100.0,150.0,,3.0,,,
LubriOne™,NN 35GF/T H WHITE 70,Polyamide 66,Nylon 66,1.45,PA66-L,,,,,10000.0,,,2.0,6.0,,
LubriOne™,NN-000/02M BLACK,Polyamide 66,Nylon 66,1.12,PA66-L,,,,,3200.0,,,3.0,,,
LubriOne™,NN-000/M Grey 70,Polyamide 66,Nylon 66,1.13,PA66-L,,260.0,,,3200.0,,4.5,,4.2,,
LubriOne™,NN-10CF/15T BLACK,Polyamide 66,Nylon 66,1.28,PA66-CF-L,,,,,,,,2.0,4.705882352941177,,
LubriOne™,NN-20GF/20T NATURAL,Polyamide 66,Nylon 66,1.45,PA66-L,,,,,7300.0,130.0,,3.0,,,
LubriOne™,NN-25GB/15T,Polyamide 66,Nylon 66,1.42,PA66-GB25-L,,,,,3200.0,53.0,,5.0,,,
LubriOne™,NN-25GF/01M HS Natural,Polyamide 66,Nylon 66,1.3,PA66-GF25-L,,,7000.0,235.0,8500.0,,,3.0,,,
LubriOne™,NN-30GF/15T BLACK 70,Polyamide 66,Nylon 66,1.49,PA66-L,,,,,9500.0,150.0,,3.0,10.0,,
LubriOne™,NN-45GF/20T-2S natural,Polyamide 66,Nylon 66,1.69,PA66-GF45-L,,,,,12600.0,128.0,,1.4,,,
LubriOne™,NY-30GF/17T  black,Polyamide 6,Nylon 6,1.5,PA6-L,,,6500.0,200.0,8900.0,,,3.0,,,
LubriOne™,X4 LB6600-5002 schwarz,Polyamide 66,Nylon 66,1.14,PA66-L,,,,,3700.0,90.0,,3.5,,,
Gravi-Tech™,GRV NJ-090-W  Black SO1,Polyamide 12,Nylon 12,8.85,PA12,,,12400.0,95.0,11500.0,60.0,,0.5,,,
Gravi-Tech™,GT6000-0006 FD BLACK,Polyamide 6,Nylon 6,2.34,PA6,75.8,,6640.0,114.0,,,,2.5,3.1372549019607847,,
Gravi-Tech™,GT6600-5015 X6 Blue VN-3982FD,Polyamide 66,Nylon 66,1.25,PA66,,,2500.0,85.0,2750.0,60.0,,12.0,,,
Gravi-Tech™,GT6900-8015 GRV NC001,"Polyamide, Unspecified","Nylon, Unspecified",0.828,PA,,,1600.0,55.0,,,,,8.333333333333334,,
Edgetek™ XT,08GF/000 HI NATURAL 70,Acrylonitrile Butadiene Styrene + PA,ABS+Nylon,1.09,(ABS+PA)-GF10,,250.0,,,2500.0,,,3.5,6.5,,
Edgetek™,ET6000-5009 NHFR White VN-3902,Polyamide 6,Nylon 6,1.19,PA6,,,3200.0,110.0,3500.0,75.0,,3.3,,,
Edgetek™,ET6000-5011 NHFR X1 WHITE,Polyamide 6,Nylon 6,1.49,PA6,,,,,7000.0,90.0,,2.0,,,
Edgetek™,ET6000-5014 black RS,Polyamide 6,Nylon 6,1.17,PA6-CF10,,,,,,,,,,,
Edgetek™,ET6000-5014 LD Natural 70,Polyamide 6,Nylon 6,0.92,PA6,,,,,3000.0,,,1.5,3.0,,
Edgetek™,ET6000-5021 LD H-UV Black 70,Polyamide 6,Nylon 6,0.89,PA6,,,,,2600.0,,,1.5,1.5,,
Edgetek™,ET6600-5010 LD Natural 70,Polyamide 66,Nylon 66,0.99,PA66,,,4600.0,,4400.0,,,3.3,5.0,,
Edgetek™,ET6600-5013 LD Natural 70,Polyamide 66,Nylon 66,1.09,PA66,,,6750.0,,7000.0,,,2.0,4.0,,
Edgetek™,NN-30GF/000 DFB GRAPHITE,Polyamide 66,Nylon 66,1.36,PA66-GF30,,,8000.0,240.0,,,,,9.803921568627452,,
Edgetek™,NY-20CF/000 BLACK,Polyamide 6,Nylon 6,1.22,PA6-CF,,,12400.0,248.0,,179.0,,2.0,5.196078431372549,,
Edgetek™,PA6-GL30 BK010,Polyamide 6,Nylon 6,1.35,PA6-GF30,,,8500.0,230.0,,,,,10.784313725490197,,
Complet™ REC,LGF30-PA6-0 R 2063 BLK,Polyamide 6,Nylon 6,1.35,PA6-LGF30,,,7930.0,221.0,9310.0,,2.0,,12.745098039215687,,
Complet™ REC,LGF30-PA66-0 R 2070 BLK,Polyamide 66,Nylon 66,1.37,PA66-LGF30,,,7240.0,224.0,8960.0,,2.0,,10.784313725490197,,
Complet™ REC,LGF30-PA66-0 R 2071 BLK,Polyamide 66,Nylon 66,1.37,PA66-LGF30,,,7580.0,228.0,9310.0,,2.0,,11.764705882352942,,
Complet™ REC,LGF40-PA6-0 R 2063 BLK,Polyamide 6,Nylon 6,1.46,PA6-LGF40,,,9650.0,255.0,12400.0,,2.0,,15.686274509803923,,
Complet™ MT,LCF50-PA66 MT 1014 NAT,Polyamide 66,Nylon 66,1.36,PA66-I-LCF50,,,32100.0,460.0,36800.0,,1.0,,22.54901960784314,,
Complet™ MT,LGF40-PA66 MT 2008 BLK,Polyamide 66,Nylon 66,1.47,PA66-I-LGF40,,,11700.0,271.0,11400.0,,1.5,,22.54901960784314,,
Complet™ Hybrid,LCG40-PA6-0 1061 NAT,Polyamide 6,Nylon 6,1.35,PA6-(CF+GF)40,,,21400.0,412.0,22400.0,,1.0,,19.607843137254903,,
Complet™,LCF40-PA612 2044 BLK,Polyamide 612,Nylon 612,1.27,PA612-LCF40,,,24500.0,455.0,29900.0,,1.0,,20.58823529411765,,
Complet™,LGF50-PA66 1004 NAT,Polyamide 66,Nylon 66,1.58,PA66-LGF50,,,13800.0,383.0,14800.0,,2.0,,33.333333333333336,,
Complet™,LGF50-PA66 2004 BLK,Polyamide 66,Nylon 66,1.59,PA66-LGF50,,,15900.0,354.0,15900.0,,1.5,,24.50980392156863,,
Complet™,LGF50-PA66-0 2069 BLK,Polyamide 66,Nylon 66,1.58,PA66-LGF50,,,17200.0,359.0,16900.0,,1.0,,22.54901960784314,,
Bergamid™,A/0 GK40,Polyamide 66,Nylon 66,1.34,PA66-GB30,60.0,,,,4000.0,,2.5,,,,
Bergamid™,A65 Natural 70,Polyamide 66,Nylon 66,1.13,PA66,,260.0,,,3000.0,,4.0,,4.5,,
Bergamid™,A70,Polyamide 66,Nylon 66,1.13,PA66,60.0,,,,1600.0,,25.0,,,,
Bergamid™,A70 B70 UF BLUE 70,Polyamide 66 Alloy,Nylon 66 Alloy,1.2,PA66-FR,,255.0,,,3800.0,,,6.0,3.0,,
Bergamid™,A70 BK115,Polyamide 66,Nylon 66,1.14,PA66,,,2800.0,100.0,,,,,3.9215686274509807,,
Bergamid™,A70 Black FD,Polyamide 66,Nylon 66,1.14,PA66,,,,,4250.0,88.0,,10.0,3.9215686274509807,,
Bergamid™,A70 black UV,Polyamide 66,Nylon 66,1.13,PA66,,,,140.0,3200.0,,,40.0,,,
Bergamid™,A70 G10,Polyamide 66,Nylon 66,1.19,PA66-GF10,,,,,5500.0,120.0,,3.0,,,
Bergamid™,A70 G10 U BLACK SO,Polyamide 66,Nylon 66,1.29,PA66-GF10-FR,,,4700.0,145.0,5700.0,,,2.0,,,
Bergamid™,A70 G15 BLACK TM-X 70,Polyamide 66,Nylon 66,1.17,PA66-I-GF15,,,,,4000.0,,,5.0,14.0,,
Bergamid™,A70 G15 H BK013,Polyamide 66,Nylon 66,1.24,PA66-GF15,,,5000.0,180.0,,,,,4.411764705882353,,
Bergamid™,A70 G15 H RAL9005,Polyamide 66,Nylon 66,1.25,PA66-GF15,,,5300.0,180.0,,,,,4.411764705882353,,
Bergamid™,A70 G15 H TM-YF,Polyamide 66,Nylon 66,1.21,PA66-I-GF15,,,,,5000.0,100.0,,3.0,,,
Bergamid™,A70 G15 HW black TM-Z (dry),Polyamide 66,Nylon 66,1.2,PA66-I-GF15,,261.0,,,4800.0,100.0,,3.0,,,
Bergamid™,A70 G15 HW black TM-Z,Polyamide 66,Nylon 66,1.2,PA66-I-GF15,,,,,3500.0,75.0,,5.0,,,
Bergamid™,A70 G15 HW black TM-Z,Polyamide 66,Nylon 66,1.2,PA66-I-GF15,,,,,4800.0,100.0,,3.0,,,
Bergamid™,A70 G15 MI25 white 84 UV,Polyamide 66,Nylon 66,1.47,PA66-(GF+MD)40,,260.0,,,8000.0,120.0,,2.5,,,
Bergamid™,A70 G15 TM-Z,Polyamide 66,Nylon 66,1.2,PA66-I-GF15,,,3850.0,123.0,4800.0,100.0,,5.0,,,
Bergamid™,A70 G15 UF Natural,Polyamide 66,Nylon 66,1.26,PA66-GF15-FR,,,,,6800.0,130.0,,3.0,,,
Bergamid™,A70 G20 H BK014,Polyamide 66,Nylon 66,1.25,PA66-GF20,,,6000.0,220.0,,,,,,,
Bergamid™,A70 G20 H SO2,Polyamide 66,Nylon 66,1.29,PA66-GF20,,,,,7000.0,,,2.5,,,
Bergamid™,A70 G20 UF colored,Polyamide 66,Nylon 66,1.36,PA66-GF20-FR,,,,,6800.0,106.0,,2.0,,,
Bergamid™,A70 G22 TM-X UV Silver Grey 70,Polyamide 66,Nylon 66,1.24,PA66-I-GF20,,260.0,,,6300.0,,,4.0,18.0,,
Bergamid™,A70 G25 Black TM-X 70,Polyamide 66,Nylon 66,1.28,PA66-GF25,,,,,6400.0,,,3.3,12.0,,
Bergamid™,A70 G25 H Black,Polyamide 66,Nylon 66,1.32,PA66-GF25,,,,,8500.0,170.0,,3.0,,,
Bergamid™,A70 G25 H U BLACK SO V2,Polyamide 66,Nylon 66,1.38,PA66-GF25-FR,,,,,9500.0,158.0,,2.7,,,
Bergamid™,A70 G25 H U BLACK SO V2 X5,Polyamide 66,Nylon 66,1.35,PA66-GF25-FR,,,7000.0,215.0,8600.0,,,2.8,8.0,,
Bergamid™,A70 G25 U Black,Polyamide 66,Nylon 66,1.34,PA66-GF25-FR,,255.0,,,8500.0,160.0,,3.0,,,
Bergamid™,A70 G25H white VN7148CF UV TM-X,Polyamide 66,Nylon 66,1.3,PA66-I-GF25,,,,,7000.0,140.0,,3.0,,,
Bergamid™,A70 G30,Polyamide 66,Nylon 66,1.35,PA66-GF30,,,,,10000.0,,,3.0,,,
Bergamid™,A70 G30 H BLACK,Polyamide 66,Nylon 66,1.37,PA66-GF30,,,,,9500.0,,,3.0,,,
Bergamid™,A70 G30 H Black UV,Polyamide 66,Nylon 66,1.35,PA66-GF30,,,,270.0,10000.0,185.0,,3.0,,,
Bergamid™,A70 G30 H GR086,Polyamide 66,Nylon 66,1.37,PA66-GF30,,,8500.0,260.0,,,,,9.803921568627452,,
Bergamid™,A70 G30 TM-Y NC144,Polyamide 66,Nylon 66,1.32,PA66-I-GF30,,,6500.0,200.0,,,,,19.607843137254903,,
Bergamid™,A70 G30 U-S0 BK709,Polyamide 66,Nylon 66,1.44,PA66-GF30,,,9000.0,,,,,,8.333333333333334,,
Bergamid™,A70 G33 H NATURAL TM-X 70,Polyamide 66,Nylon 66,1.33,PA66-I-GF35,,260.0,,,9000.0,,,3.5,15.0,,
Bergamid™,A70 G33 NATURAL 70,Polyamide 66,Nylon 66,1.38,PA66-GF35,,260.0,,,10300.0,,,3.0,14.0,,
Bergamid™,A70 G35 H Black UV,Polyamide 66,Nylon 66,1.4,PA66-GF35,,,,,10500.0,,,2.3,,,
Bergamid™,A70 G35 UF SO,Polyamide 66,Nylon 66,1.47,PA66-GF35-FR,,,,,12000.0,130.0,,2.0,,,
Bergamid™,A70 G40 H MOS2 GREY 70,Polyamide 66,Nylon 66,1.45,PA66-GF40,,255.0,,,11500.0,,,3.0,,,
Bergamid™,A70 G40 H Natural,Polyamide 66,Nylon 66,1.45,PA66-GF40,,260.0,,,12500.0,,,3.0,15.0,,
Bergamid™,A70 G43 Natural 70,Polyamide 66,Nylon 66,1.49,PA66-GF45,,260.0,,,13000.0,,,3.2,18.0,,
Bergamid™,A70 G50 H Natural,Polyamide 66,Nylon 66,1.53,PA66-GF50,,,,305.0,16500.0,,,2.0,,,
Bergamid™,A70 G50 HW Black,Polyamide 66,Nylon 66,1.55,PA66-GF50,,,,305.0,15000.0,,,2.0,,,
Bergamid™,A70 G50 HW Ind Natural Rec Q1,Polyamide 66,Nylon 66,1.57,PA66-GF50,,,,,17000.0,220.0,,2.0,,,
Bergamid™,A70 G50 U Black SO,Polyamide 66,Nylon 66,1.6,PA66-GF50-FR,,,,,14000.0,160.0,,2.0,,,
Bergamid™,A70 G50 U GREY 70,Polyamide 66,Nylon 66,1.8,PA66-GF50-FR,,,,,14500.0,160.0,,3.0,,,
