Repository: mike-keating-iv/ml-polymer-classification

# Polymer Classification using Machine Learning

## Project Overview

This project develops machine learning models to classify polymer materials into their respective subclasses using mechanical and physical property data. The goal is to automate polymer identification for materials databases and R&D applications.

## Data Source

Data was collected from the Plastics and Elastomers section of [UL Prospector](https://www.ulprospector.com/plastics/en), which is a database containing technical data for over 100,000 materials. Data was queried by polymer symbol (PP, PMMA, etc) and saved to separate CSV files.

File: data/polymers_Nylon.csv (part 5 of 57)
Chemlon®,113 GH,Polyamide 66,Nylon 66,1.22,PA66-GF15,,257.0,3410.0,94.4,4160.0,,,16.0,3.3,,
Chemlon®,113 GX,Polyamide 66,Nylon 66,1.22,PA66-GF15-L,,254.0,4830.0,172.0,,,,2.0,6.274509803921569,,
Chemlon®,125-15 MGH,Polyamide 66,Nylon 66,1.5,PA66-(GF+MD)40,,257.0,5800.0,125.0,8060.0,,,6.3,7.1,,
Chemlon®,128-10 MGH,Polyamide 66,Nylon 66,1.48,PA66-(GF+MD),,256.0,9000.0,200.0,,145.0,,3.0,,,
Bergamid™,A70 GK10 nat,Polyamide 66,Nylon 66,1.17,PA66-GB10,,,,,3600.0,110.0,,10.0,,,
Bergamid™,A70 GK15 colored,Polyamide 66,Nylon 66,1.23,PA66-GB15,,,,,3900.0,70.0,,5.0,,,
Bergamid™,A70 GK30 FD,Polyamide 66,Nylon 66,1.34,PA66,,,,,5000.0,90.0,,4.0,,,
Bergamid™,A70 GK30 FD SO,Polyamide 66,Nylon 66,1.34,PA66,,,,,5000.0,85.0,,10.0,,,
Bergamid™,A70 GK30 H,Polyamide 66,Nylon 66,1.34,PA66-GB30,60.0,,,,4000.0,,2.5,,,,
Bergamid™,A70 GK30 H NATURAL,Polyamide 66,Nylon 66,1.36,PA66-GB30,,,3600.0,125.0,,,,,,,
Bergamid™,A70 GK30 natur,Polyamide 66,Nylon 66,1.34,PA66-GB30,,,,,5000.0,90.0,,4.0,,,
Bergamid™,A70 H Black TM-XF X1,Polyamide 66,Nylon 66,1.08,PA66-I,,,,81.0,2200.0,,,10.0,,,
Bergamid™,A70 H Natural,Polyamide 66,Nylon 66,1.13,PA66,,,,140.0,3200.0,,,4.0,,,
Bergamid™,A70 H natural FD,Polyamide 66,Nylon 66,1.11,PA66,,,,,3800.0,,,10.0,,,
Bergamid™,A70 H natural TM-X,Polyamide 66,Nylon 66,1.1,PA66-I,,,,,2400.0,,,20.0,18.0,,
Bergamid™,A70 H natural TM-Y UV,Polyamide 66,Nylon 66,1.06,PA66-I,56.0,,,,2200.0,,10.0,50.0,,,
Bergamid™,A70 H Natural TM-Z,Polyamide 66,Nylon 66,1.11,PA66-I,,,1700.0,70.0,1850.0,,,75.0,,,
Bergamid™,A70 H TM-Z grey/grau VN3977,Polyamide 66,Nylon 66,1.08,PA66-I,,,,,1900.0,,,50.0,,,
Bergamid™,A70 natural,Polyamide 66,Nylon 66,1.11,PA66,,,,140.0,3200.0,,,40.0,,,
Bergamid™,A70 Natural TM-Y UV,Polyamide 66,Nylon 66,1.06,PA66-I,,,,,2400.0,,,50.0,,,
Bergamid™,A70 Natural TM-ZF SO 180,Polyamide 66,Nylon 66,1.05,PA66-I,,,,50.0,1500.0,,,50.0,,,
Bergamid™,A70 PM-Z,Polyamide 66,Nylon 66,1.09,PA66-I,50.0,,,,1700.0,,5.0,,,,
Bergamid™,A70 TM-X,Polyamide 66,Nylon 66,1.1,PA66-I,,,,,2400.0,60.0,,30.0,,,
Bergamid™,A70 TM-Y H NC121,Polyamide 66,Nylon 66,1.12,PA66-I,,,2500.0,110.0,,,,,10.784313725490197,,
Bergamid™,A70 TM-Z UV BK171,Polyamide 66,Nylon 66,1.07,PA66-I,,,1800.0,80.0,,,,,78.43137254901961,,
Bergamid™,A70 UF Natural 70,Polyamide 66,Nylon 66,1.19,PA66-FR,,260.0,,,3900.0,,4.0,,3.4,,
Bergamid™,A70 W25 HW,Polyamide 66,Nylon 66,1.12,PA66-I,50.0,,,,1600.0,,,,,,
Bergamid™,A700 black,Polyamide 66,Nylon 66,1.13,PA66,60.0,,,,1600.0,,25.0,50.0,,,
Bergamid™,A700 Blue VN4756CF,Polyamide 66,Nylon 66,1.13,PA66,80.0,,,,3200.0,,4.5,22.0,,,
Bergamid™,A700 brown VN8138CF,Polyamide 66,Nylon 66,1.13,PA66,60.0,,,,1600.0,,25.0,50.0,,,
Bergamid™,A700 brown VN8138CF,Polyamide 66,Nylon 66,1.13,PA66,80.0,,,,3200.0,,4.5,22.0,,,
Bergamid™,A700 G15 H W UF GN046,Polyamide 66,Nylon 66,1.31,PA66-GF15-FR,,,6000.0,140.0,,,,,,,
Bergamid™,A700 G15 HW UF NC099,Polyamide 66,Nylon 66,1.32,PA66-GF15-FR,,,6700.0,180.0,,,,,,,
Bergamid™,A700 G25 HW UF,Polyamide 66,Nylon 66,1.4,PA66-GF25-FR,,,,,10000.0,140.0,,2.0,,,
Bergamid™,A700 G25 HW UF black SO,Polyamide 66,Nylon 66,1.4,PA66-(GF+MD)25-FR,,,,,8700.0,120.0,,2.4,,,
Bergamid™,A700 G25 HW UF natural,Polyamide 66,Nylon 66,1.4,PA66-GF25-FR,,,,,10000.0,140.0,,2.0,,,
Bergamid™,A700 G30 H (f1),Polyamide 66,Nylon 66,1.35,PA66-GF30,,,,,10000.0,185.0,,3.0,,,
Bergamid™,A700 G50 H NATURAL,Polyamide 66,Nylon 66,1.58,PA66-GF50,,,15000.0,330.0,,,,,,,
Bergamid™,A700 GK25 U-SO,Polyamide 66,Nylon 66,1.5,PA66-GB25-FR,,,,,4300.0,70.0,,6.0,,,
Bergamid™,A700 Grey VN4437CF,Polyamide 66,Nylon 66,1.13,PA66,80.0,,,,3200.0,,4.5,22.0,,,
Bergamid™,A700 grey VN8215CF,Polyamide 66,Nylon 66,1.13,PA66,80.0,,,,3200.0,,4.5,22.0,,,
Bergamid™,A700 Purple VN5063CF,Polyamide 66,Nylon 66,1.13,PA66,60.0,,,,1600.0,,25.0,50.0,,,
Bergamid™,A700 Purple VN5063CF,Polyamide 66,Nylon 66,1.13,PA66,80.0,,,,3200.0,,4.5,22.0,,,
Bergamid™,A700 sw VN4255 LS,Polyamide 66,Nylon 66,1.13,PA66,80.0,,,,3200.0,,4.5,,,,
Bergamid™,A700 TM-YF,Polyamide 66,Nylon 66,1.08,PA66,50.0,,,,2000.0,,6.0,,,,
Bergamid™,A80 Natural,Polyamide 66,Nylon 66,1.11,PA66,,,,120.0,2800.0,85.0,,60.0,,,
Bergamid™,AB70 UF H NC714,Polyamide 66,Nylon 66,1.19,PA66-I,,,3200.0,,,,,,3.9215686274509807,,
Bergamid™,AB700 UF,Polyamide 66/6 Copolymer,Nylon 66/6,1.19,PA66/6-FR,,,,,3200.0,72.0,,4.0,,,
Bergamid™,AB700 UF SO,Polyamide 66/6 Copolymer,Nylon 66/6,1.2,PA66/6-FR,,,,,4000.0,75.0,,5.5,,,
Bergamid™,B65 Black,Polyamide 6,Nylon 6,1.12,PA6,,,,100.0,2700.0,,,50.0,,,
Bergamid™,B65 G30 black,Polyamide 6,Nylon 6,1.36,PA6-GF30,,,,,9000.0,130.0,,2.0,,,
Bergamid™,B65 Grey 7035 NT,Polyamide 6,Nylon 6,1.08,PA6-I,,,,95.0,2700.0,,,70.0,,,
Bergamid™,B65 TM-X,Polyamide 6,Nylon 6,1.12,PA6-I,45.0,,,,1100.0,,23.0,,,,
Bergamid™,B65 W25 G35 black,Polyamide 6,Nylon 6,1.34,PA6-I-GF30,,223.0,,,9000.0,170.0,,3.0,,,
Bergamid™,B65 W25 GK10,Polyamide 6,Nylon 6,1.18,PA6-I-GB10,,223.0,,,3200.0,55.0,,4.5,,,
Bergamid™,B65 White EL 70,Polyamide 6,Nylon 6,1.13,PA6,,220.0,,,2700.0,,4.0,,5.0,,
Bergamid™,B70,Polyamide 6,Nylon 6,1.13,PA6,,,2800.0,,2800.0,,,10.0,,,
Bergamid™,B70 BLACK TM-X 70,Polyamide 6,Nylon 6,1.1,PA6-I,,220.0,,,2500.0,,,30.0,10.0,,
Bergamid™,B70 Black UV,Polyamide 6,Nylon 6,1.11,PA6,,,,125.0,3000.0,,,20.0,,,
Bergamid™,B70 G/GK30 blue VN6440CF LF,Polyamide 6,Nylon 6,1.36,PA6-(GF+GB)30,,,,,3100.0,,,6.0,,,
Bergamid™,B70 G/GK30 H BLACK,Polyamide 6,Nylon 6,1.35,PA6-(GF+GB)30,,,,180.0,6500.0,,,3.0,,,
Bergamid™,B70 G/GK30 natural,Polyamide 6,Nylon 6,1.35,PA6-(GF+GB)30,,,,,6500.0,,,2.0,,,
Bergamid™,B70 G/Mi30 H,Polyamide 6,Nylon 6,1.34,PA6-(GF+MD),,,,,5500.0,95.0,,3.0,,,
Bergamid™,B70 G10 blue VN7756 FD,Polyamide 6,Nylon 6,1.2,PA6-GF10,,,,,4400.0,90.0,,2.0,,,
Bergamid™,B70 G15 Black,Polyamide 6,Nylon 6,1.21,PA6-GF15,,220.0,4500.0,150.0,5800.0,,,2.8,,,
Bergamid™,B70 G15 GK25 H Black,Polyamide 6,Nylon 6,1.45,PA6-(GF+GB)40,,223.0,6300.0,170.0,7500.0,,,2.7,,,
Bergamid™,B70 G15 H BLACK TM-Z,Polyamide 6,Nylon 6,1.18,PA6-I-GF15,,,,,5300.0,90.0,,5.0,,,
Bergamid™,B70 G15 H NATURAL UV,Polyamide 6,Nylon 6,1.18,PA6-GF15,,,,,5500.0,,,3.0,,,
Bergamid™,B70 G15 Natural TM-X 70,Polyamide 6,Nylon 6,1.2,PA6-I-GF15,,220.0,,,5400.0,,,4.0,12.0,,
Bergamid™,B70 G15 TM-Y,Polyamide 6,Nylon 6,1.19,PA6-I-GF15,,,3500.0,110.0,5000.0,,,5.0,,,
Bergamid™,B70 G15 U NC034,Polyamide 6,Nylon 6,1.52,PA6-GF15,,,5500.0,180.0,,,,,8.333333333333334,,
Bergamid™,B70 G15 UV TM-Z,Polyamide 6,Nylon 6,1.18,PA6-I-GF15,,,,,5300.0,90.0,,5.0,,,
Bergamid™,B70 G20 Black,Polyamide 6,Nylon 6,1.27,PA6-GF20,,,,,6200.0,,,3.4,,,
Bergamid™,B70 G20 Natural,Polyamide 6,Nylon 6,1.26,PA6-GF20,,,,,7000.0,150.0,,3.5,,,
Bergamid™,B70 G20 natural FD,Polyamide 6,Nylon 6,1.28,PA6-GF20,,,,,6500.0,135.0,,3.6,,,
Bergamid™,B70 G20 UF,Polyamide 6,Nylon 6,1.35,PA6-GF20-FR,,,,,6800.0,80.0,,2.5,,,
Bergamid™,B70 G20 UF Orange 70,Polyamide 6,Nylon 6,1.32,PA6-GF20-FR,,220.0,,,6750.0,,,2.5,6.0,,
Bergamid™,B70 G25 H black,Polyamide 6,Nylon 6,1.32,PA6-GF25,,223.0,,,8000.0,,,3.5,,,
Bergamid™,B70 G25 Natural,Polyamide 6,Nylon 6,1.32,PA6-GF25,,223.0,,,8000.0,,,3.5,,,
Bergamid™,B70 G25 UF Black,Polyamide 6,Nylon 6,1.39,PA6-GF25-FR,,,,,8630.0,,,3.4,,,
Bergamid™,B70 G25 white1,Polyamide 6,Nylon 6,1.32,PA6-GF25,,223.0,,,8000.0,,,3.5,,,
Bergamid™,B70 G30 Black,Polyamide 6,Nylon 6,1.37,PA6-GF30,,,8200.0,230.0,9000.0,,,2.5,11.0,,
Bergamid™,B70 G30 BLACK TM-ZA,Polyamide 6,Nylon 6,1.3,PA6-I-GF30,,,,,7400.0,135.0,,4.0,,,
Bergamid™,B70 G30 blue/blau VN6778CF,Polyamide 6,Nylon 6,1.36,PA6-GF30,,,,,8500.0,,,3.0,,,
Bergamid™,B70 G30 grey VN7445CF,Polyamide 6,Nylon 6,1.35,PA6-GF30,,,,,6000.0,,,3.5,,,
Bergamid™,B70 G30 H black TM-X,Polyamide 6,Nylon 6,1.34,PA6-I-GF30,,,7250.0,230.0,9200.0,155.0,,3.5,,,
Bergamid™,B70 G30 H GREY VN-3872,Polyamide 6,Nylon 6,1.36,PA6-GF30,,,,250.0,9500.0,,,3.5,,,
Bergamid™,B70 G30 H NATURAL,Polyamide 6,Nylon 6,1.35,PA6-GF30,,220.0,,,9500.0,,,3.5,14.0,,
Bergamid™,B70 G30 H Natural UV,Polyamide 6,Nylon 6,1.35,PA6-GF30,,,,250.0,9500.0,,,3.0,,,
Bergamid™,B70 G30 H UV NC367,Polyamide 6,Nylon 6,1.4,PA6,,,9000.0,,,,,,14.705882352941178,,
Bergamid™,B70 G30 RAL 9016,Polyamide 6,Nylon 6,1.35,PA6-GF30,,220.0,,,8500.0,,,2.3,6.0,,
Bergamid™,B70 G30 RD163,Polyamide 6,Nylon 6,1.38,PA6-GF30,,,8200.0,260.0,,,,,10.784313725490197,,
Bergamid™,B70 G30 TM-Y NC121,Polyamide 6,Nylon 6,1.31,PA6-I-GF30,,,7000.0,190.0,,,,,22.54901960784314,,
Bergamid™,B70 G30 U,Polyamide 6,Nylon 6,1.65,PA6-GF30-FR,,220.0,,,11000.0,,,2.0,,,
Bergamid™,B70 G30 UF Black,Polyamide 6,Nylon 6,1.42,PA6-GF30-FR,,,,225.0,9500.0,125.0,,3.0,,,
Bergamid™,B70 G33 H BLACK T TM-X 70,Polyamide 6,Nylon 6,1.31,PA6-GF35,,220.0,,,6200.0,,,3.5,15.0,,
Bergamid™,B70 G33 U GR258,Polyamide 6,Nylon 6,1.66,PA6-GF35-FR,,,9500.0,250.0,,,,,10.784313725490197,,
Bergamid™,B70 G35 H,Polyamide 6,Nylon 6,1.41,PA6-GF35,,,,,11000.0,,,3.0,,,
Bergamid™,B70 G35 H Natural,Polyamide 6,Nylon 6,1.4,PA6-GF35,,,,,11000.0,,,3.0,,,
Bergamid™,B70 G40 H BLACK T UV 70,Polyamide 6,Nylon 6,1.45,PA6-GF40,180.0,220.0,,,11000.0,,,3.0,14.0,,
Bergamid™,B70 G45 H BK UV,Polyamide 6,Nylon 6,1.52,PA6-GF45,,,,,12000.0,,,2.5,,,
Bergamid™,B70 G5,Polyamide 6,Nylon 6,1.16,PA6-GF5,,,,120.0,3800.0,,,4.0,,,
Bergamid™,B70 G50 BK014,Polyamide 6,Nylon 6,1.57,PA6-GF50,,,14000.0,325.0,,,,,16.666666666666668,,
Bergamid™,B70 G50 BK055,Polyamide 6,Nylon 6,1.57,PA6-GF50,,,13000.0,320.0,,,,,,,
Bergamid™,B70 G50 H Black,Polyamide 6,Nylon 6,1.55,PA6-GF50,,,,290.0,15000.0,,,2.0,,,
Bergamid™,B70 G50 Natural,Polyamide 6,Nylon 6,1.55,PA6-GF50,,,,320.0,16500.0,,,3.0,,,
Bergamid™,B70 G50 Natural SO,Polyamide 6,Nylon 6,1.55,PA6-GF50,,,,320.0,16500.0,,,3.0,,,
Bergamid™,B70 G60 Black,Polyamide 6,Nylon 6,1.7,PA6-GF60,,,,,20000.0,,,2.5,21.0,,
Bergamid™,B70 G60 H BK063,Polyamide 6,Nylon 6,1.7,PA6-GF60,,,13500.0,,,,,,10.784313725490197,,
Bergamid™,B70 G60 Natural,Polyamide 6,Nylon 6,1.72,PA6-GF60,,,,,20300.0,,,2.2,18.0,,
Bergamid™,B70 G65 Natural,Polyamide 6,Nylon 6,1.79,PA6-GF65,,,18400.0,323.0,23600.0,,,1.7,18.0,,
Bergamid™,B70 GK/MI15 black,Polyamide 6,Nylon 6,1.24,PA6-(GB+MD)15,,,,,4400.0,,,3.0,,,
Bergamid™,B70 GK15,Polyamide 6,Nylon 6,1.23,PA6-GB15,,,,,3400.0,,,4.0,,,
Bergamid™,B70 GK15 natural UV,Polyamide 6,Nylon 6,1.23,PA6-GB15,,,,,3400.0,,,4.0,,,
Bergamid™,B70 GK20 BLACK UV TM-X,Polyamide 6,Nylon 6,1.26,PA6-I-GB20,,,2600.0,75.0,2850.0,48.0,,7.0,,,
Bergamid™,B70 GK25 NC002,Polyamide 6,Nylon 6,1.31,PA6-GB25,,,3200.0,120.0,,,,,3.431372549019608,,
Bergamid™,B70 GK30 black TM-Y,Polyamide 6,Nylon 6,1.3,PA6-I-GB30,,,,,2800.0,50.0,,8.0,,,
Bergamid™,B70 GK30 UF natural,Polyamide 6,Nylon 6,1.43,PA6-GB30-FR,,,,,5500.0,,,1.5,,,
Bergamid™,B70 GR120,Polyamide 6,Nylon 6,1.13,PA6,,,2600.0,100.0,,,,,2.9411764705882355,,
Bergamid™,B70 GREY 7035 TM-X,Polyamide 6,Nylon 6,1.1,PA6-I,65.0,,,,2500.0,,4.0,,,,
Bergamid™,B70 H Black UV,Polyamide 6,Nylon 6,1.11,PA6,,,,125.0,3000.0,,,50.0,,,
Bergamid™,B70 H TM-X,Polyamide 6,Nylon 6,1.1,PA6-I,65.0,,,,2500.0,,4.0,,,,
Bergamid™,B70 H UF Black 70,Polyamide 6,Nylon 6,1.16,PA6-FR,,220.0,,,3000.0,,3.5,,5.0,,
Bergamid™,B70 MI20 UF Grey 70,Polyamide 6,Nylon 6,1.32,PA6-MD20-FR,,220.0,,,5900.0,,,4.0,4.0,,
Bergamid™,B70 NATUR 50,Polyamide 6,Nylon 6,1.13,PA6,,,2800.0,,3300.0,,,10.0,,,
Bergamid™,B70 NATURAL TM-Z S06,Polyamide 6,Nylon 6,1.06,PA6-I,,,1000.0,40.0,,,,,,,
Bergamid™,B70 S,Polyamide 6,Nylon 6,1.13,PA6,,223.0,,,3200.0,80.0,,4.0,,,
Bergamid™,B70 S Mi40,Polyamide 6,Nylon 6,1.49,PA6-MD40,,,,,4500.0,85.0,,4.5,,,
Bergamid™,B70 TM-Y BK138,Polyamide 6,Nylon 6,1.1,PA6-I,,,2050.0,70.0,,,,,34.31372549019608,,
Bergamid™,B70 TM-Z,Polyamide 6,Nylon 6,1.06,PA6-I,40.0,,,,1000.0,,27.0,,,,
Bergamid™,B70 TM-Z SO6 nc,Polyamide 6,Nylon 6,1.05,PA6-I,,,,,1700.0,,4.0,,,,
Bergamid™,B70 UF Orange VN9008,Polyamide 6,Nylon 6,,PA6,,,,,,,,,,,
Bergamid™,B70 UV White VN3618,Polyamide 6,Nylon 6,1.13,PA6,,,,,2900.0,,,50.0,,,
Bergamid™,B70 W25 G45 H,Polyamide 6,Nylon 6,1.48,PA6-GF45,,,,,12000.0,160.0,,2.0,,,
Bergamid™,B70 W25 GK30,Polyamide 6,Nylon 6,1.34,PA6-I-GB30,,,,,4500.0,55.0,,,,,
Bergamid™,B700 G20 H Black,Polyamide 6,Nylon 6,1.28,PA6-GF20,,,,,6500.0,,,3.4,,,
Bergamid™,B700 G30 H,Polyamide 6,Nylon 6,1.35,PA6-GF30,,,8000.0,235.0,9500.0,180.0,,3.0,,,
Bergamid™,B700 G30 H BLACK,Polyamide 6,Nylon 6,1.36,PA6-GF30,,,8000.0,235.0,9000.0,,,2.5,,,
Bergamid™,B700 G50 H,Polyamide 6,Nylon 6,1.55,PA6-GF50,,,,,15000.0,220.0,,3.0,,,
Bergamid™,B700 NATURAL 20,Polyamide 6,Nylon 6,1.13,PA6,,,2800.0,,3300.0,,,10.0,,,
Bergamid™,B700 UF V2 white 1,Polyamide 6,Nylon 6,1.13,PA6-FR,80.0,,,,3800.0,,4.0,,,,
Bergamid™,B75 W25 G30,Polyamide 6,Nylon 6,1.34,PA6-I-GF30,,223.0,,,8000.0,150.0,,3.0,,,
Bergamid™,B75 W25 G50 black,Polyamide 6,Nylon 6,1.54,PA6-I-GF50,,223.0,,,14500.0,190.0,,2.1,,,
Bergamid™,B750 L Black,Polyamide 6,Nylon 6,1.06,PA6-I,,,,70.0,2000.0,,,30.0,,,
Bergamid™,B80 BLACK TSM1,Polyamide 6,Nylon 6,1.09,PA6,,,,28.0,500.0,40.0,,100.0,,,
Bergamid™,B80 E 1164,Polyamide 6,Nylon 6,1.08,PA6-I,,,1800.0,,2000.0,55.0,,,,,
Bergamid™,B80 natural,Polyamide 6,Nylon 6,1.13,PA6,80.0,,,,3000.0,,4.0,,,,
Bergamid™,B80 Natural 003,Polyamide 6,Nylon 6,1.13,PA6,,,,125.0,3000.0,80.0,,20.0,,,
Bergamid™,B80 Natural TSM1,Polyamide 6,Nylon 6,1.07,PA6,,,,28.0,450.0,35.0,,100.0,,,
Bergamid™,BG6000-8038 RS HS BK001,Polyamide 6,Nylon 6,1.57,PA6,,,13500.0,300.0,,,,,16.666666666666668,,
Bergamid™,BG6600-5010 RS HI BLACK X1,Polyamide 66,Nylon 66,1.2,PA66,,,,,3500.0,75.0,,5.0,,,
Bergamid™,BG6600-8057 RS BK001,Polyamide 66,Nylon 66,1.47,PA66-GF40,,,10000.0,290.0,,,,,11.764705882352942,,
Bergamid™,BG6600-8118 RS LW BK001,Polyamide 66,Nylon 66,1.37,PA66-GF30,,,9000.0,290.0,,,,,,,
Bergamid™,NN-10GF/000 BLACK,Polyamide 66,Nylon 66,1.17,PA66-GF10,,,3100.0,110.0,2620.0,,,6.0,10.784313725490197,,
Bergamid™,NN-50GF/1M BK046,Polyamide 66,Nylon 66,1.59,PA66-GF50-L,,,15000.0,330.0,,,,,12.745098039215687,,
Bergamid™,X BG6600-8047 RS BK001,Polyamide 66,Nylon 66,1.24,PA66-GF15,,,5000.0,180.0,,,,,4.411764705882353,,
Bergamid™,X3 A70 G25 H U-SO,Polyamide 66,Nylon 66,1.39,PA66-GF25-FR,,260.0,,,9000.0,,,3.0,10.0,,
AKROMID®,A28 GF 30 9 black (4915),Polyamide 66,Nylon 66,1.36,PA66-GF30,,262.0,8800.0,285.0,9600.0,200.0,,3.0,,,
AKROMID®,A28 GF 30 9 EN MCL black (5966),Polyamide 66,Nylon 66,1.36,PA66-GF30,,262.0,,,9600.0,200.0,,3.0,,,
AKROMID®,A28 GF 35 1 natural (5202),Polyamide 66,Nylon 66,1.4,PA66-GF35,,262.0,10000.0,,12000.0,225.0,,3.0,,,
AKROMID®,A28 GF 37 1 GIT black (5887),Polyamide 66,Nylon 66,,PA66-GF35,,255.0,,,11700.0,210.0,,3.0,,,
AKROMID®,A28 GF 40 1 natural (4919),Polyamide 66,Nylon 66,1.46,PA66-GF40,,262.0,,,13000.0,245.0,,3.0,,,
AKROMID®,A28 LGF 50 1 black (6420),Polyamide 66,Nylon 66,1.57,PA66-LGF50,,262.0,,,18000.0,275.0,,2.0,,,
AKROMID®,A3 1 EN natural (6691),Polyamide 66,Nylon 66,1.14,PA66,85.0,262.0,2800.0,110.0,3200.0,,,,,,
AKROMID®,A3 1 FR black (3051),Polyamide 66,Nylon 66,1.18,PA66-FR,83.0,260.0,,,3500.0,,,,,,
AKROMID®,A3 1 S3 black (21002),Polyamide 66,Nylon 66,1.1,PA66,60.0,262.0,2500.0,,2300.0,,,,,,
AKROMID®,A3 1 S3 black (2768),Polyamide 66/6 Copolymer,Nylon 66/6,1.11,PA66/6,40.0,260.0,1000.0,,1000.0,,,,,,
AKROMID®,A3 1 S3 grey (2955),Polyamide 66/6 Copolymer,Nylon 66/6,1.11,PA66/6,68.0,260.0,,,2500.0,,,,,,
AKROMID®,A3 1 S3 natural (2847),Polyamide 66,Nylon 66,1.11,PA66,65.0,260.0,,,2500.0,,4.6,,,,
AKROMID®,A3 3 S1 black (21004),Polyamide 66,Nylon 66,1.08,PA66-I,50.0,262.0,1800.0,,1800.0,,,,,,
AKROMID®,A3 5 S3 black (7333),Polyamide 66,Nylon 66,1.1,PA66,50.0,262.0,,,1200.0,,,,,,
AKROMID®,A3 5 S3 black (7333),Polyamide 66,Nylon 66,1.1,PA66,65.0,262.0,2400.0,,2400.0,,,,,,
AKROMID®,A3 6 LT black (5651),Polyamide 66,Nylon 66,1.14,PA66,90.0,262.0,,,3500.0,,5.0,,,,
AKROMID®,A3 black (2415),Polyamide 66,Nylon 66,1.14,PA66,50.0,262.0,,,1100.0,,20.0,,,,
AKROMID®,A3 CF 30 5 black (7488),Polyamide 66,Nylon 66,1.26,PA66-CF30,,260.0,17000.0,300.0,17500.0,220.0,,3.5,,,
AKROMID®,A3 CF 30 5 black (7488),Polyamide 66,Nylon 66,1.26,PA66-CF30,,260.0,23000.0,400.0,26000.0,300.0,,2.0,,,
AKROMID®,A3 CGM 10/20 4 black (5870),Polyamide 66,Nylon 66,1.33,PA66-(CF+GF)30,,262.0,,,14500.0,190.0,,2.2,,,
AKROMID®,A3 GF 15 black (2425),Polyamide 66,Nylon 66,1.24,PA66-GF15,,262.0,6100.0,200.0,6400.0,140.0,,3.5,,,
AKROMID®,A3 GF 20 natural (2419),Polyamide 66,Nylon 66,1.28,PA66-GF20,,262.0,7000.0,235.0,7200.0,160.0,,3.5,,,
AKROMID®,A3 GF 25 1 black (2384),Polyamide 66,Nylon 66,1.32,PA66-GF25,,262.0,7600.0,260.0,8500.0,175.0,,3.6,,,
AKROMID®,A3 GF 25 natural (2420),Polyamide 66,Nylon 66,1.32,PA66-GF25,,262.0,6200.0,200.0,6000.0,115.0,,6.5,,,
AKROMID®,A3 GF 30 1 EN black (5646),Polyamide 66,Nylon 66,1.36,PA66-GF30,,262.0,7200.0,220.0,7100.0,130.0,,6.0,,,
AKROMID®,A3 GF 30 1 L black (4436),Polyamide 66 + PP,Nylon 66+PP,1.26,(PA+PP)-GF30,,262.0,7000.0,175.0,6700.0,110.0,,4.4,,,
AKROMID®,A3 GF 30 3 black (21005),Polyamide 66,Nylon 66,1.37,PA66-GF30,,262.0,,,7000.0,100.0,,5.0,,,
AKROMID®,A3 GF 30 3 LA black (21015),Polyamide 66,Nylon 66,1.37,PA66-GF30,,262.0,,,7000.0,100.0,,5.0,,,
AKROMID®,A3 GF 30 4 6 black (1369),Polyamide 66,Nylon 66,1.36,PA66-GF30,,262.0,,,6700.0,130.0,,7.0,,,
AKROMID®,A3 GF 30 4 black (3571),Polyamide 66,Nylon 66,1.37,PA66-GF30,,262.0,10000.0,310.0,11500.0,210.0,,3.5,,,
AKROMID®,A3 GF 30 5 black (2180),Polyamide 66,Nylon 66,1.36,PA66-GF30,,262.0,7000.0,210.0,7000.0,120.0,,5.5,,,
AKROMID®,A3 GF 30 HU grey (6600),Polyamide 66,Nylon 66,1.38,PA66-GF30,,262.0,,,10500.0,200.0,,3.3,,,
AKROMID®,A3 GF 30 HU natural (6661),Polyamide 66,Nylon 66,1.35,PA66-GF30,,262.0,,,10500.0,200.0,,3.1,,,
AKROMID®,A3 GF 30 natural (2397),Polyamide 66,Nylon 66,1.36,PA66-GF30,,262.0,8800.0,285.0,10000.0,200.0,,3.0,,,
AKROMID®,A3 GF 33 1 black (2935),Polyamide 66,Nylon 66,,PA66-GF35,,262.0,,,11500.0,210.0,,3.0,,,
AKROMID®,A3 GF 35 1 EN black (5300),Polyamide 66,Nylon 66,1.4,PA66-GF35,,262.0,10000.0,300.0,11600.0,215.0,,3.0,,,
AKROMID®,A3 GF 35 1 natural (2393),Polyamide 66,Nylon 66,1.4,PA66-GF35,,262.0,8000.0,245.0,8400.0,145.0,,5.0,,,
AKROMID®,A3 GF 35 2 black (7226),Polyamide 66,Nylon 66,1.4,PA66-GF35,,262.0,,,8400.0,145.0,,5.0,,,
AKROMID®,A3 GF 35 black (3125),Polyamide 66,Nylon 66,1.4,PA66-GF35,,262.0,10000.0,300.0,11600.0,215.0,,3.0,,,
AKROMID®,A3 GF 35-1 black (4834),Polyamide 66,Nylon 66,1.4,PA66-GF35,,262.0,,,9000.0,145.0,,4.6,,,
AKROMID®,A3 GF 40 2 L black (7500),Polyamide 66 + PP,Nylon 66+PP,1.36,(PA+PP)-GF40,,262.0,,,7800.0,110.0,,3.7,,,
AKROMID®,A3 GF 40 black (2430),Polyamide 66,Nylon 66,1.46,PA66-GF40,,262.0,9300.0,260.0,9800.0,160.0,,4.0,,,
AKROMID®,A3 GF 40 natural (1258),Polyamide 66,Nylon 66,1.46,PA66-GF40,,262.0,9300.0,260.0,9800.0,160.0,,4.0,,,
AKROMID®,A3 GF 50 1 EN black (5737),Polyamide 66,Nylon 66,1.57,PA66-GF50,,262.0,13600.0,310.0,12600.0,180.0,,3.5,,,
AKROMID®,A3 GF 50 1 EN LA black (5738),Polyamide 66,Nylon 66,1.57,PA66-GF50,,262.0,15200.0,380.0,16700.0,250.0,,2.5,,,
AKROMID®,A3 GF 50 1 EN natural (6112),Polyamide 66,Nylon 66,1.57,PA66-GF50,,262.0,13600.0,310.0,12600.0,180.0,,3.5,,,
AKROMID®,A3 GF 50 6 black (6860),Polyamide 66,Nylon 66,1.57,PA66-GF50,,262.0,,,14000.0,180.0,,3.7,,,
AKROMID®,A3 GF 50 6 natural (5916),Polyamide 66,Nylon 66,1.57,PA66-GF50,,262.0,,,17000.0,270.0,,2.8,,,
AKROMID®,A3 GF 50 8 HU black (8116),Polyamide 66,Nylon 66,1.57,PA66-GF50,,262.0,,,13400.0,190.0,,3.9,,,
AKROMID®,A3 GF 50 black (2431),Polyamide 66,Nylon 66,1.57,PA66-GF50,,262.0,15200.0,380.0,16700.0,250.0,,2.5,,,
AKROMID®,A3 GF 50 HU black (6303),Polyamide 66,Nylon 66,1.56,PA66-GF50,,262.0,,,12700.0,180.0,,3.5,,,
AKROMID®,A3 GF 50 HU black (6303),Polyamide 66,Nylon 66,1.56,PA66-GF50,,262.0,,,18000.0,255.0,,2.8,,,
AKROMID®,A3 GF 50 natural (2423),Polyamide 66,Nylon 66,1.57,PA66-GF50,,262.0,13600.0,310.0,12600.0,180.0,,3.5,,,
AKROMID®,A3 GF 55 black (2654),Polyamide 66,Nylon 66,1.63,PA66-GF55,,262.0,19000.0,410.0,20000.0,250.0,,2.5,,,
AKROMID®,A3 GF 60 black (2432),Polyamide 66,Nylon 66,1.71,PA66-GF60,,262.0,19800.0,400.0,20500.0,260.0,,2.0,,,
AKROMID®,A3 GK 40 1 natural (1803),Polyamide 66,Nylon 66,1.44,PA66-GB40,,262.0,5800.0,145.0,5500.0,95.0,,6.0,,,
AKROMID®,A3 GM 25/15 1 black (7003),Polyamide 66,Nylon 66,1.46,PA66-(GF+GB)40,,262.0,10200.0,275.0,10000.0,180.0,,3.0,,,
AKROMID®,A3 ICF 10 TM black (7431),Polyamide 66,Nylon 66,1.32,PA66-CF10-L,,260.0,,,6500.0,90.0,,5.0,,,
AKROMID®,A3 ICF 10 TM black (7431),Polyamide 66,Nylon 66,1.32,PA66-CF10-L,,260.0,,,9000.0,130.0,,3.0,,,
AKROMID®,A3 ICF 15 black (5056),Polyamide 66,Nylon 66,1.2,PA66-CF15,,262.0,10400.0,250.0,12000.0,170.0,,3.0,,,
AKROMID®,A3 ICF 30 black (5021),Polyamide 66,Nylon 66,1.28,PA66-CF30,,262.0,22000.0,370.0,24000.0,240.0,,1.8,,,
AKROMID®,A3 natural (2414),Polyamide 66,Nylon 66,1.14,PA66,85.0,262.0,2800.0,110.0,3200.0,,4.5,,,,
AKROMID®,A3 S1 black (1071),Polyamide 66,Nylon 66,1.07,PA66,40.0,262.0,,,1200.0,,,,,,
AKROMID®,A3 S1 natural (2310),Polyamide 66,Nylon 66,1.07,PA66,38.0,262.0,1000.0,,1200.0,,50.0,,,,
AKROMID®,A3 S1 natural (2310),Polyamide 66,Nylon 66,1.07,PA66,50.0,262.0,1950.0,,2000.0,,4.8,,,,
AKROMID®,B+ GF 20 1 black (7377),Polyamide 6,Nylon 6,1.35,PA6-GF20,,220.0,,,4400.0,95.0,,8.0,,,
AKROMID®,B+ GF 30 6 black (7387),Polyamide 6,Nylon 6,1.35,PA6-GF30,,220.0,,,6000.0,118.0,,9.0,,,
AKROMID®,B+ GF 50 6 black (7389),Polyamide 6,Nylon 6,1.56,PA6-GF50,,220.0,,,10000.0,165.0,,5.0,,,
AKROMID®,B+ GF 60 1 black (7381),Polyamide 6,Nylon 6,1.69,PA6-GF60,,220.0,22000.0,425.0,22000.0,260.0,,2.8,,,
AKROMID®,B25 GF 50 1 LA black (8280),Polyamide 6,Nylon 6,1.56,PA6-GF50,,220.0,,,15500.0,235.0,,2.8,,,
AKROMID®,B28 GF 25 9 FR natural (8066),Polyamide 6,Nylon 6,,PA6-GF25-FR,,222.0,,,6000.0,95.0,,7.0,,,
AKROMID®,B28 GF 30 6 LT black (6931),Polyamide 6,Nylon 6,1.35,PA6-GF30,,220.0,,,6400.0,100.0,,5.5,,,
AKROMID®,B28 GF 30 9 natural (6614),Polyamide 6,Nylon 6,1.36,PA6-GF30,,220.0,,,10300.0,185.0,,3.0,,,
AKROMID®,B28 GF 35 9 FR black (8189),Polyamide 6,Nylon 6,1.47,PA6-GF35-FR,,220.0,9000.0,178.0,8300.0,106.0,,4.1,,,
AKROMID®,B28 GF 35 FR EN black (7484),Polyamide 6,Nylon 6,1.46,PA6-GF35-FR,,222.0,11800.0,240.0,12600.0,152.0,,2.6,,,
AKROMID®,B28 GM 10/20 1 LA black (4790),Polyamide 6,Nylon 6,1.35,PA6-(GF+GB)30,,222.0,,,3000.0,60.0,,10.0,,,
AKROMID®,B28 GM 10/20 1 LT black (7749),Polyamide 6,Nylon 6,1.35,PA6-(GF+GB)30,,222.0,,,6300.0,110.0,,2.5,,,
AKROMID®,B3 1 black (2501),Polyamide 6,Nylon 6,1.13,PA6,85.0,220.0,3100.0,120.0,3600.0,,,,,,
AKROMID®,B3 1 FR black (6580),Polyamide 6,Nylon 6,1.19,PA6-FR,40.0,220.0,1300.0,45.0,1300.0,,,,,,
AKROMID®,B3 1 FR natural (6437),Polyamide 6,Nylon 6,1.17,PA6-FR,75.0,220.0,,,3500.0,,,,,,
AKROMID®,B3 1 natural (2499),Polyamide 6,Nylon 6,1.13,PA6,85.0,220.0,3100.0,120.0,3600.0,,,,,,
AKROMID®,B3 1 natural (6527),Polyamide 6,Nylon 6,1.13,PA6,45.0,220.0,,,1200.0,,,,,,
AKROMID®,B3 3 S3 10 black (1809),Polyamide 6,Nylon 6,1.1,PA6,70.0,222.0,2600.0,,2700.0,,4.3,,,,
AKROMID®,B3 9 L natural (7008),Polyamide 6 + PP,Nylon 6+PP,1.05,(PA+PP),40.0,220.0,,,1100.0,,,,,,
AKROMID®,B3 9 natural (6409),Polyamide 6,Nylon 6,1.13,PA6,85.0,220.0,,,3300.0,,4.0,,,,
AKROMID®,B3 CGM 15/20 1 black (5489),Polyamide 6,Nylon 6,1.36,PA6-(CF+GF)35,,220.0,10200.0,180.0,9600.0,115.0,,4.0,,,
AKROMID®,B3 GF 15 1 GIT black (4761),Polyamide 6,Nylon 6,1.23,PA6-GF15,,220.0,,,5500.0,115.0,,2.8,,,
AKROMID®,B3 GF 15 1 L natural (4690),Polyamide 6 + PP,Nylon 6+PP,1.14,(PA+PP)-GF15,,220.0,,,5200.0,110.0,,3.3,,,
AKROMID®,B3 GF 15 black (4002),Polyamide 6,Nylon 6,1.23,PA6-GF15,,220.0,5800.0,180.0,5900.0,120.0,,3.0,,,
AKROMID®,B3 GF 15 RM-M natural (3697),Polyamide 6,Nylon 6,1.28,PA6-GF15,,225.0,4800.0,190.0,6200.0,125.0,,3.0,,,
AKROMID®,B3 GF 15 S1 black (1270),Polyamide 6,Nylon 6,1.22,PA6-GF15,,222.0,6000.0,190.0,5800.0,115.0,,3.5,,,
AKROMID®,B3 GF 20 1 black (2483),Polyamide 6,Nylon 6,1.27,PA6-GF20,,220.0,6100.0,230.0,6800.0,150.0,,3.5,,,
AKROMID®,B3 GF 25 1 L black (4637),Polyamide 6 + PP,Nylon 6+PP,1.22,(PA+PP)-GF25,,220.0,,,7500.0,135.0,,3.3,,,
AKROMID®,B3 GF 25 1 natural (2463),Polyamide 6,Nylon 6,1.31,PA6-GF25,,220.0,7000.0,245.0,8500.0,160.0,,3.5,,,
AKROMID®,B3 GF 25 black (2492),Polyamide 6,Nylon 6,1.31,PA6-GF25,,220.0,,,5100.0,100.0,,6.5,,,
AKROMID®,B3 GF 25 FRT natural (6910),Polyamide 6,Nylon 6,1.37,PA6-GF25-FR,,222.0,,,5500.0,90.0,,7.0,,,
AKROMID®,B3 GF 30 1 black (2485),Polyamide 6,Nylon 6,1.36,PA6-GF30,,220.0,8500.0,270.0,10300.0,185.0,,3.0,,,
AKROMID®,B3 GF 30 1 L black (4365),Polyamide 6 + PP,Nylon 6+PP,1.26,(PA+PP)-GF30,,220.0,6200.0,155.0,6800.0,105.0,,4.5,,,
AKROMID®,B3 GF 30 1 XL black (4366),Polyamide 6 + PP,Nylon 6+PP,1.22,(PA+PP)-GF30,,220.0,,,6800.0,100.0,,3.5,,,
AKROMID®,B3 GF 30 2 grey (3204),Polyamide 6,Nylon 6,,PA6-GF30,,,,,5500.0,75.0,,6.0,,,
AKROMID®,B3 GF 30 4 L black (7481),Polyamide 6 + PP,Nylon 6+PP,1.26,(PA+PP)-GF30,,220.0,6500.0,160.0,7000.0,110.0,,4.6,,,
AKROMID®,B3 GF 30 6 natural (6338),Polyamide 6,Nylon 6,1.35,PA6-GF30,,220.0,,,9500.0,180.0,,3.0,,,
AKROMID®,B3 GF 30 7 L black (4912),Polyamide 6 + PP,Nylon 6+PP,1.26,(PA+PP)-GF30,,220.0,,,8500.0,140.0,,3.1,,,
AKROMID®,B3 GF 30 9 black (7658),Polyamide 6,Nylon 6,1.36,PA6-GF30,,220.0,,,5200.0,90.0,,5.8,,,
AKROMID®,B3 GF 30 9 L black (7227),Polyamide 6 + PP,Nylon 6+PP,1.27,(PA+PP)-GF30,,220.0,8500.0,200.0,8500.0,135.0,,2.9,,,
AKROMID®,B3 GF 30 9 RM-M natural (3292),Polyamide 6,Nylon 6,1.41,PA6-GF30,,225.0,,,7500.0,115.0,,4.2,,,
AKROMID®,B3 GF 30 S1 LA black (7704),Polyamide 6,Nylon 6,1.33,PA6-GF30,,222.0,,,9000.0,150.0,,3.5,,,
AKROMID®,B3 GF 30 S1 natural (2165),Polyamide 6,Nylon 6,1.33,PA6-GF30,,222.0,8500.0,265.0,9000.0,160.0,,5.0,,,
AKROMID®,B3 GF 35 natural (2473),Polyamide 6,Nylon 6,1.41,PA6-GF35,,220.0,10000.0,285.0,11500.0,195.0,,3.0,,,
AKROMID®,B3 GF 40 1 black (20016),Polyamide 6,Nylon 6,1.46,PA6-GF40,,220.0,,,8000.0,120.0,,5.0,,,
AKROMID®,B3 GF 40 6 ECO black (8167),Polyamide 6,Nylon 6,1.46,PA6-GF40,,220.0,,,12300.0,195.0,,2.9,,,
AKROMID®,B3 GF 40 black (6077),Polyamide 6,Nylon 6,1.46,PA6-GF40,,220.0,12600.0,,13000.0,205.0,,4.0,,,
AKROMID®,B3 GF 40 natural (2474),Polyamide 6,Nylon 6,1.46,PA6-GF40,,220.0,,,8200.0,130.0,,5.0,,,
AKROMID®,B3 GF 40 RM-M black (3534),Polyamide 6,Nylon 6,1.5,PA6-GF40,,225.0,,,13000.0,195.0,,2.5,,,
AKROMID®,B3 GF 40-1 black (2487),Polyamide 6,Nylon 6,1.46,PA6-GF40,,220.0,,,8200.0,130.0,,5.0,,,
AKROMID®,B3 GF 45 1 black (3851),Polyamide 6,Nylon 6,1.5,PA6-GF45,,220.0,7500.0,200.0,8500.0,140.0,,8.5,,,
AKROMID®,B3 GF 47 1 TM black (4936),Polyamide 6,Nylon 6,1.5,PA6-GF45,,220.0,,,14000.0,180.0,,2.0,,,
AKROMID®,B3 GF 50 1 black (20008),Polyamide 6,Nylon 6,1.56,PA6-GF50,,220.0,16500.0,330.0,17000.0,210.0,,3.0,,,
AKROMID®,B3 GF 50 1 GIT black (4733),Polyamide 6,Nylon 6,1.55,PA6-GF50,,220.0,,,16500.0,230.0,,3.0,,,
AKROMID®,B3 GF 50 1 PST black (6839),Polyamide 6,Nylon 6,1.56,PA6-GF50,,220.0,16700.0,340.0,17000.0,230.0,,2.5,,,
AKROMID®,B3 GF 50 6 black (20028),Polyamide 6,Nylon 6,1.56,PA6-GF50,,220.0,,,10000.0,140.0,,4.0,,,
AKROMID®,B3 GF 50 6 ECO black (7926),Polyamide 6,Nylon 6,1.56,PA6-GF50,,220.0,,,16000.0,200.0,,2.5,,,
AKROMID®,B3 GF 50 RM-M black (3146),Polyamide 6,Nylon 6,1.62,PA6-GF50,,225.0,17500.0,320.0,17000.0,210.0,,2.2,,,
AKROMID®,B3 GF 60 1 black (4644),Polyamide 6,Nylon 6,1.7,PA6-GF60,,220.0,,,13500.0,160.0,,3.5,,,
AKROMID®,B3 GF 60 1 black (4644),Polyamide 6,Nylon 6,1.7,PA6-GF60,,220.0,19000.0,370.0,21000.0,250.0,,2.5,,,
AKROMID®,B3 GF 60 1 natural (2468),Polyamide 6,Nylon 6,1.7,PA6-GF60,,220.0,19000.0,370.0,21000.0,240.0,,2.5,,,
AKROMID®,B3 GF 60 4 RM-M black (5238),Polyamide 6,Nylon 6,1.74,PA6-GF60,,225.0,,,17000.0,175.0,,2.7,,,
AKROMID®,B3 GF 60 4 RM-M natural (4645),Polyamide 6,Nylon 6,,PA6-GF60,,225.0,20500.0,350.0,21500.0,235.0,,2.0,,,
AKROMID®,B3 GF 60 natural (2476),Polyamide 6,Nylon 6,1.7,PA6-GF60,,220.0,,,13500.0,150.0,,3.5,,,
AKROMID®,B3 GFM 10/20 1 ECO black (8044),Polyamide 6,Nylon 6,1.33,PA6-(GF+MD)30,,220.0,,,7500.0,110.0,,3.2,,,
AKROMID®,B3 GFM 10/20 1 L black (4679),Polyamide 6 + PP,Nylon 6+PP,1.27,(PA+PP)-(GF+MD)30,,220.0,,,5000.0,80.0,,3.5,,,
AKROMID®,B3 GFM 15/25 black (1312),Polyamide 6,Nylon 6,1.45,PA6-(GF+MD)40,,222.0,7000.0,190.0,8000.0,120.0,,3.0,,,
AKROMID®,B3 GK 30 natural (2719),Polyamide 6,Nylon 6,1.34,PA6-GB30,,222.0,3140.0,95.0,4400.0,70.0,,5.0,,,
AKROMID®,B3 GK 50 natural (3690),Polyamide 6,Nylon 6,1.54,PA6-GB50,,225.0,5200.0,135.0,5700.0,75.0,,4.0,,,
AKROMID®,B3 GM 15/15 natural (3079),Polyamide 6,Nylon 6,1.34,PA6-(GF+GB)30,,222.0,,,7200.0,130.0,,3.5,,,
AKROMID®,B3 HU black (6475),Polyamide 6,Nylon 6,1.13,PA6,45.0,220.0,,,1100.0,,,,,,
AKROMID®,B3 ICF 10 black (5118),Polyamide 6,Nylon 6,1.17,PA6-CF10,,220.0,7000.0,200.0,8000.0,120.0,,4.0,,,
AKROMID®,B3 ICF 15 black (5026),Polyamide 6,Nylon 6,1.19,PA6-CF15,,220.0,9000.0,200.0,11000.0,140.0,,3.0,,,
AKROMID®,B3 ICF 15 black (7402),Polyamide 6,Nylon 6,1.19,PA6-CF15,,220.0,9000.0,200.0,11000.0,140.0,,3.0,,,
AKROMID®,B3 ICF 20 LF black (6695),Polyamide 6,Nylon 6,1.24,PA6-CF20,,220.0,,,,,,,,,
AKROMID®,B3 ICF 40 black (5020),Polyamide 6,Nylon 6,1.31,PA6-CF40,,220.0,17000.0,215.0,14000.0,135.0,,3.0,,,
AKROMID®,B3 ICF 40 black (5020),Polyamide 6,Nylon 6,1.31,PA6-CF40,,220.0,25000.0,320.0,30000.0,220.0,,1.7,,,
AKROMID®,B3 K1 FR natural (8045),Polyamide 6,Nylon 6,1.39,PA6-GF25-FR,,220.0,,,5900.0,95.0,,6.5,,,
AKROMID®,B3 natural (1024),Polyamide 6,Nylon 6,1.13,PA6,83.0,222.0,3200.0,120.0,3200.0,,4.0,,,,
AKROMID®,B3 S1 black (3726),Polyamide 6,Nylon 6,1.07,PA6,50.0,222.0,1500.0,65.0,2000.0,,4.5,,,,
AKROMID®,B3 S1 black (7629),Polyamide 6,Nylon 6,1.07,PA6,30.0,220.0,530.0,25.0,535.0,,,,,,
AKROMID®,B3 S3 natural (3669),Polyamide 6,Nylon 6,1.05,PA6,48.0,224.0,1900.0,,2000.0,,,,,,
AKROMID®,B4 S1 natural (2315),Polyamide 6,Nylon 6,1.08,PA6,62.0,225.0,2500.0,,2500.0,,4.0,,,,
AKROMID®,C28 GF 25 FRT natural (7332),Polyamide Copolymer,Nylon Copolymer,1.43,PA(tr)-GF25-FR,,238.0,,,11000.0,152.0,,2.7,,,
AKROMID®,C3 1 black (4546),Polyamide 66 + PA 6,Nylon 66+Nylon 6,1.14,(PA66+PA6),45.0,260.0,,,1100.0,,,,,,
AKROMID®,C3 1 FR grey (4298),Polyamide 66 + PA 6,Nylon 66+Nylon 6,1.17,(PA66+PA6)-FR,45.0,260.0,,,1300.0,,,,,,
AKROMID®,C3 1 S3 black (4297),Polyamide 66 + PA 6,Nylon 66+Nylon 6,1.12,(PA66+PA6),65.0,260.0,,,2500.0,,,,,,
AKROMID®,C3 GF 15 5 XTC natural (5088),Polyamide 66 + PA 6,Nylon 66+Nylon 6,,(PA66+PA6)-GF15,,245.0,,,6200.0,125.0,,2.4,,,
AKROMID®,C3 GF 25 1 FR natural (7208),Polyamide 66 + PA 6,Nylon 66+Nylon 6,1.37,(PA66+PA6)-GF25-FR,,262.0,5900.0,160.0,6300.0,95.0,,5.5,,,
AKROMID®,C3 GF 25 1 FR natural (7208),Polyamide 66 + PA 6,Nylon 66+Nylon 6,1.37,(PA66+PA6)-GF25-FR,,262.0,8600.0,225.0,9200.0,140.0,,3.3,,,
AKROMID®,C3 GF 30 1 black (4363),Polyamide 66 + PA 6,Nylon 66+Nylon 6,1.36,(PA66+PA6)-GF30,,260.0,9200.0,275.0,9300.0,185.0,,3.0,,,
AKROMID®,C3 GF 35 1 black (4668),Polyamide 66 + PA 6,Nylon 66+Nylon 6,1.4,(PA66+PA6)-GF35,,255.0,,,11500.0,200.0,,3.0,,,
AKROMID®,C3 GF 35 5 XTC black (5552),Polyamide 66 + PA 6,Nylon 66+Nylon 6,1.4,(PA66+PA6)-GF35,,245.0,,,8000.0,135.0,,6.5,,,
AKROMID®,C3 GF 35 5 XTC black (6680),Polyamide 66 + PA 6,Nylon 66+Nylon 6,1.4,(PA66+PA6)-GF35,,245.0,,,8000.0,135.0,,6.5,,,
AKROMID®,C3 GF 40 1 black (4658),Polyamide 66 + PA 6,Nylon 66+Nylon 6,1.47,(PA66+PA6)-GF40,,260.0,,,9100.0,145.0,,5.0,,,
AKROMID®,C3 GF 40 1 black (4658),Polyamide 66 + PA 6,Nylon 66+Nylon 6,1.47,(PA66+PA6)-GF40,,260.0,12200.0,330.0,12800.0,220.0,,2.6,,,
AKROMID®,C3 GF 50 5 XTC natural (4946),Polyamide 66 + PA 6,Nylon 66+Nylon 6,,(PA66+PA6)-GF50,,245.0,17000.0,420.0,17500.0,255.0,,3.3,,,
AKROMID®,C3 GF 60 1 black (4659),Polyamide 66 + PA 6,Nylon 66+Nylon 6,1.71,(PA66+PA6)-GF60,,260.0,22500.0,425.0,21300.0,270.0,,2.3,,,
AKROMID®,C3 ICF 30 5 XTC black (5473),Polyamide 66 + PA 6,Nylon 66+Nylon 6,1.28,(PA66+PA6)-CF30,,260.0,10700.0,200.0,10200.0,120.0,,3.8,,,
AKROMID®,D3 GF 30 1 black (5392),Polyamide 612,Nylon 612,1.31,PA612-GF30,,215.0,,,7000.0,120.0,,4.5,,,
AKROMID®,D3 GF 30 1 black (5392),Polyamide 612,Nylon 612,1.31,PA612-GF30,,215.0,,,9500.0,180.0,,3.5,,,
AKROMID®,D3 GF 30 1 LT black (5391),Polyamide 612,Nylon 612,1.31,PA612-GF30,,215.0,,,9200.0,170.0,,3.5,,,
AKROMID®,D3 GF 30 5 black (6020),Polyamide 612,Nylon 612,1.31,PA612-GF30,,215.0,,,9500.0,165.0,,3.2,,,
AKROMID®,S3 8 natural (7385),Polyamide 610,Nylon 610,1.08,PA610,70.0,220.0,,,2400.0,,,,,,
AKROMID®,S3 GF 15 1 black (3316),Polyamide 610,Nylon 610,1.18,PA610-GF15,,220.0,,,3500.0,75.0,,15.0,,,
AKROMID®,S3 GF 30 8 natural (7384),Polyamide 610,Nylon 610,1.31,PA610-GF30,,220.0,,,6000.0,110.0,,6.0,,,
AKROMID®,S3 GF 30 8 natural (7384),Polyamide 610,Nylon 610,1.31,PA610-GF30,,220.0,,,8200.0,160.0,,3.0,,,
AKROMID®,S3 GF 50 1 black (3441),Polyamide 610,Nylon 610,1.51,PA610-GF50,,220.0,,,11000.0,150.0,,4.5,,,
AKROMID®,S3 GF 50 1 black (3441),Polyamide 610,Nylon 610,1.51,PA610-GF50,,220.0,13800.0,310.0,14500.0,200.0,,3.5,,,
AKROLOY®,PA GF 30 8 black (6730),Polyamide 66 + PA 6I/6T,Nylon 66+Nylon 6I/6T,1.36,(PA66+PA6I/6T)-GF30,,255.0,9500.0,230.0,9000.0,130.0,,2.6,,,
AKROLOY®,PA GF 30 natural (3177),Polyamide 66 + PA 6I/6T,Nylon 66+Nylon 6I/6T,1.38,(PA66+PA6I/6T)-GF30,,255.0,,,10000.0,180.0,,3.0,,,
AKROLOY®,PA GF 40 black (6416),Polyamide 66 + PA 6I/6T,Nylon 66+Nylon 6I/6T,1.47,(PA66+PA6I/6T)-GF40,,255.0,12500.0,330.0,13000.0,235.0,,2.8,,,
AKROLOY®,PA GF 40 natural (3059),Polyamide 66 + PA 6I/6T,Nylon 66+Nylon 6I/6T,1.48,(PA66+PA6I/6T)-GF40,,255.0,12000.0,325.0,13000.0,230.0,,3.0,,,
AKROLOY®,PA GF 50 8 natural (6606),Polyamide 66 + PA 6I/6T,Nylon 66+Nylon 6I/6T,1.57,(PA66+PA6I/6T)-GF50,,255.0,16000.0,420.0,18000.0,285.0,,2.7,,,
AKROLOY®,PA GF 50 natural (2916),Polyamide 66 + PA 6I/6T,Nylon 66+Nylon 6I/6T,1.59,(PA66+PA6I/6T)-GF50,,255.0,,,16500.0,220.0,,3.0,,,
AKROLOY®,PA GF 50 natural (2916),Polyamide 66 + PA 6I/6T,Nylon 66+Nylon 6I/6T,1.59,(PA66+PA6I/6T)-GF50,,255.0,16400.0,380.0,17500.0,250.0,,3.0,,,
AKROLOY®,PA GF 60 8 black (6733),Polyamide 66 + PA 6I/6T,Nylon 66+Nylon 6I/6T,1.69,(PA66+PA6I/6T)-GF50,,255.0,,,21000.0,220.0,,2.4,,,
AKROLOY®,PA GF 60 black (6765),Polyamide 66 + PA 6I/6T,Nylon 66+Nylon 6I/6T,1.69,(PA66+PA6I/6T)-GF60,,,,,19500.0,240.0,,2.1,,,
AKROLOY®,PA GF 60 HU black (8153),Polyamide 66 + PA 6I/6T,Nylon 66+Nylon 6I/6T,1.69,(PA66+PA6I/6T)-GF60,,255.0,21000.0,360.0,20000.0,225.0,,2.4,,,
AKROLOY®,PA GF 60 HU black (8153),Polyamide 66 + PA 6I/6T,Nylon 66+Nylon 6I/6T,1.69,(PA66+PA6I/6T)-GF60,,255.0,21000.0,410.0,21000.0,275.0,,2.4,,,
AKROLOY®,PA GF 60 LA black (8168),Polyamide 66 + PA 6I/6T,Nylon 66+Nylon 6I/6T,1.72,(PA66+PA6I/6T)-GF60,,255.0,,,21400.0,275.0,,2.2,,,
AKROLOY®,PA ICF 40 black (5270),Polyamide 66 + PA 6I/6T,Nylon 66+Nylon 6I/6T,1.35,(PA66+PA6I/6T)-CF40,,255.0,35000.0,400.0,35000.0,255.0,,1.5,,,
Surlyn Reflection Series®,SURSG2011OT,Polyamide 6 Alloy,Nylon 6 Alloy,1.1,PA6-MD10,47.6,,1480.0,47.9,,40.4,7.0,86.0,73.52941176470588,,
Surlyn Reflection Series®,SURSG201UN-10GF (ISO),Polyamide 6 Alloy,Nylon 6 Alloy,1.1,PA6-GF10,55.0,,,,3430.0,50.0,6.0,20.0,16.0,,
InStruc®,PA12GF15IMUV,Polyamide 12,Nylon 12,1.12,PA12-I-GF15,,,3000.0,,3500.0,,7.0,,12.745098039215687,,
InStruc®,PA12GF33,Polyamide 12,Nylon 12,1.23,PA12-GF35,,,5520.0,155.0,6210.0,,3.0,,12.745098039215687,,
InStruc®,PA12GF40IM,Polyamide 12,Nylon 12,1.47,PA12-I-GF40,,,9650.0,,,,2.0,,23.529411764705884,,
InStruc®,PA12GF50,Polyamide 12,Nylon 12,1.47,PA12-GF50,,,10300.0,,,,1.0,,20.58823529411765,,
InStruc®,PA610GF10,Polyamide 610,Nylon 610,1.15,PA610-GF10,,,5170.0,138.0,,,3.0,,5.196078431372549,,
InStruc®,PA610GF30,Polyamide 610,Nylon 610,1.3,PA610-GF30,,,7580.0,221.0,,,2.0,,12.745098039215687,,
InStruc®,PA612IM,Polyamide 6/12 Copolymer,Nylon 6/12,1.03,PA612-I,33.1,,1240.0,52.4,1380.0,,50.0,,15.686274509803923,,
InStruc®,PA66FRHS,Polyamide 66,Nylon 66,1.36,PA66-FR,,,3450.0,114.0,3790.0,,2.0,,4.215686274509804,,
InStruc®,PA66GB20,Polyamide 66,Nylon 66,1.28,PA66-GB20,,,3790.0,138.0,4140.0,,3.0,,3.6274509803921573,,
InStruc®,PA66GF10MD,Polyamide 66,Nylon 66,1.21,PA66-I-GF10,,,5100.0,,,,2.0,,4.215686274509804,,
InStruc®,PA66GF14IM,Polyamide 66,Nylon 66,1.19,PA66-I-GF15,,,4340.0,172.0,4650.0,,3.0,,31.372549019607845,,
InStruc®,PA66GF15HS,Polyamide 66,Nylon 66,1.24,PA66-GF15,,,5170.0,172.0,6890.0,,3.0,,5.196078431372549,,
InStruc®,PA66GF25FRHS BK001,Polyamide 66,Nylon 66,1.54,PA66-GF25-FR,,,7580.0,207.0,8960.0,,2.0,,7.843137254901961,,
InStruc®,PA66GF33HS,Polyamide 66,Nylon 66,1.39,PA66-GF35,,,8620.0,,10300.0,,3.0,,9.411764705882353,,
InStruc®,PA66GF33HSMD,Polyamide 66,Nylon 66,1.39,PA66-GF35,,,8620.0,,10300.0,,3.0,,9.411764705882353,,
InStruc®,PA66GF33IM,Polyamide 66,Nylon 66,1.32,PA66-I-GF35,,,6890.0,193.0,7580.0,,4.0,,29.411764705882355,,
InStruc®,PA66GF33IM2,Polyamide 66,Nylon 66,1.38,PA66-I-GF35,,,8620.0,,9650.0,,3.0,,12.745098039215687,,
InStruc®,PA66GF33IM2HS,Polyamide 66,Nylon 66,1.38,PA66-I-GF35,,,8620.0,,9650.0,,3.0,,12.745098039215687,,
InStruc®,PA66GF35,Polyamide 66,Nylon 66,1.42,PA66-GF35,,,11000.0,290.0,12800.0,,2.0,,11.764705882352942,,
InStruc®,PA66GF45,Polyamide 66,Nylon 66,1.52,PA66-GF45,,,13800.0,317.0,14500.0,,2.0,,12.745098039215687,,
InStruc®,PA66GF50HSUV,Polyamide 66,Nylon 66,1.57,PA66-GF50,,,13400.0,,,,1.0,,14.705882352941178,,
InStruc®,PA66MIN30FRHSUV BK003,Polyamide 66,Nylon 66,1.75,PA66-MD30-FR,,,6890.0,89.6,,,1.0,,2.647058823529412,,
InStruc®,PA66PA6IGF40,Polyamide 66 + PA 6I/6T,Nylon 66+Nylon 6I/6T,1.47,(PA66+PA6I/6T)-GF40,,,12100.0,331.0,12400.0,,3.0,,11.764705882352942,,
InStruc®,PA66PA6IGF40HS,Polyamide 66 + PA 6I/6T,Nylon 66+Nylon 6I/6T,1.47,(PA66+PA6I/6T)-GF40,,,12100.0,331.0,12400.0,,3.0,,11.764705882352942,,
InStruc®,PA66PA6IGF50HS,Polyamide 66 + PA 6I/6T,Nylon 66+Nylon 6I/6T,1.58,(PA66+PA6I/6T)-GF50,,,13800.0,331.0,15900.0,,3.0,,12.745098039215687,,
InStruc®,PA6CF30IM2,Polyamide 6,Nylon 6,1.25,PA6-I-CF30,,,16500.0,310.0,20700.0,,1.0,,12.745098039215687,,
InStruc®,PA6GB30,Polyamide 6,Nylon 6,1.36,PA6-GB30,,,4480.0,,,,4.0,,4.215686274509804,,
InStruc®,PA6GF10HSUV,Polyamide 6,Nylon 6,1.2,PA6-GF10,,,4140.0,141.0,,,3.0,,4.215686274509804,,
InStruc®,PA6GF20FR,Polyamide 6,Nylon 6,1.58,PA6-GF20-FR,,,6550.0,172.0,,,2.0,,5.196078431372549,,
InStruc®,PA6GF20UV,Polyamide 6,Nylon 6,1.27,PA6-GF20,,,6210.0,193.0,,,3.0,,6.274509803921569,,
InStruc®,PA6GF30CP6,Polyamide 6,Nylon 6,1.39,PA6-(GF+CD)35,,,11000.0,241.0,11700.0,,2.0,,10.784313725490197,,
InStruc®,PA6GF30IMLTUV,Polyamide 6,Nylon 6,1.34,PA6-I-GF30,,,7580.0,200.0,8270.0,,4.0,,15.686274509803923,,
InLube®,PA610CF25TF15,Polyamide 610,Nylon 610,1.32,PA610-CF25-L,,,13800.0,207.0,,,2.0,,7.843137254901961,,
InLube®,PA610GF30TF15FR BK002,Polyamide 610,Nylon 610,1.66,PA610-GF30-FR-L,,,10300.0,159.0,11000.0,,2.0,,5.196078431372549,,
InLube®,PA66CF30TF15,Polyamide 66,Nylon 66,1.38,PA66-CF30-L,,,15900.0,331.0,,,1.0,,9.411764705882353,,
InLube®,PA66CF8TF8FRHS,Polyamide 66,Nylon 66,1.4,PA66-CF10-FR-L,,,6890.0,207.0,8270.0,,2.0,,5.196078431372549,,
InLube®,PA66GF20TF10,Polyamide 66,Nylon 66,1.35,PA66-GF20-L,,,6210.0,200.0,6890.0,,3.0,,7.843137254901961,,
InLube®,PA66GF20TF15,Polyamide 66,Nylon 66,1.39,PA66-GF20-L,,,6550.0,193.0,6890.0,,3.0,,7.843137254901961,,
InLube®,PA66GF30SI2HS,Polyamide 66,Nylon 66,1.36,PA66-GF30-L,,,8620.0,217.0,,,3.0,,8.333333333333334,,
InLube®,PA66GF30TF15,Polyamide 66,Nylon 66,1.49,PA66-GF30-L,,,8960.0,224.0,9310.0,,2.0,,9.411764705882353,,
InLube®,PA66GF30TF15FRHS,Polyamide 66,Nylon 66,1.74,PA66-GF30-FR-L,,,8960.0,193.0,10300.0,,1.0,,6.764705882352942,,
InLube®,PA6CF30TF13SI2,Polyamide 6,Nylon 6,1.36,PA6-CF30-L,,,13800.0,310.0,,,1.0,,10.784313725490197,,
InLube®,PA6GF30TF13SI2,Polyamide 6,Nylon 6,1.47,PA6-GF30-L,,,7580.0,,,,2.0,,9.411764705882353,,
InLube®,PA6GF30TF15,Polyamide 6,Nylon 6,1.49,PA6-GF30-L,,,8270.0,,,,2.0,,9.803921568627452,,
InLube®,PA6SI2,Polyamide 6,Nylon 6,1.12,PA6-L,,,2760.0,,,,50.0,,5.784313725490197,,
InLube®,PA6TF20,Polyamide 6,Nylon 6,1.26,PA6-L,,,2070.0,,,,8.0,,5.196078431372549,,
InElec®,PA612CF40HS,Polyamide 6/12 Copolymer,Nylon 6/12,1.28,PA612-CF40,,,20700.0,341.0,24500.0,,1.0,,9.803921568627452,,
InElec®,PA63TCFM15,Polyamide 6/3T Copolymer,Nylon 6/3T,1.21,PA6/3T-CD15,,,6210.0,,,,7.0,,5.196078431372549,,
InElec®,PA66CF30,Polyamide 66,Nylon 66,1.28,PA66-I-CF30,,,20000.0,345.0,22800.0,,1.0,,7.843137254901961,,
InElec®,PA6CF10GF20,Polyamide 6,Nylon 6,1.34,PA6-(CF+GF)30,,,10700.0,255.0,13100.0,,2.0,,8.92156862745098,,
InElec®,PA6CF10GF20TF15FRHS,Polyamide 6,Nylon 6,1.68,PA6-(CF+GF)30-FR-L,,,12100.0,,14500.0,,2.5,,8.92156862745098,,
InElec®,PA6CF15,Polyamide 6,Nylon 6,1.19,PA6-CF15,,,11000.0,234.0,,,,,5.196078431372549,,
ColorRx®,NY2-1000HSRX,Polyamide 66,Nylon 66,1.14,PA66-L,,,,,,,,,10.784313725490197,,
ColorRx®,NY2-1000HSRX,Polyamide 66,Nylon 66,1.14,PA66-L,81.4,,2790.0,,,,,60.0,4.705882352941177,,
ColorRx®,NY3-1030GFRX,Polyamide 6I/6T Copolymer,Nylon 6I/6T,1.31,PAI/6T-GF30,117.0,,,,,,5.0,,,,
