Repository: mike-keating-iv/ml-polymer-classification

# Polymer Classification using Machine Learning

## Project Overview

This project develops machine learning models to classify polymer materials into their respective subclasses using mechanical and physical property data. The goal is to automate polymer identification for materials databases and R&D applications.

## Data Source

Data was collected from the Plastics and Elastomers section of [UL Prospector](https://www.ulprospector.com/plastics/en), which is a database containing technical data for over 100,000 materials. Data was queried by polymer symbol (PP, PMMA, etc) and saved to separate CSV files.

File: data/polymers_Nylon.csv (part 6 of 57)
Chemlon®,113 GH,Polyamide 66,Nylon 66,1.22,PA66-GF15,,257.0,3410.0,94.4,4160.0,,,16.0,3.3,,
Chemlon®,113 GX,Polyamide 66,Nylon 66,1.22,PA66-GF15-L,,254.0,4830.0,172.0,,,,2.0,6.274509803921569,,
Chemlon®,125-15 MGH,Polyamide 66,Nylon 66,1.5,PA66-(GF+MD)40,,257.0,5800.0,125.0,8060.0,,,6.3,7.1,,
Chemlon®,128-10 MGH,Polyamide 66,Nylon 66,1.48,PA66-(GF+MD),,256.0,9000.0,200.0,,145.0,,3.0,,,
ColorFast®,HGA1500,Polyamide 6 Alloy,Nylon 6 Alloy,1.05,PA6,44.1,,1210.0,,,41.4,7.0,200.0,83.33333333333334,,
ColorFast®,NY15030VHF,Polyamide 6,Nylon 6,1.05,PA6,43.4,,1210.0,,,41.4,7.0,200.0,83.33333333333334,,
ColorFast®,NY2-33GF,Polyamide 66,Nylon 66,1.37,PA66-GF35,,,8270.0,248.0,,172.0,,3.0,5.196078431372549,120.0,
ColorFast®,NY2GF131,Polyamide 66,Nylon 66,1.19,PA66-I-GF15,75.8,,4140.0,138.0,,,7.0,15.0,12.745098039215687,115.0,
ColorFast®,NY3-1000,Polyamide 6I/6T Copolymer,Nylon 6I/6T,1.18,PAI/6T,100.0,,2830.0,96.5,,,5.0,50.0,7.352941176470589,145.0,
ColorFast®,NY5,Polyamide 12,Nylon 12,1.0,PA12,45.0,178.0,,,1400.0,50.0,5.0,,,,70.0
ColorFast®,PA11,Polyamide 11,Nylon 11,1.03,PA11,40.7,,1140.0,,1250.0,,5.0,50.0,9.803921568627452,,
Enplury®,6 K1515 2000P,Polyamide 6,Nylon 6,1.23,PA6-GF15,,220.0,,,3300.0,75.0,,9.5,,,
Enplury®,6 K6060 2000P,Polyamide 6,Nylon 6,1.7,PA6-GF60,240.0,220.0,14900.0,340.0,21000.0,,,2.5,,,
Enplury®,66 K3030 2000P,Polyamide 66,Nylon 66,1.36,PA66-GF30,,262.0,7200.0,220.0,7100.0,130.0,,5.5,,,
Enplury®,66 K6060 2000P,Polyamide 66,Nylon 66,1.71,PA66-GF60,,262.0,,,20500.0,260.0,,2.5,,,
Stretch-Vac,2000 HM,"Polyamide, Unspecified","Nylon, Unspecified",,PA,,218.0,,,,,,,,,
OxyShield®,OMB 1200,Polyamide 6,Nylon 6,,PA6,,,,,,,,,,,
Elastomax™,1000,"Polyamide, Unspecified","Nylon, Unspecified",,PA,,211.0,,,,,,,,,
Capran®,512,Polyamide 6,Nylon 6,,PA6,,218.0,,,,,,,,,
Capran®,HS8171-6,Polyamide 6,Nylon 6,,PA6,,218.0,,,,,,,,,
Capran®,MT1000 Film,Polyamide 6,Nylon 6,,PA6,,,,,,,,,,,
Capran®,MT1200 Film,Polyamide 6,Nylon 6,,PA6,,,,,,,,,,,
Capran®,PIR-1200RT,Polyamide 6,Nylon 6,,PA6,,,,,,,,,,,
Aegis®,H100ZP,Polyamide 6,Nylon 6,1.13,PA6,,,,,,,,,,,
Aegis®,H55WCX,Polyamide 6,Nylon 6,1.15,PA6,30.9,,571.0,23.6,,,34.0,360.0,117.64705882352942,80.0,
Aegis®,PIR-H135MP,Polyamide 6,Nylon 6,1.13,PA6-L,,,2690.0,100.0,,,,,5.882352941176471,,
Aegis®,PIR-H55ZI,Polyamide 6,Nylon 6,1.13,PA6,,,,,,,,,,,
Aegis®,PIR-H60ZI,Polyamide 6,Nylon 6,1.13,PA6,,,,,,,,,,,
Aegis®,PIR-H85NP,Polyamide 6,Nylon 6,1.13,PA6,,,,,,,,,,,
Anjatech®,250-E/GF15,Polyamide 6,Nylon 6,1.17,PA6-GF15,,,,,5200.0,90.0,,5.0,,,
Anjatech®,250-T2/GF30,Polyamide 6,Nylon 6,1.3,PA6-I-GF30,,220.0,,,8500.0,128.0,,4.0,,,
Anjatech®,300B-E,Polyamide 66,Nylon 66,1.07,PA66-I,45.0,,,,1700.0,,,50.0,,,
Anjatech®,R200-DT2,Polyamide 6,Nylon 6,1.1,PA6-I,61.0,220.0,,,2750.0,,,3.9,,,
Anjatech®,R250-H/HGK/GF 20/10,Polyamide 6,Nylon 6,1.03,PA6-(GF+GB)30,,220.0,,,5500.0,75.0,,1.5,,,
Anjacom®,200C,Polyamide 6,Nylon 6,1.13,PA6,80.0,,,,3600.0,,,4.0,,,
Anjacom®,250-GK30,Polyamide 6,Nylon 6,1.32,PA6-GB30,,,,,4900.0,80.0,,8.5,,,
Anjacom®,250-H/GF35,Polyamide 6,Nylon 6,1.41,PA6-GF35,,,,,11000.0,195.0,,3.0,,,
Anjacom®,350-HS/GF30,Polyamide 66,Nylon 66,1.35,PA66-GF30,,,,,10000.0,180.0,,3.0,,,
Anjacom®,J255-H/M/GF 20/10,Polyamide 6,Nylon 6,1.36,PA6-(GF+MD)30,,,,,6000.0,95.0,,4.0,,,
Anjacom®,J350-GF30,Polyamide 66,Nylon 66,1.36,PA66-GF30,,,,,9000.0,170.0,,3.0,,,
Anjacom®,R196-GF30,Polyamide 66/6 Copolymer,Nylon 66/6,1.36,PA66/6-GF30,,,,,6500.0,,,,,,
Anjacom®,R250-H/GF30,Polyamide 6,Nylon 6,1.36,PA6-GF30,,,,,7000.0,140.0,,3.0,,,
Anjacom®,R350-GF30,Polyamide 66,Nylon 66,1.36,PA66-GF30,,,,,7000.0,,,,,,
Anjacom®,R350-H/GF35,Polyamide 66,Nylon 66,1.41,PA66-GF35,,258.0,,,9000.0,,,,,,
TRIMID®,N60G10THL BK,Polyamide 6,Nylon 6,1.18,PA6-I-GF10-L,,,,,,,,,,,
TRIMID®,N60G13STHL BK,Polyamide 6,Nylon 6,1.18,PA6-GF15-L,,,2500.0,81.0,,55.0,,7.0,19.0,,
TRIMID®,N60G13THL BK,Polyamide 6,Nylon 6,1.19,PA6-I-GF15-L,,,2670.0,90.0,,60.0,,7.0,18.0,,
TRIMID®,N60G13THL NAT,Polyamide 6,Nylon 6,1.19,PA6-I-GF15-L,,,3950.0,133.0,,92.0,,3.0,12.0,,
TRIMID®,N60G15HL BK,Polyamide 6,Nylon 6,1.23,PA6-GF15-L,,,5150.0,173.0,,122.0,,2.5,5.0,,
TRIMID®,N60G30HL BK,Polyamide 6,Nylon 6,1.37,PA6-GF30-L,,,8900.0,258.0,,155.0,,2.0,12.0,,
TRIMID®,N60G30HL NAT,Polyamide 6,Nylon 6,1.37,PA6-GF30-L,,,5780.0,166.0,,112.0,,5.0,29.0,,
TRIMID®,N60G30HL NAT,Polyamide 6,Nylon 6,1.37,PA6-GF30-L,,,9300.0,267.0,,177.0,,2.0,15.0,,
TRIMID®,N60G30THL BK,Polyamide 6,Nylon 6,1.34,PA6-I-GF30-L,,,4200.0,128.0,,72.0,,7.0,28.0,,
TRIMID®,N60G33STHL NAT,Polyamide 6,Nylon 6,1.33,PA6-GF35-L,,,6200.0,165.0,,131.0,,3.0,20.0,,
TRIMID®,N60G43HL NAT,Polyamide 6,Nylon 6,1.49,PA6-GF45-L,,,6630.0,179.0,,134.0,,5.0,33.0,,
TRIMID®,N60G45HL BK,Polyamide 6,Nylon 6,1.5,PA6-GF45-L,,,6470.0,178.0,,112.0,,5.0,23.0,,
TRIMID®,N60G45HL BK,Polyamide 6,Nylon 6,1.5,PA6-GF45-L,,,10400.0,287.0,,173.0,,2.0,13.0,,
TRIMID®,N60G50HL NAT,Polyamide 6,Nylon 6,1.57,PA6-GF50-L,,,8770.0,209.0,,144.0,,4.0,38.0,,
TRIMID®,N60MG40HLUV2 NAT,Polyamide 6,Nylon 6,1.48,PA6-(GF+MD)40-L,,,4670.0,101.0,,82.0,,5.0,9.0,,
TRIMID®,N60MG40HLUV2 NAT,Polyamide 6,Nylon 6,1.48,PA6-(GF+MD)40-L,,,8300.0,186.0,,131.0,,2.0,5.0,,
TRIMID®,N61G30HL BK,Polyamide 6,Nylon 6,1.37,PA6-GF30-L,138.0,216.0,6900.0,,,,,3.0,7.843137254901961,,
TRIMID®,N62G15HLUV3 BK,Polyamide 6,Nylon 6,1.23,PA6-GF15-L,,,3050.0,97.0,,64.0,,10.0,16.0,,
TRIMID®,N62G15HLUV3 BK,Polyamide 6,Nylon 6,1.23,PA6-GF15-L,,,5100.0,166.0,,116.0,,2.5,5.0,,
TRIMID®,N62G33THL BK,Polyamide 6,Nylon 6,1.37,PA6-I-GF35-L,,,7100.0,195.0,,145.0,,3.0,15.0,,
TRIMID®,N66000MDHL NAT,Polyamide 66,Nylon 66,1.16,PA66-L,,,1060.0,37.0,,53.0,,35.0,25.0,,
TRIMID®,N66000MDHL NAT,Polyamide 66,Nylon 66,1.16,PA66-L,,,3100.0,116.0,,80.0,,25.0,8.0,,
TRIMID®,N66000NL NAT,Polyamide 66,Nylon 66,1.14,PA66-L,86.2,,2960.0,,,,,20.0,4.215686274509804,,
TRIMID®,N66000STHLHF BK,Polyamide 66,Nylon 66,1.08,PA66-I-L,,,550.0,20.0,,36.0,,45.0,120.0,,
TRIMID®,N66000STHLHF BK,Polyamide 66,Nylon 66,1.08,PA66-I-L,,,1720.0,68.0,,52.0,,55.0,80.0,,
TRIMID®,N66000STHLUV2HF NAT,Polyamide 66,Nylon 66,1.08,PA66-I-L,,,550.0,20.0,,36.0,,45.0,120.0,,
TRIMID®,N66000THLHF2 BK,Polyamide 66,Nylon 66,1.1,PA66-I-L,,,2100.0,76.0,,65.0,,40.0,15.0,,
TRIMID®,N66000THLUV2 NAT,Polyamide 66,Nylon 66,1.1,PA66-I-L,,,720.0,27.0,,44.0,,45.0,36.0,,
TRIMID®,N660G13STHL BK,Polyamide 66,Nylon 66,1.18,PA66-GF15-L,,,3620.0,127.0,,90.0,,3.0,16.0,,
TRIMID®,N660G30HHR NAT,Polyamide 66,Nylon 66,1.37,PA66-GF30-L,,,6560.0,184.0,,119.0,,5.0,14.0,,
TRIMID®,N660G33MDHL BK,Polyamide 66,Nylon 66,1.4,PA66-GF35-L,,,9600.0,270.0,12600.0,176.0,,2.0,10.0,,
TRIMID®,N660G33MDHL NAT,Polyamide 66,Nylon 66,1.4,PA66-GF35-L,,,6810.0,186.0,,126.0,,5.0,18.0,,
TRIMID®,N660G33MDHL NAT,Polyamide 66,Nylon 66,1.4,PA66-GF35-L,,,9750.0,274.0,,193.0,,2.0,14.0,,
TRIMID®,N660G33STHL BK,Polyamide 66,Nylon 66,1.33,PA66-I-GF35-L,,,5180.0,148.0,,115.0,,7.0,28.0,,
TRIMID®,N660G33STHL NAT,Polyamide 66,Nylon 66,1.33,PA66-I-GF35-L,,,7000.0,200.0,,155.0,,3.0,21.0,,
TRIMID®,N660G35HL BK,Polyamide 66,Nylon 66,1.38,PA66-GF35-L,,,9800.0,275.0,,178.0,,2.0,10.0,,
TRIMID®,N660G35STHL BK,Polyamide 66,Nylon 66,1.34,PA66-I-GF35-L,,,5070.0,144.0,,100.0,,7.0,22.0,,
TRIMID®,N660G35STHL NAT,Polyamide 66,Nylon 66,1.33,PA66-I-GF35-L,,,5330.0,152.0,,123.0,,7.0,25.0,,
TRIMID®,N660G40HL BK,Polyamide 66,Nylon 66,1.47,PA66-GF40-L,,,7600.0,195.0,,127.0,,5.0,14.0,,
TRIMID®,N660G43STHL BK,Polyamide 66,Nylon 66,1.49,PA66-GF45-L,,,8250.0,205.0,,121.0,,5.0,14.0,,
TRIMID®,N660M40HL NAT,Polyamide 66,Nylon 66,1.5,PA66-MD40-L,,,8800.0,160.0,,85.0,,2.0,5.0,,
TRIMID®,N661G13HL BK,Polyamide 66,Nylon 66,1.23,PA66-GF15-L,,,2690.0,83.0,,67.0,,8.0,7.0,,
TRIMID®,N661G13HL BK,Polyamide 66,Nylon 66,1.23,PA66-GF15-L,,,4500.0,165.0,,103.0,,2.0,3.0,,
TRIMID®,N661G33HL BK,Polyamide 66,Nylon 66,1.38,PA66-GF35-L,,,9600.0,270.0,12600.0,176.0,,2.0,10.0,,
TRIMID®,N661M40HL BK,Polyamide 66,Nylon 66,1.5,PA66-MD40-L,,,8200.0,150.0,,74.0,,2.0,5.0,,
Michimid,K4100GF33HS,Polyamide 6,Nylon 6,1.39,PA6-GF35,99.3,220.0,5170.0,,,,,7.0,18.627450980392158,,
Michimid,K4200GF33HS,Polyamide 66,Nylon 66,1.39,PA66-GF35,138.0,263.0,6030.0,,,,,4.0,15.686274509803923,,
Michimid,K4200GF33HS,Polyamide 66,Nylon 66,1.39,PA66-GF35,186.0,263.0,8620.0,,,,,3.0,10.784313725490197,,
VENYL,SE020 - 7186,Polyamide 6,Nylon 6,1.12,PA6,,,1900.0,100.0,2000.0,60.0,,60.0,,,
VENYL,SE032 - 8428,Polyamide 6,Nylon 6,1.1,PA6,,,600.0,35.0,650.0,35.0,,240.0,,,
VENYL,SE037 - 1731,Polyamide 6,Nylon 6,1.1,PA6,,,600.0,65.0,650.0,35.0,,240.0,,,
VENYL,SE037 - 1731,Polyamide 6,Nylon 6,1.1,PA6,,,1600.0,130.0,1700.0,45.0,,70.0,,,
VENYL,SFR002 - 8229,Polyamide 6,Nylon 6,1.18,PA6-FR-L,,,3500.0,,3800.0,80.0,,15.0,3.9215686274509807,,
VENYL,SFR003,Polyamide 6,Nylon 6,1.18,PA6-FR,,,3500.0,,3800.0,80.0,,15.0,3.9215686274509807,,
VENYL,SFR008 - 8229,Polyamide 6,Nylon 6,1.33,PA6-GF-FR,,,4400.0,,4900.0,105.0,,1.7,,,
VENYL,SFRHG300R,Polyamide 6,Nylon 6,1.54,PA6-GF30-FR,,,4500.0,,5500.0,45.0,,3.5,,,
VENYL,SG200,Polyamide 6,Nylon 6,1.27,PA6-GF20,,,3300.0,120.0,4500.0,70.0,,4.0,7.352941176470589,,
VENYL,SG209 - 8229,Polyamide 6,Nylon 6,1.27,PA6-GF20,,,5500.0,200.0,6500.0,115.0,,3.5,,,
VENYL,SG307 - 8139,Polyamide 6,Nylon 6,1.36,PA6-GF30,,,7500.0,250.0,8500.0,155.0,,3.5,6.862745098039216,,
VENYL,SG308 - 3121,Polyamide 6,Nylon 6,1.39,PA6-GF35,,,6650.0,185.0,6800.0,110.0,,4.0,9.803921568627452,,
VENYL,SG400 - 8229,Polyamide 6,Nylon 6,1.43,PA6-GF40,,,9500.0,300.0,10500.0,195.0,,3.0,,,
VENYL,SG407 - 7731,Polyamide 6,Nylon 6,1.43,PA6-GF40,,,5900.0,230.0,6000.0,120.0,,3.5,,,
VENYL,SN007 - 8139,Polyamide 6,Nylon 6,1.14,PA6,,,900.0,65.0,1100.0,65.0,,200.0,14.705882352941178,,
VENYL,SN050,Polyamide 6,Nylon 6,1.17,PA6,,,2300.0,130.0,2800.0,80.0,,45.0,,,
VENYL,SNC000,Polyamide 6,Nylon 6,1.15,PA6,,,1820.0,65.0,2300.0,60.0,,25.0,,,
VENYL,ST228 - 7935,Polyamide 6,Nylon 6,1.3,PA6-I-MD25,,,3200.0,86.0,4000.0,52.0,,8.0,,,
VENYL,ST300 - 8229,Polyamide 6,Nylon 6,1.37,PA6-MD30,,,2500.0,80.0,3000.0,45.0,,10.0,4.901960784313726,,
VENYL,ST300 - 8229,Polyamide 6,Nylon 6,1.37,PA6-MD30,,,5000.0,145.0,6500.0,75.0,,3.0,3.9215686274509807,,
VENYL,ST400 BLACK 8229,Polyamide 6,Nylon 6,1.48,PA6-MD40,,,6000.0,125.0,6300.0,80.0,,8.0,,,
VENYL,SW108 - 7838,Polyamide 6,Nylon 6,1.25,PA6-GB15,,,3150.0,138.0,3500.0,80.0,,30.0,,,
VENYL,SWGB300H,Polyamide 6,Nylon 6,1.36,PA6-(GF+GB)30,,,3450.0,110.0,4200.0,95.0,,4.0,,,
VENYL,SWGB307H,Polyamide 6,Nylon 6,1.36,PA6-(GF+GB)30,,,4500.0,170.0,6400.0,105.0,,3.5,5.0,,
VENYL,UG301 - 8070,Polyamide 66,Nylon 66,1.36,PA66-GF30,,,8250.0,260.0,9000.0,175.0,,3.0,9.313725490196079,,
VENYL,UG317 - 2372,Polyamide 66,Nylon 66,1.33,PA66-GF30,,,4400.0,175.0,,99.0,,3.0,12.745098039215687,,
VENYL,UG407 GREY 7728/PK60,Polyamide 66,Nylon 66,1.44,PA66-GF40,,,8500.0,265.0,7750.0,160.0,,3.0,15.686274509803923,,
VENYL,UG500,Polyamide 66,Nylon 66,1.57,PA66-GF50,,,9500.0,345.0,13000.0,170.0,,2.0,,,
VENYL,UN002 - 5321,Polyamide 66,Nylon 66,1.14,PA66-L,,,1300.0,75.0,1400.0,60.0,,200.0,17.647058823529413,,
VENYL,UT400,Polyamide 66,Nylon 66,1.49,PA66-MD40,,,4000.0,105.0,5000.0,55.0,,6.0,6.862745098039216,,
VENYL,UW500,Polyamide 66,Nylon 66,1.56,PA66-GB50,,,5700.0,170.0,5500.0,95.0,,17.0,,,
VENYL,VG200 - 8716,Polyamide 66/6 Copolymer,Nylon 66/6,1.28,PA66/6-GF20,,,6000.0,,6500.0,150.0,,4.0,,,
VENYL,ZG108 - 8121,Polyamide 66/6 Copolymer,Nylon 66/6,1.25,PA66/6-GF15,,,4500.0,155.0,5600.0,125.0,3.0,4.0,,,
VENYL,ZG307 - 7761,Polyamide 66/6 Copolymer,Nylon 66/6,1.37,PA66/6-GF30,,,4700.0,140.0,5900.0,115.0,6.0,8.0,,,
NEALID,XG100,Polyamide + Polyolefin,Nylon+Olefin,1.14,(PA+Polyolefin)-GF10,,,3400.0,120.0,4200.0,105.0,,7.0,,,
NEALID,XG370,Polyamide + Polyolefin,Nylon+Olefin,1.33,(PA+Polyolefin)-GF,,,8900.0,199.0,10100.0,132.0,,2.0,,,
MAJORIS,UG 500 FL,Polyamide 66,Nylon 66,1.57,PA66-LGF50,,,16100.0,415.0,19500.0,260.0,,2.0,,,
ADDITEC®,VBI  22051  F  GRIS  364  C,Polyamide 6,Nylon 6,1.6,PA6-GF-FR,,220.0,5000.0,,,75.0,,5.0,13.0,,75.0
ADDINYL®,A2,Polyamide 66,Nylon 66,1.14,PA66,50.0,260.0,1200.0,,,,,40.0,12.0,,78.0
ADDINYL®,A2 V15,Polyamide 66,Nylon 66,1.24,PA66-GF15,,260.0,3100.0,,,80.0,,15.0,5.0,,83.0
ADDINYL®,A2 Z  V15,Polyamide 66,Nylon 66,1.24,PA66-GF15,,260.0,5500.0,,,120.0,,5.0,4.0,,85.0
ADDINYL®,A2 Z,Polyamide 66,Nylon 66,1.14,PA66,50.0,260.0,1200.0,,,,,40.0,12.0,,78.0
ADDINYL®,A2 Z G30,Polyamide 66,Nylon 66,1.35,PA66-GB30,,260.0,3800.0,,,80.0,,7.0,3.5,,87.0
ADDINYL®,B2 Z V15,Polyamide 6,Nylon 6,1.24,PA6-GF15,,220.0,5500.0,,,130.0,,4.0,7.5,,86.0
ADDINYL®,B2 Z V50,Polyamide 6,Nylon 6,1.55,PA6-GF50,,220.0,8500.0,,,130.0,,6.0,30.0,,84.0
ADDINYL®,C2,Polyamide 66/6 Copolymer,Nylon 66/6,1.14,PA66/6,50.0,243.0,1000.0,,,,,50.0,16.0,,76.0
ADDINYL®,C2,Polyamide 66/6 Copolymer,Nylon 66/6,1.14,PA66/6,85.0,243.0,2800.0,,,,,40.0,5.0,,83.0
ADDINYL®,C2 Z V30,Polyamide 66,Nylon 66,1.37,PA66-GF30,,243.0,4700.0,,,115.0,,6.0,21.0,,78.0
ADDINYL®,MBI  24044,Polyamide 6,Nylon 6,1.43,PA6,95.0,220.0,6100.0,,,90.0,,10.0,3.5,,87.0
ADDINYL®,PMD  20245,Polyamide 6,Nylon 6,1.13,PA6-I,35.0,220.0,650.0,,,70.0,,250.0,1000.0,,69.0
ADDINYL®,PMD  20245,Polyamide 6,Nylon 6,1.13,PA6-I,55.0,220.0,1350.0,,,45.0,,100.0,7.0,,82.0
ADDINYL®,PMD 20090,Polyamide 6,Nylon 6,1.45,PA6-GF30,,220.0,8300.0,,,130.0,,5.0,11.0,,84.0
ADDIFLAM®,SBI  20011  F  BLANC  50,Polyamide 6,Nylon 6,1.15,PA6-FR,75.0,260.0,3600.0,,,75.0,,5.0,2.5,,85.0
ADDIFLAM®,SBI  20053  F,Polyamide 6,Nylon 6,1.17,PA6-FR,35.0,220.0,1000.0,,,50.0,,200.0,6.0,,75.0
ADDIFLAM®,VBI  22019  F,Polyamide 6,Nylon 6,1.41,PA6-GF25-FR,,220.0,4700.0,,,60.0,,5.0,7.0,,83.0
Adell Polyamide,AF-10-660,Polyamide 66,Nylon 66,1.28,PA66-FR,64.1,249.0,2620.0,,,,,10.0,4.215686274509804,,
Adell Polyamide,AF-10-667,Polyamide 66,Nylon 66,1.39,PA66-FR,65.5,249.0,4140.0,,,,,3.0,2.647058823529412,,
Adell Polyamide,AF-10-667A,Polyamide 66,Nylon 66,1.39,PA66-FR,55.2,246.0,3450.0,,,,,5.0,2.647058823529412,,
Adell Polyamide,AI-10,Polyamide 66,Nylon 66,1.08,PA66-I,,249.0,1930.0,86.2,,,,60.0,16.666666666666668,112.0,
Adell Polyamide,AI-30,Polyamide 66,Nylon 66,1.08,PA66-I,,249.0,1930.0,86.2,,,,60.0,16.666666666666668,112.0,
Adell Polyamide,AJ-17,Polyamide 66,Nylon 66,1.32,PA66-GF35,,249.0,6760.0,203.0,,,,3.0,20.58823529411765,120.0,
Adell Polyamide,AN-18,Polyamide 66,Nylon 66,1.45,PA66-MD40,96.5,249.0,6210.0,,,,,3.0,6.764705882352942,122.0,
Adell Polyamide,AN-38,Polyamide 66,Nylon 66,1.46,PA66-MD40,96.5,249.0,6210.0,,,,,3.0,6.764705882352942,122.0,
Adell Polyamide,AR-37,Polyamide 66,Nylon 66,1.29,PA66-GF35,,254.0,8960.0,265.0,,,,3.5,10.784313725490197,122.0,
Adell Polyamide,AR-38,Polyamide 66,Nylon 66,1.39,PA66-GF40,,254.0,11000.0,290.0,,,,3.5,12.745098039215687,123.0,
Adell Polyamide,AS-60,Polyamide 66,Nylon 66,1.13,PA66,91.0,254.0,3170.0,,,,,12.0,3.6274509803921573,121.0,
Adell Polyamide,AT-17,Polyamide 66,Nylon 66,1.34,PA66-I-GF35,,249.0,6890.0,228.0,,,,3.0,12.745098039215687,121.0,
Adell Polyamide,AW-13,Polyamide 66,Nylon 66,1.21,PA66-GF15,107.0,,4480.0,,,,,3.0,5.196078431372549,,
Adell Polyamide,AW-33,Polyamide 66,Nylon 66,1.21,PA66-GF15,107.0,,4480.0,,,,,3.0,5.196078431372549,,
Adell Polyamide,BJ-13 Impact Modified,Polyamide 6,Nylon 6,1.07,PA6-I,,210.0,1720.0,75.8,,,,90.0,18.627450980392158,114.0,
Adell Polyamide,BJ-34 Glass Reinforced High Impact,Polyamide 6,Nylon 6,1.22,PA6-GF,,210.0,4140.0,131.0,,,,3.0,17.647058823529413,115.0,
Adell Polyamide,BR-13,Polyamide 6,Nylon 6,1.21,PA6-GF15,,216.0,4830.0,138.0,,,,4.0,4.705882352941177,119.0,
Adell Polyamide,BR-14,Polyamide 6,Nylon 6,1.27,PA6-GF20,,216.0,6210.0,152.0,,,,3.0,7.843137254901961,120.0,
Adell Polyamide,BR-38,Polyamide 6,Nylon 6,1.45,PA6-GF40,,216.0,9650.0,228.0,,,,2.0,12.745098039215687,122.0,
Adell Polyamide,BS-10,Polyamide 6,Nylon 6,1.13,PA6,,216.0,2690.0,103.0,,,,60.0,5.784313725490197,118.0,
Adell Polyamide,BT-33,Polyamide 6,Nylon 6,1.17,PA6-I-GF15,,210.0,4140.0,124.0,,,,3.0,11.764705882352942,118.0,
4TECH®,9A22150 PS2,Polyamide 66,Nylon 66,1.6,PA66-GF50-L,,262.0,,,14000.0,180.0,,2.0,13.0,,
4TECH®,9B20000 CO,Polyamide 6,Nylon 6,1.18,PA6,70.0,223.0,,,2500.0,,,,7.0,,
4TECH®,9B20000 E-S,Polyamide 6,Nylon 6,1.18,PA6,,223.0,,,3000.0,70.0,,,7.0,,
Ecomass®,1850ZC84,Polyamide 6,Nylon 6,4.0,PA6-Me,,,6200.0,,7500.0,,,0.5,5.0,,
NYLEM®,6 GFR 15 IM,Polyamide 6,Nylon 6,1.18,PA6-I-GF,40.0,,,,4000.0,,,10.0,15.0,,75.0
NYLEM®,6 GFR 20 IM,Polyamide 6,Nylon 6,1.2,PA6-I-GF,60.0,,,,4500.0,,,10.0,15.0,,75.0
NYLEM®,6 GFR 30 FR V0,Polyamide 6,Nylon 6,1.38,PA6-GF,140.0,,,,5500.0,,,3.0,10.0,,80.0
NYLEM®,6 GFR 30 IM,Polyamide 6,Nylon 6,1.28,PA6-I-GF,80.0,,,,5000.0,,,8.0,15.0,,80.0
NYLEM®,6 GFR 35,Polyamide 6,Nylon 6,1.36,PA6-GF,150.0,,,,8000.0,,,3.0,10.0,,80.0
NYLEM®,6 GXR 20,Polyamide 6,Nylon 6,1.24,PA6-(GF+GB),100.0,,,,5000.0,,,5.0,6.0,,75.0
NYLEM®,66 GFR 20,Polyamide 66,Nylon 66,1.24,PA66-GF,110.0,,,,5500.0,,,3.0,8.0,,75.0
NYLEM®,66 GFR 35 FR V0,Polyamide 66,Nylon 66,1.45,PA66-GF,180.0,,,,8000.0,,,3.0,8.0,,75.0
NYLEM®,66 IM,Polyamide 66,Nylon 66,1.07,PA66-I,50.0,,,,1500.0,,,15.0,15.0,,65.0
EMLON®,6 GBR 20 FR V0,Polyamide 6,Nylon 6,1.38,PA6-GB,45.0,,,,3000.0,,,9.0,5.0,,70.0
EMLON®,66 GFR 15,Polyamide 66,Nylon 66,1.2,PA66-GF,80.0,,,,4000.0,,,2.0,6.0,,75.0
EMLON®,66 GFR 15 IM,Polyamide 66,Nylon 66,1.18,PA66-I-GF,70.0,,,,4000.0,,,5.0,10.0,,75.0
EMLON®,66 GFR 25,Polyamide 66,Nylon 66,1.25,PA66-GF,120.0,,,,5000.0,,,3.0,8.0,,75.0
EMLON®,66 GFR 30,Polyamide 66,Nylon 66,1.32,PA66-GF,160.0,,,,8000.0,,,3.0,8.0,,80.0
EMLON®,66 MTF 20 FR V2,Polyamide 66,Nylon 66,1.25,PA66-MD25-FR,120.0,,,,4000.0,,,3.0,15.0,,75.0
TECACOMP®,PA66 GF30 TF15 HI black 3366,Polyamide 66,Nylon 66,1.48,PA66-GF45,,260.0,,,10000.0,,,2.5,,,
TECACOMP®,PA66 GF35 CF10 HI 3146,Polyamide 66,Nylon 66,1.47,PA66-(CF+GF)45,,260.0,,,18500.0,,,2.2,,,
TECACOMP®,PA66 GF35 HI black 3272,Polyamide 66,Nylon 66,1.35,PA66-GF35,,260.0,,,10300.0,,,3.0,,,
TECACOMP®,PA66 GF35 natural 9118,Polyamide 66,Nylon 66,1.42,PA66-GF35,,260.0,,,10800.0,,,3.5,,,
TECACOMP®,PA66 ID blue 1050909,Polyamide 66,Nylon 66,1.39,PA66-X,,260.0,,,2500.0,,,16.0,,,
TECACOMP®,PA66 TC grey 4081,Polyamide 66,Nylon 66,2.07,PA66-MD,,255.0,,,11500.0,,,2.0,,,
TECACOMP®,PA66 TC white 4039,Polyamide 66,Nylon 66,1.76,PA66-MD,,255.0,,,10800.0,,,2.0,,,
Grivory®,G4V-5H black 9915,Polyamide 66 + PA 6I/X,Nylon 66+Nylon 6I/X,1.59,(PA66+PA6I/X)-GF50,,235.0,,,16500.0,230.0,,2.0,,,
Grivory®,G4V-5H nat,Polyamide 66 + PA 6I/X,Nylon 66+Nylon 6I/X,1.59,(PA66+PA6I/X)-GF50,,235.0,,,16500.0,240.0,,2.0,,,
Grivory®,GM-4H,Polyamide 66 + PA 6I/X,Nylon 66+Nylon 6I/X,1.45,(PA66+PA6I/X)-MD40,72.51467366347133,260.0,,,6000.0,80.0,1.5789473684210575,5.0,,,
Grivory®,GM-4H,Polyamide 66 + PA 6I/X,Nylon 66+Nylon 6I/X,1.45,(PA66+PA6I/X)-MD40,,260.0,,,7000.0,100.0,,3.0,,,
Grivory®,GTR 45,Polyamide 6I/6T Copolymer,Nylon 6I/6T,1.18,PAI/6T,100.0,,,,3000.0,,5.0,,,,
Grivory®,GV XE 16101 (GVL-5H HP),Polyamide 66 + PA 6I/X,Nylon 66+Nylon 6I/X,1.56,(PA66+PA6I/X)-LGF50,,260.0,,,16800.0,265.0,,2.5,,,
Grivory®,GV-4 FWA black 9225,Polyamide 66 + PA 6I/X,Nylon 66+Nylon 6I/X,1.47,(PA66+PA6I/X)-GF40,,260.0,,,13000.0,210.0,,3.0,,,
Grivory®,GV-4 FWA nat,Polyamide 66 + PA 6I/X,Nylon 66+Nylon 6I/X,1.47,(PA66+PA6I/X)-GF40,,260.0,,,13000.0,210.0,,3.0,,,
Grivory®,GV-4H,Polyamide 66 + PA 6I/X,Nylon 66+Nylon 6I/X,1.47,(PA66+PA6I/X)-GF40,,260.0,,,13000.0,210.0,,3.0,,,
Grivory®,GV-5 FWA black 9225,Polyamide 66 + PA 6I/X,Nylon 66+Nylon 6I/X,1.56,(PA66+PA6I/X)-GF50,,260.0,,,17000.0,220.0,,2.5,,,
Grivory®,GV-5 FWA nat,Polyamide 66 + PA 6I/X,Nylon 66+Nylon 6I/X,1.56,(PA66+PA6I/X)-GF50,,260.0,,,17000.0,220.0,,2.5,,,
Grivory®,GV-5H,Polyamide 66 + PA 6I/X,Nylon 66+Nylon 6I/X,1.56,(PA66+PA6I/X)-GF50,,260.0,,,18000.0,250.0,,2.5,,,
Grivory®,GV-5H black,Polyamide 66 + PA 6I/X,Nylon 66+Nylon 6I/X,1.56,(PA66+PA6I/X)-GF50,,260.0,,,17000.0,220.0,,2.5,,,
Grivory®,GV-5H black,Polyamide 66 + PA 6I/X,Nylon 66+Nylon 6I/X,1.56,(PA66+PA6I/X)-GF50,,260.0,,,18000.0,250.0,,2.5,,,
Grivory®,GV-6H EF black 9915,Polyamide 66 + PA 6I/X,Nylon 66+Nylon 6I/X,1.69,(PA66+PA6I/X)-GF60,,260.0,,,22000.0,260.0,,2.0,,,
Grivory®,GV-6H EF nat,Polyamide 66 + PA 6I/X,Nylon 66+Nylon 6I/X,1.69,(PA66+PA6I/X)-GF60,,260.0,,,21000.0,240.0,,2.0,,,
Grivory®,GVN-5H black 9915,Polyamide 66 + PA 6I/X,Nylon 66+Nylon 6I/X,1.55,(PA66+PA6I/X)-I-GF50,,260.0,,,14500.0,190.0,,4.0,,,
Grivory®,GVS-5H black 9915,Polyamide 66 + PA 6I/X,Nylon 66+Nylon 6I/X,1.58,(PA66+PA6I/X)-GF50,,260.0,,,17000.0,250.0,,2.5,,,
Grivory®,GVX-5 H nat,Polyamide 66 + PA 6I/X,Nylon 66+Nylon 6I/X,1.56,(PA66+PA6I/X)-GF50,,260.0,,,17000.0,220.0,,2.5,,,
Grivory®,GVX-6 H nat,Polyamide 66 + PA 6I/X,Nylon 66+Nylon 6I/X,1.69,(PA66+PA6I/X)-GF60,,260.0,,,22500.0,290.0,,2.0,,,
Grivory®,GVX-65 H black 9915,Polyamide 66 + PA 6I/X,Nylon 66+Nylon 6I/X,1.77,(PA66+PA6I/X)-GF65,,260.0,,,25000.0,280.0,,1.9,,,
Grivory®,HT1V-3 FWA black 9225,Polyamide 6I/6T Copolymer,Nylon 6I/6T,1.44,PAI/6T-GF30,,325.0,,,11000.0,190.0,,2.0,,,
Grivory®,HT1V-3 FWA nat,Polyamide 6I/6T Copolymer,Nylon 6I/6T,1.44,PAI/6T-GF30,,325.0,,,11000.0,170.0,,2.0,,,
Grivory®,HT1V-3 FWA nat,Polyamide 6I/6T Copolymer,Nylon 6I/6T,1.44,PAI/6T-GF30,,325.0,,,11000.0,190.0,,2.0,,,
Grivory®,HT1V-3 HY black 9205,Polyamide 6I/6T Copolymer,Nylon 6I/6T,1.44,PAI/6T-GF30,,325.0,,,11000.0,190.0,,2.0,,,
Grivory®,HT1V-5 FWA black 9225,Polyamide 6I/6T Copolymer,Nylon 6I/6T,1.65,PAI/6T-GF50,,325.0,,,18000.0,250.0,,2.0,,,
Grivory®,HT1V-5 FWA nat,Polyamide 6I/6T Copolymer,Nylon 6I/6T,1.65,PAI/6T-GF50,,325.0,,,17500.0,240.0,,2.0,,,
Grivory®,HT1V-6 FWA black 9225,Polyamide 6I/6T Copolymer,Nylon 6I/6T,1.78,PAI/6T-GF60,,325.0,,,22500.0,250.0,,1.5,,,
Grivory®,HT1V-65H black 9205,Polyamide 6I/6T Copolymer,Nylon 6I/6T,1.85,PAI/6T-GF65,,325.0,,,25500.0,280.0,,1.5,,,
Grivory®,HT2C-3X LF black 9833,Polyamide 6T/66 Copolymer,Nylon 6T/66,1.4,PA6T/66-CF30,,310.0,,,24000.0,210.0,,2.0,,,
Grivory®,HT2V-15H,Polyamide 6T/66 Copolymer,Nylon 6T/66,1.29,PA6T/66-GF15,,310.0,,,7000.0,115.0,,2.0,,,88.0
Grivory®,HT2V-3H LF,Polyamide 6T/66 Copolymer,Nylon 6T/66,1.47,PA6T/66-GF30,,310.0,,,11000.0,185.0,,2.0,,,
Grivory®,HT2VZ-33H,Polyamide 6T/66 Copolymer,Nylon 6T/66,1.44,PA6T/66-GF35,,310.0,,,11000.0,200.0,,2.5,,,
Grivory®,HT3Z black 9564,Polyamide 10T/X Copolymer,Nylon 10T/X,1.13,PA10T/X-FR,80.0,295.0,,,2600.0,60.0,6.0,11.0,,,
Grivory®,HTM-4H1,Polyamide 6I/6T Copolymer,Nylon 6I/6T,1.55,PAI/6T-MD40,,325.0,,,7500.0,105.0,,1.5,,,
Grivory®,HTV-4H1 black 9205,Polyamide 6I/6T Copolymer,Nylon 6I/6T,1.53,PAI/6T-GF40,,325.0,,,14000.0,210.0,,2.0,,,
Grivory®,HTV-4H1 NATURAL,Polyamide 6I/6T Copolymer,Nylon 6I/6T,1.53,PAI/6T-GF40,,325.0,,,14500.0,220.0,,2.0,,,
Grivory®,HTV-6H1 black 9205,Polyamide 6I/6T Copolymer,Nylon 6I/6T,1.78,PAI/6T-GF60,,325.0,,,23000.0,260.0,,1.5,,,
Grivory®,HTV-6H1 nat,Polyamide 6I/6T Copolymer,Nylon 6I/6T,1.78,PAI/6T-GF60,,325.0,,,22500.0,250.0,,1.5,,,
Grivory®,XE 4120 black 9916,Polyamide 10T/X Copolymer,Nylon 10T/X,1.43,PA10T/X-GF30,,315.0,,,11500.0,145.0,,2.0,,,
Grivory®,XE 4164 black 9225,Polyamide 10T/X Copolymer,Nylon 10T/X,1.4,PA10T/X-GF30,,316.0,,,10500.0,150.0,,1.8,,,
Grivory®,XE 4216 black 9233,Polyamide 6T/66 Copolymer,Nylon 6T/66,1.43,PA6T/66-GF30,,300.0,,,9600.0,150.0,,2.7,,,
Grivory®,XE 5106 (GVL-4H V0),Polyamide 66 + PA 6I/X,Nylon 66+Nylon 6I/X,1.5,(PA66+PA6I/X)-LGF40-FR,,260.0,,,13000.0,175.0,,2.4,,,
Grivory®,XE 5107 (GVL-5H V0),Polyamide 66 + PA 6I/X,Nylon 66+Nylon 6I/X,1.59,(PA66+PA6I/X)-LGF50-FR,,260.0,,,16500.0,205.0,,2.5,,,
Grilon®,AG-30 H,Polyamide 66,Nylon 66,1.38,PA66-GF30,,260.0,,,10500.0,195.0,,3.0,,,
Grilon®,AG-35,Polyamide 66,Nylon 66,1.39,PA66-GF35,,260.0,,,8500.0,140.0,,5.0,,,
Grilon®,B 70 GFE 30 H,Polyamide 6,Nylon 6,1.32,PA6-GF30,,222.0,,,5800.0,100.0,,6.0,,,
Grilon®,B 70 GFE 30 H,Polyamide 6,Nylon 6,1.32,PA6-GF30,,222.0,,,10000.0,170.0,,3.5,,,
Grilon®,BG-15,Polyamide 6,Nylon 6,1.23,PA6-GF15,80.0,222.0,,,3400.0,,5.0,,,,
Grilon®,BG-15 HM,Polyamide 6,Nylon 6,1.14,PA6-GF15,,222.0,,,4000.0,70.0,,10.0,,,
Grilon®,BG-15 S,Polyamide 6,Nylon 6,1.23,PA6-GF15,,222.0,,,6700.0,140.0,,4.0,,,
Grilon®,BG-30,Polyamide 6,Nylon 6,1.35,PA6-GF30,,222.0,,,10000.0,190.0,,3.5,,,
Grilon®,BG-30 HM,Polyamide 6,Nylon 6,1.26,PA6-GF30,,222.0,,,8700.0,140.0,,3.0,,,
Grilon®,BG-30/2,Polyamide 6,Nylon 6,1.35,PA6-GF30,106.59264997070085,222.0,,,6000.0,125.0,3.6842105263157787,10.0,,,
Grilon®,BG-40 FC,Polyamide 6,Nylon 6,1.46,PA6-GF40,,222.0,,,8500.0,150.0,,5.0,,,
Grilon®,BG-50 FC,Polyamide 6,Nylon 6,1.58,PA6-GF50,,222.0,,,17200.0,240.0,,3.0,,,
Grilon®,BG-50 S,Polyamide 6,Nylon 6,1.58,PA6-GF50,,222.0,,,17500.0,245.0,,3.0,,,
Grilon®,BGZ-15/2,Polyamide 6,Nylon 6,1.18,PA6-I-GF15,,222.0,,,5300.0,110.0,,5.0,,,
Grilon®,BGZ-30,Polyamide 6,Nylon 6,1.31,PA6-I-GF30,,222.0,,,8700.0,160.0,,5.0,,,
Grilon®,BGZ-40,Polyamide 6,Nylon 6,1.43,PA6-I-GF40,,222.0,,,7500.0,115.0,,8.0,,,
Grilon®,BGZ-40,Polyamide 6,Nylon 6,1.43,PA6-I-GF40,,222.0,,,11000.0,170.0,,3.5,,,
Grilon®,BGZ-50/2,Polyamide 6,Nylon 6,1.57,PA6-GF50,,222.0,,,16000.0,230.0,,3.0,,,
Grilon®,BK-30,Polyamide 6,Nylon 6,1.33,PA6-GB30,,222.0,,,1400.0,30.0,,30.0,,,
Grilon®,BKZ-30,Polyamide 6,Nylon 6,1.34,PA6-I-GB30,,222.0,,,3400.0,65.0,,15.0,,,
Grilon®,BM 17,"Polyamide, Unspecified","Nylon, Unspecified",1.09,PA,,169.0,,,650.0,,,,,,
Grilon®,BM 17,"Polyamide, Unspecified","Nylon, Unspecified",1.09,PA,,169.0,,,,,,,,,
Grilon®,BM 20 SBG,Polyamide 66/610 Copolymer,Nylon 66/610,1.09,PA66/610,,200.0,,,,,,,,,
Grilon®,BM-30,Polyamide 6,Nylon 6,1.38,PA6-MD30,,222.0,,,6500.0,90.0,,3.0,,,
Grilon®,BM-30/2,Polyamide 6,Nylon 6,1.36,PA6-MD30,90.0,222.0,,,5000.0,,5.0,,,,
Grilon®,BRZ 234/1 W,Polyamide 6,Nylon 6,1.12,PA6-I-P,,215.0,,,380.0,35.0,,50.0,,,
Grilon®,BRZ 247 W,Polyamide 6,Nylon 6,1.12,PA6-I-P,,215.0,,,650.0,,,,,,
Grilon®,BRZ 347 W,Polyamide 6,Nylon 6,1.07,PA6-P,,215.0,,,600.0,,,50.0,,,
Grilon®,BZ 1,Polyamide 6,Nylon 6,1.1,PA6-I,65.0,222.0,,,2400.0,,4.0,,,,
Grilon®,EB 50 H,Polyamide 6,Nylon 6,1.11,PA6,40.0,222.0,,,800.0,50.0,20.0,,,,
Grilon®,EB 50 H DZ,Polyamide 6,Nylon 6,1.1,PA6-I,60.0,222.0,,,2300.0,,4.0,,,,
Grilon®,EBGM-30 HX,Polyamide 66/6 Copolymer,Nylon 66/6,1.37,PA66/6-(GF+Nano)30,,260.0,,,9500.0,155.0,,3.0,,,
Grilon®,EBV-2H,Polyamide 6,Nylon 6,1.25,PA6-GF20,,222.0,,,6500.0,120.0,,4.0,,,
Grilon®,ELX 40 HNZ,Polyamide 6X,Nylon 6X,1.03,PA6X-I,,210.0,,,250.0,,,50.0,,,50.0
Grilon®,ELX 40 HNZ,Polyamide 6X,Nylon 6X,1.03,PA6X-I,,210.0,,,550.0,,,50.0,,,58.0
Grilon®,ELX 50 HNZ,Polyamide 6X,Nylon 6X,1.01,PA6X-I,6.265865973047371,210.0,,,150.0,,7.8947368421052655,50.0,,,47.0
Grilon®,FG 34 NL nat 6023,Polyamide 6,Nylon 6,1.15,PA6,,222.0,,,1100.0,,,,,,
Grilon®,FG 40 NL nat 6018,Polyamide 6,Nylon 6,1.14,PA6,,222.0,,,3000.0,,,,,,
Grilon®,FG 47 NL nat 6028,Polyamide 6,Nylon 6,1.14,PA6,,222.0,,,1100.0,,,,,,
Grilon®,TS FR,Polyamide 66/6 Copolymer,Nylon 66/6,1.15,PA66/6-FR,50.0,260.0,,,1200.0,,15.0,,,,
Grilon®,TSC-30/4 EC black 9832,Polyamide 66/6 Copolymer,Nylon 66/6,1.26,PA66/6-CF30,,260.0,,,23000.0,250.0,,2.5,,,
Grilon®,TSC-40/4 EC black 9832,Polyamide 66/6 Copolymer,Nylon 66/6,1.31,PA66/6-CF40,,260.0,,,17000.0,200.0,,4.0,,,
Grilon®,TSG-30/4,Polyamide 66/6 Copolymer,Nylon 66/6,1.35,PA66/6-GF30,110.00702492450128,260.0,,,6000.0,125.0,2.947368421052632,8.0,,,
Grilon®,TSG-30/4,Polyamide 66/6 Copolymer,Nylon 66/6,1.35,PA66/6-GF30,,260.0,,,9700.0,190.0,,3.0,,,
Grilon®,TSG-30/4 H black 9836,Polyamide 66/6 Copolymer,Nylon 66/6,1.35,PA66/6-GF30,110.0,260.0,,,6200.0,100.0,4.0,,,,
Grilon®,TSG-30/4 H black 9839,Polyamide 66/6 Copolymer,Nylon 66/6,1.35,PA66/6-GF30,110.0,260.0,,,6200.0,100.0,4.0,,,,
Grilon®,TSG-30/4 W,Polyamide 66/6 Copolymer,Nylon 66/6,1.35,PA66/6-GF30-P,,260.0,,,9700.0,190.0,,3.0,,,
Grilon®,TSG-35,Polyamide 66/6 Copolymer,Nylon 66/6,1.4,PA66/6-GF35,,260.0,,,6500.0,130.0,,6.0,,,
Grilon®,TSG-35/4 H black 9836,Polyamide 66/6 Copolymer,Nylon 66/6,1.4,PA66/6-GF35,,260.0,,,11000.0,190.0,,3.0,,,
Grilon®,TSG-35/4 W black 9832,Polyamide 66/6 Copolymer,Nylon 66/6,1.4,PA66/6-GF35-P,,260.0,,,7500.0,130.0,,6.0,,,
Grilon®,TSG-50,Polyamide 66/6 Copolymer,Nylon 66/6,1.56,PA66/6-GF50,,260.0,,,10000.0,150.0,,5.0,,,
Grilon®,TSG-50/4,Polyamide 66/6 Copolymer,Nylon 66/6,1.55,PA66/6-GF50,,260.0,,,17500.0,250.0,,2.5,,,
Grilon®,TSG-60,Polyamide 66/6 Copolymer,Nylon 66/6,1.72,PA66/6-GF60,,265.0,,,13500.0,155.0,,2.5,,,
Grilon®,TSGK-30/4 X,Polyamide 66/6 Copolymer,Nylon 66/6,1.35,PA66/6-(GF+GB)30,,260.0,,,5400.0,110.0,,4.0,,,
Grilon®,TSGL-60/4 nat,Polyamide 66/6 Copolymer,Nylon 66/6,1.68,PA66/6-LGF60,,260.0,,,22000.0,280.0,,2.1,,,
Grilon®,TSGZ-15/4,Polyamide 66/6 Copolymer,Nylon 66/6,1.2,PA66/6-I-GF15,70.0,260.0,,,3100.0,65.0,5.0,,,,
Grilon®,TSGZ-25/4,Polyamide 66/6 Copolymer,Nylon 66/6,1.29,PA66/6-I-GF25,,260.0,,,7900.0,155.0,,3.7,,,
Grilon®,TSGZ-30,Polyamide 66/6 Copolymer,Nylon 66/6,1.33,PA66/6-I-GF30,,260.0,,,5400.0,90.0,,8.0,,,
Grilon®,TSGZ-50,Polyamide 66/6 Copolymer,Nylon 66/6,1.56,PA66/6-I-GF50,,260.0,,,10000.0,150.0,,5.0,,,
Grilon®,TSM-30,Polyamide 66/6 Copolymer,Nylon 66/6,1.37,PA66/6-MD30,,260.0,,,2300.0,45.0,,15.0,,,
Grilon®,TSM-30/2,Polyamide 66/6 Copolymer,Nylon 66/6,1.37,PA66/6-MD30,,260.0,,,2600.0,50.0,11.0,25.0,,,
Grilon®,TSS/4,Polyamide 66/6 Copolymer,Nylon 66/6,1.13,PA66/6,50.0,260.0,,,1100.0,,15.0,,,,
Grilon®,TSS/4 LF 2,Polyamide 66/6 Copolymer,Nylon 66/6,1.16,PA66/6-L,90.0,260.0,,,3300.0,70.0,5.0,,,,
Grilon®,XE 5026 (BG-30 H),Polyamide 6,Nylon 6,1.35,PA6-GF30,,222.0,,,9500.0,180.0,,3.0,,,
Grilon®,XE 5051 (BGZ-40 FC),Polyamide 6,Nylon 6,1.43,PA6-I-GF40,,222.0,,,7500.0,115.0,,8.0,,,
Grilamid®,1S XE 4224 nat,Polyamide 1010,Nylon 1010,1.04,PA1010,50.0,200.0,,,1300.0,,20.0,,,,
Grilamid®,1SBVX-55H black 9288,Polyamide 1010,Nylon 1010,1.59,PA1010-I-GF55,,200.0,,,17500.0,210.0,,2.5,,,
Grilamid®,1SVX-50H BLACK 9288,Polyamide 1010,Nylon 1010,1.51,PA1010-GF50,,200.0,,,14500.0,200.0,,3.0,,,
Grilamid®,1SVX-65H BLACK 9288,Polyamide 1010,Nylon 1010,1.76,PA1010-GF65,,200.0,,,17000.0,200.0,,2.0,,,
Grilamid®,1SVX-65H BLACK 9288,Polyamide 1010,Nylon 1010,1.76,PA1010-GF65,,200.0,,,21500.0,230.0,,2.0,,,
Grilamid®,2D 20 nat,Polyamide 612,Nylon 612,1.06,PA612,50.0,218.0,,,1600.0,,16.0,,,,76.0
Grilamid®,2D 25 W 20 X black,Polyamide 612,Nylon 612,1.04,PA612-I-P,,210.0,,,400.0,,,50.0,,,
Grilamid®,2D 25 W 20 X black,Polyamide 612,Nylon 612,1.04,PA612-I-P,,210.0,,,600.0,,,50.0,,,
Grilamid®,2D 25 W 20 X nat,Polyamide 612,Nylon 612,1.04,PA612-I-P,,210.0,,,600.0,,,50.0,,,
Grilamid®,2S 25 W 20 HL X black 9992,Polyamide 610,Nylon 610,1.03,PA610-P,,215.0,,,750.0,50.0,,50.0,,,
Grilamid®,2S 25 W 20 HL X nat,Polyamide 610,Nylon 610,1.03,PA610-P,,215.0,,,750.0,50.0,,50.0,,,
Grilamid®,2S 25 W 20 X nat,Polyamide 610,Nylon 610,1.03,PA610-I-P,,215.0,,,450.0,40.0,,50.0,,,
Grilamid®,2SV-30H black 9992,Polyamide 610,Nylon 610,1.31,PA610-GF30,,222.0,,,7000.0,120.0,,6.0,,,
Grilamid®,2SV-30H black 9992,Polyamide 610,Nylon 610,1.31,PA610-GF30,,222.0,,,9000.0,155.0,,4.0,,,
Grilamid®,L 16 GM nat,Polyamide 12,Nylon 12,1.01,PA12-L,45.0,178.0,,,1100.0,50.0,15.0,,,,
Grilamid®,L 16 LM,Polyamide 12,Nylon 12,1.01,PA12,45.0,178.0,,,1500.0,50.0,5.0,,,,
Grilamid®,L 16 nat,Polyamide 12,Nylon 12,1.01,PA12,45.0,178.0,,,1100.0,50.0,15.0,,,,70.0
Grilamid®,L 16 W 20 black 9995,Polyamide 12,Nylon 12,1.03,PA12-P,30.0,174.0,,,500.0,40.0,20.0,,,,65.0
Grilamid®,L 16 W 20 black 9995,Polyamide 12,Nylon 12,1.03,PA12-P,35.0,174.0,,,520.0,50.0,25.0,,,,
Grilamid®,L 20 G grey 9280,Polyamide 12,Nylon 12,1.01,PA12,40.0,178.0,,,1100.0,50.0,12.0,,,,70.0
Grilamid®,L 20 G grey 9280,Polyamide 12,Nylon 12,1.01,PA12,,178.0,,,,,,,,,
Grilamid®,L 20 GM,Polyamide 12,Nylon 12,1.01,PA12-L,45.0,178.0,,,1400.0,60.0,10.0,,,,
Grilamid®,L 20 L,Polyamide 12,Nylon 12,1.01,PA12,40.0,178.0,,,1100.0,50.0,12.0,,,,70.0
Grilamid®,L 20 LF grey,Polyamide 12,Nylon 12,1.08,PA12,45.0,178.0,,,2000.0,40.0,12.0,,,,72.0
Grilamid®,L 20 W 20,Polyamide 12,Nylon 12,1.03,PA12-P,30.0,174.0,,,500.0,60.0,20.0,,,,64.0
Grilamid®,L 20 W 20 grey 9280,Polyamide 12,Nylon 12,1.03,PA12-P,30.0,174.0,,,650.0,60.0,20.0,,,,
Grilamid®,L 20H FWA black 9225,Polyamide 12,Nylon 12,1.01,PA12-I,,178.0,,,,,,,,,
Grilamid®,L 25 G nat 6011,Polyamide 12,Nylon 12,1.01,PA12-L,,178.0,,,1600.0,,,,,,
Grilamid®,L 25 H,Polyamide 12,Nylon 12,1.01,PA12,40.0,178.0,,,1100.0,50.0,12.0,,,,70.0
Grilamid®,L 25 H,Polyamide 12,Nylon 12,1.01,PA12,50.0,178.0,,,1600.0,50.0,5.0,,,,
Grilamid®,L 25 LM,Polyamide 12,Nylon 12,1.01,PA12,50.0,178.0,,,1600.0,50.0,5.0,,,,
Grilamid®,L 25 nat,Polyamide 12,Nylon 12,1.01,PA12,45.0,178.0,,,1400.0,50.0,10.0,,,,
Grilamid®,L 25 NZ ESD,Polyamide 12,Nylon 12,1.02,PA12,35.0,178.0,,,1000.0,40.0,12.0,,,,
Grilamid®,L 25 W 20 X,Polyamide 12,Nylon 12,1.02,PA12-P,30.0,174.0,,,450.0,40.0,20.0,,,,
Grilamid®,L 25 W 20 Y,Polyamide 12,Nylon 12,1.02,PA12-P,30.0,178.0,,,500.0,40.0,20.0,,,,65.0
Grilamid®,L 25 W 40,Polyamide 12,Nylon 12,1.03,PA12-P,30.0,173.0,,,450.0,45.0,15.0,,,,
Grilamid®,L 25 Z,Polyamide 12,Nylon 12,1.0,PA12,35.0,179.0,,,900.0,40.0,12.0,,,,68.0
Grilamid®,L 25A NZ,Polyamide 12,Nylon 12,0.98,PA12,30.0,178.0,,,750.0,40.0,15.0,,,,66.0
Grilamid®,L XE 10987 nat,Polyamide 12,Nylon 12,1.22,PA12-GB30,,178.0,,,2700.0,50.0,,15.0,,,80.0
Grilamid®,LBV-30H FWA black 9225,Polyamide 12,Nylon 12,1.22,PA12-I-GF30,,178.0,,,7500.0,120.0,,6.0,,,83.0
Grilamid®,LBV-30H FWA black 9225,Polyamide 12,Nylon 12,1.22,PA12-I-GF30,,178.0,,,8000.0,130.0,,6.0,,,
Grilamid®,LKN-5H,Polyamide 12,Nylon 12,1.44,PA12-GB50,45.0,178.0,,,2300.0,40.0,7.0,,,,75.0
Grilamid®,LV-23 ESD,Polyamide 12,Nylon 12,1.19,PA12-GF25,,178.0,,,5000.0,95.0,,5.0,,,75.0
Grilamid®,LV-23H,Polyamide 12,Nylon 12,1.17,PA12-GF25,,178.0,,,5000.0,95.0,,9.0,,,75.0
Grilamid®,LV-2A NZ,Polyamide 12,Nylon 12,1.12,PA12-GF20,,178.0,,,3500.0,80.0,,15.0,,,
Grilamid®,LV-3H,Polyamide 12,Nylon 12,1.22,PA12-I-GF30,87.26668908752455,178.0,,,6500.0,,2.5263157894736876,,,,
Grilamid®,LV-50H FWA black 9225,Polyamide 12,Nylon 12,1.47,PA12-I-GF50,,178.0,,,11500.0,135.0,,6.0,,,82.0
Grilamid®,LVX-50H black 9230,Polyamide 12,Nylon 12,1.47,PA12-GF50,,178.0,,,12000.0,145.0,,3.5,,,
Grilamid®,LVX-65H SST black 9288,Polyamide 12,Nylon 12,1.7,PA12-GF65,,178.0,,,19000.0,200.0,,2.5,,,
Grilamid®,TR 55,Polyamide 12,Nylon 12,1.06,PA12,75.0,,,,2200.0,,9.0,,,,
Grilamid®,TR 90 LS,Polyamide 12,Nylon 12,1.0,PA12,,,,,1600.0,,,,,,
Grilamid®,TR 90 LXS,Polyamide 12,Nylon 12,1.0,PA12,60.0,,,,1500.0,40.0,6.0,,,,
Grilamid®,TR 90 NZZ nat,Polyamide 12,Nylon 12,0.99,PA12,50.0,,,,1300.0,45.0,7.0,50.0,,,
Grilamid®,TR 90 UV,Polyamide 12,Nylon 12,1.0,PA12,57.78678820680188,,,,1600.0,,5.52631578947369,,,,
Grilamid®,TR XE 4139 black 9231,"Polyamide, Unspecified","Nylon, Unspecified",1.15,PA,95.0,,,,2800.0,,6.0,50.0,,,
Grilamid®,XE 3817 black 9992,Polyamide 12,Nylon 12,1.01,PA12,40.0,178.0,,,1200.0,50.0,10.0,,,,70.0
Grilamid®,XE 3926 black 9992,Polyamide 12,Nylon 12,1.01,PA12,,178.0,,,,,,,,,
Grilamid®,XE 3959 black 9992,Polyamide 610,Nylon 610,1.07,PA610,60.0,220.0,,,2200.0,40.0,5.0,50.0,,,
Grilamid®,XE 3997 nat,Polyamide 12,Nylon 12,1.0,PA12,,,,,,,,,,,
Grilamid®,XE 4106 black 9992,Polyamide 6/12 Copolymer,Nylon 6/12,1.3,PA612,,215.0,,,9500.0,150.0,,4.5,,,
Grilamid®,XE 4128 black 9221,Polyamide 610,Nylon 610,1.04,PA610,35.0,220.0,,,1200.0,35.0,10.0,50.0,,,
Grilamid®,XE 4129 black 9020,Polyamide 610,Nylon 610,1.05,PA610,,220.0,,,700.0,35.0,,50.0,,,
Grilamid®,XE 4129 black 9020,Polyamide 610,Nylon 610,1.05,PA610,45.0,220.0,,,1700.0,40.0,5.0,50.0,,,
Grilamid®,XE 4208 black 9992,Polyamide 612,Nylon 612,1.03,PA612-P,,213.0,,,640.0,,,50.0,,,
AuroraGuard™,2020GF,Polyphenylene Ether + PA,PPE+Nylon,1.24,(PPE+PA)-GF20,100.0,,5000.0,165.0,,,,7.0,7.352941176470589,,
AuroraGuard™,266IM20UW,Polyamide 66,Nylon 66,1.08,PA66-I,46.9,,1690.0,65.5,,,,100.0,98.03921568627452,,
AuroraGuard™,601E,Polyamide 6,Nylon 6,1.14,PA6,70.3,,,,,,,140.0,5.196078431372549,,
AuroraGuard™,601HM,Polyamide 6,Nylon 6,1.13,PA6,75.8,,2900.0,110.0,,,,50.0,5.196078431372549,,
AuroraGuard™,61250GFHS,Polyamide 612,Nylon 612,1.51,PA612-GF50,228.0,,13800.0,345.0,13800.0,,,3.0,15.686274509803923,,
AuroraGuard™,615GFHS,Polyamide 6,Nylon 6,1.23,PA6-GF15,117.0,,5170.0,186.0,,,,6.0,5.784313725490197,121.0,
AuroraGuard™,615GFV,Polyamide 6,Nylon 6,1.23,PA6-GF15,93.1,,3590.0,,,,,5.0,5.196078431372549,,
AuroraGuard™,630GFU,Polyamide 6,Nylon 6,1.36,PA6-GF30,145.0,,7580.0,207.0,,,,4.0,8.92156862745098,,
AuroraGuard™,633GF,Polyamide 6,Nylon 6,1.38,PA6-GF35,179.0,,8270.0,214.0,,,,5.0,10.784313725490197,,
AuroraGuard™,633GFHSL,Polyamide 6,Nylon 6,1.38,PA6-GF35-L,152.0,,7580.0,210.0,,54.0,,5.0,9.411764705882353,,
AuroraGuard™,635GFBUIM,Polyamide 6,Nylon 6,1.34,PA6-I-(GF+GB)35,74.5,,4760.0,131.0,4830.0,,,5.0,,,
AuroraGuard™,640GFIM,Polyamide 6,Nylon 6,1.46,PA6-I-GF40,148.0,,9030.0,229.0,,,,3.0,12.745098039215687,,
AuroraGuard™,643GF,Polyamide 6,Nylon 6,1.49,PA6-GF45,207.0,,10300.0,,,,,3.0,12.745098039215687,,
AuroraGuard™,643GFBAR,"Polyamide, Unspecified","Nylon, Unspecified",1.49,PA-GF45-L,207.0,,10300.0,,,,,3.0,12.745098039215687,,
AuroraGuard™,6616GFIM,Polyamide 66,Nylon 66,1.19,PA66-I-GF15,96.5,,3790.0,152.0,,,,15.0,20.58823529411765,,
AuroraGuard™,6630GFHS,Polyamide 66,Nylon 66,1.39,PA66-GF30-L,138.0,,7580.0,,,,,3.0,7.843137254901961,,
AuroraGuard™,6633GF-HR,Polyamide 66,Nylon 66,1.38,PA66-GF35-L,186.0,,10300.0,269.0,,,,3.0,10.784313725490197,,
AuroraGuard™,6633GFIMHSL,Polyamide 66,Nylon 66,1.34,PA66-I-GF35-L,145.0,,7580.0,200.0,,,,5.0,18.627450980392158,,
AuroraGuard™,6643GFHSV,Polyamide 66,Nylon 66,1.49,PA66-GF45-L,200.0,,11400.0,296.0,,,,3.0,15.686274509803923,,
AuroraGuard™,6650GFHSV,Polyamide 66,Nylon 66,1.57,PA66-GF50,214.0,,12400.0,317.0,,,,3.0,12.745098039215687,,
AuroraGuard™,PX7006,"Polyamide, Unspecified","Nylon, Unspecified",1.22,PA-GF30,100.0,,4480.0,166.0,4830.0,,,2.3,4.215686274509804,,
TECHNYL® SHAPE,C 402 NC,Polyamide 6,Nylon 6,1.14,PA6,80.0,221.0,2600.0,,3000.0,,,50.0,6.0,120.0,
TECHNYL® SHAPE,C 402M NC,Polyamide 6,Nylon 6,1.14,PA6,,222.0,530.0,30.0,550.0,,,,,,
TECHNYL® SHAPE,C 442 BK V,Polyamide 6,Nylon 6,1.07,PA6-I,,222.0,650.0,25.0,650.0,40.0,,300.0,85.0,,
TECHNYL® SHAPE,C 448CR BK,Polyamide 6,Nylon 6,1.07,PA6-I,,221.0,1800.0,,1900.0,50.0,,50.0,,,
TECHNYL® SAFE,A 216FC V30 NC,Polyamide 66,Nylon 66,1.37,PA66-GF30,,262.0,6350.0,195.0,7100.0,125.0,,6.5,15.0,,
TECHNYL® SAFE,A 219FC V30 NC,Polyamide 66,Nylon 66,1.36,PA66-GF30,,262.0,9000.0,275.0,10000.0,190.0,,3.0,,,
TECHNYL® SAFE,A 219WFC V30 BK,Polyamide 66,Nylon 66,1.36,PA66-GF30,120.39673521129772,262.0,6400.0,180.0,7500.0,130.0,1.9820707019966743,7.0,13.0,,
TECHNYL® SAFE,A 219WFC V50 BK,Polyamide 66,Nylon 66,1.55,PA66-GF50,,263.0,13500.0,,16300.0,230.0,,2.0,14.0,,
TECHNYL® SAFE,A 222FFC NC,Polyamide 66,Nylon 66,1.14,PA66,,261.0,,,4000.0,95.0,,9.0,,,
TECHNYL® SAFE,A 402FC NC,Polyamide 66,Nylon 66,1.14,PA66,,263.0,1050.0,45.0,1300.0,30.0,,150.0,20.0,,
TECHNYL® SAFE,C 216FC V30 BK,Polyamide 6,Nylon 6,1.36,PA6-GF30,,221.0,4500.0,,5300.0,105.0,,6.0,,,
TECHNYL® SAFE,C 216FC V30 BK,Polyamide 6,Nylon 6,1.36,PA6-GF30,,221.0,7400.0,,9400.0,170.0,,3.0,,,
TECHNYL® SAFE,C 216FC V35 BK,Polyamide 6,Nylon 6,1.4,PA6-GF35,,221.0,9800.0,,10700.0,175.0,,3.0,,,
TECHNYL® SAFE,C 216FC V50 BK,Polyamide 6,Nylon 6,1.56,PA6-GF50,215.0,221.0,13300.0,,17000.0,220.0,,2.5,,,
TECHNYL® SAFE,C 216FC V50 NC,Polyamide 6,Nylon 6,1.56,PA6-GF50,,221.0,9100.0,,9300.0,150.0,,6.0,,,
TECHNYL® SAFE,C 216FFC NC XB,Polyamide 6,Nylon 6,1.14,PA6,45.0,221.0,850.0,35.0,950.0,,,50.0,25.0,,
TECHNYL® SAFE,C 216PWFC NC,Polyamide 6,Nylon 6,1.14,PA6,,221.0,,,1000.0,,,35.0,,,
TECHNYL® SAFE,C 226FC NC,Polyamide 6,Nylon 6,1.13,PA6,90.0,221.0,2800.0,,3600.0,90.0,5.0,5.0,,,
TECHNYL® SAFE,C 226FFC NC,Polyamide 6,Nylon 6,1.13,PA6,50.0,221.0,1500.0,50.0,1900.0,45.0,,25.0,,,
TECHNYL® RED,J 218HP V50 BK 21N,Polyamide 66/6T Copolymer,Nylon 66/6T,1.6,PA66/6-GF50,154.88543002775594,271.0,,,14500.0,185.0,1.8952300000000033,3.6,,,
TECHNYL® PURE,A 219E1 V30 BK,Polyamide 66,Nylon 66,1.36,PA66-GF30,,262.0,9000.0,290.0,10000.0,190.0,,3.0,12.0,,
TECHNYL® PURE,A 219E1 V33 BK,Polyamide 66,Nylon 66,1.4,PA66-GF35,,263.0,9200.0,190.0,11000.0,200.0,,2.8,12.0,,
TECHNYL® PURE,D 219E1CR V33 BK,Polyamide 610 + PA 66,Nylon 610+Nylon 66,1.35,(PA610+PA66)-GF35,,260.0,9870.0,234.0,11300.0,200.0,,2.9,,,
TECHNYL® PROTECT,A 30G1 A GN 6009,Polyamide 66,Nylon 66,1.38,PA66-FR,75.0,262.0,3000.0,100.0,3500.0,,,15.0,5.0,,
TECHNYL® PROTECT,A 30H1 V25 A BK,Polyamide 66,Nylon 66,1.56,PA66-GF25-FR,,262.0,8800.0,205.0,9500.0,130.0,,2.2,8.0,,
TECHNYL® PROTECT,A 31H1 MX35 GY 174N,Polyamide 66,Nylon 66,1.65,PA66-MD35-FR,,263.0,9000.0,110.0,10000.0,70.0,,1.2,,,
TECHNYL® PROTECT,A 32G1 BK,Polyamide 66,Nylon 66,1.35,PA66-FR,54.0,257.0,2900.0,100.0,2700.0,52.0,5.0,8.0,,,
TECHNYL® PROTECT,A 50H1 BK,Polyamide 66,Nylon 66,1.16,PA66-FR,,263.0,1700.0,55.0,1700.0,40.0,,100.0,,,
