Repository: mike-keating-iv/ml-polymer-classification

# Polymer Classification using Machine Learning

## Project Overview

This project develops machine learning models to classify polymer materials into their respective subclasses using mechanical and physical property data. The goal is to automate polymer identification for materials databases and R&D applications.

## Data Source

Data was collected from the Plastics and Elastomers section of [UL Prospector](https://www.ulprospector.com/plastics/en), which is a database containing technical data for over 100,000 materials. Data was queried by polymer symbol (PP, PMMA, etc) and saved to separate CSV files.

File: data/polymers_Nylon.csv (part 7 of 57)
Chemlon®,113 GH,Polyamide 66,Nylon 66,1.22,PA66-GF15,,257.0,3410.0,94.4,4160.0,,,16.0,3.3,,
Chemlon®,113 GX,Polyamide 66,Nylon 66,1.22,PA66-GF15-L,,254.0,4830.0,172.0,,,,2.0,6.274509803921569,,
Chemlon®,125-15 MGH,Polyamide 66,Nylon 66,1.5,PA66-(GF+MD)40,,257.0,5800.0,125.0,8060.0,,,6.3,7.1,,
Chemlon®,128-10 MGH,Polyamide 66,Nylon 66,1.48,PA66-(GF+MD),,256.0,9000.0,200.0,,145.0,,3.0,,,
TECHNYL® PROTECT,A 50X1 GY 2572,Polyamide 66 + PA 6,Nylon 66+Nylon 6,1.16,(PA66+PA6)-FR,75.0,257.0,3200.0,105.0,3700.0,70.0,4.0,15.0,,,
TECHNYL® PROTECT,A 50X1 GY 2610 LP,Polyamide 66,Nylon 66,1.16,PA66-FR,75.0,257.0,3200.0,105.0,3700.0,70.0,10.0,15.0,,,
TECHNYL® PROTECT,A 50X1 GY 2670 LP,Polyamide 66 + PA 6,Nylon 66+Nylon 6,1.16,(PA66+PA6)-FR,50.0,257.0,1100.0,50.0,1300.0,50.0,,150.0,,,
TECHNYL® PROTECT,A 50X2 BK,Polyamide 66/6 Copolymer,Nylon 66/6,1.16,PA66/6-FR,40.0,262.0,1100.0,45.0,150.0,,,45.0,9.0,,
TECHNYL® PROTECT,A 50X2 BK,Polyamide 66/6 Copolymer,Nylon 66/6,1.16,PA66/6-FR,70.0,262.0,2700.0,100.0,3300.0,,,13.0,4.0,,
TECHNYL® PROTECT,A 50X2 BK XB,Polyamide 66/6 Copolymer,Nylon 66/6,1.16,PA66/6-FR,40.0,262.0,1100.0,45.0,1500.0,,,45.0,9.0,,
TECHNYL® PROTECT,A 50X2 BL 5140,Polyamide 66/6 Copolymer,Nylon 66/6,1.16,PA66/6-FR,45.0,262.0,1450.0,55.0,1600.0,,,50.0,9.0,,
TECHNYL® PROTECT,A 60G1 V30 BK 15N,Polyamide 66,Nylon 66,1.46,PA66-GF30-FR,88.46923784055872,263.0,7900.0,180.0,8410.0,110.0,1.8342999999999998,4.0,,,
TECHNYL® PROTECT,A 62M1 V25 BK,Polyamide 66,Nylon 66,1.38,PA66-(GF+MD)25-FR,,263.0,,,7200.0,105.0,,2.7,8.0,,
TECHNYL® PROTECT,AT 20 V25 P BK 9190,Polyethylene Terephthalate + PA 66,PET+Nylon 66,1.36,(PET+PA66)-GF25-FR,,262.0,5600.0,160.0,6200.0,110.0,,5.0,14.0,,
TECHNYL® PROTECT,AT 20 V25 P NC,Polyethylene Terephthalate + PA 66,PET+Nylon 66,1.36,(PET+PA66)-GF25-FR,,262.0,5400.0,140.0,6100.0,100.0,,4.5,16.0,,
TECHNYL® PROTECT,B 50H1 BK LBO 129,Polyamide 66/6 Copolymer,Nylon 66/6,1.16,PA66/6-FR,,242.0,3700.0,130.0,3750.0,70.0,,12.0,5.0,,
TECHNYL® PROTECT,B 50H1 NC L,Polyamide 66/6 Copolymer,Nylon 66/6,1.16,PA66/6-FR,,242.0,3700.0,130.0,3750.0,70.0,,12.0,5.0,,
TECHNYL® PROTECT,C 50H1 BK,Polyamide 6,Nylon 6,1.16,PA6-FR,80.0,221.0,2800.0,120.0,3400.0,80.0,3.5,3.8,3.5,,
TECHNYL® PROTECT,C 50H1 GY R7035,Polyamide 6,Nylon 6,1.16,PA6-FR,80.0,221.0,2800.0,120.0,3400.0,80.0,3.5,4.0,3.5,,
TECHNYL® PROTECT,C 50H2 GY 185N,Polyamide 6,Nylon 6,1.16,PA6-FR,,222.0,,70.0,1250.0,45.0,,6.5,,,
TECHNYL® PROTECT,C 50H2 NC,Polyamide 6,Nylon 6,1.16,PA6-FR,85.0,222.0,3150.0,200.0,3500.0,60.0,4.0,10.0,,,
TECHNYL® PROTECT,C 52G1 MX25 GY 7035,Polyamide 6,Nylon 6,1.38,PA6-MD25-FR,,220.0,5500.0,100.0,7000.0,70.0,,2.2,,,
TECHNYL® PROTECT,C 52G2 MV25 GY 1783CF,Polyamide 6,Nylon 6,1.37,PA6-(GF+MD)25-FR,,222.0,,,8100.0,105.0,,2.4,4.6,,
TECHNYL® PROTECT,C 52G4 MZ25 WT R9003,Polyamide 6,Nylon 6,1.37,PA6-MD25-FR,,222.0,6300.0,125.0,6900.0,75.0,,3.0,2.0,,
TECHNYL® PROTECT,C 60 MX10 V10 BK,Polyamide 6,Nylon 6,1.37,PA6-(GF+MD)20-FR,,221.0,6500.0,135.0,7200.0,90.0,,3.0,5.0,,
TECHNYL® PROTECT,C 60G1 V15 BK,Polyamide 6,Nylon 6,1.28,PA6-GF15-FR,,221.0,5800.0,150.0,6500.0,105.0,,4.0,6.0,,
TECHNYL® PROTECT,C 60G1 V25 NC,Polyamide 6,Nylon 6,1.36,PA6-GF25-FR,,221.0,8000.0,180.0,9000.0,130.0,,3.5,8.0,,
TECHNYL® PROTECT,C 60G1 V30 NC,Polyamide 6,Nylon 6,1.41,PA6-GF30-FR,,221.0,9900.0,215.0,10500.0,145.0,,3.0,9.0,,
TECHNYL® PROTECT,C 60G1 V30 WT 1174,Polyamide 6,Nylon 6,1.41,PA6-GF30-FR,,221.0,6100.0,140.0,6500.0,95.0,,5.0,11.0,,
TECHNYL® PROTECT,CF 60 V30 GY 7502,Polyamide 6,Nylon 6,1.46,PA6-GF30-FR,,221.0,9600.0,200.0,10500.0,135.0,,3.0,8.0,,
TECHNYL® ONE,J 60X1 V30 GY 2683 LP,Polyamide 66/6T Copolymer,Nylon 66/6T,1.43,PA66/6-GF30-FR,,280.0,8000.0,180.0,9100.0,105.0,,3.0,,,
TECHNYL® MAX,A 219 XV50 BK,Polyamide 66,Nylon 66,1.59,PA66-GF50,,262.0,15500.0,350.0,17500.0,240.0,,3.0,,,
TECHNYL® 4EARTH®,A1E 218 V35 BK H,Polyamide 66,Nylon 66,1.41,PA66-GF35,,261.0,6650.0,185.0,7800.0,125.0,,6.2,,,
TECHNYL® 4EARTH®,A1E 316 NC H,Polyamide 66,Nylon 66,1.13,PA66,,265.0,,,1270.0,45.0,,150.0,,,
TECHNYL® 4EARTH®,A1E 318 V25 BK H,Polyamide 66,Nylon 66,,PA66-I-GF25,,,,,8000.0,155.0,,3.5,,,
TECHNYL® 4EARTH®,A1E 60G1 V30 NC,Polyamide 66,Nylon 66,1.43,PA66-GF30-FR,,262.0,,,11000.0,160.0,,2.6,,,
TECHNYL® 4EARTH®,A2E 216 BK,Polyamide 66,Nylon 66,1.14,PA66,70.0,262.0,2400.0,100.0,2900.0,,,25.0,5.0,118.0,
TECHNYL® 4EARTH®,A2E 219 V35 BK H,Polyamide 66,Nylon 66,1.41,PA66-GF35,,262.0,8600.0,230.0,9900.0,150.0,,2.5,6.0,,
TECHNYL® 4EARTH®,A9E 218 C30 NC H,Polyamide 66,Nylon 66,1.27,PA66-CF30,,262.0,13500.0,,15000.0,170.0,,4.0,,,
TECHNYL® 4EARTH®,C2E 216 BK,Polyamide 6,Nylon 6,1.14,PA6,40.0,221.0,850.0,30.0,1000.0,,,50.0,20.0,,
TECHNYL® 4EARTH®,C2E 216 GY R7035,Polyamide 6,Nylon 6,1.14,PA6,40.0,221.0,850.0,30.0,1000.0,,,50.0,20.0,,
TECHNYL® 4EARTH®,C2E 216 V15 BK H,Polyamide 6,Nylon 6,1.22,PA6-GF15,,221.0,4700.0,175.0,5000.0,115.0,,3.0,4.5,120.0,
TECHNYL® 4EARTH®,C2E 216 V30 BK H,Polyamide 6,Nylon 6,1.36,PA6-GF30,,221.0,7500.0,200.0,9000.0,140.0,,2.5,5.5,122.0,
TECHNYL® 4EARTH®,C2E 216 V35 BK R9004,Polyamide 6,Nylon 6,1.41,PA6-GF35,140.0,221.0,9100.0,,10800.0,140.0,2.0,2.3,,,
TECHNYL® 4EARTH®,C2E 216 V40 BK,Polyamide 6,Nylon 6,1.47,PA6-GF40,,221.0,,,12100.0,165.0,,3.0,11.0,,
TECHNYL® 4EARTH®,C2E 216 WT R9016,Polyamide 6,Nylon 6,1.14,PA6,40.0,221.0,850.0,30.0,1000.0,,,50.0,20.0,,
TECHNYL® 4EARTH®,C2E 216M BK,Polyamide 6,Nylon 6,1.13,PA6-I,65.0,221.0,2400.0,,2700.0,,,50.0,11.0,,
TECHNYL® 4EARTH®,C2E 218 V30 BK,Polyamide 6,Nylon 6,1.37,PA6-GF30,,221.0,4600.0,140.0,5200.0,85.0,,5.0,18.0,,
TECHNYL® 4EARTH®,C2E 218 V30 BK,Polyamide 6,Nylon 6,1.37,PA6-GF30,,221.0,8000.0,220.0,9900.0,145.0,,2.5,11.0,,
TECHNYL® 4EARTH®,C2E 219 BK,Polyamide 6,Nylon 6,1.14,PA6,75.0,221.0,2800.0,110.0,3200.0,70.0,3.5,5.0,5.5,120.0,
TECHNYL® 4EARTH®,C2E 219 MX20 V10 BK,Polyamide 6,Nylon 6,1.37,PA6-(GF+MD)30,,221.0,3700.0,90.0,3800.0,50.0,,10.0,,,
TECHNYL® 4EARTH®,C2E 219 V35 BK H,Polyamide 6,Nylon 6,1.41,PA6-GF35,,221.0,5500.0,135.0,6900.0,95.0,,5.5,11.0,,
TECHNYL® 4EARTH®,C5E 346 BK H,Polyamide 6,Nylon 6,1.06,PA6-I,40.0,221.0,1500.0,60.0,1700.0,,,50.0,80.0,,
TECHNYL®,A 205F GY 2566,Polyamide 66,Nylon 66,1.14,PA66,85.0,263.0,,,3000.0,80.0,,9.0,,,
TECHNYL®,A 205F NC,Polyamide 66,Nylon 66,1.14,PA66,70.34154954075217,263.0,3000.0,120.0,3200.0,60.0,2.273802535493896,50.0,5.0,,
TECHNYL®,A 206 NC Z,Polyamide 66,Nylon 66,1.14,PA66,,263.0,1400.0,60.0,1700.0,50.0,,,15.0,,
TECHNYL®,A 216 GY 7531 XB,Polyamide 66,Nylon 66,1.14,PA66,55.0,262.0,1300.0,,1300.0,,,50.0,13.0,,
TECHNYL®,A 216 NC,Polyamide 66,Nylon 66,1.14,PA66,48.48498678107901,263.0,1300.0,70.0,1300.0,45.0,4.148058582469694,150.0,11.0,,
TECHNYL®,A 216 V20 BK 21N,Polyamide 66,Nylon 66,1.28,PA66-GF20,,262.0,6800.0,225.0,7400.0,145.0,,3.0,7.0,,
TECHNYL®,A 216 V20 NC,Polyamide 66,Nylon 66,1.27,PA66-GF25,,262.0,4500.0,150.0,5000.0,100.0,,15.0,9.0,,
TECHNYL®,A 216 V30 NC,Polyamide 66,Nylon 66,1.36,PA66-GF30,196.28989042954666,262.0,9100.0,305.0,10000.0,195.0,3.0000000000000027,3.2,12.0,,
TECHNYL®,A 216S V30 RD 3182 XB,Polyamide 66,Nylon 66,1.36,PA66-GF30,,262.0,8600.0,270.0,9900.0,180.0,,3.0,11.0,,
TECHNYL®,A 218 MT25 V15 BK,Polyamide 66,Nylon 66,1.47,PA66-(GF+MD)40,,263.0,4500.0,125.0,5700.0,70.0,,7.0,4.5,,
TECHNYL®,A 218 MZ15 V25 BK 31N,Polyamide 66,Nylon 66,1.47,PA66-(GF+MD)40,69.44151748021265,262.0,,,7500.0,115.0,1.4227150462233995,3.0,6.0,,
TECHNYL®,A 218 MZ15 V25 BK 31N,Polyamide 66,Nylon 66,1.47,PA66-(GF+MD)40,,262.0,9000.0,210.0,10000.0,140.0,,2.0,4.0,,
TECHNYL®,A 218 S40 BK 21N,Polyamide 66,Nylon 66,1.43,PA66-GB40,,261.0,2600.0,75.0,3000.0,40.0,,7.5,,,
TECHNYL®,A 218 S40 BK 21N,Polyamide 66,Nylon 66,1.43,PA66-GB40,,261.0,5000.0,150.0,5200.0,65.0,,5.3,,,
TECHNYL®,A 218 V20 BK 21N,Polyamide 66,Nylon 66,1.27,PA66-GF20,,262.0,4200.0,,4600.0,90.0,,7.0,13.0,,
TECHNYL®,A 218 V20 BK 21N,Polyamide 66,Nylon 66,1.27,PA66-GF20,,262.0,6400.0,235.0,7400.0,150.0,,3.0,7.0,,
TECHNYL®,A 218 V25 BK 21N,Polyamide 66,Nylon 66,1.32,PA66-GF25,106.89355932356618,262.0,6000.0,180.0,6000.0,120.0,1.95628183383878,6.0,12.0,,
TECHNYL®,A 218 V25 NC,Polyamide 66,Nylon 66,1.32,PA66-GF25,161.0133894971555,262.0,7600.0,270.0,8600.0,200.0,2.43431999999999,3.3,9.0,,
TECHNYL®,A 218 V30 BK 34NG,Polyamide 66,Nylon 66,1.36,PA66-GF30,,262.0,9000.0,280.0,10000.0,190.0,,3.0,10.0,,
TECHNYL®,A 218 V35 NC,Polyamide 66,Nylon 66,1.41,PA66-GF35,150.2010480738223,263.0,6800.0,,8700.0,150.0,1.916603284531182,5.5,18.0,,
TECHNYL®,A 218 V35 NC,Polyamide 66,Nylon 66,1.41,PA66-GF35,,263.0,9500.0,290.0,11400.0,210.0,,3.0,13.0,,
TECHNYL®,A 218 V40 BK 21N,Polyamide 66,Nylon 66,1.46,PA66-GF40,,262.0,11000.0,,13000.0,215.0,,2.5,14.0,,
TECHNYL®,A 218 V40 NC,Polyamide 66,Nylon 66,1.46,PA66-GF40,,262.0,11000.0,,13000.0,215.0,,3.0,,,
TECHNYL®,A 218G V30 NC,Polyamide 66,Nylon 66,1.36,PA66-GF30,121.320905901219,262.0,6500.0,180.0,7500.0,120.0,1.8521714682727675,7.0,16.0,,
TECHNYL®,A 218G2 V30 BK 34N,Polyamide 66,Nylon 66,1.36,PA66-GF30,,262.0,9100.0,290.0,10000.0,195.0,,3.0,10.0,,
TECHNYL®,A 218HP V50 BK 21N,Polyamide 66,Nylon 66,1.54,PA66-GF50,128.58525328319794,262.0,10000.0,230.0,10900.0,143.0,2.0000000000000018,3.8,,,
TECHNYL®,A 218HP V50 BK 21N,Polyamide 66,Nylon 66,1.54,PA66-GF50,,262.0,13800.0,320.0,16000.0,208.0,,2.5,20.0,,
TECHNYL®,A 218Z V30 BK 34 N,Polyamide 66,Nylon 66,1.34,PA66-GF30,,262.0,7200.0,220.0,8000.0,140.0,,3.0,4.0,,
TECHNYL®,A 219 V50 NC,Polyamide 66,Nylon 66,1.57,PA66-GF50,,262.0,,,12500.0,170.0,,3.3,30.0,,
TECHNYL®,A 221T1 NC S,Polyamide 66,Nylon 66,1.14,PA66,,263.0,3400.0,120.0,3500.0,90.0,,6.5,,,
TECHNYL®,A 236SI V12 GN R6026,Polyamide 66,Nylon 66,1.17,PA66-I-GF10,,262.0,3300.0,140.0,4100.0,90.0,,4.0,11.0,,
TECHNYL®,A 236SI V12 NC,Polyamide 66,Nylon 66,1.17,PA66-I-GF10,,262.0,3300.0,140.0,4100.0,90.0,,4.0,11.0,,
TECHNYL®,A 238 V13 BK 21N,Polyamide 66,Nylon 66,1.2,PA66-I-GF15,,263.0,2800.0,95.0,3300.0,60.0,,7.2,8.0,,
TECHNYL®,A 246 NC,Polyamide 66,Nylon 66,1.08,PA66-I,40.0,262.0,,,900.0,,,50.0,95.0,,
TECHNYL®,A 258P1 BK 2N,Polyamide 66,Nylon 66,1.07,PA66,,260.0,,,1180.0,44.0,,250.0,,,
TECHNYL®,AR 218 V25 BK,Polyamide 66,Nylon 66,1.32,PA66-GF25,,260.0,,,5000.0,95.0,,10.0,,,
TECHNYL®,AR 218 V30 BK,Polyamide 66,Nylon 66,1.37,PA66-GF30,,260.0,7000.0,200.0,9900.0,150.0,,2.4,8.0,,
TECHNYL®,AX 239S C30 NC,Polyamide 66,Nylon 66,1.21,PA66-I-CF30,,262.0,13000.0,,17500.0,165.0,,4.6,,,
TECHNYL®,B 216 V30 GY 2472 CF,Polyamide 66/6 Copolymer,Nylon 66/6,1.37,PA66/6-GF30,,242.0,8300.0,235.0,9800.0,185.0,,3.0,11.0,,
TECHNYL®,B 216 V30 NC,Polyamide 66/6 Copolymer,Nylon 66/6,1.37,PA66/6-GF30,,242.0,7600.0,235.0,10000.0,185.0,,3.0,11.0,,
TECHNYL®,B 218 BK 21N,Polyamide 66/6 Copolymer,Nylon 66/6,1.14,PA66/6,78.73293320777279,242.0,3100.0,120.0,3300.0,75.0,4.587209999999997,6.0,4.0,,
TECHNYL®,B 218 MT25 V15 BK 21N,Polyamide 66/6 Copolymer,Nylon 66/6,1.47,PA66/6-(GF+MD)40,,242.0,8100.0,,8500.0,125.0,,3.5,3.8,,
TECHNYL®,B 218L V30 BK 44N,Polyamide 66/6 Copolymer,Nylon 66/6,1.37,PA66/6-GF30,92.11489271572164,242.0,4800.0,170.0,5500.0,100.0,2.055148780398297,10.0,17.0,,
TECHNYL®,B 218L V30 BK 44N,Polyamide 66/6 Copolymer,Nylon 66/6,1.37,PA66/6-GF30,,242.0,8300.0,272.0,10000.0,180.0,,3.1,9.5,,
TECHNYL®,B 238 BK 21N,Polyamide 66/6 Copolymer,Nylon 66/6,1.09,PA66/6-I,,242.0,2000.0,80.0,2300.0,50.0,,50.0,7.0,,
TECHNYL®,C 116 GY R7035 XB,Polyamide 6,Nylon 6,1.14,PA6,40.0,221.0,850.0,35.0,1000.0,,20.0,50.0,20.0,,
TECHNYL®,C 116 GY R7035 XB,Polyamide 6,Nylon 6,1.14,PA6,80.0,221.0,2700.0,100.0,3100.0,,4.0,20.0,4.0,120.0,
TECHNYL®,C 116 V25 BL 5025,Polyamide 6,Nylon 6,1.32,PA6-GF25,,221.0,4200.0,,4800.0,85.0,,,,,
TECHNYL®,C 116 V30 BK 9265,Polyamide 6,Nylon 6,1.37,PA6-GF30,,221.0,8000.0,,9500.0,160.0,,2.5,9.0,,
TECHNYL®,C 116 V35 GY 7270,Polyamide 6,Nylon 6,1.4,PA6-GF35,,221.0,9500.0,265.0,11000.0,180.0,,3.0,15.0,,
TECHNYL®,C 116L1 V30 BK,Polyamide 6,Nylon 6,1.36,PA6-GF30,,221.0,8500.0,260.0,9300.0,170.0,,3.5,13.0,,
TECHNYL®,C 118 MX30 BK,Polyamide 6,Nylon 6,1.38,PA6-MD30,70.0,221.0,6000.0,,6400.0,70.0,,3.0,,,
TECHNYL®,C 118 S30 BK 9302,Polyamide 6,Nylon 6,1.37,PA6-GB30,,221.0,3600.0,85.0,4100.0,50.0,,3.5,3.5,,
TECHNYL®,C 118 V30 BK,Polyamide 6,Nylon 6,1.36,PA6-GF30,,220.0,5400.0,170.0,6000.0,110.0,,7.3,16.0,,
TECHNYL®,C 202TR NC,Polyamide 6,Nylon 6,1.13,PA6,,222.0,,,1000.0,,,250.0,,,
TECHNYL®,C 216 BK,Polyamide 6,Nylon 6,1.14,PA6,,222.0,2800.0,100.0,3000.0,50.0,,10.0,4.5,,
TECHNYL®,C 216 BK 9253,Polyamide 6,Nylon 6,1.13,PA6,85.0,221.0,2500.0,110.0,2900.0,60.0,4.5,35.0,,,
TECHNYL®,C 216 BK XB,Polyamide 6,Nylon 6,1.14,PA6,80.0,221.0,2800.0,105.0,3200.0,,4.0,20.0,4.5,120.0,
TECHNYL®,C 216 S10 V20 BK,Polyamide 6,Nylon 6,1.35,PA6-(GF+GB)30,,221.0,6600.0,190.0,7500.0,140.0,,2.5,7.0,122.0,
TECHNYL®,C 216 S15 V15 BK 9264,Polyamide 6,Nylon 6,1.36,PA6-(GF+GB)30,,221.0,5800.0,180.0,6700.0,120.0,,3.0,4.5,,
TECHNYL®,C 216 S20 V10 BK,Polyamide 6,Nylon 6,1.34,PA6-(GF+GB)30,,221.0,4800.0,170.0,5900.0,110.0,,3.5,,,
TECHNYL®,C 216 V15 BK,Polyamide 6,Nylon 6,1.24,PA6-GF15,,221.0,4900.0,,6000.0,115.0,,2.5,,,
TECHNYL®,C 216 V20 NC,Polyamide 6,Nylon 6,1.27,PA6-GF20,,221.0,3000.0,,4200.0,85.0,,5.5,19.0,,
TECHNYL®,C 216 V30 BK 9275,Polyamide 6,Nylon 6,1.36,PA6-GF30,,221.0,8200.0,250.0,9500.0,170.0,,3.0,13.0,122.0,
TECHNYL®,C 216 V30 BL R5010,Polyamide 6,Nylon 6,1.36,PA6-GF30,,221.0,5000.0,160.0,6000.0,110.0,,6.0,25.0,,
TECHNYL®,C 216 V30 GY 7517,Polyamide 6,Nylon 6,1.36,PA6-GF30,,221.0,5000.0,160.0,6000.0,110.0,,6.0,25.0,,
TECHNYL®,C 216 V30 GY F650 XB,Polyamide 6,Nylon 6,1.36,PA6-GF30,,221.0,8500.0,270.0,9500.0,180.0,,3.5,15.0,122.0,
TECHNYL®,C 216 V30 NC 623 D,Polyamide 6,Nylon 6,1.36,PA6-GF30,,221.0,7250.0,,9300.0,180.0,,3.0,,,
TECHNYL®,C 216 V30 WT 1123,Polyamide 6,Nylon 6,1.36,PA6-GF30,,221.0,5000.0,160.0,6000.0,110.0,,6.0,25.0,,
TECHNYL®,C 216 V35 NC,Polyamide 6,Nylon 6,1.38,PA6-GF35,,221.0,6700.0,170.0,7000.0,115.0,,5.5,25.0,,
TECHNYL®,C 216 V45 NC,Polyamide 6,Nylon 6,1.51,PA6-GF45,,222.0,,,8300.0,145.0,,,,,
TECHNYL®,C 216 V50 BK Z,Polyamide 6,Nylon 6,1.56,PA6-GF50,107.59356729479329,221.0,9000.0,210.0,10500.0,135.0,1.7562000000000078,5.0,,,
TECHNYL®,C 216 V50 NC,Polyamide 6,Nylon 6,1.56,PA6-GF50,116.94675616363351,221.0,9000.0,230.0,10500.0,140.0,2.325620000000006,6.0,25.0,,
TECHNYL®,C 216 V50 NC,Polyamide 6,Nylon 6,1.56,PA6-GF50,,221.0,15000.0,350.0,16500.0,230.0,,3.0,19.0,,
TECHNYL®,C 216 V60 BK 9273,Polyamide 6,Nylon 6,1.68,PA6-GF60,,221.0,12000.0,240.0,12500.0,150.0,,4.5,24.0,,
TECHNYL®,C 216 V60 NC,Polyamide 6,Nylon 6,1.68,PA6-GF60,,221.0,18500.0,370.0,20500.0,240.0,,2.5,17.0,,
TECHNYL®,C 216 V7 NC,Polyamide 6,Nylon 6,1.17,PA6-GF5,,221.0,3400.0,110.0,4000.0,85.0,,4.0,4.0,,
TECHNYL®,C 216 WT R9000 XB,Polyamide 6,Nylon 6,1.14,PA6,85.0,221.0,2900.0,105.0,3100.0,,,40.0,4.5,,
TECHNYL®,C 216 WT R9010 BL,Polyamide 6,Nylon 6,1.14,PA6,40.0,221.0,900.0,35.0,1000.0,,20.0,50.0,19.0,,
TECHNYL®,C 216F GY P425C XB,Polyamide 6,Nylon 6,1.14,PA6,80.0,221.0,2700.0,100.0,3100.0,,,40.0,4.5,120.0,
TECHNYL®,C 216L1 BK 9280 XB,Polyamide 6,Nylon 6,1.14,PA6,80.0,221.0,2800.0,105.0,3200.0,,,40.0,4.0,120.0,
TECHNYL®,C 216S V30 BK,Polyamide 6,Nylon 6,1.36,PA6-GF30,,221.0,5500.0,175.0,6500.0,120.0,,5.0,30.0,,
TECHNYL®,C 216S V30 NC,Polyamide 6,Nylon 6,1.36,PA6-GF30,,221.0,8600.0,275.0,10000.0,185.0,,3.5,15.0,,
TECHNYL®,C 218 S30 BK,Polyamide 6,Nylon 6,1.36,PA6-GB30,30.0,221.0,1000.0,40.0,1100.0,30.0,10.0,,,,
TECHNYL®,C 218 V30 BK 21N,Polyamide 6,Nylon 6,1.36,PA6-GF30,160.18615563354606,222.0,8500.0,250.0,10000.0,180.0,1.938020000000007,3.2,11.0,,
TECHNYL®,C 218 V30 BK 9258 D,Polyamide 6,Nylon 6,1.38,PA6-GF30,,221.0,4500.0,140.0,5000.0,90.0,,7.0,,,
TECHNYL®,C 218 V35 BK 21N,Polyamide 6,Nylon 6,1.41,PA6-GF35,,222.0,9600.0,280.0,11000.0,175.0,,3.2,15.0,,
TECHNYL®,C 218 V50 BK,Polyamide 6,Nylon 6,1.56,PA6-GF50,,221.0,13000.0,360.0,16500.0,225.0,,2.5,,,
TECHNYL®,C 218M NC,Polyamide 6,Nylon 6,1.11,PA6-I,40.0,221.0,900.0,30.0,850.0,,20.0,50.0,,,
TECHNYL®,C 219 MT25 V15 NC,Polyamide 6,Nylon 6,1.47,PA6-(GF+MD)40,,221.0,6500.0,175.0,8000.0,115.0,,3.5,4.0,,
TECHNYL®,C 219 V30 NC,Polyamide 6,Nylon 6,1.36,PA6-GF30,,221.0,8500.0,270.0,9500.0,180.0,,3.5,15.0,122.0,
TECHNYL®,C 219S V30 BK 21N,Polyamide 6,Nylon 6,1.36,PA6-GF30,,221.0,8200.0,250.0,9500.0,170.0,,3.0,13.0,122.0,
TECHNYL®,C 226F NC,Polyamide 6,Nylon 6,1.12,PA6,90.0,221.0,2750.0,110.0,3200.0,65.0,4.0,3.7,,,
TECHNYL®,C 236 NC,Polyamide 6,Nylon 6,1.08,PA6-I,35.0,221.0,800.0,30.0,900.0,,,50.0,90.0,,
TECHNYL®,C 236SI V30 NC,Polyamide 6,Nylon 6,1.34,PA6-GF30,,222.0,4000.0,,5200.0,95.0,,,,,
TECHNYL®,C 238 BK,Polyamide 6,Nylon 6,1.09,PA6-I,30.0,221.0,600.0,,800.0,,25.0,100.0,,,
TECHNYL®,C 238 NC,Polyamide 6,Nylon 6,1.09,PA6-I,30.0,221.0,600.0,,800.0,,25.0,100.0,95.0,,
TECHNYL®,C 239L1 BK 9279 LP,Polyamide 6,Nylon 6,1.11,PA6-I,35.0,221.0,750.0,30.0,850.0,,,50.0,60.0,,
TECHNYL®,C 239L1 BK 9288 LP,Polyamide 6,Nylon 6,1.11,PA6-I,60.0,221.0,2000.0,80.0,2300.0,,,20.0,15.0,,
TECHNYL®,C 246 NC,Polyamide 6,Nylon 6,1.06,PA6-I,,222.0,1550.0,70.0,1600.0,,,,60.0,,
TECHNYL®,C 246M NC,Polyamide 6,Nylon 6,1.06,PA6,,221.0,600.0,,603.285014,,,,,,
TECHNYL®,C 246M NC,Polyamide 6,Nylon 6,1.06,PA6,43.821518018756464,221.0,1800.0,,2000.0,40.0,2.75489957570485,50.0,,,
TECHNYL®,C 246SI V15 BK,Polyamide 6,Nylon 6,1.2,PA6-I-GF15,,221.0,2500.0,,3100.0,70.0,,14.0,,,
TECHNYL®,C 246SI V40 BK,Polyamide 6,Nylon 6,1.43,PA6-I-GF40,,221.0,6500.0,,7000.0,120.0,,9.0,,,
TECHNYL®,C 246SI V40 NC,Polyamide 6,Nylon 6,1.43,PA6-I-GF40,,221.0,10000.0,,12000.0,180.0,,5.0,,,
TECHNYL®,C 248SI V20 BK 21N,Polyamide 6,Nylon 6,1.22,PA6-I-GF20,110.0,221.0,5000.0,180.0,6000.0,105.0,3.5,4.5,,,
TECHNYL®,C 249L1 V30 NC,Polyamide 6,Nylon 6,1.32,PA6-I-GF30,,221.0,4700.0,135.0,5500.0,100.0,,7.0,35.0,,
TECHNYL®,C 249L1 V30 RD 3202,Polyamide 6,Nylon 6,1.32,PA6-I-GF30,,221.0,6500.0,195.0,7300.0,120.0,,3.8,11.0,,
TECHNYL®,C 249SIL1 V30 ORANGE 2130,Polyamide 6,Nylon 6,1.32,PA6-I-GF30,,221.0,7700.0,225.0,8600.0,130.0,,4.5,20.0,,
TECHNYL®,C 256 V18 NC,Polyamide 6,Nylon 6,1.23,PA6-I-GF20,118.80752617918522,222.0,5500.0,,6000.0,120.0,2.8077099999999966,3.5,13.0,,
TECHNYL®,C 258SI V15 BK 9177,Polyamide 6,Nylon 6,1.17,PA6-I-GF15,,221.0,2200.0,,2300.0,55.0,,10.0,,,
TECHNYL®,C 319 NC XB,Polyamide 6,Nylon 6,1.14,PA6,80.0,221.0,2700.0,95.0,2900.0,,,40.0,5.5,120.0,
TECHNYL®,CR 218 V30 BK 1N,Polyamide 6,Nylon 6,1.36,PA6-GF30,,220.0,,,6000.0,95.0,,5.2,12.0,,
TECHNYL®,D 218 V30 BK,Polyamide 610,Nylon 610,1.3,PA610-GF30,,215.0,,,6000.0,110.0,,7.5,,,
TECHNYL®,D 218CR V33 BK,Polyamide 610 + PA 66,Nylon 610+Nylon 66,1.35,(PA610+PA66)-GF35,,220.0,10100.0,300.0,11300.0,195.0,,3.3,,,
TECHNYL®,XA 1722 ORANGE 2702,Polyamide 66,Nylon 66,1.36,PA66-GF30,,262.0,,,7000.0,110.0,,6.0,,,
TECHNYL STAR®,AF 218 V35 BK 21N,Polyamide 66,Nylon 66,1.41,PA66-GF35,103.80991863327525,260.0,5400.0,170.0,7000.0,120.0,2.1660400000000024,7.3,,,
TECHNYL STAR®,AF 218 V35 BK 21N,Polyamide 66,Nylon 66,1.41,PA66-GF35,,260.0,9000.0,270.0,11400.0,200.0,,3.0,,,
TECHNYL STAR®,AF 218S V35 BK 21N,Polyamide 66,Nylon 66,1.41,PA66-GF35,,262.0,9500.0,280.0,11000.0,200.0,,2.6,,,
TECHNYL STAR®,AF 219 V30 BK LT,Polyamide 66,Nylon 66,1.36,PA66-GF30,,263.0,5600.0,225.0,7000.0,135.0,,6.0,,,
TECHNYL STAR®,AF 219 V30 BK LT,Polyamide 66,Nylon 66,1.36,PA66-GF30,,263.0,9400.0,305.0,10100.0,200.0,,2.9,,,
TECHNYL STAR®,AFX 216 V50 NC,Polyamide 66,Nylon 66,1.58,PA66-GF50,,263.0,,,16100.0,258.0,,2.9,,,
TECHNYL STAR®,AFX 218 V60 BK 31N,Polyamide 66,Nylon 66,1.69,PA66-GF60,,262.0,20000.0,410.0,22000.0,270.0,,2.1,17.0,,
TECHNYL STAR®,AFX 218 V60 NC,Polyamide 66,Nylon 66,1.69,PA66-GF60,,264.0,,,18000.0,195.0,,3.1,21.0,,
TECHNYL STAR®,AFX 218 V60 NC,Polyamide 66,Nylon 66,1.69,PA66-GF60,,264.0,19000.0,416.0,22000.0,268.0,,2.1,18.0,,
TECHNYL STAR®,S 216L1 V30 GY 2319N,Polyamide 6,Nylon 6,1.34,PA6-GF30,,222.0,8900.0,200.0,10000.0,150.0,,2.2,,120.0,
TECHNYL STAR®,S 216L2 V30 BK,Polyamide 6,Nylon 6,,PA6-GF30,,222.0,,,10400.0,160.0,,2.1,,,
TECHNYL STAR®,S 218 MT40 NC,Polyamide 6,Nylon 6,1.45,PA6-MD40,,221.0,5500.0,150.0,6000.0,90.0,,8.0,5.0,,
TECHNYL STAR®,S 218 MZ20 V10 BK 2N,Polyamide 6,Nylon 6,1.36,PA6-(GF+MD)30,,222.0,,,7800.0,110.0,,2.8,3.7,,
TECHNYL STAR®,S 218 V30 NC,Polyamide 6,Nylon 6,1.35,PA6-GF30,104.24290017961717,221.0,5300.0,160.0,6000.0,110.0,2.7815399999999935,5.0,16.0,,
TECHNYL STAR®,S 219 V30 NC,Polyamide 6,Nylon 6,1.37,PA6-GF30,,221.0,4900.0,155.0,5500.0,100.0,,5.0,23.0,,
TECHNYL STAR®,S 52G1 MX25 GY 2408,Polyamide 6,Nylon 6,,PA6-MD25-FR,,220.0,,,4500.0,55.0,,4.0,,,
TECHNYL STAR®,S 60X1 V30 BK 15N,Polyamide 6,Nylon 6,1.42,PA6-GF30-FR,,222.0,5900.0,150.0,7000.0,90.0,,4.5,11.0,,
TECHNYL STAR®,S 60X1 V30 BK 15N,Polyamide 6,Nylon 6,1.42,PA6-GF30-FR,,222.0,9100.0,230.0,10600.0,150.0,,2.5,9.0,,
TECHNYL STAR®,S 60X1 V30 GY 2530 CF,Polyamide 6,Nylon 6,1.42,PA6-GF30-FR,,222.0,5850.0,130.0,7000.0,80.0,,3.5,7.0,,
TECHNYL STAR®,S 60X1 V30 GY 2635,Polyamide 6,Nylon 6,1.42,PA6-GF30-FR,,222.0,5850.0,150.0,7000.0,90.0,,4.2,12.0,,
TECHNYL STAR®,S 60X1 V30 GY R7035 CF,Polyamide 6,Nylon 6,1.42,PA6-GF30-FR,,222.0,9000.0,170.0,10000.0,110.0,,1.9,5.0,,
TECHNYL STAR®,SX 216 V50 NC,Polyamide 6,Nylon 6,1.55,PA6-GF50,146.86025905897174,222.0,10000.0,,11600.0,162.0,2.511360000000007,,22.0,,
TECHNYL STAR®,SX 216 V50 NC,Polyamide 6,Nylon 6,1.55,PA6-GF50,,222.0,15500.0,,17000.0,230.0,,2.6,15.0,,
TECHNYL STAR®,SX 218 V60 NC,Polyamide 6,Nylon 6,1.65,PA6-GF60,,222.0,19500.0,380.0,21000.0,240.0,,2.4,18.0,,
Udea™,Akulon® K20HC60,Polyamide 6,Nylon 6,1.45,PA6-CF60,,220.0,,,135000.0,1700.0,,1.4,,,
Stanyl®,46HF4530,Polyamide 46,Nylon 46,1.41,PA46-GF30,,295.0,9500.0,270.0,10000.0,180.0,,2.5,,,
Stanyl®,46HF4540,Polyamide 46,Nylon 46,1.51,PA46-GF40,,295.0,12000.0,320.0,13500.0,210.0,,2.2,,,
Stanyl®,46HF4550,Polyamide 46,Nylon 46,1.62,PA46-GF50,,295.0,11000.0,275.0,11000.0,170.0,,3.5,,,
Stanyl®,46HF5040,Polyamide 46,Nylon 46,1.77,PA46-GF40-FR,,295.0,13500.0,300.0,15000.0,190.0,,1.8,15.0,,
Stanyl®,Diablo OCD2300 BK27021,Polyamide 46,Nylon 46,1.62,PA46-GF50,,275.0,8000.0,205.0,8000.0,135.0,,6.3,,,
Stanyl®,HFX61S,Polyamide 46,Nylon 46,1.51,PA46-GF35-FR,,295.0,8000.0,200.0,8400.0,100.0,,3.3,,,
Stanyl®,TC170,"Polyamide, Unspecified","Nylon, Unspecified",1.59,PA-GF20,,,12000.0,200.0,13000.0,130.0,,2.4,,,
Stanyl®,TE250F9,Polyamide 46,Nylon 46,1.82,PA46-GF45-FR,104.22901118068205,295.0,11000.0,250.0,11000.0,130.0,1.7841800000000019,4.0,15.0,,
Stanyl®,TE373,Polyamide 46,Nylon 46,1.17,PA46,85.0,295.0,2400.0,100.0,2800.0,,10.0,,5.0,,
Stanyl®,TS200F10,Polyamide 46,Nylon 46,1.62,PA46-GF50,126.27057893723331,295.0,9000.0,250.0,10000.0,150.0,2.473684210526317,5.0,24.0,,
Stanyl®,TS200F6,Polyamide 46,Nylon 46,1.41,PA46-GF30,116.51011420388942,295.0,5500.0,180.0,6000.0,115.0,2.2520660060529663,6.0,21.0,,
Stanyl®,TS250F8,Polyamide 46,Nylon 46,1.77,PA46-GF40-FR,,295.0,14000.0,300.0,16000.0,200.0,,2.0,13.0,,
Stanyl®,TS272A1,Polyamide 46,Nylon 46,1.26,PA46-RF-L,50.0,295.0,,,1100.0,,28.0,,,,
Stanyl®,TW241B3,Polyamide 46,Nylon 46,1.23,PA46-CF15-L,118.41816592305793,295.0,5800.0,150.0,7000.0,130.0,2.882999999999991,4.3,12.0,,
Stanyl®,TW241F5,Polyamide 46,Nylon 46,1.35,PA46-GF25-L,186.13897671350318,295.0,8400.0,280.0,9000.0,190.0,3.1370600000000026,3.3,,,
Stanyl®,TW241F6,Polyamide 46,Nylon 46,1.41,PA46-GF30-L,116.51011420388942,295.0,5500.0,180.0,6000.0,115.0,2.2520660060529663,6.0,21.0,,
Stanyl®,TW241F6,Polyamide 46,Nylon 46,1.41,PA46-GF30-L,198.80055274871737,295.0,9500.0,300.0,10000.0,210.0,2.9684000000000044,3.7,12.0,,
Stanyl®,TW242FM10,Polyamide 46,Nylon 46,1.63,PA46-(GF+MD)50,,295.0,11500.0,225.0,12500.0,160.0,,2.0,5.2,,
Stanyl®,TW261F5,Polyamide 46,Nylon 46,1.34,PA46-GF25,174.72075780058475,295.0,8000.0,250.0,8300.0,175.0,2.972039999999998,3.0,,,
Stanyl®,TW271B3,Polyamide 46,Nylon 46,1.32,PA46-CF15-L,103.89399650849354,295.0,5800.0,150.0,6700.0,120.0,2.894736842105261,5.0,12.0,,
Stanyl®,TW272F6,Polyamide 46,Nylon 46,1.47,PA46-GF30-L,,295.0,,,,,,,,,
Stanyl®,TW341-B,Polyamide 46,Nylon 46,1.18,PA46-L,55.0,295.0,900.0,50.0,1000.0,,20.0,,35.0,,
Stanyl®,TW341-N,Polyamide 46,Nylon 46,1.18,PA46-L,100.0,295.0,3000.0,150.0,3300.0,,10.0,,10.0,,
Nylatron®,GS-51,Polyamide 66,Nylon 66,1.4,PA66-GF30-L,,260.0,,,7500.0,140.0,,5.0,,,
Novamid®,1010C2S,Polyamide 6,Nylon 6,1.12,PA6-L,37.0,,980.0,48.0,,,,50.0,,,
Novamid®,1010CH1,Polyamide 6,Nylon 6,1.13,PA6,,220.0,,,,,,,,,
Novamid®,1010GH30 NAT,Polyamide 6,Nylon 6,1.36,PA6-GF30,,220.0,5600.0,165.0,5700.0,110.0,,5.6,,,
Novamid®,1010GN2-20 NAT/BK37,Polyamide 6,Nylon 6,1.54,PA6-GF20-FR,,220.0,6000.0,165.0,,,,,,,
Novamid®,1010GN7-20 BK37,Polyamide 6,Nylon 6,1.29,PA6-GF20-FR,,220.0,1500.0,50.0,3200.0,45.0,,8.0,,,
Novamid®,1010N2 1ES NAT,Polyamide 6,Nylon 6,1.16,PA6-FR,50.0,220.0,1800.0,55.0,1800.0,,,,,,
Novamid®,1010N2 1ES NAT,Polyamide 6,Nylon 6,1.16,PA6-FR,80.0,220.0,3600.0,120.0,3600.0,,,,,,
Novamid®,1013C4,Polyamide 6,Nylon 6,1.13,PA6,83.0,220.0,3000.0,119.0,3100.0,,5.3,17.0,,,
Novamid®,1013G45 1 NA,Polyamide 6,Nylon 6,1.49,PA6-GF45,,220.0,13600.0,355.0,13600.0,220.0,,3.0,,,
Novamid®,1013GH15 1 NA/BK37,Polyamide 6,Nylon 6,1.23,PA6-GF15,,220.0,3000.0,120.0,3300.0,75.0,,8.7,,,
Novamid®,1013GH30 1 NA/BK701,Polyamide 6,Nylon 6,1.36,PA6-GF30,,220.0,9200.0,260.0,9600.0,170.0,,3.3,,,
Novamid®,1015GH35 BK37,Polyamide 6,Nylon 6,1.41,PA6-GF35,,220.0,6800.0,200.0,6700.0,125.0,,5.0,,,
Novamid®,1015GT30 2 NAT,Polyamide 6,Nylon 6,1.33,PA6-I-GF30,,220.0,4400.0,125.0,,88.0,,9.0,,,
Novamid®,1015GT30 2 NAT,Polyamide 6,Nylon 6,1.33,PA6-I-GF30,,220.0,7100.0,190.0,,135.0,,7.0,,,
Novamid®,1022C6,Polyamide 6,Nylon 6,1.13,PA6-L,,220.0,,,,,,,,,
Novamid®,1030CA4,Polyamide 6,Nylon 6,1.13,PA6-L,,220.0,,,,,,,,,
Novamid®,1033NY,Polyamide 6,Nylon 6,1.13,PA6,,220.0,,,,,,,,,
Novamid®,2030 FC,Polyamide 66/6 Copolymer,Nylon 66/6,1.13,PA66/6-L,,200.0,,,,,,,,,
Novamid®,2320J,Polyamide 66/6 Copolymer,Nylon 66/6,1.13,PA66/6,,215.0,,,,,,,,,
Novamid®,3021GH30 BK629,Polyamide 66,Nylon 66,1.37,PA66-GF30,,260.0,8300.0,265.0,9700.0,170.0,,2.6,,,
Novamid®,3021GH30 NAT,Polyamide 66,Nylon 66,1.37,PA66-GF30,,260.0,6500.0,200.0,6500.0,130.0,,4.0,,,
Novamid®,ES110C,Polyamide 6,Nylon 6,1.13,PA6,84.0,220.0,2800.0,114.0,3300.0,,,,,,
Novamid®,ST120 NAT,Polyamide 6,Nylon 6,1.07,PA6-I,45.0,220.0,1700.0,66.0,1900.0,,4.2,,,,
Novamid®,X21-F07,Polyamide 6I/6T Copolymer,Nylon 6I/6T,1.18,PAI/6T-L,,,,,3000.0,,,,,,
ForTii®,Eco LDS62B,"Polyamide, Unspecified","Nylon, Unspecified",1.5,PA-GF35,,319.0,,,,,,,,,
EcoPaXX®,Q150-D,Polyamide 410,Nylon 410,1.09,PA410,85.0,250.0,2900.0,115.0,3200.0,,5.0,,,,
EcoPaXX®,Q210E-H,Polyamide 410,Nylon 410,1.09,PA410,85.0,250.0,2850.0,115.0,3000.0,,4.4,,,,
EcoPaXX®,Q210E-HU,Polyamide 410,Nylon 410,1.09,PA410,85.0,250.0,2850.0,115.0,3000.0,,4.4,,,,
EcoPaXX®,Q-HG10,Polyamide 410,Nylon 410,1.52,PA410-GF50,,250.0,14600.0,335.0,16000.0,220.0,,3.0,,,
EcoPaXX®,Q-HXGM24,Polyamide 410,Nylon 410,1.34,PA410-(GF+MD)30,,250.0,,,6000.0,65.0,,3.6,,,
EcoPaXX®,Q-KG3-FC (Q-X08736),Polyamide 410,Nylon 410,1.2,PA410-GF15,,250.0,,,3800.0,85.0,,6.5,,,
EcoPaXX®,Q-Y,Polyamide 410,Nylon 410,1.08,PA410-I,23.42310415172697,250.0,1300.0,50.0,1300.0,50.0,3.6789299999999914,50.0,,,
Akulon® Ultraflow,K-FG0,Polyamide 6,Nylon 6,1.56,PA6-GF50,116.62273203170933,220.0,,,11000.0,155.0,1.8755400000000089,5.0,,,
Akulon® Ultraflow,K-FG12,Polyamide 6,Nylon 6,1.7,PA6-GF60,132.35829573937542,220.0,,,14000.0,160.0,2.003684210526324,4.0,,,
Akulon® Ultraflow,K-FG5,Polyamide 6,Nylon 6,1.3,PA6-GF25,73.46926180776255,220.0,,,4030.204154,,2.5449999999999973,,,,
Akulon® Ultraflow,K-FG5,Polyamide 6,Nylon 6,1.3,PA6-GF25,,220.0,,,8150.0,150.0,,3.3,,,
Akulon® Ultraflow,K-FHGR24,Polyamide 6,Nylon 6,1.35,PA6-(GF+GB)30,,220.0,4900.0,124.0,6000.0,85.0,,2.5,,,
Akulon® Ultraflow,K-FKG6,Polyamide 6,Nylon 6,1.35,PA6-GF30,,220.0,8600.0,235.0,9500.0,170.0,,3.5,,,
Akulon®,F127,Polyamide 6,Nylon 6,1.13,PA6,,220.0,,,,,,,,,
Akulon®,F136-C1,Polyamide 6,Nylon 6,1.13,PA6-L,78.0,220.0,,,2700.0,,4.0,50.0,,,
Akulon®,F136-DH,Polyamide 6,Nylon 6,1.13,PA6,85.0,220.0,,,3150.0,,4.0,,,,
Akulon®,F136-E1,Polyamide 6,Nylon 6,1.13,PA6-L,,220.0,,,,,,,,,
Akulon®,F160-Z,Polyamide 6,Nylon 6,1.13,PA6-L,,220.0,,,,,,,,,
Akulon®,F160-Z,Polyamide 6,Nylon 6,1.13,PA6-L,85.0,220.0,,,3200.0,,4.0,,,,
Akulon®,F223-D,Polyamide 6,Nylon 6,1.13,PA6,45.0,220.0,900.0,35.0,1000.0,,25.0,,,,
Akulon®,F223-D,Polyamide 6,Nylon 6,1.13,PA6,87.0,220.0,2850.0,120.0,3200.0,105.0,4.0,,,,
Akulon®,Fuel Lock FL40-HPX1 NA99001,Polyamide 6,Nylon 6,1.08,PA6-I,62.0,,2100.0,77.0,2200.0,47.0,4.2,15.0,,,
Akulon®,Fuel Lock FLE40-HP,Polyamide 6,Nylon 6,1.06,PA6-I,48.0,,1800.0,71.0,1880.0,,4.0,,,,
Akulon®,Fuel Lock FLE-LP BK29011,Polyamide 6,Nylon 6,1.06,PA6-I,,,560.0,22.0,560.0,,,,,,
Akulon®,Fuel Lock FLX-LP (K-X08836),Polyamide 6,Nylon 6,1.04,PA6-I,37.0,,,,1450.0,40.0,4.4,,,,
Akulon®,F-X9222,Polyamide 6,Nylon 6,1.13,PA6,,220.0,,,,,,,,,
Akulon®,GA-XLG0,Polyamide 6,Nylon 6,1.57,PA6-GF50,,222.0,14500.0,335.0,16500.0,220.0,,2.5,,,
Akulon®,GA-XLG6,Polyamide 6,Nylon 6,1.36,PA6-GF30,,222.0,5500.0,175.0,6500.0,115.0,,7.0,,,
Akulon®,HR-HG6,Polyamide 66,Nylon 66,1.36,PA66-GF30,186.18984845180304,260.0,9300.0,295.0,10000.0,205.0,2.6579300000000083,3.6,,,
Akulon®,IG-HG7,Polyamide 46 + PA 6,Nylon 46+Nylon 6,1.44,(PA46+PA6)-GF35,,280.0,11300.0,320.0,12000.0,210.0,,3.2,,,
Akulon®,K122,Polyamide 6,Nylon 6,1.13,PA6,80.0,220.0,,,2700.0,,4.2,,,,
Akulon®,K125/B,Polyamide 6,Nylon 6,1.13,PA6,45.0,220.0,,,1000.0,,25.0,,,,
Akulon®,K222-KGV4/A,Polyamide 6,Nylon 6,1.34,PA6-GF20-FR,,220.0,5700.0,140.0,6000.0,85.0,,3.6,,,
Akulon®,K222-KGV5,Polyamide 6,Nylon 6,1.38,PA6-GF25-FR,,220.0,,,7300.0,100.0,,4.3,,,
Akulon®,K223-HGM24,Polyamide 6,Nylon 6,1.37,PA6-(GF+MD)30,34.885101052044305,220.0,,,3200.0,50.0,1.4499999999999957,12.0,,,
Akulon®,K223-KMV6,Polyamide 6,Nylon 6,1.53,PA6-MD30-FR,,220.0,,,3500.0,40.0,,4.0,,,
Akulon®,K223-KTP4,Polyamide 6,Nylon 6,1.07,PA6-I,50.0,,1600.0,65.0,2000.0,,4.0,,,,
Akulon®,K223-P2,Polyamide 6,Nylon 6,1.11,PA6-I,70.0,,,,2500.0,,4.0,,,,
Akulon®,K223-TP4,Polyamide 6,Nylon 6,1.07,PA6-I,52.0,,1900.0,75.0,2100.0,60.0,4.0,,,,
Akulon®,K224-G6-FC BK00001,Polyamide 6,Nylon 6,1.35,PA6-GF30,97.64188039605995,220.0,,,6000.0,110.0,2.740000000000009,7.0,,,
Akulon®,K224-G6U,Polyamide 6,Nylon 6,1.39,PA6-GF35,,220.0,,,6600.0,110.0,,5.0,,,
Akulon®,K224-HG0,Polyamide 6,Nylon 6,1.56,PA6-GF50,137.4843744612492,220.0,,,12000.0,160.0,2.8699999999999948,3.5,,,
Akulon®,K224-HG5,Polyamide 6,Nylon 6,1.31,PA6-GF25,,220.0,7400.0,215.0,8500.0,160.0,,3.5,,,
Akulon®,K224-HG7,Polyamide 6,Nylon 6,1.4,PA6-GF35,107.58274298855973,220.0,6450.0,180.0,7000.0,125.0,2.499999999999991,7.0,,,
Akulon®,K224-HGM24,Polyamide 6,Nylon 6,1.38,PA6-(GF+MD)30,,220.0,,,3500.0,55.0,,6.0,,,
Akulon®,K224-HGM24,Polyamide 6,Nylon 6,1.38,PA6-(GF+MD)30,,220.0,6600.0,175.0,7800.0,105.0,,3.5,5.3,,
Akulon®,K224-HGM35,Polyamide 6,Nylon 6,1.49,PA6-(GF+MD)40,,220.0,5600.0,105.0,5000.0,70.0,,5.0,,,
Akulon®,K224-KGM35,Polyamide 6,Nylon 6,1.49,PA6-(GF+MD)40,,220.0,10500.0,195.0,10500.0,135.0,,2.4,,,
Akulon®,K224-PG3,Polyamide 6,Nylon 6,1.2,PA6-I-GF15,93.04654270317599,,,,5400.0,105.0,2.2850599999999943,4.0,,,
Akulon®,K224-PG6 B-MB,Polyamide 6,Nylon 6,1.32,PA6-I-GF30,88.38422068859401,,4900.0,140.0,4750.0,105.0,3.505259999999999,10.0,,,
Akulon®,K224-PGC62,Polyamide 6,Nylon 6,1.4,PA6-I-(CF+GF)40,,,,,,,,,,,
Akulon®,RePurposed RE15 BK00003,Polyamide 6,Nylon 6,1.24,PA6-GF15,,220.0,5200.0,170.0,6000.0,120.0,,2.8,,,
Akulon®,RePurposed RE30 BK00003,Polyamide 6,Nylon 6,1.35,PA6-GF30,,220.0,8800.0,250.0,9600.0,165.0,,2.7,,,
Akulon®,S223-E,Polyamide 66,Nylon 66,1.14,PA66,60.0,260.0,,,1500.0,,20.0,,,,
Akulon®,S223-E,Polyamide 66,Nylon 66,1.14,PA66,95.0,260.0,2800.0,125.0,3500.0,,3.5,,,,
Akulon®,S223-G6,Polyamide 66,Nylon 66,1.36,PA66-GF30,111.88005510222624,260.0,6400.0,200.0,7500.0,140.0,2.713039999999989,5.0,,,
Akulon®,S223-G6-FC BK00001,Polyamide 66,Nylon 66,1.36,PA66-GF30,124.81587244191334,260.0,,,7500.0,140.0,2.6448979591836785,5.0,,,
Akulon®,S223-G6-FC NA99001,Polyamide 66,Nylon 66,1.36,PA66-GF30,,260.0,8400.0,250.0,9500.0,190.0,,3.0,,,
Akulon®,S223-G7,Polyamide 66,Nylon 66,1.41,PA66-GF35,194.07985812667005,260.0,11000.0,310.0,11500.0,210.0,2.4332800000000043,3.5,,,
Akulon®,S223-KG6,Polyamide 66,Nylon 66,1.36,PA66-GF30,,260.0,8400.0,250.0,9500.0,190.0,,3.0,,,
Akulon®,S227-C,Polyamide 66,Nylon 66,1.14,PA66-L,80.0,260.0,,,3000.0,,4.0,,,,
Akulon®,SG-KGS6,Polyamide 66,Nylon 66,1.44,PA66-GF30,,260.0,,,11000.0,150.0,,2.8,,,
Akulon®,SG-KGS6/HV,Polyamide 66,Nylon 66,1.43,PA66-GF30,111.2334971114927,260.0,7450.0,180.0,8600.0,120.0,2.502760000000004,3.4,,,
Akulon®,XG-FKGS6,Polyamide 6,Nylon 6,1.47,PA6-GF30-FR,,220.0,11200.0,230.0,11500.0,140.0,,2.7,,,
Akulon®,XS32-C1 (FC-X9207),Polyamide 6,Nylon 6,1.13,PA6-L,,218.0,,,,,,,,,
Comco,PA6G HIGH IMPACT,Polyamide 6,Nylon 6,1.14,PA6-I,60.0,200.0,,,3200.0,,,30.0,,,80.0
Comco,Powerglide,"Polyamide, Unspecified","Nylon, Unspecified",1.14,PA-L,70.0,220.0,,,3000.0,,,50.0,,,80.0
Toughblend®,PA6-1300,Polyamide 6,Nylon 6,1.24,PA6-GF15,,,4800.0,185.0,,,,3.5,6.372549019607844,,
Toughblend®,PA6-1600,Polyamide 6,Nylon 6,1.35,PA6-GF30,,,8450.0,265.0,,,,3.0,21.568627450980394,,
Toughblend®,PA66-1303,Polyamide 66,Nylon 66,1.53,PA66-(GF+MD)40,,,5120.0,155.0,,,,5.2,4.215686274509804,,
ESTABLEND,1040 GF HI,Polyamide 6 + ABS,Nylon 6+ABS,1.19,(ABS+PA)-GF20,,,3800.0,,5200.0,65.0,,2.6,10.0,,
ESTABLEND,2516 GF,Polyamide 6 + ABS,Nylon 6+ABS,1.12,(ABS+PA)-GF10,,,3500.0,,3700.0,60.0,,3.0,6.0,,
DURAMIDE,ABSPA6 1120,Polyamide 6 + ABS,Nylon 6+ABS,1.05,(ABS+PA),,,1790.0,61.4,,,,55.0,,,
DURAMIDE,PA6 HI UV,Polyamide 6,Nylon 6,1.09,PA6,,,2600.0,85.0,3000.0,65.0,,30.0,15.686274509803923,116.0,
DURAMIDE,PA66 HTX GF70,Polyamide 66,Nylon 66,1.39,PA66-GF70,,260.0,,,28000.0,290.0,,1.5,,,
DURAMIDE,PA66GF33 HI,Polyamide 66,Nylon 66,1.33,PA66-I-GF35,,,7800.0,220.0,8900.0,,,3.3,,,
DURAMIDE,PA66LCF40 FR,Polyamide 66,Nylon 66,1.31,PA66-LCF40-FR,,,22100.0,469.0,31000.0,321.0,,1.0,18.627450980392158,,
DURAMIDE,PA6GF13,Polyamide 6,Nylon 6,1.22,PA6-GF15,,,4900.0,170.0,5200.0,110.0,,3.0,,120.0,
DURAMIDE,PA6GF15 UV,Polyamide 6,Nylon 6,1.23,PA6-GF15,,,5150.0,,5760.0,99.3,,3.5,5.196078431372549,,
DURAMIDE,PA6GF15ST,Polyamide 6,Nylon 6,1.19,PA6-GF15,,222.0,3600.0,110.0,4200.0,,,8.0,,113.0,
DURAMIDE,PA6GF30 ST292,Polyamide 6,Nylon 6,1.33,PA6-GF30,138.0,,6900.0,214.0,,,,6.5,8.8,,
DURAMIDE,PA6GF30 ST294,Polyamide 6,Nylon 6,1.3,PA6-GF30,145.0,218.0,7930.0,210.0,8960.0,,,,23.0,,
DURAMIDE,PA6GF33,Polyamide 6,Nylon 6,1.35,PA6-GF35,,,8340.0,255.0,,177.0,,3.0,11.764705882352942,,
DURAMIDE,PA6GF33HI,Polyamide 6,Nylon 6,1.41,PA6-I-GF35-L,,,6890.0,207.0,,155.0,,4.0,16.666666666666668,120.0,
DURAMIDE,PA6GF43 ST292,Polyamide 6,Nylon 6,1.45,PA6-I-GF45,,,9650.0,262.0,,,,4.5,,,
DURAMIDE,PA6GF60,Polyamide 6,Nylon 6,1.68,PA6-GF60,,,14900.0,370.0,14600.0,,,2.0,45.09803921568628,120.0,
DURAMIDE,PA6LGF60,Polyamide 6,Nylon 6,1.69,PA6-LGF60,,,17200.0,407.0,20000.0,,,1.0,36.27450980392157,,
DILAMID®,66 SV 30 NATURAL OR BLACK,Polyamide 66,Nylon 66,1.37,PA66-GB30,70.0,,4.0,,,,,7.0,6.0,,
DESLON™ 66,DSC201G13,Polyamide 66,Nylon 66,1.72,PA66-GF60,,260.0,15700.0,324.0,,,,1.0,14.705882352941178,130.0,
DESLON™ 66,DSC201G9,Polyamide 66,Nylon 66,1.5,PA66-GF45,,260.0,12300.0,304.0,,,,2.0,14.705882352941178,125.0,
DESLON™ 66,DSC201GH6,Polyamide 66,Nylon 66,1.4,PA66-GF35,,260.0,9320.0,275.0,,,,4.0,11.764705882352942,122.0,
DESLON™ 66,DSC201GH7,Polyamide 66,Nylon 66,1.42,PA66-GF35,,260.0,10800.0,275.0,,,,3.0,12.745098039215687,123.0,
DESLON™ 66,DSC201HI,Polyamide 66,Nylon 66,1.1,PA66,,260.0,2060.0,83.4,,,,55.0,19.607843137254903,112.0,
DESLON™ 66,DSC203IG6,Polyamide 66,Nylon 66,1.3,PA66-GF30,,260.0,5390.0,147.0,,,,5.0,12.745098039215687,117.0,
DESLON™ 66,DSC221AG10,Polyamide 66,Nylon 66,1.52,PA66-(GF+MD)45,,260.0,10800.0,226.0,,,,3.0,8.627450980392158,122.0,
DESLON™ 66,DSC221IR,Polyamide 66,Nylon 66,1.12,PA66,,260.0,2450.0,98.1,,,,45.0,9.607843137254903,116.0,
DESLON™ 66,DSC221M6,Polyamide 66,Nylon 66,1.4,PA66-MD30,,260.0,4900.0,118.0,,,,4.0,3.823529411764706,120.0,
DESLON™ 6,DSC101IG3,Polyamide 6,Nylon 6,1.2,PA6-GF15,,220.0,4410.0,147.0,,,,5.0,11.764705882352942,110.0,
DESLON™ 6,DSC101M6,Polyamide 6,Nylon 6,1.38,PA6-MD30,,220.0,5880.0,127.0,,,,4.0,3.823529411764706,117.0,
DESLON™ 6,DSC102G9,Polyamide 6,Nylon 6,1.49,PA6-GF45,,220.0,12300.0,304.0,,,,3.0,18.627450980392158,121.0,
DESLON™ 6,DSC102VG7,Polyamide 6,Nylon 6,1.35,PA6-GF35,,220.0,7850.0,216.0,,,,4.0,17.647058823529413,121.0,
DESLON™ 6,DSC104GM,Polyamide 6,Nylon 6,1.48,PA6-(GF+MD)40,,220.0,7850.0,167.0,,,,3.0,4.803921568627452,122.0,
DESLON™ 6,DSC121HI,Polyamide 6,Nylon 6,1.1,PA6,,220.0,2260.0,93.2,,,,70.0,14.705882352941178,110.0,
DESLON™ 6,DSC124GM,Polyamide 6,Nylon 6,1.45,PA6-(GF+MD)40,,220.0,8920.0,216.0,,,,3.0,4.803921568627452,121.0,
CompaMid®,PA 6 GF 30 HI,Polyamide 6,Nylon 6,1.31,PA6-GF30,150.0,222.0,,,8700.0,150.0,3.6,4.0,,,
CompaMid®,PA 6 GF 50,Polyamide 6,Nylon 6,1.55,PA6-GF50,145.0,222.0,,,11000.0,160.0,4.5,5.5,,,
CompaMid®,PA 6.6 CI,Polyamide 66,Nylon 66,1.06,PA66,48.0,260.0,,,1900.0,40.0,5.0,50.0,,,
CompaMid®,PA 6.6 GF 10 M 20,Polyamide 66,Nylon 66,1.48,PA66-(GF+MD)30,160.0,260.0,,,11800.0,155.0,2.3,2.3,,,
CompaMid®,PA 6.6 GF 15,Polyamide 66,Nylon 66,1.23,PA66-GF15,80.0,260.0,,,4200.0,85.0,12.0,10.0,,,
CompaMid®,PA 6.6 GF 30,Polyamide 66,Nylon 66,1.36,PA66-GF30,200.0,260.0,,,10300.0,185.0,3.0,3.0,,,
CompaMid®,PA 6.6 GF 30 HI,Polyamide 66,Nylon 66,1.32,PA66-GF30,100.0,260.0,,,6000.0,100.0,6.0,6.0,,,
CompaMid®,PA 6.6 GF 30 HI,Polyamide 66,Nylon 66,1.32,PA66-GF30,140.0,260.0,,,8500.0,140.0,3.5,4.0,,,
CompaMid®,PA 6.6 GF 30 HY,Polyamide 66,Nylon 66,1.35,PA66-GF30,120.0,260.0,,,6800.0,120.0,5.4,6.0,,,
DOMAMID®,32,Polyamide 6,Nylon 6,1.14,PA6,,220.0,,,,,,,,,
DOMAMID®,33,Polyamide 6,Nylon 6,1.14,PA6,,220.0,,,,,,,,,
Diaterm®,A27 GK20,Polyamide 6,Nylon 6,1.26,PA6-GF20,,,3900.0,,,,,15.0,5.392156862745098,,
Diaterm®,A27 SR,Polyamide 6,Nylon 6,1.08,PA6-I,,,2000.0,,,,,100.0,58.82352941176471,,
Diaterm®,A27 SR GF50,Polyamide 6,Nylon 6,1.53,PA6-GF50,,,14000.0,,,,,2.0,18.627450980392158,,
Diaterm®,B26 GF15,Polyamide 66,Nylon 66,1.23,PA66-GF15,,260.0,6500.0,,,,,4.0,5.882352941176471,,
Diaterm®,B26 SSR,Polyamide 66,Nylon 66,1.08,PA66-I,,260.0,1700.0,,,,,50.0,83.33333333333334,,
Novalloy-A,"A1300, A1300F",Acrylonitrile Butadiene Styrene + PA,ABS+Nylon,1.05,(ABS+PA),,,2000.0,65.0,,,,,55.88235294117647,112.0,
Novalloy-A,A1500,Acrylonitrile Butadiene Styrene + PA,ABS+Nylon,1.06,(ABS+PA),,,1200.0,44.0,,,,,83.33333333333334,101.0,
Novalloy-A,A2508 (Type V),Acrylonitrile Butadiene Styrene + PA,ABS+Nylon,1.38,(ABS+PA)-GF40,,,10000.0,220.0,,,,,14.705882352941178,118.0,
Novalloy-A,A2706,Acrylonitrile Butadiene Styrene + PA,ABS+Nylon,1.31,(ABS+PA)-GF30,,,5100.0,150.0,,,,,15.686274509803923,115.0,
Novalloy-A,A5624,Acrylonitrile Butadiene Styrene + PA,ABS+Nylon,1.45,(ABS+PA)-GF20-FR,,,5100.0,130.0,,,,,,115.0,
Delta,N66-100CL,Polyamide 66,Nylon 66,1.13,PA66-L,82.7,254.0,2870.0,,,,,60.0,5.196078431372549,,
Delta,N66-400 HSL,Polyamide 66,Nylon 66,1.08,PA66-I-L,56.5,254.0,1900.0,,,,,55.0,20.58823529411765,,
Delta,N66R-1G7TFP30,Polyamide 66,Nylon 66,1.51,PA66-GF35-L,165.0,,9380.0,,,,,3.0,10.784313725490197,,
Delta,N66R-1M5G30,Polyamide 66,Nylon 66,1.4,PA66-(GF+MD)40,96.5,,6210.0,,,,,5.0,4.215686274509804,,
Delta,N6R-1G60,Polyamide 6,Nylon 6,1.35,PA6-GF30,131.0,216.0,6890.0,,,,,3.0,7.843137254901961,,
WINDFORM®,SP,"Polyamide, Unspecified","Nylon, Unspecified",1.11,PA-CF,,193.0,4650.0,120.0,6220.0,,,11.0,,,
WELLAMID Nylon,6000 CF 10 HWCP,Polyamide 6,Nylon 6,1.18,PA6-CF10,,223.0,7500.0,,8500.0,,,2.0,,,
WELLAMID Nylon,6000 GS 15 HWCP,Polyamide 6,Nylon 6,1.23,PA6-GB15,,223.0,3000.0,,3500.0,,,9.0,,,
WELLAMID Nylon,6000 GS 30 HWCP,Polyamide 6,Nylon 6,1.35,PA6-GB30,,223.0,,,2000.0,,,20.0,,,
WELLAMID Nylon,6000 GS 30 HWUVCP,Polyamide 6,Nylon 6,1.35,PA6-GB30,,223.0,4000.0,,4500.0,,,8.5,,,
WELLAMID Nylon,6000 GV 20 HWCP,Polyamide 6,Nylon 6,1.27,PA6-GF20,,223.0,6000.0,,7100.0,,,3.0,,,
WELLAMID Nylon,6000 GV 30 WWCP,Polyamide 6,Nylon 6,1.35,PA6-GF30,,223.0,,,6500.0,,,6.0,,,
WELLAMID Nylon,6000 GV 50 HWCP,Polyamide 6,Nylon 6,1.55,PA6-GF50,,223.0,,,10500.0,,,4.5,,,
WELLAMID Nylon,6000 GVS 10/20 HWCP,Polyamide 6,Nylon 6,1.35,PA6-(GF+GB)30,,223.0,,,3600.0,,,10.0,,,
WELLAMID Nylon,6000 GVS 8/25 HWCP,Polyamide 6,Nylon 6,1.37,PA6-(GF+GB)35,,223.0,5000.0,,6000.0,,,3.0,,,
WELLAMID Nylon,6000 GVZ 30 HWCP,Polyamide 6,Nylon 6,1.35,PA6-GF30,,223.0,8200.0,,9300.0,,,3.0,,,
WELLAMID Nylon,6000 MR 209 HWCP,Polyamide 6,Nylon 6,1.27,PA6-MD,,223.0,,,1800.0,,,20.0,,,
WELLAMID Nylon,6000 MRGV 20/10 HWCP,Polyamide 6,Nylon 6,1.35,PA6-(GF+MD)30,,223.0,,,4300.0,,,8.0,,,
WELLAMID Nylon,6000 MRGV 25/15 HWCP,Polyamide 6,Nylon 6,1.45,PA6-(GF+MD)40,,223.0,7200.0,,8000.0,,,3.0,,,
