Repository: mike-keating-iv/ml-polymer-classification

# Polymer Classification using Machine Learning

## Project Overview

This project develops machine learning models to classify polymer materials into their respective subclasses using mechanical and physical property data. The goal is to automate polymer identification for materials databases and R&D applications.

## Data Source

Data was collected from the Plastics and Elastomers section of [UL Prospector](https://www.ulprospector.com/plastics/en), which is a database containing technical data for over 100,000 materials. Data was queried by polymer symbol (PP, PMMA, etc) and saved to separate CSV files.

File: data/polymers_Nylon.csv (part 8 of 57)
Chemlon®,113 GH,Polyamide 66,Nylon 66,1.22,PA66-GF15,,257.0,3410.0,94.4,4160.0,,,16.0,3.3,,
Chemlon®,113 GX,Polyamide 66,Nylon 66,1.22,PA66-GF15-L,,254.0,4830.0,172.0,,,,2.0,6.274509803921569,,
Chemlon®,125-15 MGH,Polyamide 66,Nylon 66,1.5,PA66-(GF+MD)40,,257.0,5800.0,125.0,8060.0,,,6.3,7.1,,
Chemlon®,128-10 MGH,Polyamide 66,Nylon 66,1.48,PA66-(GF+MD),,256.0,9000.0,200.0,,145.0,,3.0,,,
WELLAMID Nylon,6000/42 GS 30 HWCP,Polyamide 6,Nylon 6,1.33,PA6-I-GB30,,223.0,2600.0,,3100.0,,,7.0,,,
WELLAMID Nylon,6000/42 GV 15 HWUVCP,Polyamide 6,Nylon 6,1.2,PA6-I-GF15,,223.0,4900.0,,5400.0,,,4.0,,,
WELLAMID Nylon,6000/52 GV 15 HWUVCP,Polyamide 6,Nylon 6,1.21,PA6-I-GF15,,223.0,,,3500.0,,,10.0,,,
WELLAMID Nylon,6000/64 HWCP,Polyamide 6,Nylon 6,1.09,PA6,35.0,223.0,,,900.0,,35.0,50.0,,,
WELLAMID Nylon,6000/64 HWCP,Polyamide 6,Nylon 6,1.09,PA6,50.0,223.0,1800.0,,2000.0,,6.0,50.0,,,
WELLAMID Nylon,6600 CF 10 HWCP,Polyamide 66,Nylon 66,1.19,PA66-CF10,,262.0,10500.0,,12500.0,,,2.0,,,
WELLAMID Nylon,6600 CF 20 HWCP,Polyamide 66,Nylon 66,1.22,PA66-CF20,,262.0,13500.0,,16000.0,,,2.0,,,
WELLAMID Nylon,6600 GS 30 HWCP,Polyamide 66,Nylon 66,1.35,PA66-GB30,,262.0,4000.0,,4600.0,,,5.0,,,
WELLAMID Nylon,6600 GV 15 HWCP,Polyamide 66,Nylon 66,1.23,PA66-GF15,,262.0,5000.0,,6100.0,,,3.0,,,
WELLAMID Nylon,6600 GV 25 HWCP,Polyamide 66,Nylon 66,1.32,PA66-GF25,,262.0,7400.0,,8200.0,,,3.5,,,
WELLAMID Nylon,6600 GV 30 HYCP,Polyamide 66,Nylon 66,1.36,PA66-GF30,,262.0,8400.0,,9500.0,,,3.5,,,
WELLAMID Nylon,6600 GV 50 HWCP,Polyamide 66,Nylon 66,1.57,PA66-GF50,,262.0,,,11000.0,,,3.5,,,
WELLAMID Nylon,6600 GV 50 HWCP,Polyamide 66,Nylon 66,1.57,PA66-GF50,,262.0,13500.0,,15200.0,,,2.0,,,
WELLAMID Nylon,6600 MR 209 HWCP,Polyamide 66,Nylon 66,1.27,PA66-MD,,262.0,,,1900.0,,,18.0,,,
WELLAMID Nylon,6600 MR 209 HWCP,Polyamide 66,Nylon 66,1.27,PA66-MD,,262.0,3700.0,,4300.0,,,8.0,,,
WELLAMID Nylon,6600 MR 409 HWCP,Polyamide 66,Nylon 66,1.45,PA66-MD,,262.0,,,3500.0,,,15.0,,,
WELLAMID Nylon,6600 MRGV 25/15 HWCP,Polyamide 66,Nylon 66,1.48,PA66-(GF+MD)40,,262.0,7300.0,,8200.0,,,3.0,,,
WELLAMID Nylon,6600 MRGV 30/10 HWCP,Polyamide 66,Nylon 66,1.5,PA66-(GF+MD)40,,262.0,7000.0,,8000.0,,,3.0,,,
WELLAMID Nylon,6600 MZ 315 CP,Polyamide 66,Nylon 66,1.35,PA66-X,,262.0,,,6000.0,,,5.0,,,
WELLAMID Nylon,6600 MZ 401 CP,Polyamide 66,Nylon 66,1.48,PA66-X,,262.0,,,9000.0,,,5.0,,,
WELLAMID Nylon,6600 PA-66-HWL,Polyamide 66,Nylon 66,1.14,PA66-FR,85.0,262.0,2800.0,,3200.0,,4.0,15.0,,,
WELLAMID Nylon,6600 PA-66-HWV0CP,Polyamide 66,Nylon 66,1.15,PA66-FR,80.0,262.0,3000.0,,3400.0,,4.5,20.0,,,
WELLAMID Nylon,6600 WWCP,Polyamide 66,Nylon 66,1.13,PA66,60.0,262.0,,,1300.0,,20.0,50.0,,,
WELLAMID Nylon,6600/42 GS 30 HWCP,Polyamide 66,Nylon 66,1.3,PA66-I-GB30,,255.0,,,1900.0,,,18.0,,,
WELLAMID Nylon,6600/50 GV 15 HWCP,Polyamide 66,Nylon 66,1.19,PA66-I-GF15,,262.0,5000.0,,5300.0,,,3.5,,,
WELLAMID Nylon,6600/50 GV 30 HWCP,Polyamide 66,Nylon 66,1.29,PA66-I-GF30,,262.0,7000.0,,8000.0,,,3.5,,,
WELLAMID Nylon,6600/506 HWCP,Polyamide 66,Nylon 66,1.13,PA66-I,75.0,262.0,2200.0,,2700.0,,5.0,20.0,,,
WELLAMID Nylon,6600/508 HWUVCP,Polyamide 66,Nylon 66,1.13,PA66-I,75.0,262.0,2200.0,,2700.0,,5.0,20.0,,,
WELLAMID Nylon,6600/58 HWCP,Polyamide 66,Nylon 66,1.07,PA66-I,55.0,262.0,1900.0,,2300.0,,5.0,50.0,,,
WELLAMID Nylon,6600/64 HWCP,Polyamide 66,Nylon 66,1.09,PA66-I,55.0,262.0,1800.0,,2000.0,,6.0,50.0,,,
ARNYL,6 30% FV NATURALE,Polyamide 6,Nylon 6,1.35,PA6,,222.0,8000.0,,,115.0,,4.9,9.313725490196079,,
DAUNYL,A R300,Polyamide 66,Nylon 66,1.35,PA66-GF30,120.0,255.0,,215.0,6000.0,,,4.0,14.705882352941178,108.0,
CABELEC®,CA3178,Polyamide 6,Nylon 6,1.2,PA6,55.0,,2700.0,89.0,,45.0,,15.0,15.0,,78.0
Nycast,6PA MPY,Polyamide 6,Nylon 6,1.14,PA6,,216.0,2070.0,82.7,2590.0,,,25.0,12.745098039215687,95.0,70.0
Nycast,BX,Polyamide 6,Nylon 6,1.14,PA6-L,,216.0,2760.0,96.5,3410.0,,,35.0,7.352941176470589,110.0,74.0
LONGLITE® PA,10G0-210C,Polyamide 6,Nylon 6,1.13,PA6,,,2800.0,115.0,,,,3.2,,,
LONGLITE® PA,10G6-201,Polyamide 6,Nylon 6,1.36,PA6-GF30,,225.0,8500.0,250.0,,,,3.4,15.0,,
LONGLITE® PA,10G6-202,Polyamide 6,Nylon 6,1.35,PA6-GF30,,,7500.0,180.0,6000.0,,,2.0,,,
LONGLITE® PA,10G9-104,Polyamide 6,Nylon 6,1.5,PA6-GF45,,222.0,11100.0,260.0,7500.0,175.0,,4.0,,,
LONGLITE® PA,10G9-210,Polyamide 6,Nylon 6,1.51,PA6-GF45,,,11000.0,290.0,,,,2.5,,,
LONGLITE® PA,20G0-104,Polyamide 66,Nylon 66,1.14,PA66,,263.0,2500.0,110.0,3000.0,80.0,,3.0,,,
LONGLITE® PA,20G0-200S,Polyamide 66,Nylon 66,1.07,PA66,,,1600.0,60.0,1600.0,,,40.0,,,
LONGLITE® PA,20G0-201S,Polyamide 66,Nylon 66,1.06,PA66,,,1500.0,60.0,1600.0,,,40.0,,,
LONGLITE® PA,20G0-210S,Polyamide 66,Nylon 66,1.11,PA66-I,,,2500.0,95.0,2750.0,,,20.0,,,
LONGLITE® PA,20G4-210,Polyamide 66,Nylon 66,1.28,PA66-GF20,,,6000.0,210.0,,,,2.5,,,
LONGLITE® PA,20G5-102,Polyamide 66,Nylon 66,1.32,PA66-GF25,,263.0,6500.0,225.0,5300.0,155.0,,4.2,,,
LONGLITE® PA,20G6-210,Polyamide 66,Nylon 66,1.36,PA66-GF30,,,8000.0,260.0,,,,3.0,,,
LONGLITE® PA,20G7-104,Polyamide 66,Nylon 66,1.38,PA66-GF35,,,8500.0,250.0,10000.0,,,3.0,,,
LONGLITE® PA,20G8-202,Polyamide 66,Nylon 66,1.45,PA66-GF40,,265.0,10000.0,290.0,,,,3.0,19.0,,
LONGLITE® PA,21G3-201,Polyamide 66,Nylon 66,1.47,PA66-GF15-FR,,,4000.0,150.0,5700.0,,,,,,
LONGLITE® PA,21G5-104,Polyamide 66,Nylon 66,1.55,PA66-FR,,265.0,8000.0,180.0,,,,2.5,10.0,,
LONGLITE® PA,22G6-104,Polyamide 66,Nylon 66,1.44,PA66-GF30-FR,,,7200.0,180.0,5300.0,,,,,,
Tianleze,TLZN15G,Polyamide 6,Nylon 6,1.23,PA6,,,,,,115.0,,12.0,,,
Tianleze,TLZN25FG,Polyamide 6,Nylon 6,1.38,PA6,,,,,,125.0,,3.0,,,
CP PRYME® Nylon 66,NN113L,Polyamide 66,Nylon 66,1.22,PA66-GF15-L,,,4650.0,,,,,3.0,4.705882352941177,,
CP PRYME® Nylon 6,N100HSL,Polyamide 6,Nylon 6,1.13,PA6-L,,216.0,2830.0,,,,,55.0,5.784313725490197,,
CP PRYME® Nylon 6,N100STL,Polyamide 6,Nylon 6,1.06,PA6-L,,,621.0,,,,,150.0,1000.0,,
CP PRYME® Nylon 6,N140GBHSL,Polyamide 6,Nylon 6,1.55,PA6-GB40-L,,,6210.0,,,,,5.0,4.215686274509804,,
Cheng Yu,FR200GV10,Polyamide 66,Nylon 66,1.44,PA66-GF10-FR,,,,135.0,,,,,7.254901960784315,,
Cheng Yu,FRCV200,Polyamide 66,Nylon 66,1.45,PA66-MD30-FR,,,,140.0,,,,,5.294117647058824,,
Cheng Yu,N6CV1,Polyamide 6,Nylon 6,1.3,PA6-MD10-FR,,,,115.0,,,,,4.313725490196079,,
Cheng Yu,N6G20,Polyamide 6,Nylon 6,1.27,PA6-GF20,,,,260.0,,,,,8.627450980392158,,
Cheng Yu,N6G30,Polyamide 6,Nylon 6,1.36,PA6-GF30,,,,270.0,,,,,9.11764705882353,,
Cheng Yu,N6GV1,Polyamide 6,Nylon 6,1.43,PA6-GF10-FR,,,,205.0,,,,,8.137254901960786,,
Cheng Yu,NG1200S,Polyamide 66,Nylon 66,1.28,PA66-GF20,,,,145.0,,,,2.8,7.647058823529412,,
Cheng Yu,PA66 FR200GV30,Polyamide 66,Nylon 66,1.6,PA66-GF30-FR,,265.0,10000.0,250.0,11000.0,,,3.0,8.823529411764707,120.0,
Cheng Yu,R66GV25,Polyamide 66,Nylon 66,1.34,PA66-GF25-FR,,,,185.0,,,,,11.764705882352942,,
Cheng Yu,R6GV25,Polyamide 6,Nylon 6,1.34,PA6-GF25-FR,,,,185.0,,,,,12.745098039215687,,
Chiao Fu PA66/6,MB212G45 NAT,Polyamide 66/6 Copolymer,Nylon 66/6,1.47,PA66/6-GF45,,,9320.0,265.0,,177.0,,,19.607843137254903,,
Chiao Fu PA66,MD212G23 BK,Polyamide 66,Nylon 66,1.28,PA66-GF25,,,5000.0,157.0,,108.0,,,4.803921568627452,,
Chiao Fu PA66,MD212LST NAT,Polyamide 66,Nylon 66,1.06,PA66,,,1770.0,58.8,,44.1,,,91.1764705882353,,
Chiao Fu PA6,MC212G30 NAT,Polyamide 6,Nylon 6,1.33,PA6-GF30,,,7350.0,216.0,,142.0,,,11.764705882352942,,
Chiao Fu PA6,MC212G40 NAT,Polyamide 6,Nylon 6,1.42,PA6-GF40,,,8340.0,235.0,,157.0,,,14.705882352941178,,
Chiao Fu PA6,MC212NC05,Polyamide 6,Nylon 6,,PA6,,,2450.0,118.0,,62.8,,,5.784313725490197,,
Chiao Fu PA6,MC212STG30 NAT,Polyamide 6,Nylon 6,1.28,PA6-(GF+Me)30,,,5490.0,167.0,,108.0,,,22.54901960784314,,
Chiao Fu PA6,MC312STG20 BK,Polyamide 6,Nylon 6,1.25,PA6-(GF+Me)20,,,5200.0,137.0,,88.3,,,9.607843137254903,,
Chiao Fu PA6,MC312STG30 BK,Polyamide 6,Nylon 6,1.3,PA6-(GF+Me)30,,,6670.0,157.0,,98.1,,,14.705882352941178,,
CPDC,66G110,Polyamide 66,Nylon 66,1.21,PA66,83.4,,3240.0,137.0,,83.4,,2.7,4.901960784313726,103.0,
CPDC,66G150,Polyamide 66,Nylon 66,1.57,PA66,211.0,,9660.0,344.0,,211.0,,3.3,16.666666666666668,100.0,
CPDC,66Z102,Polyamide 66,Nylon 66,1.07,PA66,35.3,,1150.0,59.8,,35.3,,77.0,82.3529411764706,101.0,
CPDC,P6GF15,Polyamide 6,Nylon 6,1.34,PA6,68.6,,4610.0,137.0,,68.6,,3.0,5.882352941176471,103.0,
CPDC,P6GZ30,Polyamide 6,Nylon 6,1.32,PA6,118.0,,6180.0,206.0,,118.0,,5.0,21.568627450980394,111.0,
CPDC,P6GZ50,Polyamide 6,Nylon 6,1.52,PA6,147.0,,6860.0,255.0,,147.0,,5.0,24.50980392156863,108.0,
CPDC,P6NN00BE,Polyamide 6,Nylon 6,1.14,PA6,46.1,,1770.0,53.9,,,,3.0,3.9215686274509807,,
CPDC,P6NN00CE,Polyamide 6,Nylon 6,1.38,PA6,309.0,,9810.0,83.4,,,,1.0,4.901960784313726,,
CPDC,P6NN02NS,Polyamide 6,Nylon 6,1.13,PA6,73.5,,2650.0,118.0,,49.0,,30.0,4.901960784313726,110.0,
CPDC,P6NN03NS,Polyamide 6,Nylon 6,1.13,PA6,73.5,,2450.0,108.0,,49.0,,40.0,4.901960784313726,110.0,
CPDC,P6Z103,Polyamide 6,Nylon 6,1.06,PA6,52.0,,1270.0,54.9,,55.9,,260.0,107.84313725490196,93.0,
Clariant Nylon 6/6,6601-L,Polyamide 66,Nylon 66,1.14,PA66-L,,257.0,2760.0,110.0,,,,50.0,4.705882352941177,,
Clariant Nylon 6/6,6601-LN,Polyamide 66,Nylon 66,1.14,PA66-L,,259.0,2760.0,110.0,,,,20.0,4.705882352941177,,
Clariant Nylon 6/6,6608G33-L,Polyamide 66,Nylon 66,1.4,PA66-GF35-L,,259.0,5860.0,145.0,,,,5.0,9.411764705882353,,
Clariant Nylon 6/6,6608-L,Polyamide 66,Nylon 66,1.1,PA66-I-L,,257.0,1590.0,55.2,,,,50.0,81.37254901960785,,
Clariant Nylon 6/6,6642-L,Polyamide 66,Nylon 66,1.15,PA66-L,,257.0,2760.0,110.0,,,,90.0,5.196078431372549,,
Clariant Nylon 6/6,66G43M,Polyamide 66,Nylon 66,1.38,PA66-GF-L,,260.0,9650.0,221.0,,,,3.0,7.352941176470589,,
Clariant Nylon 6/6,PA-111CF30 TF15,Polyamide 66,Nylon 66,1.38,PA66-CF30-FR-L,,,15900.0,296.0,,,,2.0,7.843137254901961,120.0,
Clariant Nylon 6/6,PA-113C,Polyamide 66,Nylon 66,1.14,PA66-L,,,2900.0,138.0,,,15.0,,47.05882352941177,118.0,
Clariant Nylon 6/6,PA-121G33,Polyamide 66,Nylon 66,1.33,PA66-I-GF35,,254.0,6550.0,228.0,,,,3.0,12.745098039215687,120.0,
Clariant Nylon 6/6,PA-131G33,Polyamide 66,Nylon 66,1.32,PA66-GF35,,,5520.0,179.0,,,,4.0,16.666666666666668,118.0,
Clariant Nylon 6/6,R66G43-L,Polyamide 66,Nylon 66,1.38,PA66-GF45-L,,260.0,8960.0,214.0,,,,3.0,6.764705882352942,,
Clariant Nylon 6,6811-L,Polyamide 6,Nylon 6,1.04,PA6-I,,218.0,414.0,20.7,,,,300.0,107.84313725490196,,
Clariant Nylon 6,PA-211GF30 TF15,Polyamide 6,Nylon 6,1.49,PA6-GF30-FR-L,,,8620.0,228.0,,,,3.0,9.803921568627452,123.0,
Clariant Nylon 6,PA213N40,Polyamide 6,Nylon 6,1.49,PA6-(GF+MD)40,141.0,,9310.0,,,,3.0,,4.705882352941177,,
Clariant Nylon 6,PA223,Polyamide 6,Nylon 6,1.08,PA6,,,2210.0,82.7,,,,80.0,15.686274509803923,,
Zytel® RS,78G33FHS BK083,Polyamide 610,Nylon 610,1.34,PA610-GF35,128.26739007314723,225.0,7500.0,220.0,8200.0,140.0,2.4699999999999944,4.3,,,
Zytel® RS,78G33FHS BK083,Polyamide 610,Nylon 610,1.34,PA610-GF35,,225.0,9100.0,280.0,10000.0,190.0,,3.1,,,
Zytel® RS,LC3060 NC010,Polyamide 610,Nylon 610,1.07,PA610,52.0,223.0,1100.0,,1200.0,,30.0,,20.0,,
Zytel® RS,LC3060 NC010,Polyamide 610,Nylon 610,1.07,PA610,64.0,223.0,1900.0,,2000.0,,5.0,,5.0,,
Zytel® PLUS,PLS90G30DR BK099,Polyamide 66,Nylon 66,1.36,PA66-GF30,117.67321509613011,263.0,,,7000.0,140.0,2.9900000000000038,5.8,,,
Zytel® PLUS,PLS93G35DH1 BK549,Polyamide 6,Nylon 6,1.4,PA6-GF35,102.35775241511206,224.0,,,6500.0,120.0,2.73000000000001,7.0,,,
Zytel® PLUS,PLS93G35DH1 BK549,Polyamide 6,Nylon 6,1.4,PA6-GF35,,224.0,,,12000.0,200.0,,3.5,,,
Zytel® PLUS,PLS95G35DH1 BK549,Polyamide 66/6T Copolymer,Nylon 66/6T,1.43,PA66/6-GF35,112.01183358949616,267.0,,,8000.0,140.0,2.750000000000008,6.0,,115.0,
Zytel® PLUS,PLS95G35DH1 NC010,Polyamide 66/6T Copolymer,Nylon 66/6T,1.43,PA66/6-GF35,112.01183358949616,269.0,,,8000.0,150.0,2.750000000000008,5.4,13.0,,
Zytel® PLUS,PLS95G35DH1 NC010,Polyamide 66/6T Copolymer,Nylon 66/6T,1.43,PA66/6-GF35,191.0536168396055,269.0,9800.0,320.0,11000.0,200.0,2.8000000000000025,3.1,12.0,,
Zytel® PLUS,PLS95G50DH2 BK261,Polyamide 66/6T Copolymer,Nylon 66/6T,1.59,PA66/6-GF50,152.99235555343446,267.0,,,12000.0,170.0,2.279999999999993,4.0,,,
Zytel® PLUS,PLS95G50DH2 BK261,Polyamide 66/6T Copolymer,Nylon 66/6T,1.59,PA66/6-GF50,,267.0,16000.0,370.0,17000.0,240.0,,2.6,,,
Zytel® HTN,53G50HSLR BK083,"Polyamide, Unspecified","Nylon, Unspecified",1.59,PA-GF50,,260.0,15000.0,390.0,16000.0,250.0,,2.8,13.0,,
Zytel®,101F BKB009,Polyamide 66,Nylon 66,1.14,PA66,55.0,262.0,1200.0,,1400.0,,25.0,,11.0,,
Zytel®,101L NC010,Polyamide 66,Nylon 66,1.14,PA66,55.0,262.0,1200.0,54.0,1400.0,,25.0,,12.0,108.0,
Zytel®,103FHS BKB009,Polyamide 66,Nylon 66,1.14,PA66,43.60385887570931,262.0,,,986.754967,,7.959183673469394,,,,
Zytel®,103HSL BKB080,Polyamide 66,Nylon 66,1.14,PA66,55.0,262.0,1300.0,65.0,1400.0,,25.0,,11.0,,
Zytel®,132F NC010,Polyamide 66,Nylon 66,1.14,PA66,91.0,262.0,3000.0,100.0,3400.0,,4.5,,4.0,,
Zytel®,135F NC010,Polyamide 66,Nylon 66,1.14,PA66,98.0,263.0,3300.0,110.0,3600.0,,4.5,,3.5,123.0,
Zytel®,158 NC010,Polyamide 612,Nylon 612,1.06,PA612,62.0,218.0,,85.0,2400.0,,4.3,,4.0,114.0,
Zytel®,158L NC010,Polyamide 612,Nylon 612,1.06,PA612,52.0,218.0,1400.0,,1500.0,,19.0,,6.0,,
Zytel®,158L NC010,Polyamide 612,Nylon 612,1.06,PA612,62.0,218.0,2000.0,,2400.0,,4.5,,4.0,,
Zytel®,70G13L NC010,Polyamide 66,Nylon 66,1.23,PA66-GF15,,262.0,4800.0,165.0,5500.0,120.0,,3.0,4.5,,
Zytel®,70G25HSLR BK099,Polyamide 66,Nylon 66,1.32,PA66-GF25,,262.0,8000.0,260.0,8500.0,180.0,,3.0,10.0,,
Zytel®,70G30HSLR BK186LM,Polyamide 66,Nylon 66,1.37,PA66-GF30,,262.0,6500.0,200.0,7000.0,130.0,,5.0,12.0,,
Zytel®,70G30HSLR NC010,Polyamide 66,Nylon 66,1.37,PA66-GF30,118.02688177636578,262.0,6300.0,200.0,7000.0,130.0,3.1831578947368433,5.0,14.0,117.0,
Zytel®,70G30L NC010,Polyamide 66,Nylon 66,1.37,PA66-GF30,118.02688177636578,262.0,,,7000.0,130.0,3.1831578947368433,5.0,14.0,,
Zytel®,70G30L NC010,Polyamide 66,Nylon 66,1.37,PA66-GF30,184.2235157277578,262.0,,,10000.0,190.0,2.685306122448994,3.5,12.0,,
Zytel®,70G33HS1L BK031,Polyamide 66,Nylon 66,1.39,PA66-GF35,,262.0,8500.0,280.0,11000.0,200.0,,3.0,12.0,,
Zytel®,70G35EF NC010,Polyamide 66,Nylon 66,1.4,PA66-GF35,119.21316980375474,260.0,7500.0,230.0,8500.0,140.0,2.950000000000008,4.6,,,
Zytel®,70G35HSLX BK357,Polyamide 66,Nylon 66,1.41,PA66-GF35,130.19164223401629,263.0,7500.0,230.0,8000.0,140.0,2.9900000000000038,5.0,15.0,117.0,
Zytel®,70G43L NC010,Polyamide 66,Nylon 66,1.49,PA66-GF45,140.5901299631467,262.0,9000.0,260.0,11000.0,160.0,2.8899999999999926,4.0,16.0,118.0,
Zytel®,73G30HSL BK416,Polyamide 6,Nylon 6,1.36,PA6-GF30,110.77876853809789,221.0,5500.0,180.0,6000.0,120.0,2.9099999999999904,6.0,20.0,,
Zytel®,73G30T BK261,Polyamide 6,Nylon 6,1.34,PA6-I-GF30,82.19662242055459,221.0,5000.0,,5600.0,100.0,2.629999999999999,7.0,22.0,,
Zytel®,74G33J NC010,Polyamide 66/6 Copolymer,Nylon 66/6,1.39,PA66/6-GF35,,250.0,,,10000.0,180.0,,3.5,,,
Zytel®,77G33EFT BK276,Polyamide 612,Nylon 612,1.3,PA612-I-GF35,,218.0,7200.0,,8500.0,140.0,,3.5,,,
Zytel®,77G33L NC010,Polyamide 612,Nylon 612,1.32,PA612-GF35,,218.0,8500.0,260.0,9500.0,170.0,,3.2,13.0,,
Zytel®,8018HS BKB085,Polyamide 66,Nylon 66,1.19,PA66-I-GF15,,263.0,2000.0,,2300.0,55.0,,13.0,18.0,,
Zytel®,80G14AHS NC010,Polyamide 66,Nylon 66,1.19,PA66-I-GF15,64.66866682216956,263.0,3100.0,,3300.0,72.0,2.342105263157901,6.0,18.0,,
Zytel®,80G14AHS NC010,Polyamide 66,Nylon 66,1.19,PA66-I-GF15,109.45957518528978,263.0,4400.0,,5000.0,110.0,3.650526315789482,3.8,13.0,,
Zytel®,80G33HS1L BK104,Polyamide 66,Nylon 66,1.33,PA66-I-GF35,135.41047814204762,262.0,7600.0,210.0,8800.0,150.0,2.400000000000002,3.6,21.0,,
Zytel®,80G33HS1L NC010,Polyamide 66,Nylon 66,1.33,PA66-I-GF35,111.78663695386537,262.0,6200.0,,6200.0,110.0,2.6599999999999957,7.0,26.0,,
Zytel®,80G33L NC010,Polyamide 66,Nylon 66,1.32,PA66-I-GF35,88.01099402009392,262.0,5200.0,,5800.0,95.0,2.443157894736836,5.0,20.0,,
Zytel®,80G43HS1L BK104,Polyamide 66,Nylon 66,1.43,PA66-I-GF45,94.51619465086856,260.0,,,8600.0,130.0,1.9709999999999894,6.6,,,
Zytel®,FG53 NC010,Polyamide 66,Nylon 66,1.14,PA66,55.0,263.0,,,1200.0,,30.0,,,,
Zytel®,FGFE5171 NC010C,Polyamide 66,Nylon 66,1.39,PA66-GF35,,263.0,,,,,,,,,
Zytel®,FR50 BK153J,Polyamide 66,Nylon 66,1.57,PA66-GF25-FR,,260.0,,,,,,,,,
Zytel®,FR7025V0F NC010,Polyamide 66,Nylon 66,1.16,PA66-FR,55.0,260.0,,,2000.0,,20.0,,,,
Zytel®,FR7026V0F BK001,Polyamide 66,Nylon 66,1.16,PA66-FR,55.0,260.0,,,2000.0,,20.0,,,,
Zytel®,FR70M30V0 NC010,Polyamide 66,Nylon 66,1.62,PA66-MD30-FR,,263.0,,,6500.0,73.0,,2.0,2.0,,
Zytel®,FR95G25V0NH NC010,Polyamide 66/6T Copolymer,Nylon 66/6T,1.44,PA66/6-GF25-FR,,267.0,8000.0,170.0,8500.0,90.0,,2.2,,,
Zytel®,FR95G25V0NH NC010,Polyamide 66/6T Copolymer,Nylon 66/6T,1.44,PA66/6-GF25-FR,,267.0,8500.0,190.0,9500.0,120.0,,2.2,,,
Zytel®,MT409AHS BK010,Polyamide 66,Nylon 66,1.11,PA66-I,43.0,262.0,1000.0,,1100.0,,28.0,,90.0,105.0,
Zytel®,MT409AHS BK010,Polyamide 66,Nylon 66,1.11,PA66-I,61.0,262.0,2200.0,75.0,2400.0,,5.0,,17.0,115.0,
Zytel®,ST7301 NC010,Polyamide 6,Nylon 6,1.06,PA6-I,29.0,221.0,550.0,32.0,550.0,,30.0,,95.0,,
Zytel®,ST801A NC010A,Polyamide 66,Nylon 66,1.07,PA66-I,,262.0,1800.0,,2000.0,,,50.0,80.0,,
Zytel®,ST801AHS NC010,Polyamide 66,Nylon 66,1.08,PA66-I,22.06504378179621,262.0,800.0,,900.0,,3.2299999999999995,50.0,95.0,69.0,
Zytel®,ST801AW NC010,Polyamide 66,Nylon 66,1.08,PA66-I,36.0,262.0,700.0,,780.0,,26.0,,,,
Zytel®,ST811HS BK038,Polyamide 6,Nylon 6,1.05,PA6-I,31.0,218.0,850.0,,900.0,,29.0,,65.0,,
Zytel®,XT70G50HSL BK044A,Polyamide 66,Nylon 66,1.59,PA66-GF50,140.36742226917596,259.0,,,12000.0,170.0,2.153000000000005,5.0,,,
Nylon 66 Unfilled Natural,PX-01 NC,Polyamide 66,Nylon 66,1.14,PA66,,260.0,2800.0,90.0,2800.0,74.0,,50.0,,,
Nylon 66 Unfilled Natural,PXR-01 NC,Polyamide 66,Nylon 66,1.14,PA66,,260.0,3000.0,105.0,3200.0,80.0,,30.0,,,
Nylon 66 Super Tough Black,PST-01 BK,Polyamide 66,Nylon 66,1.08,PA66,,262.0,2000.0,70.0,2100.0,52.0,,40.0,,,
Nylon 66 PTFE Filled Natural,PE15-01 NC,Polyamide 66,Nylon 66,1.22,PA66-L,,262.0,2700.0,80.0,2600.0,70.0,,10.0,,,
Nylon 66 PTFE Filled Natural,PE20-01 NC,Polyamide 66,Nylon 66,1.25,PA66-L,,262.0,2750.0,85.0,2800.0,68.0,,7.0,,,
Nylon 66 Medium Tough Heat stabilized Natural,PMTHS-01 NC,Polyamide 66,Nylon 66,1.1,PA66,,260.0,2400.0,77.0,2500.0,64.0,,35.0,,,
Nylon 66 Glass fiber reinforced Natural,PG33-01 NC,Polyamide 66,Nylon 66,1.39,PA66-GF35,,262.0,10300.0,260.0,10800.0,190.0,,3.0,,,
Nylon 66 Glass fiber reinforced Natural,PG43-01 NC,Polyamide 66,Nylon 66,1.49,PA66-GF45,,262.0,12500.0,340.0,14000.0,225.0,,3.0,,,
Nylon 66 Glass fiber reinforced Natural,PG45-01 NC,Polyamide 66,Nylon 66,1.5,PA66-GF45,,262.0,14000.0,310.0,15000.0,220.0,,2.0,,,
Nylon 66 Glass Fiber reinforced Heat stabilized Hydrolysis resistance Black,PGHSLR33-01 ABK,Polyamide 66,Nylon 66,1.39,PA66-GF35,,262.0,9300.0,270.0,10500.0,190.0,,3.0,,,
Nylon 66 Glass Fiber reinforced Heat stabilized Black,PGHS30-01 BK,Polyamide 66,Nylon 66,1.36,PA66-GF30,,262.0,9000.0,240.0,9500.0,175.0,,3.0,,,
Nylon 66 Glass Fiber reinforced FR Natural,PGF30-01 NC,Polyamide 66,Nylon 66,1.44,PA66-GF30-FR,,260.0,9500.0,220.0,11000.0,145.0,,2.8,,,
Nylon 66 Glass Fiber reinforced FR Grey,PGF30-01 GY,Polyamide 66,Nylon 66,1.42,PA66-GF30-FR,,260.0,9800.0,190.0,10000.0,125.0,,3.0,,,
Nylon 66 Glass fiber reinforced Black,PG15-01 ABK,Polyamide 66,Nylon 66,1.24,PA66-GF15,,260.0,6000.0,170.0,6500.0,125.0,,3.0,,,
Nylon 66 Glass fiber reinforced Black,PG20-01 A BK,Polyamide 66,Nylon 66,1.24,PA66-GF20,,260.0,6500.0,190.0,7000.0,140.0,,3.0,,,
Nylon 6 Unfilled Natural,NXH-01 NC,Polyamide 6,Nylon 6,1.13,PA6,,223.0,2800.0,90.0,3100.0,72.0,,60.0,,,
Nylon 6 Unfilled FR Dark Grey,NXF2-01 DGY,Polyamide 6,Nylon 6,1.16,PA6-FR,,220.0,3400.0,100.0,3500.0,70.0,,40.0,,,
Nylon 6 MOS2 filled steel grey,NMS2-01 SGY,Polyamide 6,Nylon 6,1.14,PA6-L,,220.0,3200.0,110.0,3300.0,80.0,,30.0,,,
Nylon 6 Mineral filled Black,NM30-01 BK,Polyamide 6,Nylon 6,1.36,PA6-MD30,,220.0,4500.0,125.0,4600.0,78.0,,12.0,,,
Nylon 6 Glass fiber reinforced Natural,NG40-01 NC,Polyamide 6,Nylon 6,1.45,PA6-GF40,,222.0,11000.0,335.0,13000.0,200.0,,3.0,,,
Nylon 6 Glass fiber reinforced Natural,NGST30-01 ANC,Polyamide 6,Nylon 6,1.35,PA6-GF30,,220.0,9000.0,230.0,9500.0,175.0,,4.0,,,
Nylon 6 Glass fiber reinforced Impact modified Black,NGIM30-01 ABK,Polyamide 6,Nylon 6,1.34,PA6-I-GF30,,221.0,8000.0,220.0,9000.0,152.0,,2.5,18.0,,
Nylon 6 Glass fiber reinforced Heat stabilized Natural,NGHS50-01 NC,Polyamide 6,Nylon 6,1.57,PA6-GF50,,222.0,16000.0,310.0,16000.0,220.0,,2.5,,,
Nylon 6 Glass fiber reinforced Heat stabilized Black,NGHS30-01 BK,Polyamide 6,Nylon 6,1.36,PA6-GF30,,222.0,9500.0,225.0,9800.0,170.0,,3.0,,,
Nylon 6 Glass fiber reinforced Heat stabilized Black,NGHS35-01 ABK,Polyamide 6,Nylon 6,1.41,PA6-GF35,,222.0,10900.0,288.0,11500.0,190.0,,3.0,,,
Nylon 6 Glass fiber reinforced FR Black,NGF25-01 BK,Polyamide 6,Nylon 6,1.39,PA6-GF25-FR,,220.0,7500.0,210.0,8000.0,120.0,,3.0,,,
Nylon 6 Glass fiber reinforced FR Black,NGF45-01 A BK,Polyamide 6,Nylon 6,1.5,PA6-GF45-FR,,220.0,13500.0,300.0,14000.0,205.0,,2.2,,,
Nylon 6 Glass fiber reinforced Black,NG15-01 ABK,Polyamide 6,Nylon 6,1.23,PA6-GF15,,220.0,5400.0,170.0,6000.0,125.0,,3.0,,,
Nylon 6 Glass fiber reinforced Black,NG15-01 VBK,Polyamide 6,Nylon 6,1.23,PA6-GF15,,220.0,5400.0,165.0,5800.0,125.0,,4.0,,,
Frianyl®,A3 E GF25 V0E OR 2003,Polyamide 66,Nylon 66,1.37,PA66-GF25-FR,,260.0,,,9000.0,120.0,,3.5,,,
Frianyl®,A3 GF20 V2XI NC 1101/E,Polyamide 66,Nylon 66,1.49,PA66-GF20-FR,,,6100.0,150.0,6800.0,115.0,2.5,,8.0,,
Frianyl®,A3 GF25 V0 BK 9005,Polyamide 66,Nylon 66,1.37,PA66-GF25-FR,,260.0,9000.0,210.0,9400.0,130.0,,2.5,,,
Frianyl®,A3 GF25 V0XI NC 1101/LA,Polyamide 66,Nylon 66,1.58,PA66-GF25-FR,,,,,10000.0,150.0,,2.4,11.0,,
Frianyl®,A3 GF30 V0 BK 9005,Polyamide 66,Nylon 66,1.42,PA66-GF30-FR,,260.0,,,10800.0,140.0,,2.5,,,
Frianyl®,A3 GF30 V0 BK 9005/MM,Polyamide 66,Nylon 66,1.42,PA66-GF30-FR,,260.0,,,11000.0,150.0,,2.5,,,
Frianyl®,A3 GF30 X V0,Polyamide 66,Nylon 66,1.43,PA66-GF30-FR,,260.0,,,10500.0,130.0,,2.8,,,
Frianyl®,A3 H GF25 V0XI,Polyamide 66,Nylon 66,1.61,PA66-GF25-FR,,260.0,10000.0,,10500.0,140.0,,2.0,8.0,,
Frianyl®,A3 NH A V2 BT NC 1102/W,Polyamide 66,Nylon 66,1.14,PA66-FR,85.0,260.0,,,3100.0,,4.0,9.0,4.0,,
Frianyl®,A3 RV0 BK 9005/SZ,Polyamide 66,Nylon 66,1.16,PA66-FR,45.0,265.0,,,2000.0,,,8.0,,,
Frianyl®,A3 RV0 BK 9005/SZ,Polyamide 66,Nylon 66,1.16,PA66-FR,70.0,265.0,3500.0,109.0,3400.0,,,2.5,,,
Frianyl®,A3 RV0 OR 2003/X (EU),Polyamide 66,Nylon 66,1.16,PA66-FR,82.0,265.0,,,3400.0,,,8.5,,,
Frianyl®,A3 V2XI,Polyamide 66,Nylon 66,1.33,PA66-FR,21.62925715426274,,,,1380.583756,,2.1749999999999936,,,,
Frianyl®,A3 W V2 BK 9005/U,Polyamide 66,Nylon 66,1.13,PA66-FR,80.0,265.0,,,3100.0,,,10.0,,,
Frianyl®,B3 GF25 V0 BK 9005/P/F1,Polyamide 6,Nylon 6,1.36,PA6-GF25-FR,,225.0,8500.0,200.0,8800.0,130.0,,3.0,,,
Frianyl®,B3 GF30 V0XI BK 7021/A,Polyamide 6,Nylon 6,1.58,PA6-GF30-FR,,,8000.0,190.0,9000.0,130.0,,2.0,8.0,,
Frianyl®,B3 GF30 V2 BK 9005/T,Polyamide 6,Nylon 6,1.42,PA6-GF30-FR,,225.0,,,8000.0,85.0,,2.5,,,
Frianyl®,B3 H V0 BK 9011/TB,Polyamide 6,Nylon 6,1.17,PA6-FR,70.0,225.0,3000.0,125.0,3300.0,,3.2,,3.5,,
Frianyl®,B3 V2 BK 9005/L,Polyamide 6,Nylon 6,1.16,PA6-FR,80.0,225.0,,,3400.0,,,3.0,,,
Ecomid®,A H GF30 BK 9004/2A,Polyamide 66,Nylon 66,1.36,PA66-GF30,,265.0,,,9800.0,150.0,,2.5,,,
Ecomid®,A H GF30 BK 9004/2B,Polyamide 66,Nylon 66,1.36,PA66-GF30,,265.0,,,9800.0,150.0,,2.5,,,
Ecomid®,A H J10 BK 9017/A,Polyamide 66,Nylon 66,1.09,PA66-I,35.0,265.0,,,1100.0,,,50.0,,,
Ecomid®,A HH BK 9005/1,Polyamide 66,Nylon 66,1.14,PA66,,,,,1800.0,45.0,,10.0,,,
Ecomid®,A HH GF30 BK 9004/2A,Polyamide 66,Nylon 66,1.36,PA66-GF30,,260.0,,,9600.0,150.0,,2.5,,,
Ecomid®,A HH M25 GY 7046,Polyamide 66,Nylon 66,1.35,PA66-MD25,,,,,7200.0,80.0,,3.5,3.5,,
Ecomid®,A3 D05 K15 GY 7040/E,Polyamide 66,Nylon 66,1.24,PA66-I-MD15,,,3050.0,105.0,3200.0,75.0,,10.0,6.5,,
Ecomid®,ARX H GF30 BK 9005/D,Polyamide 66,Nylon 66,1.36,PA66-GF30,,260.0,,,6200.0,95.0,,4.0,,,
Ecomid®,ARX H GF50 BK 9005,Polyamide 66,Nylon 66,1.56,PA66-GF50,,260.0,14500.0,300.0,16300.0,200.0,,2.3,,,
Ecomid®,ARX N BK 9011/C,Polyamide 66,Nylon 66,1.12,PA66-I,55.0,260.0,,,2300.0,,,8.0,,,
Ecomid®,B GF33 BK 2000/R/1,Polyamide 6,Nylon 6,1.39,PA6-GF35,,,9680.0,235.0,10800.0,155.0,,2.5,,,
Ecomid®,B GF33 BK 9005/1C,Polyamide 6,Nylon 6,1.38,PA6-GF35,,,11500.0,260.0,11700.0,155.0,,2.1,,,
Ecomid®,B H GF30 BK 9004/2,Polyamide 6,Nylon 6,1.36,PA6-GF30,,225.0,,,5500.0,85.0,,4.0,,,
Ecomid®,B H GF43 BK 2000/UV/1,Polyamide 6,Nylon 6,1.48,PA6-GF45,171.0,,12800.0,265.0,,,,,11.764705882352942,,
Ecomid®,B HH GF13 BK 2000/UV/1,Polyamide 6,Nylon 6,1.22,PA6-GF15,,,5550.0,180.0,6200.0,110.0,,3.2,,,
Ecomid®,B HH GF30 BK 9005/1P,Polyamide 6,Nylon 6,1.36,PA6-GF30,83.78510391496727,220.0,5000.0,120.0,6000.0,85.0,1.8419463969477246,8.0,,,
Celstran®,CFR-TP PA66 CF60-02,Polyamide 66,Nylon 66,1.44,PA66-CF60,,260.0,95200.0,1060.0,93700.0,,,1.8,,,
Celstran®,PA66-CF40-02 AF3004 Natural,Polyamide 66,Nylon 66,1.34,PA66-CF,,,26000.0,455.0,30900.0,294.0,,1.0,,,
Celstran®,PA66-GF30-02 AD3002 Black,Polyamide 66,Nylon 66,1.36,PA66-GF,,,8900.0,225.0,10200.0,140.0,,1.6,,,
Celstran®,PA66-GF40-01,Polyamide 66/6 Copolymer,Nylon 66/6,1.46,PA66/6-GF,,,11100.0,300.0,,,,,66.0,,
Celstran®,PA66-GF40-02 AD3004 Black,Polyamide 66,Nylon 66,1.46,PA66-GF,,,11900.0,350.0,13300.0,220.0,,1.9,,,
Celstran®,PA66-GF40-02-Natural,Polyamide 66,Nylon 66,1.46,PA66-GF,,261.0,11600.0,365.0,13400.0,225.0,,2.1,,,
Celstran®,PA66-GF40-02P11/15,Polyamide 66,Nylon 66,1.46,PA66-GF-L,,261.0,12600.0,260.0,13700.0,190.0,,1.6,24.0,,
Celstran®,PA66-GF50-0111P7.5/11,Polyamide 66/6 Copolymer,Nylon 66/6,1.56,PA66/6-GF,,240.0,11500.0,300.0,11600.0,0.0,,2.5,,,
Celstran®,PA66-GF50-20 AD3007,Polyamide 66,Nylon 66,1.56,PA66-I-GF50,,260.0,11500.0,290.0,12000.0,185.0,,2.1,,,
Celstran®,PA6-GF30-01,Polyamide 6,Nylon 6,1.36,PA6-GF,,,8830.0,250.0,9510.0,155.0,,1.8,,,
Celstran®,PA6-GF40-01 AD3002 Black,Polyamide 6,Nylon 6,1.45,PA6-GF,,,11700.0,325.0,13000.0,205.0,,2.0,,,
Celstran®,PA6-GF60-01 P11/10,Polyamide 6,Nylon 6,1.69,PA6-GF,,,19000.0,450.0,21000.0,275.0,,1.9,,,
Celanyl®,A2 HH /UV/2,Polyamide 66,Nylon 66,1.14,PA66,85.0,265.0,3100.0,115.0,3250.0,,4.0,10.0,4.0,,
Celanyl®,A2 HH GF33 BK 9005/1A,Polyamide 66,Nylon 66,1.39,PA66-GF35,,,10800.0,275.0,12200.0,185.0,,2.3,,,
Celanyl®,A2 HH J16 NC 1102/2B,Polyamide 66,Nylon 66,1.09,PA66-I,55.0,265.0,2050.0,,2050.0,45.0,10.0,45.0,,,
Celanyl®,A2 HHR J16 BK 9005/UV/2,Polyamide 66,Nylon 66,1.08,PA66-I,55.0,265.0,1900.0,,2100.0,45.0,9.0,45.0,21.0,,
Celanyl®,A2 W GF20 NC 1102/1,Polyamide 66,Nylon 66,1.28,PA66-GF20,,,,,,,,,,,
Celanyl®,A2 W GF43 NC 1102/1,Polyamide 66,Nylon 66,1.5,PA66-GF45,,,,,,,,,,,
Celanyl®,A2 WR GF30 NC 1102/2A,Polyamide 66,Nylon 66,1.36,PA66-GF30,,265.0,8800.0,,9700.0,190.0,,3.0,12.0,,
Celanyl®,A3 GF30 NC 1102/X,Polyamide 66,Nylon 66,1.36,PA66-GF30,,265.0,8500.0,255.0,9500.0,180.0,,2.8,11.0,,
Celanyl®,A3 GF30 OR 2000/G,Polyamide 66,Nylon 66,1.39,PA66-GF30,,,,,9250.0,140.0,,2.3,4.8,,
Celanyl®,A3 GF30 TF15 BK 9005,Polyamide 66,Nylon 66,1.48,PA66-GF30-L,,260.0,,,10000.0,155.0,,2.5,,,
Celanyl®,A3 H GF30 BK 9005/J,Polyamide 66,Nylon 66,1.28,PA66-(CF+GF),,265.0,,255.0,11500.0,155.0,,2.5,,,
Celanyl®,A3 H GF30 NC 1102/2,Polyamide 66,Nylon 66,1.36,PA66-GF30,,265.0,8800.0,,9500.0,190.0,,3.5,12.0,,
Celanyl®,A3 H J20 BK 2000/UV/1,Polyamide 66,Nylon 66,1.08,PA66-I,,,,,,,,,,,
Celanyl®,A3 H J6 GF12 BK 9005/2,Polyamide 66,Nylon 66,1.19,PA66-I-GF15,,265.0,,,4800.0,110.0,,3.8,,,
Celanyl®,A3 H NC 1102/1,Polyamide 66,Nylon 66,1.14,PA66-L,85.0,,3300.0,105.0,3350.0,,4.3,10.0,4.0,,
Celanyl®,A3 HH BK 9005/2,Polyamide 66,Nylon 66,1.14,PA66,88.0,265.0,3100.0,90.0,3300.0,,3.5,5.0,,,
Celanyl®,A3 HH GF25 TFM13 NC 1102/Z,Polyamide 66,Nylon 66,1.4,PA66-GF25,,,7900.0,220.0,8300.0,140.0,,3.0,7.5,,
Celanyl®,A3 HH GF33 NC 1102/HW,Polyamide 66,Nylon 66,1.39,PA66-GF35,,265.0,,,10300.0,195.0,,3.7,12.0,,
Celanyl®,A3 HH GF35 BK 9005/M,Polyamide 66,Nylon 66,1.41,PA66-GF35,,263.0,10000.0,285.0,11000.0,180.0,,2.5,11.0,,
Celanyl®,A3 W GF30 BK 9005/B,Polyamide 66,Nylon 66,1.36,PA66-GF30,,260.0,,,9300.0,185.0,,3.4,,,
Celanyl®,A3 W GF30 BK 9005/U,Polyamide 66,Nylon 66,1.36,PA66-GF30,,260.0,,,9900.0,170.0,,2.7,,,
Celanyl®,A3 W GF30 BK 9005/Y,Polyamide 66,Nylon 66,1.36,PA66-GF30,,260.0,,,5400.0,90.0,,9.0,,,
Celanyl®,A3 W GF30 BK 9005/Y,Polyamide 66,Nylon 66,1.36,PA66-GF30,,260.0,9500.0,270.0,9250.0,150.0,,3.0,,,
Celanyl®,A3 W J4 NC 1102/1,Polyamide 66,Nylon 66,1.08,PA66-I-L,,,,,,,,,,,
Celanyl®,A3 WR FC GF30 NC 1102,Polyamide 66,Nylon 66,1.36,PA66-GF30,,265.0,,260.0,9800.0,190.0,,3.5,13.0,,
Celanyl®,A3 WR GF30 BK 9005/Z/FA,Polyamide 66,Nylon 66,1.37,PA66-GF30,,,,,10200.0,190.0,,3.4,11.0,,
Celanyl®,B2 HH GF15 BK 9005/1,Polyamide 6,Nylon 6,1.24,PA6-GF15-HS,,,5600.0,200.0,6500.0,130.0,,2.5,,,
Celanyl®,B2 HH GF15 BK 9005/3A,Polyamide 6,Nylon 6,1.22,PA6-GF15,,225.0,,,2900.0,80.0,,8.0,,,
Celanyl®,B2 HH GF33 BK 269/UV/1,Polyamide 6,Nylon 6,1.38,PA6-GF35-L,,221.0,9600.0,285.0,11500.0,190.0,,3.3,16.0,,
Celanyl®,B2 HH GF50 BK 9005/3,Polyamide 6,Nylon 6,1.58,PA6-GF50,,225.0,,,12000.0,150.0,,4.0,,,
Celanyl®,B2 HH GF60 BK 9005/E,Polyamide 6,Nylon 6,1.68,PA6-GF60,,225.0,,,15000.0,140.0,,3.8,,,
Celanyl®,B2 HH J7 GF30 NC 1102/3,Polyamide 6,Nylon 6,1.31,PA6-I-GF30,,225.0,7000.0,300.0,8500.0,140.0,,4.5,24.0,,
Celanyl®,B2 W GF55 NC 1102/1,Polyamide 6,Nylon 6,1.62,PA6-GF55,,,,,,,,,,,
Celanyl®,B3 D10 BK 9005,Polyamide 6,Nylon 6,1.09,PA6-I,65.0,225.0,,90.0,2400.0,,10.0,20.0,,,
Celanyl®,B3 GB15 BK 9005/U,Polyamide 6,Nylon 6,1.22,PA6-GF15,,225.0,,,3600.0,70.0,,6.0,,,
Celanyl®,B3 GF15 NC 1102,Polyamide 6,Nylon 6,1.22,PA6-GF15,122.40960750036781,225.0,5200.0,180.0,5600.0,130.0,2.7109999999999967,5.0,,,
Celanyl®,B3 GF30 BK 9005/TB,Polyamide 6,Nylon 6,1.38,PA6-GF30,,,8700.0,240.0,9500.0,165.0,,3.0,14.0,,
Celanyl®,B3 GF30 NC 1102,Polyamide 6,Nylon 6,1.34,PA6-GF30,,225.0,,,9400.0,180.0,,3.5,16.0,,
Celanyl®,B3 GFB1515 BK 9011/E/UV,Polyamide 6,Nylon 6,1.36,PA6-GF30,,225.0,,,7000.0,120.0,,3.0,4.0,,
Celanyl®,B3 H NC 1102/3,Polyamide 6,Nylon 6,1.13,PA6,80.0,225.0,2750.0,,3000.0,45.0,3.5,20.0,3.8,,
Celanyl®,B3 HH GF30 BK 9005/2,Polyamide 6,Nylon 6,1.36,PA6-GF30,,225.0,,,5400.0,90.0,,7.5,18.0,,
Celanyl®,B3 HH GF30 BK 9005/2,Polyamide 6,Nylon 6,1.36,PA6-GF30,,225.0,8500.0,240.0,9400.0,165.0,,3.0,12.0,,
Celanyl®,B3 HH GF35 NC 1102/HA,Polyamide 6,Nylon 6,1.41,PA6-GF35,,225.0,,,10800.0,185.0,,3.3,14.0,,
Celanyl®,B3 HH GFB1020 BK 9005/2,Polyamide 6,Nylon 6,1.35,PA6-GF30,,225.0,4500.0,,6000.0,100.0,,2.5,3.5,,
Celanyl®,B3 HH J10 GF40 BK 9005/TG,Polyamide 6,Nylon 6,1.41,PA6-I-GF40,,225.0,,,6000.0,110.0,,8.0,,,
Celanyl®,B3 HH SGF1809 BK 9005/2,Polyamide 6,Nylon 6,1.37,PA6-(GF+MD),,225.0,7700.0,,8000.0,105.0,,2.8,5.0,,
Celanyl®,B3 HH SGF2515 BK 9005/E,Polyamide 6,Nylon 6,1.49,PA6-(GF+MD),,225.0,,260.0,8000.0,115.0,,2.0,,,
Celanyl®,B3 L BK 9005/U,Polyamide 6,Nylon 6,1.13,PA6,75.0,225.0,,,3150.0,,,2.7,,,
Celanyl®,B3 N HH BK 9004/Z/UV,Polyamide 6,Nylon 6,1.14,PA6,85.0,225.0,,,3200.0,,4.0,,4.0,,
Celanyl®,B3 W GF30 GY 7035,Polyamide 6,Nylon 6,1.35,PA6-GF30,,225.0,,,9400.0,135.0,,2.2,,,
Celanyl®,B3 W NC 1102/1,Polyamide 6,Nylon 6,1.13,PA6-L,75.0,,3050.0,110.0,3000.0,,,25.0,,,
Celanyl®,B3 W NC 1102/UV/N/1,Polyamide 6,Nylon 6,1.13,PA6-L,,,,,,,,,,,
Celanyl®,DEV A3 H BK 9005/U,Polyamide 66,Nylon 66,1.13,PA66,,265.0,1200.0,,,,,,,,
Celanyl®,DEV A3 H BK 9005/U,Polyamide 66,Nylon 66,1.13,PA66,85.0,265.0,3300.0,105.0,3250.0,,,5.0,,,
Celanyl®,LXB3 UV MetaLX,Polyamide 6,Nylon 6,1.14,PA6,48.0,220.0,,,2200.0,,15.0,,,,
Celanyl®,LXB3 UV MetaLX,Polyamide 6,Nylon 6,1.14,PA6,77.0,220.0,3300.0,95.0,3450.0,,4.0,,,118.0,
Celanyl®,SXB3 UV ND5012 Piano Black,Polyamide 6,Nylon 6,1.13,PA6,42.0,220.0,850.0,25.0,1000.0,,24.0,,,,
Celanyl®,XS3 GF50 BK 9005/C,"Polyamide, Unspecified","Nylon, Unspecified",1.58,PA-GF50,,260.0,14000.0,300.0,16500.0,210.0,,3.0,15.0,,
Celanyl®,XS3 GF50 BK 9005/V/FA,"Polyamide, Unspecified","Nylon, Unspecified",1.58,PA-GF50,,260.0,16000.0,380.0,17500.0,240.0,,2.8,13.0,,
Celanyl®,XS3 GF60 BK 9005/C EF,"Polyamide, Unspecified","Nylon, Unspecified",1.7,PA-GF60,,260.0,,290.0,21500.0,250.0,,2.5,16.0,,
Ultrasint,PA11 black,Polyamide 11,Nylon 11,1.03,PA11,,203.0,1300.0,,1200.0,,,34.0,9.9,,
Ultrasint,PA11 black,Polyamide 11,Nylon 11,1.03,PA11,,203.0,1700.0,,1700.0,,,27.0,8.0,,
Ultrasint,PA6,Polyamide 6,Nylon 6,1.15,PA6,,220.0,3600.0,,3800.0,,,1.6,2.4,,
Ultrasint,PA6 LM black,Polyamide 6,Nylon 6,1.37,PA6,,193.0,3650.0,,4250.0,,,1.3,3.3,,
Ultrasint,PA6 X028,Polyamide 6,Nylon 6,1.15,PA6,,220.0,3300.0,121.0,3550.0,,,13.0,3.1,,
Ultrasint,PA6 X043 black,Polyamide 6,Nylon 6,1.15,PA6,,223.0,2950.0,105.0,3500.0,,,5.6,5.9,,
Ultrafuse,PA CF10,"Polyamide, Unspecified","Nylon, Unspecified",1.12,PA,,193.0,1120.0,34.2,833.0,,,17.0,5.4,,
Ultramid®,B24 N 02,Polyamide 6,Nylon 6,1.12,PA6,,,,,,,,,,,
Ultramid®,B27 EX,Polyamide 6,Nylon 6,1.12,PA6,,,,,,,,,,,
Ultramid®,B33 L 01,Polyamide 6,Nylon 6,1.12,PA6-L,,,,,,,,,,,
BB-AMIDE,5006,"Polyamide, Unspecified","Nylon, Unspecified",,PA,,,,,,,,,,,
BB-AMIDE,5011,"Polyamide, Unspecified","Nylon, Unspecified",,PA,,,,,,,,,,,
KEBABLEND® / M,13/26 PA12,Polyamide 12,Nylon 12,3.4,PA12,,178.0,,,10000.0,60.0,,1.9,,,
Miramid®,FP5KT,Polyamide 6,Nylon 6,1.11,PA6-I,,,2100.0,,2500.0,,,,,,
Miramid®,H3C,Polyamide 6,Nylon 6,1.1300000000000001,PA6,71.45432725485618,,,90.0,2800.0,,3.5265306122449047,,,,
Miramid®,S3CW,Polyamide 66,Nylon 66,1.1300000000000001,PA66,,,,50.0,1800.0,,,,,,
Miramid®,S3CW,Polyamide 66,Nylon 66,1.1300000000000001,PA66,,,,90.0,3000.0,,,,,,
Miramid®,S3KC,Polyamide 66,Nylon 66,1.1300000000000001,PA66,,,,,3500.0,,,,,,
Miramid®,SB30C,Polyamide 66,Nylon 66,1.36,PA66-GB30,,,,,2300.0,,,,,,
Miramid®,SE15C,Polyamide 66,Nylon 66,1.23,PA66-GF15,,,,180.0,5500.0,,,,,,
Miramid®,SE25C,Polyamide 66,Nylon 66,1.32,PA66-GF25,,,,250.0,8000.0,,,,,,
Miramid®,SE35C,Polyamide 66,Nylon 66,1.41,PA66-GF35,,,,305.0,11000.0,,,,,,
Miramid®,SE50CW,Polyamide 66,Nylon 66,1.57,PA66-GF50,,,,250.0,12500.0,,,,,,
Miramid®,SEP30C,Polyamide 66,Nylon 66,1.32,PA66-I-GF30,,,,170.0,6000.0,,,,,,
Miramid®,SP5S,Polyamide 66,Nylon 66,1.12,PA66-I,,,,30.0,1200.0,,,,,,
Miramid®,SX30CW,Polyamide 66,Nylon 66,1.38,PA66-MD30,,260.0,,,2300.0,50.0,,30.0,,,
Miramid®,TM30CW,Polyamide 66/6 Copolymer,Nylon 66/6,1.3800000000000001,PA66/6-MD30,,260.0,1300.0,35.0,1900.0,40.0,,30.0,,,
Miramid®,TP10SW,Polyamide 66/6 Copolymer,Nylon 66/6,1.11,PA66/6-I,,,,70.0,2400.0,,,,,,
Miramid®,VE35CW,Polyamide 6,Nylon 6,1.41,PA6-GF35,140.2996506587729,,,160.0,7000.0,,3.15918367346939,,,,
Miramid®,VEP30C,Polyamide 6,Nylon 6,1.3,PA6-I-GF30,117.03386242076888,,,200.0,7900.0,,2.3510204081632624,,,,
Bio4Plas Biocomposite,BIO4-PA220,Polyamide 6,Nylon 6,1.15,PA6-NX20,,216.0,,,2590.0,,,3.4,2.3,,
Bio4Plas Biocomposite,BIO4-PA320,Polyamide 6,Nylon 6,1.15,PA6-NX20,,219.0,,,3210.0,,,3.8,3.2,,
Ultramid®,1503-2 NF2004,Polyamide 66,Nylon 66,1.4,PA66-GF35,,,8280.0,276.0,10800.0,210.0,,3.0,11.0,,
Ultramid®,8202C,Polyamide 6,Nylon 6,1.13,PA6,48.0,,970.0,42.0,1360.0,70.0,22.0,100.0,16.666666666666668,,
Ultramid®,8202C,Polyamide 6,Nylon 6,1.13,PA6,90.0,,3170.0,95.0,3700.0,90.0,4.0,12.0,4.705882352941177,120.0,
Ultramid®,8233G HS,Polyamide 6,Nylon 6,1.39,PA6-GF35,,,9040.0,297.0,9220.0,195.0,,3.5,14.705882352941178,121.0,
Ultramid®,8253 HS,Polyamide 6,Nylon 6,1.09,PA6-I,65.0,,2210.0,65.0,2300.0,60.0,4.0,100.0,14.705882352941178,82.0,
Ultramid®,8267G HS BK106-A,Polyamide 6,Nylon 6,1.48,PA6-(GF+MD)40,181.0,,11000.0,290.0,,,,2.0,0.5392156862745099,,
Ultramid®,8350 HS BK102,Polyamide 6,Nylon 6,1.07,PA6-I,32.0,,,,675.0,,9.0,100.0,,,
Ultramid®,A 216 S30 NATURAL,Polyamide 66,Nylon 66,1.35,PA66-GB30,8.0,263.0,3850.0,135.0,4500.0,78.0,3.0,7.0,2.5,,
Ultramid®,A 218 BLACK 21N,Polyamide 66,Nylon 66,1.14,PA66,60.0,263.0,1300.0,70.0,1300.0,50.0,10.0,300.0,10.0,,
Ultramid®,A 218 BLACK 21N,Polyamide 66,Nylon 66,1.14,PA66,85.0,263.0,3300.0,120.0,3300.0,55.0,4.0,20.0,7.843137254901961,,
Ultramid®,A 218 NATURAL,Polyamide 66,Nylon 66,1.14,PA66,60.0,263.0,1300.0,70.0,1300.0,50.0,10.0,300.0,10.0,,
Ultramid®,A 218 V35 BLACK 34NG,Polyamide 66,Nylon 66,1.41,PA66-GF35,,262.0,,,8700.0,150.0,,6.5,18.0,,
Ultramid®,A 218 V50 BLACK 21N,Polyamide 66,Nylon 66,1.55,PA66-GF50,,262.0,13800.0,320.0,16200.0,240.0,,2.7,17.647058823529413,,
Ultramid®,A 218G2 V30 BLACK 34N,Polyamide 66,Nylon 66,1.36,PA66-GF30,,262.0,9200.0,290.0,10000.0,195.0,,3.0,10.0,,
Ultramid®,A 238 V13 NATURAL,Polyamide 66,Nylon 66,1.2,PA66-I-GF15,100.0,263.0,,,5500.0,,4.0,,8.0,,
Ultramid®,A3EG7 BK23189,Polyamide 66,Nylon 66,1.42,PA66-GF35,,,10400.0,,11000.0,198.0,,2.6,9.0,,
Ultramid®,A3EG7 FC,Polyamide 66,Nylon 66,1.41,PA66-GF35,,260.0,8000.0,240.0,8500.0,150.0,,5.0,18.0,,
Ultramid®,A3EG7 FC,Polyamide 66,Nylon 66,1.41,PA66-GF35,,260.0,10000.0,300.0,11500.0,210.0,,3.0,14.0,,
Ultramid®,A3HG6 HR BK23591,Polyamide 66,Nylon 66,1.37,PA66-GF30,,,8700.0,275.0,10000.0,190.0,,3.2,13.0,,
Ultramid®,A3K FC R01,Polyamide 66,Nylon 66,1.13,PA66,85.0,,2900.0,100.0,3000.0,,5.0,,5.5,,
Ultramid®,A3L HP UV,Polyamide 66,Nylon 66,1.1,PA66-I,58.7,,2190.0,,2350.0,,13.0,,17.0,,
Ultramid®,A3L HP UV BK23220,Polyamide 66,Nylon 66,1.1,PA66-I,60.8,,2230.0,,2430.0,,7.0,,18.0,,
Ultramid®,A3W2G6 BK20560,Polyamide 66/6 Copolymer,Nylon 66/6,1.36,PA66/6-GF30,,,8700.0,280.0,9500.0,180.0,,3.5,,,
Ultramid®,A3WG7,Polyamide 66,Nylon 66,1.41,PA66-GF35,,,8480.0,,8500.0,150.0,,5.0,,,
Ultramid®,A3WG7 HP BK20560,Polyamide 66,Nylon 66,1.41,PA66-GF35,,,10000.0,,11200.0,210.0,,3.4,14.0,,
Ultramid®,A3X2G5 BK23187,Polyamide 66,Nylon 66,1.34,PA66-GF25-FR,,,,,,,,,,,
Ultramid®,A3X2G7,Polyamide 66,Nylon 66,1.45,PA66-GF35-FR,,,9200.0,,11000.0,160.0,,3.0,13.0,,
Ultramid®,A3Z,Polyamide 66,Nylon 66,1.06,PA66-I,40.0,260.0,,,850.0,,18.0,,1000.0,,
Ultramid®,A3Z HP BK20465,Polyamide 66,Nylon 66,1.07,PA66-I,50.0,,1800.0,,1900.0,,5.0,,80.0,,
Ultramid®,A3Z HP UN,Polyamide 66,Nylon 66,1.07,PA66-I,50.0,,1800.0,,1900.0,,5.0,,80.0,,
Ultramid®,A3ZG3 HP BK20465,Polyamide 66,Nylon 66,1.19,PA66-I-GF15,,,4590.0,165.0,5130.0,105.0,,3.9,14.0,,
Ultramid®,A3ZG7 HP BK20465,Polyamide 66,Nylon 66,1.33,PA66-I-GF35,,,8380.0,235.0,8990.0,146.0,,4.7,24.0,,
Ultramid®,Advanced N3U41G6,Polyamide 9T,Nylon 9T,1.44,PA9T-GF30-FR,,,10500.0,210.0,10500.0,130.0,,2.2,,,
Ultramid®,Advanced N4H,Polyamide 9T,Nylon 9T,1.13,PA9T,90.0,,2700.0,,2600.0,70.0,5.0,,,,
Ultramid®,Advanced T1000 HG7 BK23593,Polyamide 6T/6I Copolymer,Nylon 6T/6I,1.49,PA6T/6I-GF35,,,,,14000.0,210.0,,1.9,,,
Ultramid®,B 50H1 NATURAL L,Polyamide 66/6 Copolymer,Nylon 66/6,1.16,PA66/6-FR,85.0,242.0,3800.0,130.0,3750.0,70.0,4.0,12.0,4.901960784313726,,
Ultramid®,B35EG3,Polyamide 6,Nylon 6,1.23,PA6-GF15,110.55955862664663,220.0,5200.0,180.0,5800.0,130.0,3.15918367346939,4.0,6.5,,
Ultramid®,B35G3 BK564,Polyamide 6,Nylon 6,1.24,PA6-GF15,,220.0,,90.0,3200.0,67.0,,13.0,,,
Ultramid®,B3EG3 BK00564,Polyamide 6,Nylon 6,1.23,PA6-GF15,,,5300.0,,6060.0,115.0,,2.5,5.0,,
Ultramid®,B3EG6,Polyamide 6,Nylon 6,1.36,PA6-GF30,114.54728133595006,,5000.0,180.0,6200.0,115.0,3.1940816326530674,8.0,20.0,,
Ultramid®,B3EG6,Polyamide 6,Nylon 6,1.36,PA6-GF30,177.21423498514875,,8280.0,270.0,9500.0,185.0,2.685306122448994,3.5,15.0,,
Ultramid®,B3EG7,Polyamide 6,Nylon 6,1.41,PA6-GF35,,,10000.0,,11000.0,200.0,,3.5,,,
Ultramid®,B3EG7 BK00564,Polyamide 6,Nylon 6,1.41,PA6-GF35,,,6300.0,,7200.0,130.0,,7.0,27.0,,
Ultramid®,B3EG7 BK00564,Polyamide 6,Nylon 6,1.41,PA6-GF35,,,10000.0,,11000.0,200.0,,3.5,19.0,,
Ultramid®,B3GK24,Polyamide 6,Nylon 6,1.34,PA6-(GF+GB)30,,220.0,,100.0,3000.0,60.0,,15.0,8.5,,
Ultramid®,B3GK24 BK00564,Polyamide 6,Nylon 6,,PA6-(GF+GB)30,,,,,,,,,,,
Ultramid®,B3GM35 BK30564,Polyamide 6,Nylon 6,1.48,PA6-(GF+MD)40,,220.0,,190.0,8300.0,125.0,,2.8,5.5,,
Ultramid®,B3K,Polyamide 6,Nylon 6,1.13,PA6,40.0,,,,1000.0,,20.0,,,,
Ultramid®,B3M6 BK60564,Polyamide 6,Nylon 6,1.36,PA6-MD30,,,3270.0,,3700.0,85.0,,4.9,5.5,,
Ultramid®,B3S,Polyamide 6,Nylon 6,1.13,PA6,45.0,220.0,,,1200.0,,20.0,,1000.0,,
Ultramid®,B3S,Polyamide 6,Nylon 6,1.13,PA6,90.0,220.0,3000.0,,3500.0,,4.0,,5.0,,
Ultramid®,B3S HP,Polyamide 6,Nylon 6,1.13,PA6,45.0,,,,1200.0,,20.0,,1000.0,,
Ultramid®,B3S HP,Polyamide 6,Nylon 6,1.13,PA6,90.0,,3000.0,,3400.0,,4.0,,4.0,,
Ultramid®,B3UG4,Polyamide 6,Nylon 6,1.31,PA6-GF20-FR,,220.0,5700.0,150.0,6000.0,95.0,,3.0,,,
Ultramid®,B3UGM210,Polyamide 6,Nylon 6,1.67,PA6-(GF+MD)60-FR,80.0,,,,6500.0,,,2.5,,,
Ultramid®,B3W BK102,Polyamide 6,Nylon 6,1.13,PA6,36.0,,770.0,25.0,970.0,,16.0,,,,
Ultramid®,B3WG13 BK00102,Polyamide 6,Nylon 6,1.74,PA6-GF65,,,,,13400.0,155.0,,,,,
Ultramid®,B3WG5,Polyamide 6,Nylon 6,1.32,PA6-GF25,145.11636865654899,,7400.0,,8000.0,160.0,2.3578947368421144,3.5,10.784313725490197,,
