Repository: mike-keating-iv/ml-polymer-classification

# Polymer Classification using Machine Learning

## Project Overview

This project develops machine learning models to classify polymer materials into their respective subclasses using mechanical and physical property data. The goal is to automate polymer identification for materials databases and R&D applications.

## Data Source

Data was collected from the Plastics and Elastomers section of [UL Prospector](https://www.ulprospector.com/plastics/en), which is a database containing technical data for over 100,000 materials. Data was queried by polymer symbol (PP, PMMA, etc) and saved to separate CSV files.

File: data/polymers_Nylon.csv (part 10 of 57)
Chemlon®,113 GH,Polyamide 66,Nylon 66,1.22,PA66-GF15,,257.0,3410.0,94.4,4160.0,,,16.0,3.3,,
Chemlon®,113 GX,Polyamide 66,Nylon 66,1.22,PA66-GF15-L,,254.0,4830.0,172.0,,,,2.0,6.274509803921569,,
Chemlon®,125-15 MGH,Polyamide 66,Nylon 66,1.5,PA66-(GF+MD)40,,257.0,5800.0,125.0,8060.0,,,6.3,7.1,,
Chemlon®,128-10 MGH,Polyamide 66,Nylon 66,1.48,PA66-(GF+MD),,256.0,9000.0,200.0,,145.0,,3.0,,,
Wellamid®,GF14-60 XE-NBK1,Polyamide 6,Nylon 6,1.24,PA6-GF15,,,4900.0,165.0,,,,3.0,,,
Wellamid®,GF1685-WBK1,Polyamide 6,Nylon 6,1.28,PA6-GF20,,,6300.0,205.0,,,,3.0,,,
Wellamid®,GF1864-WBK1,Polyamide 6,Nylon 6,1.28,PA6-GF20,,,6000.0,170.0,,,,3.0,,,
Wellamid®,GF20-60 XE-N,Polyamide 6,Nylon 6,1.27,PA6-GF20,,,6100.0,205.0,,,,4.0,,,
Wellamid®,GF33-66 22LH-N,Polyamide 66,Nylon 66,1.4,PA66-GF35,,,9400.0,285.0,,,,4.0,,,
Wellamid®,GF33-66/6 XE-WBK,Polyamide 66/6 Copolymer,Nylon 66/6,1.39,PA66/6-GF35,,,9000.0,230.0,,,,3.0,,,
Wellamid®,GF43-66/6 XE-BK167A,Polyamide 66/6 Copolymer,Nylon 66/6,1.5,PA66/6-GF45,,,12200.0,285.0,,,,3.0,,,
Wellamid®,GF60-66/6 XE-NBK1,Polyamide 66/6 Copolymer,Nylon 66/6,1.7,PA66/6-GF60,,,18000.0,335.0,,,,2.0,,,
Wellamid®,GFT13-66 XE-NBK1,Polyamide 66,Nylon 66,1.19,PA66-I-GF15,,,4000.0,125.0,,,,6.0,,,
Wellamid®,GFT1675-N1,Polyamide 66,Nylon 66,1.34,PA66-I-GF35,,,7900.0,190.0,,,,3.0,,,
Wellamid®,GFX1743-N1(PTFE),Polyamide 66,Nylon 66,1.53,PA66-GF45-L,,,11900.0,310.0,,,,3.0,,,
Wellamid®,GS40-60 42LH-N,Polyamide 6,Nylon 6,1.45,PA6-GB40,,,4600.0,115.0,,,,7.0,,,
Wellamid®,GS40-66 22L-NBK1,Polyamide 66,Nylon 66,1.45,PA66-GB40,,,5000.0,125.0,,,,4.0,,,
Wellamid®,GSF25/15-66 22L-N,Polyamide 66,Nylon 66,1.46,PA66-(GF+GB)40,,,7500.0,175.0,,,,3.0,,,
Wellamid®,MR1873-EPBK1,Polyamide 6,Nylon 6,1.46,PA6-MD40,,,4200.0,95.0,,,,15.0,,,
Wellamid®,MR340 42H-N,Polyamide 6,Nylon 6,1.41,PA6-MD35,,,4900.0,125.0,,,,9.0,,,
Wellamid®,MR340 42H-NBK1,Polyamide 6,Nylon 6,1.42,PA6-MD35,,,4700.0,110.0,,,,10.0,,,
Wellamid®,MR409 22H-NBK4,Polyamide 66,Nylon 66,1.48,PA66-MD40,,,5400.0,125.0,,,,7.0,,,
Wellamid®,MR410 22H-NBK1,Polyamide 66,Nylon 66,1.49,PA66-MD40,,,7000.0,130.0,,,,4.0,,,
Wellamid®,MRGF25/15 42H-BK848 (Interior),Polyamide 6,Nylon 6,1.5,PA6-(GF+MD)40,,,10100.0,165.0,,,,2.0,,,
Wellamid®,MRGF25/25 22H-GY1,Polyamide 66,Nylon 66,1.62,PA66-(GF+MD)50,,,12400.0,190.0,,,,2.0,,,
Wellamid®,MRGF25/25 22H-NBK1,Polyamide 66,Nylon 66,1.62,PA66-(GF+MD)50,,,12500.0,200.0,,,,2.0,,,
Wellamid®,MRGF30/10 42H-GY1,Polyamide 6,Nylon 6,1.48,PA6-(GF+MD)40,,,7200.0,180.0,,,,3.0,,,
Wellamid®,MRGFX1393-N,Polyamide 6,Nylon 6,1.43,PA6-(GF+MD)40-L,,,7000.0,145.0,,,,3.0,,,
Wellamid®,MRT1487 BK,Polyamide 66,Nylon 66,1.37,PA66-I-MD30,,,3600.0,90.0,,,,15.0,,,
Wellamid®,MRT1487 N,Polyamide 66,Nylon 66,1.36,PA66-I-MD30,,,3600.0,100.0,,,,15.0,,,
Wellamid®,XT1482-BK,Polyamide 66,Nylon 66,1.09,PA66-I,,,1600.0,60.0,,,,95.0,,,
Wellamid®,XT1627-WBK2,Polyamide 66,Nylon 66,1.08,PA66-I,,,1900.0,55.0,,,,75.0,,,
Wellamid®,XT1816-BK1,Polyamide 66,Nylon 66,1.08,PA66-I,,,1700.0,55.0,,,,80.0,,,
EcoLoy™,NYT5000-BK1,Polyamide 66 + PP,Nylon 66+PP,1.12,(PA+PP)-I,,,1910.0,67.0,,,,15.0,8.0,,
EcoLon®,2000-BK1,Polyamide 66,Nylon 66,1.44,PA66-(GF+MD)40,,,7600.0,165.0,,,,4.0,4.0,,
EcoLon®,2200-BK1,Polyamide 66,Nylon 66,1.49,PA66-(GF+MD)40,,,9300.0,170.0,,,,2.0,5.0,,
EcoLon®,GF1960-BK,Polyamide 66,Nylon 66,1.42,PA66-GF35,,,10700.0,240.0,,,,3.0,8.0,,
EcoLon®,GF1960-BK2,Polyamide 66,Nylon 66,1.42,PA66-GF35,,,10200.0,225.0,,,,3.0,7.0,,
EcoLon®,GF1974-BK1,Polyamide 6,Nylon 6,1.4,PA6-(GF+MD)30,,,9170.0,208.0,,,,3.0,7.5,,
EcoLon®,GF3050-BK1,Polyamide 6,Nylon 6,1.6,PA6-GF50,,,15000.0,260.0,,,,3.0,10.0,,
EcoLon®,GFT3040-BK1,Polyamide 6,Nylon 6,1.41,PA6-I-GF40,,,9480.0,209.0,,,,4.0,21.0,,
EcoLon®,MRGF1616-BK,Polyamide 6,Nylon 6,1.49,PA6-(GF+MD)40,,,9200.0,175.0,,,,2.5,6.1,,
EcoLon®,MRGF1616-BKJA6A,Polyamide 6,Nylon 6,1.49,PA6-(GF+MD)40,,,9200.0,175.0,,,,2.5,6.1,,
EcoLon®,NY1992-BK1,Polyamide 66,Nylon 66,1.13,PA66,,,2300.0,93.0,,,,7.5,3.6,,
Witcom PA66,1L2,Polyamide 66,Nylon 66,1.13,PA66-L,95.0,,2800.0,88.0,,,,25.0,6.0,,
Witcom PA66,3C,Polyamide 66,Nylon 66,1.21,PA66-CF15,185.0,,9300.0,245.0,,,,1.5,5.5,,
Witcom PA66,6C/3L3,Polyamide 66,Nylon 66,1.36,PA66-CF30-L,240.0,,20000.0,350.0,,,,1.0,9.5,,
Witcom PA66,6G/3L3,Polyamide 66,Nylon 66,1.47,PA66-GF30-L,,,8500.0,225.0,,165.0,,2.0,12.0,,
Witcom PA6,2012/079,Polyamide 6,Nylon 6,1.57,PA6-X-FR,95.0,,31000.0,155.0,,,,1.0,4.5,,
Witcom PA6,6G-AS,Polyamide 6,Nylon 6,1.36,PA6-GF30,130.0,,5700.0,175.0,,,,3.0,19.0,,
Witcom PA6,6G-AS-X,Polyamide 6,Nylon 6,1.38,PA6-GF30,125.0,,6000.0,135.0,,,,3.0,16.0,,
Witcom PA6,6G-MTD,Polyamide 6,Nylon 6,1.97,PA6-GF30,205.0,,15000.0,305.0,,,,2.0,15.0,,
Witcom PA6,EC,Polyamide 6,Nylon 6,1.18,PA6,110.0,,5900.0,155.0,,,,3.0,13.0,,
Witcom PA12,2010/039,Polyamide 12,Nylon 12,1.47,PA12-CF50,,,18000.0,180.0,,145.0,,1.0,7.0,,
Zislloy®,AFG33-FD00N1,Polyamide 66,Nylon 66,1.39,PA66-GF35,,260.0,9000.0,290.0,,190.0,,4.0,,,
Zislloy®,AHG30-EH03B2,Polyamide 66,Nylon 66,1.38,PA66-GF35,,260.0,9900.0,260.0,,180.0,,2.2,,,
Zislloy®,AX801-8N2,Polyamide 6,Nylon 6,1.19,PA6-GF15,,260.0,4500.0,160.0,,90.0,,5.0,,,
Zislloy®,BF120-W1,Polyamide 6,Nylon 6,1.13,PA6,,220.0,3500.0,135.0,4000.0,85.0,,60.0,,,
Zislloy®,M=BL115-N2,Polyamide 6,Nylon 6,1.13,PA6,75.0,215.0,2700.0,110.0,,,,120.0,,,
Zisamide®,TP 4204,Polyamide 6,Nylon 6,1.12,PA6,82.2,220.0,3450.0,127.0,,,59.0,,4.6078431372549025,,
Yuyao PA,01MG20,Polyamide 66/6 Copolymer,Nylon 66/6,1.25,PA66/6-GF20-FR,,,4500.0,130.0,,,,7.0,,,
Yuyao PA,03ML20,Polyamide 66/6 Copolymer,Nylon 66/6,1.28,PA66/6-FR,,,4600.0,130.0,,,,6.0,,,
Yuyao PA,03ML30,Polyamide 66/6 Copolymer,Nylon 66/6,1.35,PA66/6-FR,,,6300.0,150.0,,,,5.0,,,
Yuyao PA,055ZR16,Polyamide 66/6 Copolymer,Nylon 66/6,1.08,PA66/6-I,,,1750.0,75.0,,,,120.0,,,
Yuyao PA,05ZR16,Polyamide 66/6 Copolymer,Nylon 66/6,1.08,PA66/6-I,,,1100.0,70.0,,,,130.0,,,
WDF® PA12,120GF50,Polyamide 12,Nylon 12,1.47,PA12-GF30,,178.0,10000.0,190.0,,,,3.0,17.647058823529413,,
WDF® PA12,120-PHLY NC,Polyamide 12,Nylon 12,1.03,PA12,,175.0,500.0,,,,,100.0,1000.0,,
XINXIONGLI INDUSTRY,F1630-NC,Polyamide 6,Nylon 6,,PA6-FR,,,,,,,,,,,
XINXIONGLI INDUSTRY,F16-GL,Polyamide 6,Nylon 6,1.14,PA6,,215.0,,90.0,,,,30.0,5.0,,
XINXIONGLI INDUSTRY,FSL30-BK,Polyamide 46,Nylon 46,,PA46,,,,,,,,,,,
VAMPSTAT,Y 25G 03 V0 26,Polyamide 66,Nylon 66,1.57,PA66-GF25-FR,,,,,12000.0,120.0,,1.9,6.0,,
VAMPGREEN,Y 30G RC V0 28 1S 04,Polyamide 66,Nylon 66,1.43,PA66-GF30-FR,,,,,10000.0,120.0,,1.9,6.0,,
VAMPAMID,6 3025 V0 DF,Polyamide 6,Nylon 6,1.59,PA6-MD30-FR,,,,,7500.0,55.0,,2.0,2.5,,
VAMPAMID,66 2530 V0 P60,Polyamide 66,Nylon 66,1.34,PA66-GF25-FR,,,,,8000.0,115.0,,2.5,8.0,,
VAMPAMID,66 3028 V0,Polyamide 66,Nylon 66,1.43,PA66-GF30-FR,,,,,10500.0,150.0,,2.5,8.0,,
VAMPAMID,66 5030 V0 P,Polyamide 66,Nylon 66,1.62,PA66-GF50-FR,,,,,16000.0,175.0,,2.0,9.0,,
DENYL,6 3010,Polyamide 6,Nylon 6,1.35,PA6-GF30,,,,,9000.0,155.0,,3.0,12.0,,
DENYL,6 3040 MQ,Polyamide 6,Nylon 6,1.33,PA6-I-GF30,,,,,8300.0,120.0,,2.0,15.0,,
DENYL,A 1010,Acrylonitrile Butadiene Styrene + PA,ABS+Nylon,1.14,(ABS+PA)-GF10,60.0,,,,3500.0,,,3.0,8.0,,
DENYL,HT 1510 Y,Polyphthalamide + PA 66,PPA+Nylon 66,1.3,(PPA+PA)-GF15,,,,,7000.0,100.0,,1.5,6.0,,
DENYL,P 3015,Polyamide + PP,Nylon+PP,1.23,(PA+PP)-GB30,40.0,,,,2500.0,,,5.0,5.0,,
DENISTAT,N 25GC 04,Polyamide 6,Nylon 6,1.28,PA6-(CF+GF)25,,,,,11000.0,150.0,,2.0,5.5,,
DENISTAT,N 30C 02,Polyamide 6,Nylon 6,1.25,PA6-CF30,,,,,19000.0,185.0,,2.0,8.0,,
DENISTAT,N 35GC 03,Polyamide 6,Nylon 6,1.36,PA6-(CF+GF)35,,,,,13000.0,160.0,,2.0,12.0,,
DENISTAT,Y 40C 02,Polyamide 66,Nylon 66,1.31,PA66-CF40,,,,,25000.0,240.0,,1.3,8.0,,
DENILUB,Y 00U 10TFMo M,Polyamide 66,Nylon 66,1.14,PA66-L,60.0,,,,2200.0,,,5.0,8.0,,
DENILUB,Y 15G 0Mo,Polyamide 66,Nylon 66,1.25,PA66-GF15-L,,,,,6500.0,110.0,,2.5,4.0,,
DENILUB,Y 30G 0Mo,Polyamide 66,Nylon 66,1.37,PA66-GF30-L,,,,,9000.0,140.0,,2.5,5.0,,
DENILUB,Y 30G 3TF,Polyamide 66,Nylon 66,1.48,PA66-GF30-L,,,,,8000.0,160.0,,3.0,8.0,,
EnviroNylon,N6,Polyamide 6,Nylon 6,1.11,PA6,,,,,,,,15.0,7.1568627450980395,,
Petlon R-Prime,A2-G15-00-BK,Polyamide 66,Nylon 66,1.24,PA66-GF15,,,,,,100.0,,2.5,,,
Petlon Prime,A1-00-00-BK,Polyamide 66,Nylon 66,1.14,PA66-L,,,,,,95.0,,4.5,,,
Petlon Prime,A1-G50-00-NT,Polyamide 66,Nylon 66,1.6,PA66-GF50,,,,,,230.0,,2.0,,,
Petlon Prime,B1-G25-00-NT,Polyamide 6,Nylon 6,1.32,PA6-GF25,,,,,,150.0,,3.5,,,
Petlon Prime,B2-G15-00-BK,Polyamide 6,Nylon 6,1.23,PA6-GF15,,,,,,90.0,,4.5,,,
Petlon Prime,B2-G25-00-BK,Polyamide 6,Nylon 6,1.32,PA6-GF25,,,,,,140.0,,4.5,,,
Beetle,240G BK234,Polyamide 6,Nylon 6,1.45,PA6-GF40,,,9600.0,262.0,11000.0,185.0,,2.5,15.0,,
Beetle,240G NT034,Polyamide 6,Nylon 6,1.45,PA6-GF40,,,9600.0,262.0,11000.0,185.0,,2.5,15.0,,
XecoT™,XN400,"Polyamide, Semi-Aromatic","Nylon, Semi-Aromatic",1.14,PA,84.0,,2500.0,110.0,,,,7.0,,,
XecoT™,XV310A30,"Polyamide, Semi-Aromatic","Nylon, Semi-Aromatic",1.6,PA-FR,150.0,,11500.0,220.0,,,,4.0,,,
UNITIKA Nylon 66,A125AF,Polyamide 66,Nylon 66,1.25,PA66-L,50.0,,1450.0,55.0,1500.0,,10.0,20.0,,,
UNITIKA Nylon 66,A125GF,Polyamide 66,Nylon 66,1.37,PA66-GD30,,,2500.0,65.0,2700.0,55.0,,8.0,,,
UNITIKA Nylon 66,B2040G33,Polyamide 66,Nylon 66,1.39,PA66-GF35,,,9000.0,275.0,10000.0,180.0,,3.0,,120.0,
UNITIKA Nylon 66,BV2120,Polyamide 66,Nylon 66,1.33,PA66-FR,,,3200.0,120.0,3300.0,80.0,,3.0,,115.0,
UNITIKA Nylon 66,BV2120G15,Polyamide 66,Nylon 66,1.5,PA66-GF15-FR,,,4300.0,135.0,5100.0,90.0,,3.0,,101.0,
UNITIKA Nylon 66,BV2120G20,Polyamide 66,Nylon 66,1.55,PA66-GF20-FR,,,5500.0,160.0,6400.0,100.0,,3.0,,101.0,
UNITIKA Nylon 66,BV2120G30,Polyamide 66,Nylon 66,1.65,PA66-GF30-FR,,,11000.0,270.0,12200.0,160.0,,2.0,,114.0,
UNITIKA Nylon 66,E2000CF30,Polyamide 66,Nylon 66,1.21,PA66-CF30,,,13100.0,250.0,14100.0,190.0,,2.0,,108.0,
UNITIKA Nylon 66,E2000MK40,Polyamide 66,Nylon 66,1.49,PA66-MD40,,,7500.0,130.0,7600.0,75.0,,2.0,,120.0,
UNITIKA Nylon 66,EN1012G30,Polyamide 66,Nylon 66,1.44,PA66-GF30-FR,,,8100.0,190.0,9300.0,120.0,,3.0,,,
UNITIKA Nylon 66,EN1012G30,Polyamide 66,Nylon 66,1.44,PA66-GF30-FR,,,11100.0,255.0,11800.0,160.0,,3.0,,,
UNITIKA Nylon 6,A1015LP-20,Polyamide 6,Nylon 6,1.13,PA6,40.0,,900.0,35.0,940.0,,20.0,200.0,,88.0,
UNITIKA Nylon 6,A1025NO,Polyamide 6,Nylon 6,1.34,PA6-FR,,,1500.0,60.0,1800.0,45.0,,4.0,,97.0,
UNITIKA Nylon 6,A1030GFL45,Polyamide 6,Nylon 6,1.5,PA6-GF45,,,13500.0,325.0,14700.0,210.0,,3.0,,122.0,
UNITIKA Nylon 6,A1030GFLTF,Polyamide 6,Nylon 6,1.43,PA6-GF30-L,,,7000.0,235.0,8400.0,145.0,,4.0,,,
UNITIKA Nylon 6,A1030M,Polyamide 6,Nylon 6,1.16,PA6-L,85.0,,2800.0,120.0,2900.0,,4.0,20.0,,,
UNITIKA Nylon 6,A1030R,Polyamide 6,Nylon 6,1.14,PA6,55.0,,1200.0,50.0,1200.0,,25.0,150.0,,85.0,
UNITIKA Nylon 6,A1030R,Polyamide 6,Nylon 6,1.14,PA6,85.0,,2800.0,105.0,2900.0,,4.0,30.0,,120.0,
UNITIKA Nylon 6,A1030TF,Polyamide 6,Nylon 6,1.18,PA6-L,45.0,,800.0,45.0,840.0,,15.0,30.0,,95.0,
UNITIKA Nylon 6,A1030TF,Polyamide 6,Nylon 6,1.18,PA6-L,70.0,,2500.0,90.0,2700.0,,4.0,15.0,,116.0,
UNITIKA Nylon 6,A3030N-3,Polyamide 6,Nylon 6,1.43,PA6-MD30-FR,,,5000.0,125.0,5500.0,75.0,,5.0,,,
UNITIKA Nylon 6,A3130HR-25,Polyamide 6,Nylon 6,1.33,PA6-MD25,,,2200.0,60.0,2700.0,50.0,,5.0,,98.0,
UNITIKA Nylon 6,EX-9215G30,Polyamide 6,Nylon 6,1.32,PA6-GF30,,,7600.0,210.0,8000.0,130.0,,4.0,,,
UNITIKA Nylon 6,M1030E,Polyamide 6,Nylon 6,1.15,PA6,,,3000.0,70.0,3100.0,70.0,,4.0,,,
UNITIKA Nylon 6,N2002G,Polyamide 6,Nylon 6,1.72,PA6,,,9000.0,130.0,,80.0,,3.0,,,
UBESTA,3014U,Polyamide 12,Nylon 12,1.02,PA12,47.0,,1500.0,60.0,,,,50.0,,,
UBESTA,3024GC6,Polyamide 12,Nylon 12,1.24,PA12-GF30,,,5800.0,170.0,,115.0,,7.0,,,
UBESTA,3024NUX,Polyamide 12,Nylon 12,1.02,PA12,46.0,,1600.0,60.0,,,,50.0,,,
UBESTA,3030JI5L,Polyamide 12,Nylon 12,1.01,PA12,26.0,,400.0,20.0,,,,50.0,,,
UBE Nylon,1015GC3,Polyamide 6,Nylon 6,1.25,PA6-GF15,,,5300.0,190.0,5800.0,125.0,,2.8,,,
UBE Nylon,1015GC6,Polyamide 6,Nylon 6,1.36,PA6-GF30,,,9400.0,285.0,9800.0,185.0,,3.5,,,
UBE Nylon,1015GNKF,Polyamide 6,Nylon 6,1.36,PA6-GF30,,,9800.0,290.0,9900.0,190.0,,3.3,,,
UBE Nylon,1030B,Polyamide 6,Nylon 6,1.14,PA6,80.0,,2700.0,110.0,2800.0,,,50.0,,,
TULAMID®,PA-1AP,Polyamide 6,Nylon 6,,PA6-FR,,210.0,3000.0,,,90.0,,4.0,,,
TULAMID®,PA-SV20-AP,Polyamide 6,Nylon 6,1.25,PA6-GF20-FR,,210.0,,,,110.0,,3.0,,,
TULAMID®,PA-SV25,Polyamide 6,Nylon 6,1.28,PA6-GF25,,210.0,,,,,,,,,
TULAMID®,PA-SV30,Polyamide 6,Nylon 6,1.32,PA6-GF30,,210.0,7200.0,,,200.0,,3.0,,,
TYLON®,1413L,Polyamide 66,Nylon 66,1.22,PA66-GF15-L,,,4140.0,165.0,,,,4.0,4.705882352941177,121.0,
TYLON®,235,Polyamide 6,Nylon 6,1.13,PA6,,,2760.0,110.0,,,,80.0,5.784313725490197,115.0,
TYLON®,235L,Polyamide 6,Nylon 6,1.13,PA6-L,,,2760.0,110.0,,,,80.0,5.784313725490197,115.0,
TYLON®,238,Polyamide 6,Nylon 6,1.08,PA6-I,,,2140.0,75.8,,,,150.0,16.666666666666668,105.0,
TYLON®,2433HL,Polyamide 6,Nylon 6,1.39,PA6-GF35-L,,,8270.0,262.0,,,,3.0,10.784313725490197,125.0,
TYLON®,835L,Polyamide 66,Nylon 66,1.08,PA66-L,,,1790.0,82.7,,,,60.0,7.352941176470589,111.0,
Latishield,66-08A G/25-V0KB1,Polyamide 66,Nylon 66,1.44,PA66-(GF+Me)25,,,,,8270.0,120.0,,2.5,,,
Latiohm,63-08 PD02 G/25,Polyamide 6,Nylon 6,1.26,PA6-I-GF25,,,,,6070.0,64.8,,2.5,,,
Latiohm,66-05 PD01 G/20,Polyamide 66,Nylon 66,1.33,PA66-GF20,,,,,11000.0,175.0,,2.8,,,
Latiohm,66-06 PD03 G/20,Polyamide 66,Nylon 66,1.34,PA66-GF20,,,,,12000.0,180.0,,2.5,,,
Latimass,82-02 D030,Polyamide 12,Nylon 12,3.3,PA12-X,,,,,10000.0,24.8,,0.6,,,
Latilub,66-02S,Polyamide 66,Nylon 66,1.13,PA66-L,,,,,3030.0,70.3,5.0,30.0,,,
Latilub,66-10T K/10,Polyamide 66,Nylon 66,1.23,PA66-CF10-L,,,,,9100.0,145.0,,2.8,,,
Latilub,66-20ST,Polyamide 66,Nylon 66,1.26,PA66-L,,,,,2830.0,75.2,2.0,5.0,,,
Laticonther,83 CP/80,Polyamide 12,Nylon 12,2.96,PA12-I-X80,,,,,3720.0,40.0,,1.4,,,
Laticonther,83 CP/85,Polyamide 12,Nylon 12,3.0,PA12-I-X,,,,,965.0,15.2,,5.0,,,
Latiblend,5262,Polyamide 6 + PP,Nylon 6+PP,0.94,(PA+PP),22.1,,,,758.0,20.0,6.0,150.0,,,
Latamid,12 H2 K/30,Polyamide 12,Nylon 12,1.17,PA12-CF30,,,,,15800.0,140.0,,3.0,,,
Latamid,6 H2 G/50,Polyamide 6,Nylon 6,1.56,PA6-GF50,,,,,15500.0,215.0,,2.5,,,
Latamid,66 H2 G/25-V0KB1,Polyamide 66,Nylon 66,1.32,PA66-GF25,84.8,,,,8410.0,145.0,4.5,3.1,,,
Latamid,66 H2 G/30,Polyamide 66,Nylon 66,1.36,PA66-GF30,,,,,9380.0,185.0,,3.2,,,
Latamid,66 H2 G/35-V0KB3,Polyamide 66,Nylon 66,1.45,PA66-GF35,,,,,9790.0,145.0,,2.2,,,
Latamid,66 H2 G/50,Polyamide 66,Nylon 66,1.56,PA66-GF50,,,,,17000.0,215.0,,3.0,,,
Latamid,66 MDT03-01,Polyamide 66,Nylon 66,1.28,PA66-X,60.0,,,,2830.0,60.0,12.0,18.0,,,
Latamid,SP1 G/50,Polyamide 610,Nylon 610,1.49,PA610-GF50,,,,,14000.0,215.0,,2.5,,,
Kelon® B,FR H CET/05-V2HF,Polyamide 6,Nylon 6,1.18,PA6-MD5-FR,75.2,,,,3590.0,70.3,3.2,5.0,,,
Kelon® B,FR H2 CEG/500-V0CT3,Polyamide 6,Nylon 6,1.73,PA6-(GF+MD)-FR,,,,,10500.0,84.8,,1.5,,,
Kelon® B,H CET/30,Polyamide 6,Nylon 6,1.38,PA6-MD30,,,,,6480.0,70.3,,2.5,,,
Kelon® A,H CEG/40,Polyamide 66,Nylon 66,1.49,PA66-(GF+MD)40,,,,,6620.0,89.6,,2.9,,,
LUVOTECH®,1-9547,Polyamide 66,Nylon 66,1.29,PA66-GF-L,,,7930.0,260.0,10000.0,,,3.0,7.745098039215687,,
LUVOCOM®,1/CF/20/HS,Polyamide 66,Nylon 66,1.23,PA66-CF20,,,12000.0,315.0,14000.0,,3.0,,,,
LUVOCOM®,1-1111,Polyamide 66,Nylon 66,1.26,PA66-CF-L,,,12000.0,295.0,14000.0,,2.7,,,,
LUVOCOM®,19-7276,Polyamide 46,Nylon 46,1.42,PA46-CF-L,,,20000.0,340.0,24000.0,,1.5,,,,
LUVOCOM®,3-7088-2,Polyamide 6,Nylon 6,1.28,PA6-(CF+GF),,,10000.0,195.0,12000.0,,2.0,,,,
LUVOCOM®,3F PAHT CF 9743 BK,"Polyamide, Unspecified","Nylon, Unspecified",1.32,PA-CF,,,,,24000.0,,1.5,,,,
Lumiloy®,TX5002,Polyphenylene Ether + PA,PPE+Nylon,1.1,(PPE+PA),56.9,,2110.0,85.0,2370.0,50.0,17.0,65.0,10.0,120.0,
Lumid®,EG2308BW,Polyamide 66,Nylon 66,1.37,PA66-GF30,,260.0,7250.0,285.0,11300.0,185.0,,3.0,12.0,122.0,
Lumid®,GN2251BF,Polyamide 66,Nylon 66,1.38,PA66-GF25,,260.0,7850.0,200.0,8800.0,136.0,,3.0,9.3,114.0,
Lumid®,GP1000B(W),Polyamide 66,Nylon 66,1.13,PA66,74.5,260.0,2250.0,105.0,2850.0,,,50.0,5.8,120.0,
Lumid®,GP2101BF,Polyamide 66,Nylon 66,1.45,PA66-GF10-FR,,260.0,4710.0,145.0,6400.0,100.0,,2.5,4.9,120.0,
Lumid®,GP2130AE,Polyamide 6,Nylon 6,1.21,PA6-GF15,103.0,220.0,4410.0,150.0,6250.0,,,5.0,4.9,120.0,
Lumid®,GP2151BF,Polyamide 66,Nylon 66,1.5,PA66-GF15-FR,,,6180.0,165.0,7900.0,115.0,,2.0,5.3,116.0,
Lumid®,GP2200A,Polyamide 6,Nylon 6,1.3,PA6-GF20,,220.0,5940.0,222.0,8400.0,144.0,,3.5,9.1,121.0,
Lumid®,GP2250A,Polyamide 6,Nylon 6,1.32,PA6-GF25,,220.0,6280.0,220.0,7600.0,160.0,,3.0,7.8,121.0,
Lumid®,GP2350A(W),Polyamide 6,Nylon 6,1.39,PA6-GF35,,,9500.0,285.0,,185.0,,3.2,14.0,121.0,
Lumid®,HI2302BW,Polyamide 66,Nylon 66,1.32,PA66-GF30,,258.0,6950.0,263.0,10100.0,165.0,,3.0,21.0,115.0,
Lumid®,HI2332AWHS,Polyamide 6,Nylon 6,1.34,PA6-GF35,,218.0,7350.0,242.0,9900.0,153.0,,3.0,27.0,115.0,
Lumid®,HM2604A(W),Polyamide 6,Nylon 6,1.69,PA6-GF60,,,15700.0,304.0,,206.0,,2.0,15.686274509803923,130.0,
Lumid®,TX5000B,Polyphenylene Ether + PS + PA,PPE+PS+Nylon,1.08,(PPE+PS+PA),58.0,,2100.0,85.0,,62.8,,60.0,19.607843137254903,,
Lucon®,TX5007,Polyphenylene Ether + PA,PPE+Nylon,1.09,(PPE+PA),57.0,,2200.0,85.0,2300.0,,5.0,35.0,,,
Durethan®,AKV15FN00 000000,Polyamide 66,Nylon 66,1.28,PA66-GF10-FR,49.07689409473159,262.0,3300.0,100.0,3700.0,55.0,2.388799999999991,7.1,10.0,,
Durethan®,AKV15FN00 000000,Polyamide 66,Nylon 66,1.28,PA66-GF10-FR,,262.0,6200.0,150.0,6400.0,90.0,,3.1,10.0,,
Durethan®,AKV15H2.0 901510,Polyamide 66,Nylon 66,1.24,PA66-GF15,67.54743624630451,263.0,3200.0,110.0,3800.0,75.0,3.1735999999999986,18.0,10.0,,
Durethan®,AKV15H3.0 000000,Polyamide 66,Nylon 66,1.24,PA66-GF15,67.54743624630451,263.0,3200.0,125.0,3300.0,75.0,3.1735999999999986,18.0,10.0,,
Durethan®,AKV25FN04 000000,Polyamide 66,Nylon 66,1.38,PA66-GF25-FR,120.2713136991154,260.0,8900.0,200.0,9300.0,120.0,2.3602399999999912,3.3,10.0,,
Durethan®,AKV30 000000,Polyamide 66,Nylon 66,1.36,PA66-GF30,,263.0,8400.0,290.0,10600.0,185.0,,3.0,,,
Durethan®,AKV30GITH2.0 900116,Polyamide 66,Nylon 66,1.37,PA66-GF30,124.4863421524987,260.0,6000.0,180.0,6600.0,120.0,2.6937999999999906,6.0,15.0,,
Durethan®,AKV30H2.0 901510,Polyamide 66,Nylon 66,1.36,PA66-GF30,104.97153540509848,263.0,5700.0,180.0,6000.0,110.0,2.872500000000011,6.0,15.0,,
Durethan®,AKV30XTS2 901510,Polyamide 66,Nylon 66,1.38,PA66-GF30,108.60128507274382,260.0,6500.0,195.0,6500.0,120.0,2.8461999999999987,7.5,12.0,,
Durethan®,AKV320ZH2.0 900116,Polyamide 66,Nylon 66,1.25,PA66-I-GF20,115.12559722248236,259.0,5400.0,190.0,6400.0,120.0,2.616799999999997,4.9,15.0,,
Durethan®,AKV35CXH2.0 900876,Polyamide 66,Nylon 66,1.41,PA66-GF35,,260.0,6800.0,200.0,7000.0,120.0,,5.5,15.0,,
Durethan®,AKV35HRH2.0 901510,Polyamide 66,Nylon 66,1.41,PA66-GF35,,262.0,10700.0,305.0,11500.0,195.0,,3.1,10.0,,
Durethan®,AKV40H3.0 000000,Polyamide 66,Nylon 66,1.46,PA66-GF40,,262.0,11700.0,330.0,13000.0,220.0,,3.0,17.0,,
Durethan®,AKV50 000000,Polyamide 66,Nylon 66,1.57,PA66-GF50,,263.0,14000.0,370.0,15700.0,220.0,,2.5,14.0,,
Durethan®,AKV50H2.0 901510,Polyamide 66,Nylon 66,1.57,PA66-GF50,142.34413272110137,261.0,10000.0,250.0,10200.0,160.0,2.4062999999999946,4.0,20.0,,
Durethan®,AKV50H2.0 901510,Polyamide 66,Nylon 66,1.57,PA66-GF50,,261.0,14700.0,360.0,16000.0,230.0,,2.6,15.0,,
Durethan®,AM430H2.0 901510,Polyamide 66,Nylon 66,1.39,PA66-MD30,,262.0,2100.0,60.0,2000.0,40.0,,50.0,10.0,,
Durethan®,B30S 000000,Polyamide 6,Nylon 6,1.14,PA6,80.0,222.0,2900.0,110.0,3000.0,,4.0,,10.0,,
Durethan®,B30SFN30 000000,Polyamide 6,Nylon 6,1.16,PA6-FR,40.0,222.0,1200.0,45.0,1200.0,,20.0,,,,
Durethan®,B30SFN40 000000,Polyamide 6,Nylon 6,1.14,PA6-FR,90.0,222.0,3000.0,120.0,3400.0,,4.0,,10.0,,
Durethan®,B31SK 000000,Polyamide 6,Nylon 6,1.14,PA6,85.0,222.0,3000.0,120.0,3500.0,,4.0,,10.0,,
Durethan®,B35F 000000,Polyamide 6,Nylon 6,1.14,PA6,35.0,222.0,700.0,,800.0,,25.0,,50.0,,
Durethan®,B35FKA 000000,Polyamide 6,Nylon 6,1.14,PA6,75.0,222.0,,,2800.0,,4.0,,,,
Durethan®,B38FKA 000000,Polyamide 6,Nylon 6,1.14,PA6,35.0,222.0,,,800.0,,25.0,,,,
Durethan®,B40F 000000,Polyamide 6,Nylon 6,1.14,PA6,75.0,222.0,2600.0,,2800.0,,4.0,,,,
Durethan®,B40FA 000000,Polyamide 6,Nylon 6,1.14,PA6,35.0,222.0,700.0,,800.0,,25.0,,,,
Durethan®,BCF30XH2.0 901510,Polyamide 6,Nylon 6,1.33,PA6-(CF+GF)30,100.6233029495802,220.0,6800.0,160.0,6700.0,100.0,2.788999999999997,5.0,,,
Durethan®,BG30FN05 000000,Polyamide 6,Nylon 6,1.41,PA6-GF30-FR,,222.0,2000.0,45.0,2100.0,,,,10.0,,
Durethan®,BG30FN05 000000,Polyamide 6,Nylon 6,1.41,PA6-GF30-FR,,222.0,5200.0,120.0,5400.0,75.0,,2.2,10.0,,
Durethan®,BG30XH3.0LT 904040,Polyamide 6,Nylon 6,1.36,PA6-(GF+GB)30,,222.0,2800.0,100.0,3100.0,65.0,,10.0,,,
Durethan®,BG30XH3.0XF 000000,Polyamide 6,Nylon 6,1.32,PA6-(GF+GB)30,,220.0,5000.0,140.0,5200.0,85.0,,3.2,10.0,,
Durethan®,BG30XW1 000000,Polyamide 6,Nylon 6,1.36,PA6-(GF+GB)30,,222.0,2800.0,100.0,3200.0,65.0,,10.0,10.0,,
Durethan®,BKV130 000000,Polyamide 6,Nylon 6,1.36,PA6-I-GF30,83.47364939678333,213.0,4800.0,145.0,5200.0,100.0,3.1080999999999914,7.0,25.0,,
Durethan®,BKV130H2.0 901510 DUS008,Polyamide 6,Nylon 6,1.36,PA6-I-GF30,,221.0,8600.0,250.0,9300.0,160.0,,4.0,15.0,,
Durethan®,BKV130H3.0 000000,Polyamide 6,Nylon 6,1.36,PA6-I-GF30,,212.0,4800.0,130.0,5000.0,90.0,,7.0,25.0,,
Durethan®,BKV130H3.0 000000 DUS008,Polyamide 6,Nylon 6,1.37,PA6-I-GF30,,222.0,4800.0,145.0,5200.0,100.0,,7.0,,,
Durethan®,BKV130W1 000000 DUS008,Polyamide 6,Nylon 6,1.36,PA6-I-GF30,,220.0,8000.0,255.0,9000.0,160.0,,4.0,15.0,,
Durethan®,BKV135 000000,Polyamide 6,Nylon 6,1.41,PA6-I-GF35,,213.0,5500.0,170.0,6000.0,110.0,,7.0,28.0,,
Durethan®,BKV140 000000,Polyamide 6,Nylon 6,1.46,PA6-I-GF40,,213.0,10400.0,295.0,11500.0,180.0,,3.0,20.0,,
Durethan®,BKV140H2.0 900051,Polyamide 6,Nylon 6,1.46,PA6-I-GF40,,213.0,10400.0,280.0,11500.0,180.0,,3.0,15.0,,
Durethan®,BKV15 000000 DUS037,Polyamide 6,Nylon 6,1.23,PA6-GF15,,213.0,3100.0,120.0,3000.0,75.0,,12.0,,,
Durethan®,BKV15H2.0 901510,Polyamide 6,Nylon 6,1.23,PA6-GF15,54.4358779278102,213.0,2500.0,90.0,3200.0,60.0,3.0942000000000025,15.0,,,
Durethan®,BKV15H2.0 901510 DUS008,Polyamide 6,Nylon 6,1.23,PA6-GF15,57.399156538556156,220.0,2800.0,100.0,3100.0,59.0,3.121799999999997,12.0,10.0,,
Durethan®,BKV15W1 000000 DUS037,Polyamide 6,Nylon 6,1.23,PA6-GF15,,213.0,3100.0,120.0,3000.0,75.0,,12.0,,,
Durethan®,BKV20FN01 000000,Polyamide 6,Nylon 6,1.34,PA6-GF20-FR,,222.0,7200.0,170.0,7960.0,105.0,,3.0,10.0,,
Durethan®,BKV20FN27 000000,Polyamide 6,Nylon 6,1.3,PA6-GF20-FR,75.64196797415852,222.0,5000.0,140.0,5100.0,80.0,2.273299999999989,3.5,10.0,,
Durethan®,BKV20GW1 901317,Polyamide 6,Nylon 6,1.28,PA6-GF20,,222.0,6400.0,212.0,7600.0,150.0,,3.0,10.0,,
Durethan®,BKV215H2.0 900051 DUS035,Polyamide 6,Nylon 6,1.17,PA6-I-GF15,,214.0,,,4300.0,85.0,,4.5,,,
Durethan®,BKV230H2.0 901510,Polyamide 6,Nylon 6,1.32,PA6-I-GF30,,213.0,4100.0,115.0,4400.0,80.0,,8.0,35.0,,
Durethan®,BKV240H2.0XCP 901510,Polyamide 6,Nylon 6,1.41,PA6-I-GF40,147.4450367999567,220.0,10100.0,255.0,11000.0,160.0,2.0154999999999923,5.5,28.0,,
Durethan®,BKV25FN04 000000,Polyamide 6,Nylon 6,1.38,PA6-GF25-FR,,220.0,9400.0,200.0,9800.0,125.0,,3.4,10.0,,
Durethan®,BKV25H2.0LT 904040,Polyamide 6,Nylon 6,1.32,PA6-GF25,,222.0,7200.0,250.0,8400.0,160.0,,3.0,,,
Durethan®,BKV25H3.0 000000,Polyamide 6,Nylon 6,1.32,PA6-GF25,,220.0,4400.0,150.0,5300.0,95.0,,6.0,10.0,,
Durethan®,BKV30FN04 000000,Polyamide 6,Nylon 6,1.42,PA6-GF30-FR,73.87886602914122,220.0,6600.0,158.0,6700.0,90.0,2.0208000000000004,6.0,13.0,,
Durethan®,BKV30GW1 901317,Polyamide 6,Nylon 6,1.37,PA6-GF30,,219.0,8700.0,270.0,9900.0,180.0,,2.7,10.0,,
Durethan®,BKV30H3.0 000000,Polyamide 6,Nylon 6,1.36,PA6-GF30,89.03007987441615,222.0,5100.0,170.0,6100.0,105.0,2.8980000000000006,6.0,20.0,,
Durethan®,BKV30PH2.0 901510,Polyamide 6,Nylon 6,1.36,PA6-GF30,92.48652290154686,220.0,5600.0,165.0,5800.0,100.0,3.087799999999996,9.0,20.0,,
Durethan®,BKV30W1 000000,Polyamide 6,Nylon 6,1.36,PA6-GF30,,222.0,8600.0,280.0,9800.0,180.0,,3.0,15.0,,
Durethan®,BKV35H2.0 900116 SR1,Polyamide 6,Nylon 6,1.41,PA6-GF35,,222.0,5900.0,180.0,6800.0,110.0,,5.0,,,
Durethan®,BKV35H2.0 900116 SR1,Polyamide 6,Nylon 6,1.41,PA6-GF35,,222.0,9400.0,300.0,10700.0,180.0,,3.0,,,
Durethan®,BKV35PH2.0 901510,Polyamide 6,Nylon 6,1.41,PA6-GF35,101.49953535093152,220.0,6500.0,185.0,6800.0,115.0,2.9925999999999897,8.0,20.0,,
Durethan®,BKV40H2.0EF 900116,Polyamide 6,Nylon 6,1.45,PA6-GF40,112.53853184852707,220.0,6800.0,190.0,7200.0,110.0,2.7679999999999927,5.0,23.0,,
Durethan®,BKV40H3.0 000000,Polyamide 6,Nylon 6,1.46,PA6-GF40,,222.0,7300.0,205.0,7800.0,130.0,,5.0,24.0,,
Durethan®,BKV40PH2.0 901510,Polyamide 6,Nylon 6,1.46,PA6-GF40,107.82831997675817,220.0,7600.0,200.0,8000.0,125.0,2.7530000000000054,7.5,25.0,,
Durethan®,BKV45FN04 000000,Polyamide 6,Nylon 6,1.57,PA6-GF45-FR,98.05447789829903,220.0,10600.0,180.0,10300.0,115.0,1.7179999999999973,4.4,13.0,,
Durethan®,BKV50PH2.0 901510,Polyamide 6,Nylon 6,1.57,PA6-GF50,,220.0,15100.0,360.0,16300.0,220.0,,3.0,20.0,,
Durethan®,BM240 000000,Polyamide 6,Nylon 6,1.46,PA6-MD40,,222.0,5500.0,150.0,5800.0,85.0,,10.0,,,
Durethan®,BM240H2.0 901510,Polyamide 6,Nylon 6,1.46,PA6-MD40,33.72088905501723,222.0,2100.0,60.0,2200.0,50.0,3.496100000000002,40.0,,,
Durethan®,BM240H3.0 000000,Polyamide 6,Nylon 6,1.44,PA6-MD40,,222.0,5500.0,140.0,5700.0,85.0,,5.5,10.0,,
Durethan®,BM40XH2.0 901510 DUS009,Polyamide 6,Nylon 6,1.48,PA6-(GF+MD)40,,220.0,8000.0,190.0,8000.0,115.0,,2.6,10.0,,
Durethan®,BM40XH2.0EF 900116,Polyamide 6,Nylon 6,1.45,PA6-(GF+MD)40,,220.0,4250.0,125.0,4800.0,70.0,,9.0,10.0,,
Durethan®,C38FA 000000,Polyamide 6,Nylon 6,1.13,PA6,,212.0,,,,,,,,,
Durethan®,C38FKS 000000,Polyamide 6,Nylon 6,1.13,PA6,,212.0,,,,,,,,,
Durethan®,C38FKS 000000,Polyamide 6,Nylon 6,1.13,PA6,,212.0,,,,,,,,,
Durethan®,DP2325H3.0 000000,Polyamide 66,Nylon 66,1.08,PA66-I,50.0,263.0,1800.0,70.0,1850.0,,30.0,,85.0,,
Durethan®,DP2801 000000,Polyamide 66,Nylon 66,1.14,PA66-FR,55.0,265.0,1300.0,49.0,1400.0,,20.0,,10.0,,
Durethan®,DPAKV30HREF 901510,Polyamide 66,Nylon 66,1.32,PA66-GF30,150.85701740978854,263.0,8100.0,240.0,8200.0,150.0,2.5527999999999995,3.6,10.0,,
Durethan®,DPBKV60H2.0EF 900116,Polyamide 6,Nylon 6,1.72,PA6-GF60,128.04878310384322,221.0,13100.0,245.0,13100.0,150.0,1.9371999999999945,3.1,20.0,,
Durethan®,ECOBKV20FN20 000000,Polyamide 6,Nylon 6,1.31,PA6-GF20-FR,,222.0,6100.0,170.0,6100.0,100.0,,3.0,10.0,,
Durethan®,T40 000000,Polyamide 6I,Nylon 6I,1.18,PA6I,110.0,,3000.0,150.0,3300.0,,6.0,,,,
Durethan®,T40ZS 000000,Polyamide 6I,Nylon 6I,1.18,PA6I,103.52439552422427,,3000.0,150.0,3300.0,,4.800000000000004,,,,
Durethan®,ECOBKV40H2.0 901510,Polyamide 6,Nylon 6,1.46,PA6-GF40,,222.0,11200.0,310.0,12700.0,195.0,,3.0,18.0,,
Durethan®,ECOBKV50H2.0EF 900116,Polyamide 6,Nylon 6,1.57,PA6-GF50,,222.0,15000.0,340.0,16200.0,215.0,,2.7,17.0,,
KPOL-NYLON,K-NY6/40CF,Polyamide 66/6 Copolymer,Nylon 66/6,1.12,PA66/6,,202.0,,,,,,,,,
KPOL-NYLON,K-NY6/40CF2,Polyamide 66/6 Copolymer,Nylon 66/6,1.15,PA66/6,,190.0,,,,,,,,,
SOLLAMID,A 2700 - A 2710,Polyamide 66,Nylon 66,1.14,PA66,,250.0,1300.0,50.0,1500.0,,,250.0,,103.0,
SOLLAMID,A 2700 - A 2730 FV 10,Polyamide 66,Nylon 66,1.19,PA66-GF10,,250.0,4500.0,160.0,5500.0,,,6.0,,122.0,
SOLLAMID,A 2700 - A 2730 FV 25,Polyamide 66,Nylon 66,1.32,PA66-GF25,,250.0,4000.0,120.0,6000.0,,,5.5,,110.0,
SOLLAMID,A 2700 - A 2730 FV 30,Polyamide 66,Nylon 66,1.36,PA66-GF30,,250.0,8000.0,255.0,9300.0,,,3.0,,122.0,
SOLLAMID,A 2700 - A 2730 FV 50,Polyamide 66,Nylon 66,1.56,PA66-GF50,,250.0,13000.0,335.0,13500.0,,,2.0,,125.0,
SOLLAMID,B 2700 FV 30,Polyamide 6,Nylon 6,1.35,PA6-GF30,,214.0,8000.0,240.0,8000.0,,,3.0,,122.0,
GERMAMID,6 GF 10 H,Polyamide 6,Nylon 6,1.2,PA6-GF10,110.0,218.0,,,5800.0,,,3.0,,,
GERMAMID,6 GF 20,Polyamide 6,Nylon 6,1.26,PA6-GF20,125.0,218.0,,,6400.0,,,3.0,,,
GERMAMID,6 HX,Polyamide 6,Nylon 6,1.13,PA6,85.0,218.0,,,3400.0,,,30.0,,,
GERMAMID,6 HZ 4,Polyamide 6,Nylon 6,1.1,PA6,55.0,218.0,,,2400.0,,,50.0,,,
GERMAMID,6.6 GF 25 V0,Polyamide 66,Nylon 66,1.33,PA66-GF25,140.0,255.0,,,8000.0,,,2.5,,,
GERMAMID,6.6 GF 30,Polyamide 66,Nylon 66,1.36,PA66-GF30,180.0,255.0,,250.0,10000.0,,,3.0,,,
GERMAMID,6.6 GF 30 MO,Polyamide 66,Nylon 66,1.36,PA66-GF30-L,190.0,255.0,,270.0,10000.0,,,2.0,,,
GERMAMID,6.6 KF 20,Polyamide 66,Nylon 66,1.22,PA66-CF20,240.0,255.0,,330.0,16000.0,,,3.0,,,
GERMAMID,B 6 GF 30 SCHWARZ,Polyamide 6,Nylon 6,1.35,PA6-GF30,165.0,218.0,,,8500.0,,,2.5,,,
Genestar™,G1301A,Polyamide 9T,PA9T,1.34,PA9T-GF30,,300.0,8200.0,250.0,9000.0,,,3.0,,,
Genestar™,G1350H,Polyamide 9T,PA9T,1.37,PA9T-GF35,,,10200.0,238.0,,,,1.8,,,
Genestar™,GR2300,Polyamide 9T,PA9T,1.57,PA9T-GF30-FR,,,10800.0,239.0,,,,2.0,,,
Genestar™,N1001A,Polyamide 9T,PA9T,1.11,PA9T,,300.0,2300.0,105.0,,,,12.0,,,
Genestar™,N1006A,Polyamide 9T,PA9T,1.06,PA9T,51.64265463633214,300.0,1500.0,70.0,1712.005245,,3.118160064964437,20.0,,,
Genestar™,N1006D,Polyamide 9T,PA9T,1.06,PA9T,,264.0,1400.0,60.0,,,,40.0,,,
Genestar™,R270D,Polyamide 9T,PA9T,1.68,PA9T-GF15,,,6200.0,102.0,,,,0.8,1.9,,
Genestar™,TA105,Polyamide 9T,PA9T,1.61,PA9T,,,4300.0,107.0,,,,1.6,2.0,,
NYLAFORCE® dynamic,A 60,Polyamide 66,Nylon 66,1.7,PA66-GF50,,,,,16500.0,,,3.5,,,
NYLAFORCE®,A 50 TS13,Polyamide 66,Nylon 66,1.54,PA66-GF50,,,,,16000.0,,,2.5,,,
NYLAFORCE®,A 60,Polyamide 66,Nylon 66,1.7,PA66-GF60,,,,,16000.0,,,3.5,,,
NYLAFORCE®,B 50 Z SCHWARZ,Polyamide 6,Nylon 6,1.56,PA6-GF50,,,,,11500.0,,,5.0,,,
NYLAFORCE®,B 70,Polyamide 6,Nylon 6,1.85,PA6-GF70,,,,,25000.0,,,2.5,,,
AQUAFORCE®,PA66 G30-01 SCHWARZ,Polyamide 66,Nylon 66,1.36,PA66-GF30,,,,,5400.0,,,6.5,,,
AQUAFORCE®,PA66 G50-01 SCHWARZ,Polyamide 66,Nylon 66,1.57,PA66-GF50,,,,,9000.0,,,4.5,,,
ALAMID®,6 GF 25 HV SCHWARZ-9957,Polyamide 6,Nylon 6,1.32,PA6-GF25,,221.0,,,8000.0,,,3.5,,,
ALAMID®,6 GF 30 PU D SCHWARZ-17018,Polyamide 6,Nylon 6,1.53,PA6-GF30,,,,,11500.0,,,2.3,,,
ALAMID®,6 HV MOD UNGEFARBT-9753,Polyamide 6,Nylon 6,1.13,PA6,82.0,,,,3100.0,,,5.0,,,
ALAMID®,6.6 PTFE 30,Polyamide 66,Nylon 66,1.33,PA66-L,,,,,2700.0,,,3.0,,,
INDFLAME®,NH PAG 3001 N V0 GWT,Polyamide 6,Nylon 6,1.36,PA6-GF30-FR,,,,,,91.0,,1.3,5.0,,
ElectriPlast®,EP-SS/66,Polyamide 66,Nylon 66,1.49,PA66-Me,,,5370.0,141.0,5810.0,84.0,,2.8,4.11764705882353,,
Terblend® N,NG-06EF,Acrylonitrile Butadiene Styrene + PA,ABS+Nylon,1.29,(ABS+PA)-GF30,93.0,,5700.0,132.0,7500.0,92.0,,3.7,,,
Volgamid®,F34,Polyamide 6,Nylon 6,1.12,PA6,,215.0,,,,,,,,,
Kinta,FR6615G,Polyamide 66,Nylon 66,1.45,PA66-GF15-FR,,258.0,5500.0,170.0,,,,7.0,,120.0,
4KTEC®,KR47007,Polyamide 6,Nylon 6,1.35,PA6-GF30,170.0,220.0,,,9000.0,,,24.0,15.0,,
4KTEC®,KR47036,Polyamide 66,Nylon 66,1.06,PA66-I,40.0,260.0,,,1200.0,,,,,,
Kingfa,PA66-G30,Polyamide 66,Nylon 66,1.36,PA66-GF30,,,8200.0,270.0,,,,3.0,14.0,,
Kingfa,PA66-G30 HSBK161,Polyamide 66,Nylon 66,1.36,PA66-GF30,,,8800.0,270.0,9500.0,,,3.0,,,
Kingfa,PA66-G33 HSBK008,Polyamide 66,Nylon 66,1.39,PA66-GF35,,,6500.0,200.0,7000.0,,,5.0,,,
Kingfa,PA66-G50 HSBK100,Polyamide 66,Nylon 66,1.56,PA66-GF50,,,11000.0,285.0,13000.0,,,3.5,,,
Kingfa,PA66-G50 HSBK100,Polyamide 66,Nylon 66,1.56,PA66-GF50,,,14000.0,350.0,16000.0,,,2.5,,,
Kingfa,PA66-MG38,Polyamide 66,Nylon 66,1.43,PA66-GF40,,,6800.0,190.0,,,,3.0,4.0,,
Kingfa,PA6-C100,Polyamide 6,Nylon 6,1.13,PA6,,,2400.0,105.0,,,,20.0,4.5,,
Kingfa,PA6-G20,Polyamide 6,Nylon 6,1.28,PA6-GF20,,,6200.0,215.0,,,,3.3,12.0,,
Kingfa,PA6-G25 HSBK110,Polyamide 6,Nylon 6,1.32,PA6-GF25,,,4100.0,150.0,4600.0,,,8.0,,,
Kingfa,PA6-G25 HSBK110,Polyamide 6,Nylon 6,1.32,PA6-GF25,,,7000.0,220.0,8000.0,,,3.5,,,
Kingfa,PA6-G30,Polyamide 6,Nylon 6,1.36,PA6-GF30,,,8200.0,250.0,,,,3.2,16.0,,
Kingfa,PA6-G30 HSBK016,Polyamide 6,Nylon 6,1.36,PA6-GF30,,,5000.0,170.0,6100.0,,,7.0,,,
Kingfa,PA6-G35,Polyamide 6,Nylon 6,1.41,PA6-GF35,,,9200.0,270.0,,,,3.2,18.0,,
Kingfa,PA6-G35 HSBK139,Polyamide 6,Nylon 6,1.41,PA6-GF35,,,6000.0,200.0,7200.0,,,6.5,,,
NylaMax,20GF/BLK,Polyamide 6,Nylon 6,,PA6-GF35,73.8,,4450.0,,800.0,,,,17.647058823529413,,
KOPA®,KN1322V0,Polyamide 6,Nylon 6,1.16,PA6-FR,,,3300.0,120.0,,75.0,,15.0,5.392156862745098,120.0,
KOPA®,KN135G33BLHS,Polyamide 6,Nylon 6,1.38,PA6-GF35,,,8870.0,270.0,,170.0,,,14.705882352941178,120.0,
KOPA®,KN153HB40BL,Polyamide 6,Nylon 6,1.44,PA6-GF40,,220.0,6700.0,165.0,,125.0,,2.0,5.392156862745098,115.0,
KOPA®,KN173HI3R,Polyamide 6,Nylon 6,1.07,PA6,,215.0,1550.0,65.0,,50.0,,180.0,89.2156862745098,110.0,
KOPA®,KN332G30V0,Polyamide 66,Nylon 66,1.6,PA66-GF30-FR,,255.0,9500.0,235.0,,170.0,,2.5,11.764705882352942,120.0,
KOPA®,KN333G15BL,Polyamide 66,Nylon 66,1.24,PA66-GF15,,,5600.0,200.0,,120.0,,,5.392156862745098,120.0,
KOPA®,KN333G30HIBL,Polyamide 66,Nylon 66,1.32,PA66-GF30,,,7450.0,245.0,,165.0,,,14.705882352941178,115.0,
KOPA®,KN333G35HS,Polyamide 66,Nylon 66,1.4,PA66-GF35,,255.0,9000.0,280.0,,200.0,,3.0,14.705882352941178,120.0,
KOPA®,KN333HI5,Polyamide 66,Nylon 66,1.1,PA66,,255.0,2200.0,80.0,,60.0,,50.0,48.03921568627451,110.0,
KOPA®,KN333HI5BL,Polyamide 66,Nylon 66,1.1,PA66,,,2320.0,100.0,,60.0,,30.0,62.74509803921569,110.0,
BGFecomaterials®,KDG1020,Polyamide 66,Nylon 66,1.27,PA66-GF20,,,6000.0,220.0,7000.0,,,3.0,7.0,121.0,
BGFecomaterials®,KDG1035,Polyamide 66,Nylon 66,1.41,PA66-GF35,,,9500.0,280.0,11000.0,,,2.5,,122.0,
BGFecomaterials®,KDG1050,Polyamide 66,Nylon 66,1.58,PA66-GF50,,,14000.0,340.0,16500.0,,,1.5,,122.0,
BGFecomaterials®,KNH1012,Polyamide 6,Nylon 6,1.34,PA6-(GF+GB)30,,,5000.0,170.0,6100.0,,,3.0,4.5,120.0,
Kepamid®,1310GSU,Polyamide 6,Nylon 6,1.15,PA6-I-GF10,,220.0,3300.0,110.0,,,,4.0,,112.0,
Kepamid®,1320GF,Polyamide 6,Nylon 6,1.29,PA6-GF20,,220.0,6500.0,185.0,,,,2.0,,120.0,
Kepamid®,1325GV2,Polyamide 6,Nylon 6,1.52,PA6-GF25-FR,,220.0,8750.0,230.0,9600.0,,,2.9,,120.0,
Kepamid®,1330GF,Polyamide 6,Nylon 6,1.37,PA6-GF30,,220.0,8800.0,265.0,9100.0,,,3.0,,120.0,
Kepamid®,1345GF,Polyamide 6,Nylon 6,1.52,PA6-GF45,,220.0,13700.0,340.0,14200.0,,,2.5,,120.0,
Kepamid®,1350GF,Polyamide 6,Nylon 6,1.57,PA6-GF50,,220.0,15400.0,355.0,16400.0,,,2.8,,120.0,
Kepamid®,2300MR,Polyamide 66,Nylon 66,1.13,PA66,,260.0,2900.0,115.0,2900.0,,,20.0,,120.0,
Kepamid®,2315GF,Polyamide 66,Nylon 66,1.25,PA66-GF15,,260.0,5400.0,205.0,5400.0,,,3.0,,122.0,
Kepamid®,2315GHS,Polyamide 66,Nylon 66,1.2,PA66-I-GF15,,260.0,4400.0,160.0,4600.0,,,4.0,,120.0,
Kepamid®,2333GFH,Polyamide 66,Nylon 66,1.4,PA66-GF35,,260.0,10000.0,290.0,10300.0,,,2.8,,121.0,
Kepamid®,2340GM8,Polyamide 66,Nylon 66,1.48,PA66-(GF+MD)40,,260.0,8800.0,215.0,9800.0,,,2.5,,120.0,
Kepamid®,2340M7,Polyamide 66,Nylon 66,1.49,PA66-MD40,,260.0,8600.0,145.0,7800.0,,,3.0,,113.0,
Kepamid®,2340M8,Polyamide 66,Nylon 66,1.51,PA66-MD40,,260.0,8300.0,170.0,7700.0,,,6.0,,119.0,
Kepamid®,2350GF,Polyamide 66,Nylon 66,1.57,PA66-GF50,,260.0,14800.0,355.0,15000.0,,,3.0,,121.0,
INVISTA™,1NA10,Polyamide 66,Nylon 66,1.14,PA66,83.0,265.0,3300.0,130.0,4000.0,,4.4,25.0,6.2,,
INVISTA™,U2503,Polyamide 66,Nylon 66,1.14,PA66,82.0,265.0,2800.0,116.0,3000.0,,4.5,9.0,3.7,,
INVISTA™,U4503,Polyamide 66,Nylon 66,1.14,PA66,85.0,259.0,2900.0,96.0,3000.0,,4.3,26.0,4.0,,
INVISTA™,U4800,Polyamide 66,Nylon 66,1.14,PA66,82.0,261.0,2900.0,94.0,3100.0,,4.2,40.0,4.7,,
INVISTA™,U4803,Polyamide 66,Nylon 66,1.14,PA66,84.0,263.0,3000.0,98.0,2900.0,,4.5,50.0,5.0,,
Jabil,PA 0600,Polyamide + Polyketone,Nylon+PK,1.26,(PA+PK),,188.0,2330.0,83.0,2660.0,49.0,,4.8,3.1372549019607847,,
Jabil,PA 4000 NATURAL,"Polyamide, Unspecified","Nylon, Unspecified",1.02,PA,21.0,,1020.0,38.0,1790.0,46.0,,34.0,4.705882352941177,,
Jabil,PA 4050 GB NATURAL,"Polyamide, Unspecified","Nylon, Unspecified",1.49,PA,25.0,,2680.0,67.0,3390.0,44.0,,6.0,3.235294117647059,,
Jabil,PA 4535 CF,Polyamide 6,Nylon 6,1.26,PA6,,190.0,5420.0,118.0,10600.0,88.0,,2.9,12.745098039215687,,
ASTAMID™,N-3020X7,Polyamide 12,Nylon 12,1.02,PA12,,,1500.0,59.0,,,,200.0,6.372549019607844,,
Rhelon,F1020H-01,Polyamide 6,Nylon 6,1.26,PA6-(GF+MD),,,5050.0,152.0,,,2.5,2.5,3.6274509803921573,,
Rhelon,F1038 H-01,Polyamide 6,Nylon 6,1.5,PA6-(GF+MD),,,7240.0,186.0,,,2.5,2.5,6.274509803921569,,
Rhelon,F1530H-01,Polyamide 6,Nylon 6,1.37,PA6-(GF+MD)30,,,7930.0,228.0,,,2.5,2.5,4.705882352941177,,
Rhelon,F1725HU-01,Polyamide 6,Nylon 6,1.28,PA6-(GF+MD),,,5520.0,159.0,,,2.5,2.5,4.411764705882353,,
Rhelon,G1030-01,Polyamide 6,Nylon 6,1.36,PA6-GF30,,,7240.0,228.0,,,3.0,3.0,8.92156862745098,,
Rhelon,G1050H-01,Polyamide 6,Nylon 6,1.56,PA6-GF50,,,13800.0,331.0,,,2.0,2.2,12.745098039215687,,
Rhelon,G1515-00,Polyamide 6,Nylon 6,1.25,PA6-GF15,,,3450.0,162.0,,,3.0,3.0,5.196078431372549,,
Rhelon,G1533H-01,Polyamide 6,Nylon 6,1.39,PA6-GF35,,,7930.0,234.0,,,3.0,3.0,8.333333333333334,,
Rhelon,G1833HR-01,Polyamide 6,Nylon 6,1.35,PA6-GF35,,,8960.0,234.0,,,1.9,1.9,7.058823529411765,,
Rhelon,G2033-00,Polyamide 66,Nylon 66,1.38,PA66-GF35,,,9790.0,290.0,,,3.0,3.0,7.843137254901961,,
Rhelon,G2033H-01,Polyamide 66,Nylon 66,1.38,PA66-GF35,,,8620.0,262.0,,,2.4,2.4,9.411764705882353,,
Rhelon,G2043-00,Polyamide 66,Nylon 66,1.52,PA66-GF45,,,10700.0,271.0,,,2.5,2.5,13.725490196078432,,
Rhelon,G2050H-00,Polyamide 66,Nylon 66,1.56,PA66-GF50,,,10500.0,296.0,,,2.0,2.0,10.784313725490197,,
Rhelon,G2513H-01,Polyamide 66,Nylon 66,1.22,PA66-GF15,,,3100.0,159.0,,,2.0,2.0,4.705882352941177,,
Rhelon,G2730H-01,Polyamide 66,Nylon 66,1.36,PA66-GF30,,,6890.0,248.0,,,3.0,3.0,5.784313725490197,,
Rhelon,G2733H-01A,Polyamide 66,Nylon 66,1.38,PA66-GF35,,,7930.0,247.0,,,3.1,3.1,9.705882352941178,,
Rhelon,G2733HR-01,Polyamide 66,Nylon 66,1.38,PA66-GF35,,,7450.0,152.0,,,1.5,1.5,5.196078431372549,,
Rhelon,T2933H-01,Polyamide 66,Nylon 66,1.34,PA66-I-GF35,,,7930.0,221.0,,,3.0,3.0,23.529411764705884,,
Rhelon,X1003W-00,Polyamide 6,Nylon 6,1.15,PA6-L,,,2830.0,103.0,,,5.0,50.0,5.196078431372549,,
RJM,SN501G15,Polyamide 6,Nylon 6,1.22,PA6-GF15,,,4900.0,167.0,,,,4.0,5.784313725490197,,
RJM,SN504,Polyamide 6,Nylon 6,1.08,PA6,,,1470.0,63.7,,,,50.0,86.27450980392157,,
RJM,SN604,Polyamide 66,Nylon 66,1.08,PA66,,,1620.0,62.8,,,,60.0,81.37254901960785,,
SUSTAMID®,12 GF 30 natural,Polyamide 12,Nylon 12,1.25,PA12-GF30,60.0,180.0,,,4000.0,,,10.0,,,86.0
SUSTAMID®,6G black,Polyamide 6,Nylon 6,1.15,PA6,75.0,216.0,,,3400.0,,,45.0,,,83.0
Lamigamid®,1210,Polyamide 12,Nylon 12,1.0,PA12,50.0,175.0,,,1800.0,,,,,,
Lamigamid®,304,Polyamide 6,Nylon 6,1.13,PA6,45.0,205.0,,,1800.0,,,50.0,,,
Lamigamid®,315,Polyamide 6,Nylon 6,1.15,PA6,60.0,215.0,,,3000.0,,,5.0,,,
Lamigamid®,400B,Polyamide 6,Nylon 6,1.11,PA6,45.0,220.0,,,2400.0,,,80.0,,,
Silamid®,CV20,Polyamide 6,Nylon 6,1.21,PA6-CF20,,,10000.0,,16000.0,175.0,,,,,
Silamid®,EF,Polyamide 6,Nylon 6,1.19,PA6-FR,,,2800.0,,3500.0,60.0,,,,,
Silamid®,EN,Polyamide 6,Nylon 6,1.13,PA6,45.0,,800.0,,1000.0,40.0,,,,,
Silamid®,LSV20,Polyamide 6,Nylon 6,1.25,PA6-GF20,,,4600.0,,5700.0,115.0,,,,,
Silamid®,LSV30,Polyamide 6,Nylon 6,1.35,PA6-GF30,,,7000.0,,8000.0,135.0,,,,,
Silamid®,SV15,Polyamide 6,Nylon 6,1.23,PA6-I-GF15,,,4500.0,,6000.0,120.0,,,,,
Silamid®,SV15MF,Polyamide 6,Nylon 6,1.48,PA6-(GF+MD)-FR,,,,,4000.0,70.0,,,,,
Silamid®,SV35,Polyamide 6,Nylon 6,1.4,PA6-GF35,,,8500.0,,11000.0,180.0,,,,,
VLF,80207 A,Polyamide 6,Nylon 6,1.45,PA6-LGF40,,,11700.0,317.0,13100.0,,2.0,,26.47058823529412,,
VLF,80211 A,Polyamide 6,Nylon 6,1.69,PA6-LGF60,,,20700.0,352.0,21400.0,,1.5,,31.372549019607845,,
RTP,200 A FR,Polyamide 6,Nylon 6,1.36,PA6-FR,,,3450.0,110.0,3790.0,,4.0,,4.215686274509804,113.0,
RTP,200 A TFE 13 SI 2,Polyamide 6,Nylon 6,1.21,PA6-L,,,2340.0,86.2,2480.0,,10.0,,6.274509803921569,,
RTP,200 AR 15,Polyamide 66,Nylon 66,1.17,PA66-RF15,,,4140.0,138.0,4140.0,,6.0,,4.215686274509804,,
RTP,200 AR 15 HS,Polyamide 66,Nylon 66,1.17,PA66-RF15,,,4140.0,138.0,4140.0,,6.0,,4.215686274509804,,
RTP,200 AR 15 TFE 15,Polyamide 66,Nylon 66,1.27,PA66-RF15-L,,,3790.0,124.0,3790.0,,5.0,,4.705882352941177,,
RTP,200 AR 5,Polyamide 66,Nylon 66,1.15,PA66-RF5,,,3100.0,124.0,3100.0,,8.0,,4.705882352941177,,
RTP,200 B,Polyamide 610,Nylon 610,1.08,PA610,,,2340.0,87.6,2480.0,,,10.0,5.196078431372549,,
RTP,200 C AR 10 TFE 5,Polyamide 11,Nylon 11,1.1,PA11-RF10-L,,,1590.0,56.9,1860.0,,7.0,,6.764705882352942,,
RTP,200 D AR 10 TFE 15,Polyamide 612,Nylon 612,1.18,PA612-RF10-L,,,2760.0,86.2,3100.0,,5.0,,3.6274509803921573,,
RTP,200 D GB 20 TFE 13 SI 2,Polyamide 612,Nylon 612,1.32,PA612-GB20-L,,,2760.0,82.7,3100.0,,8.0,,4.215686274509804,,
RTP,200 E,"Polyamide, Unspecified","Nylon, Unspecified",1.18,PA,,,3100.0,131.0,2760.0,,10.0,,6.274509803921569,128.0,
RTP,200 F AR 10 TFE 10,Polyamide 12,Nylon 12,1.11,PA12-RF10-L,,,1720.0,62.1,1930.0,,7.0,,7.843137254901961,,
RTP,200 GB 20,Polyamide 66,Nylon 66,1.27,PA66-GB20,,,3790.0,131.0,4140.0,,5.0,,3.6274509803921573,,
RTP,200 GB 20 Z,Polyamide 66,Nylon 66,1.27,PA66-GB20,,,3790.0,131.0,4140.0,,5.0,,3.6274509803921573,,
RTP,200 GB 40 HS,Polyamide 66,Nylon 66,1.44,PA66-GB40,,,4960.0,134.0,5170.0,,3.0,,3.6274509803921573,,
RTP,200 H AR 5 TFE 10,Polyamide 66,Nylon 66,1.16,PA66-RF5-L,,,2070.0,75.8,2410.0,,10.0,,10.784313725490197,,
