Repository: mike-keating-iv/ml-polymer-classification

# Polymer Classification using Machine Learning

## Project Overview

This project develops machine learning models to classify polymer materials into their respective subclasses using mechanical and physical property data. The goal is to automate polymer identification for materials databases and R&D applications.

## Data Source

Data was collected from the Plastics and Elastomers section of [UL Prospector](https://www.ulprospector.com/plastics/en), which is a database containing technical data for over 100,000 materials. Data was queried by polymer symbol (PP, PMMA, etc) and saved to separate CSV files.

File: data/polymers_Nylon.csv (part 11 of 57)
Chemlon®,113 GH,Polyamide 66,Nylon 66,1.22,PA66-GF15,,257.0,3410.0,94.4,4160.0,,,16.0,3.3,,
Chemlon®,113 GX,Polyamide 66,Nylon 66,1.22,PA66-GF15-L,,254.0,4830.0,172.0,,,,2.0,6.274509803921569,,
Chemlon®,125-15 MGH,Polyamide 66,Nylon 66,1.5,PA66-(GF+MD)40,,257.0,5800.0,125.0,8060.0,,,6.3,7.1,,
Chemlon®,128-10 MGH,Polyamide 66,Nylon 66,1.48,PA66-(GF+MD),,256.0,9000.0,200.0,,145.0,,3.0,,,
RTP,200 H MS 2,Polyamide 66,Nylon 66,1.09,PA66-L,,,1930.0,70.7,2070.0,,10.0,,70.58823529411765,,
RTP,200 H TFE 20 SI 2,Polyamide 66,Nylon 66,1.2,PA66-L,,,1720.0,55.2,1720.0,,10.0,,17.647058823529413,,
RTP,200 H TFE 5,Polyamide 66,Nylon 66,1.11,PA66-L,,,1930.0,68.9,1720.0,,10.0,,20.58823529411765,,
RTP,200 HS,Polyamide 66,Nylon 66,1.14,PA66,,,3100.0,114.0,3100.0,,10.0,,5.196078431372549,,
RTP,200 HS MS 2,Polyamide 66,Nylon 66,1.16,PA66-L,,,3650.0,128.0,3790.0,,3.5,,4.705882352941177,118.0,
RTP,200 MS,Polyamide 66,Nylon 66,1.18,PA66-L,,,3450.0,131.0,4140.0,,4.0,,4.215686274509804,118.0,
RTP,200 MS 5,Polyamide 66,Nylon 66,1.18,PA66-L,,,3790.0,128.0,3790.0,,5.0,,4.215686274509804,,
RTP,200 TFE 10 HS,Polyamide 66,Nylon 66,1.2,PA66-L,,,2960.0,114.0,3100.0,,10.0,,5.196078431372549,,
RTP,200 TFE 15,Polyamide 66,Nylon 66,1.23,PA66-L,,,2760.0,103.0,3100.0,,8.0,,5.196078431372549,,
RTP,200 TFE 18 SI 2 HS,Polyamide 66,Nylon 66,1.24,PA66-L,,,2620.0,96.5,2620.0,,10.0,,6.764705882352942,,
RTP,200 TFE 5 HS,Polyamide 66,Nylon 66,1.17,PA66-L,,,2900.0,110.0,3100.0,,10.0,,5.784313725490197,,
RTP,200.5 Z,Polyamide 66,Nylon 66,1.17,PA66-GF5,,,3450.0,124.0,3790.0,,3.0,,5.196078431372549,,
RTP,201 A FR,Polyamide 6,Nylon 6,1.53,PA6-GF10-FR,,,5170.0,138.0,6210.0,,3.0,,7.352941176470589,116.0,
RTP,201 D SI 2,Polyamide 612,Nylon 612,1.13,PA612-GF10-L,,,3790.0,121.0,4140.0,,2.0,,4.705882352941177,,
RTP,201 H FR,Polyamide 66,Nylon 66,1.45,PA66-GF10-FR,,,4140.0,110.0,4480.0,,3.0,,10.784313725490197,,
RTP,201 H UV,Polyamide 66,Nylon 66,1.16,PA66-GF10,,,3450.0,124.0,3450.0,,8.0,,15.686274509803923,,
RTP,201 MS 2 HB,Polyamide 66,Nylon 66,1.22,PA66-GF10-L,,,4830.0,159.0,5170.0,,2.0,,4.215686274509804,,
RTP,201 UV,Polyamide 66,Nylon 66,1.21,PA66-GF10,,,4480.0,152.0,4480.0,,2.0,,3.9215686274509807,,
RTP,201.3 HS,Polyamide 66,Nylon 66,1.22,PA66-GF,,,4830.0,172.0,5170.0,,3.0,,4.215686274509804,,
RTP,202 A HS,Polyamide 6,Nylon 6,1.23,PA6-GF15,,,4830.0,159.0,5520.0,,3.0,,4.705882352941177,,
RTP,202 D,Polyamide 612,Nylon 612,1.16,PA612-GF15,,,4480.0,148.0,5170.0,,2.5,,5.784313725490197,,
RTP,202 FR,Polyamide 66,Nylon 66,1.55,PA66-GF15-FR,,,6210.0,172.0,7580.0,,2.0,,6.764705882352942,115.0,
RTP,202 H,Polyamide 66,Nylon 66,1.2,PA66-GF15,,,4140.0,145.0,4480.0,,5.0,,17.647058823529413,,
RTP,202 TFE 10,Polyamide 66,Nylon 66,1.31,PA66-GF15-L,,,4830.0,172.0,5520.0,,3.5,,6.274509803921569,,
RTP,202 TFE 13 SI 2,Polyamide 66,Nylon 66,1.32,PA66-GF15-L,,,5170.0,179.0,5860.0,,3.0,,6.274509803921569,,
RTP,203,Polyamide 66,Nylon 66,1.28,PA66-GF20,,,6210.0,221.0,6550.0,,2.5,,5.490196078431373,,
RTP,203 A FR UV,Polyamide 6,Nylon 6,1.58,PA6-GF20-FR,,,6210.0,186.0,8960.0,,2.0,,7.843137254901961,118.0,
RTP,203 D HS GB 20 TFE 15,Polyamide 612,Nylon 612,1.53,PA612-(GF+GB)-L,,,7580.0,159.0,7930.0,,2.5,,9.411764705882353,,
RTP,203 D TFE 10,Polyamide 612,Nylon 612,1.27,PA612-GF20-L,,,5520.0,179.0,6210.0,,3.5,,10.784313725490197,,
RTP,203 M 25,Polyamide 66,Nylon 66,1.52,PA66-(GF+MD),,,11700.0,193.0,12400.0,,1.5,,5.196078431372549,,
RTP,203 TFE 15,Polyamide 66,Nylon 66,1.39,PA66-GF20-L,,,6550.0,193.0,6890.0,,3.0,,7.843137254901961,,
RTP,204,Polyamide 66,Nylon 66,1.32,PA66-GF25,,,7930.0,248.0,8620.0,,3.0,,8.333333333333334,,
RTP,204 FR XB,Polyamide 66,Nylon 66,1.41,PA66-GF25-FR,,,7930.0,193.0,7580.0,,2.0,,5.784313725490197,,
RTP,204 G FR HS,Polyamide 46,Nylon 46,1.65,PA46-GF25-FR,,,9310.0,214.0,9310.0,,2.0,,5.784313725490197,120.0,
RTP,204 GB FR,Polyamide 66,Nylon 66,1.61,PA66-GB25-FR,,,4830.0,117.0,4830.0,,2.0,,3.6274509803921573,118.0,
RTP,205 A HI,Polyamide 6,Nylon 6,1.34,PA6-I-GF30,,,7580.0,212.0,8270.0,,4.0,,18.627450980392158,,
RTP,205 A MS 5,Polyamide 6,Nylon 6,1.41,PA6-GF30-L,,,9650.0,241.0,10300.0,,2.5,,9.411764705882353,,
RTP,205 A TFE 15,Polyamide 6,Nylon 6,1.48,PA6-GF30-L,,,8620.0,234.0,10300.0,,3.0,,12.745098039215687,,
RTP,205 D TFE 15,Polyamide 612,Nylon 612,1.42,PA612-GF30-L,,,7930.0,203.0,9310.0,,2.5,,12.745098039215687,,
RTP,205 D TFE 20,Polyamide 612,Nylon 612,1.46,PA612-GF30-L,,,7580.0,193.0,9310.0,,2.5,,9.803921568627452,,
RTP,205 G FR HS,Polyamide 46,Nylon 46,1.68,PA46-GF30-FR,,,11700.0,228.0,11400.0,,2.0,,6.274509803921569,120.0,
RTP,205 H,Polyamide 66,Nylon 66,1.32,PA66-GF30-L,,,6890.0,217.0,7580.0,,3.0,,19.607843137254903,,
RTP,205 TFE 10 A,Polyamide 66,Nylon 66,1.44,PA66-GF30-L,,,8960.0,257.0,9650.0,,2.5,,11.764705882352942,,
RTP,205 TFE 10 SI 2,Polyamide 66,Nylon 66,1.44,PA66-GF30-L,,,8960.0,238.0,9650.0,,3.0,,12.745098039215687,,
RTP,205 TFE 13 A SI 2,Polyamide 66,Nylon 66,1.48,PA66-GF30-L,,,9650.0,238.0,9650.0,,2.0,,10.784313725490197,,
RTP,205 TFE 15 HB,Polyamide 66,Nylon 66,1.5,PA66-GF30-L,,,8960.0,262.0,8960.0,,2.5,,11.764705882352942,117.0,
RTP,205 TFE 15 SI 2,Polyamide 66,Nylon 66,1.49,PA66-GF30-L,,,9310.0,224.0,9650.0,,2.5,,10.784313725490197,,
RTP,205 TFE 15 Z,Polyamide 66,Nylon 66,1.5,PA66-GF30-L,,,8960.0,255.0,8960.0,,2.5,,11.764705882352942,,
RTP,205.3 B,Polyamide 610,Nylon 610,1.33,PA610-GF35,,,7580.0,224.0,10000.0,,3.5,,12.745098039215687,,
RTP,206 A,Polyamide 6,Nylon 6,1.4,PA6-GF35,,,9310.0,252.0,10300.0,,2.5,,11.764705882352942,,
RTP,207 A TFE 10,Polyamide 6,Nylon 6,1.56,PA6-GF40-L,,,12400.0,248.0,12400.0,,2.0,,13.725490196078432,,
RTP,207 A TFE 13 SI 2,Polyamide 6,Nylon 6,1.59,PA6-GF40-L,,,11700.0,228.0,12100.0,,2.0,,12.745098039215687,,
RTP,207 B,Polyamide 610,Nylon 610,1.4,PA610-GF40,,,10000.0,300.0,11000.0,,3.0,,12.745098039215687,,
RTP,207 HS MS 2,Polyamide 66,Nylon 66,1.49,PA66-GF40-L,,,11700.0,290.0,12400.0,,2.5,,9.803921568627452,,
RTP,207.3 D,Polyamide 612,Nylon 612,1.42,PA612-GF45,,,10300.0,245.0,11000.0,,2.0,,12.745098039215687,,
RTP,209 A FR UV,Polyamide 6,Nylon 6,1.8,PA6-GF50-FR,,,17900.0,310.0,18600.0,,2.0,,13.725490196078432,,
RTP,209 MS,Polyamide 66,Nylon 66,1.65,PA66-GF50-L,,,15500.0,303.0,17200.0,,1.5,,10.784313725490197,,
RTP,227 SI 2 Z,Polyamide 66,Nylon 66,1.5,PA66-MD40-L,,,7240.0,121.0,7930.0,,2.0,,3.6274509803921573,,
RTP,281 MS,Polyamide 66,Nylon 66,1.18,PA66-CF10-L,,,7240.0,221.0,8270.0,,2.0,,4.215686274509804,,
RTP,281 TFE 10,Polyamide 66,Nylon 66,1.24,PA66-CF10-L,,,7240.0,221.0,8270.0,,2.0,,5.196078431372549,,
RTP,282 B TFE 15,Polyamide 610,Nylon 610,1.24,PA610-CF15-L,,,8270.0,214.0,11000.0,,3.5,,13.725490196078432,,
RTP,282 F,Polyamide 12,Nylon 12,1.08,PA12-CF15,,,6210.0,138.0,6210.0,,2.5,,6.274509803921569,,
RTP,283 A,Polyamide 6,Nylon 6,1.22,PA6-CF20,,,12400.0,248.0,11700.0,,2.0,,8.333333333333334,,
RTP,283 G HS,Polyamide 46,Nylon 46,1.26,PA46-CF20,,,15200.0,338.0,15900.0,,2.0,,5.784313725490197,,
RTP,283 TFE 15,Polyamide 66,Nylon 66,1.32,PA66-CF20-L,,,12100.0,290.0,15200.0,,2.0,,6.274509803921569,,
RTP,283 TFE 15 SI 2,Polyamide 66,Nylon 66,1.31,PA66-CF20-L,,,13100.0,276.0,14500.0,,2.0,,10.784313725490197,,
RTP,284 C,Polyamide 11,Nylon 11,1.15,PA11-CF25,,,9790.0,236.0,11700.0,,4.5,,20.58823529411765,,
RTP,285 H TFE 15 HS,Polyamide 66,Nylon 66,1.33,PA66-CF30-L,,,13200.0,240.0,20200.0,,1.0,,14.705882352941178,,
RTP,285 TFE 5,Polyamide 66,Nylon 66,1.3,PA66-CF30-L,,,17600.0,331.0,22400.0,,1.5,,10.784313725490197,,
RTP,287 G HS,Polyamide 46,Nylon 46,1.35,PA46-CF40,,,26200.0,427.0,29600.0,,1.4,,7.843137254901961,,
RTP,287 HS,Polyamide 66,Nylon 66,1.32,PA66-CF40,,,24800.0,410.0,28300.0,,1.0,,11.764705882352942,,
RTP,299 A X 106739,Polyamide 6,Nylon 6,5.75,PA6,,,11700.0,62.1,10300.0,,1.0,,4.705882352941177,,
RTP,299 A X 108950 J,Polyamide 6,Nylon 6,11.0,PA6,,,14500.0,58.6,16500.0,,0.4,,5.196078431372549,,
RTP,299 A X 125577,Polyamide 6,Nylon 6,1.45,PA6-GF35-FR,,,10700.0,262.0,11000.0,,2.0,,11.764705882352942,,
RTP,299 A X 150113,Polyamide 6,Nylon 6,1.3,PA6-FR,,,1240.0,41.4,1310.0,,10.0,,15.686274509803923,,
RTP,299 A X 150139,Polyamide 6,Nylon 6,1.36,PA6-LGF30,,,7580.0,241.0,8270.0,,2.0,,23.529411764705884,,
RTP,299 E X 141359 F,"Polyamide, Unspecified","Nylon, Unspecified",1.03,PA,,,1170.0,49.0,1030.0,,10.0,,83.33333333333334,,
RTP,299 F X 125585 H,Polyamide 12,Nylon 12,1.11,PA12-FR,,,2280.0,68.9,2410.0,,10.0,,5.196078431372549,,
RTP,299 H X 146804 B,Polyamide 66,Nylon 66,0.8,PA66-GB,,,3170.0,62.1,3310.0,,1.0,,3.1372549019607847,,
RTP,299 H X 154324,Polyamide 66,Nylon 66,1.18,PA66,,,2620.0,82.7,2620.0,,6.0,,15.686274509803923,,
RTP,299 H X 72279 A NATURAL,Polyamide 66,Nylon 66,1.09,PA66-I,,,1310.0,49.6,1310.0,,10.0,,94.11764705882354,,
RTP,299 X 119106 H,Polyamide 66,Nylon 66,1.43,PA66-GF30-FR,,,9930.0,207.0,10000.0,,3.0,,7.843137254901961,,
RTP,299 X 137151 C,Polyamide 66,Nylon 66,1.98,PA66-FR,,,13800.0,138.0,13800.0,,1.0,,3.9215686274509807,,
RTP,299 X 63548,Polyamide 66,Nylon 66,1.18,PA66-FR,,,3240.0,114.0,3450.0,,10.0,,3.6274509803921573,118.0,
RTP,299 X 87256 C,Polyamide 66,Nylon 66,1.17,PA66-Nano,,,2760.0,103.0,3450.0,,2.0,,2.647058823529412,,
RTP,299 X 90078 SSC-63023,Polyamide 66,Nylon 66,1.21,PA66,,,3100.0,110.0,3450.0,,10.0,,4.215686274509804,,
RTP,299 X 93636 B,Polyamide 66,Nylon 66,1.17,PA66,,,2760.0,107.0,2070.0,,10.0,,6.274509803921569,,
RTP,299 X 96430 A,Polyamide 66,Nylon 66,1.48,PA66-CF-FR,,,21400.0,286.0,22800.0,,1.3,,6.764705882352942,,
RTP,4400,"Polyamide, Unspecified","Nylon, Unspecified",1.19,PA,,,3450.0,138.0,4140.0,,2.0,,3.1372549019607847,,
RTP,4408 HS L,"Polyamide, Unspecified","Nylon, Unspecified",1.56,PA-GF45-L,,,13800.0,324.0,14500.0,,2.0,,11.764705882352942,125.0,
RTP,4481,"Polyamide, Unspecified","Nylon, Unspecified",1.22,PA-CF10,,,7580.0,193.0,9650.0,,1.5,,3.1372549019607847,124.0,
RTP,4499 X 113529 A,"Polyamide, Unspecified","Nylon, Unspecified",1.41,PA-GF-FR,,,11700.0,221.0,12400.0,,1.5,,7.843137254901961,,
RTP,PA6 15 GF 25 M BLK,Polyamide 6,Nylon 6,1.48,PA6-(GF+MD)40,,,7580.0,155.0,7580.0,,2.0,,5.196078431372549,,
RTP,PA6 20 GF BLK,Polyamide 6,Nylon 6,1.27,PA6-GF20,,,6890.0,186.0,6890.0,,3.0,,5.196078431372549,,
RTP,PA6 40 GF BLK,Polyamide 6,Nylon 6,1.47,PA6-GF40,,,11000.0,241.0,11700.0,,2.0,,10.784313725490197,,
RTP,PA6 50 GF BLK,Polyamide 6,Nylon 6,1.56,PA6-GF50,,,15200.0,293.0,16500.0,,1.5,,11.764705882352942,,
RTP,PA6 HI 30 GF BLK,Polyamide 6,Nylon 6,1.34,PA6-I-GF30,,,7580.0,186.0,8270.0,,4.0,,13.725490196078432,,
RTP,PA66 13 GF BLK,Polyamide 66,Nylon 66,1.22,PA66-GF15,,,4830.0,155.0,5520.0,,2.0,,3.431372549019608,,
RTP,PA66 15 GF 25 M BLK,Polyamide 66,Nylon 66,1.48,PA66-(GF+MD)40,,,7580.0,159.0,8270.0,,2.0,,4.215686274509804,,
RTP,PA66 30 GF HB BLK,Polyamide 66,Nylon 66,1.37,PA66-GF30,,,8960.0,241.0,9310.0,,2.5,,7.352941176470589,,
RTP,PA66 33 GF BLK/BLK,Polyamide 66,Nylon 66,1.39,PA66-GF35,,,9650.0,272.0,9650.0,,2.5,,10.784313725490197,,
RTP,PA66 40 M BLK,Polyamide 66,Nylon 66,1.5,PA66-MD40,,,6890.0,103.0,8270.0,,2.0,,2.647058823529412,,
ESD,281,Polyamide 66,Nylon 66,1.18,PA66-CF10,,,6890.0,214.0,8270.0,,2.0,,4.215686274509804,,
ESD,283 A FR,Polyamide 6,Nylon 6,1.5,PA6-CF20-FR,,,16500.0,301.0,18600.0,,1.9,,8.92156862745098,,
ESD,289,Polyamide 66,Nylon 66,1.37,PA66-CF,,,27600.0,365.0,31000.0,,1.2,,8.92156862745098,,
ESD,4485,"Polyamide, Unspecified","Nylon, Unspecified",1.3,PA-CF30,,,20700.0,359.0,23400.0,,1.5,,6.764705882352942,,
ESD,A 205,Polyamide 66,Nylon 66,1.4,PA66-GF30,,,6890.0,124.0,7580.0,,1.0,,5.196078431372549,,
ESD,A 280 FR,Polyamide 66,Nylon 66,1.45,PA66-CF-FR,,,8270.0,200.0,10300.0,,2.0,,6.274509803921569,,
ESD,C 200.5,Polyamide 66,Nylon 66,1.19,PA66-GF5,,,2760.0,89.6,3450.0,,5.0,,10.784313725490197,,
ESD,C 202 F,Polyamide 12,Nylon 12,1.24,PA12-GF15,,,4140.0,121.0,4140.0,,6.5,,7.843137254901961,,
ESD,C 203 H,Polyamide 66,Nylon 66,1.29,PA66-GF20,,,4830.0,152.0,6210.0,,2.0,,9.411764705882353,,
ESD,C 204 H,Polyamide 66,Nylon 66,1.35,PA66-GF25,,,6890.0,124.0,7580.0,,2.0,,8.333333333333334,,
EMI,260.5,Polyamide 66,Nylon 66,1.18,PA66-Me5,,,3100.0,110.0,3450.0,,8.0,,4.215686274509804,,
EMI,261,Polyamide 66,Nylon 66,1.22,PA66-Me10,,,3100.0,110.0,3450.0,,8.0,,4.215686274509804,,
EMI,262,Polyamide 66,Nylon 66,1.26,PA66-Me15,,,3100.0,110.0,3590.0,,8.0,,4.215686274509804,,
Petro Rabigh PA6,S2700,Polyamide 6,Nylon 6,1.12,PA6,82.0,219.0,2650.0,109.0,2650.0,,4.0,32.0,,119.0,
Radipol®,40AM03,Polyamide 66,Nylon 66,1.14,PA66,,260.0,,,,,,,,,
Radipol®,A45H01,Polyamide 66,Nylon 66,1.14,PA66,80.0,260.0,2650.0,110.0,3200.0,,4.4,,,,
Radipol®,C40,Polyamide 6 + PA 66/6,Nylon 6+Nylon 66/6,1.14,(PA6+PA66/6),73.0,246.0,2400.0,100.0,2660.0,,4.2,,,,
Radipol®,DD75,Polyamide 612,Nylon 612,1.07,PA612,61.0,215.0,2300.0,85.0,2300.0,,4.3,,,,
Razamid®,A111U,Polyamide 66,Nylon 66,1.13,PA66-I,50.0,,2300.0,65.0,,,,40.0,1000.0,,
Razamid®,A121TR20-50,Polyamide 66,Nylon 66,1.25,PA66-MD20,105.0,,6800.0,180.0,,,,3.0,4.901960784313726,,
Razamid®,B121 AF50,Polyamide 6,Nylon 6,1.18,PA6-FR,80.0,,3500.0,110.0,,,,20.0,4.901960784313726,,
TORZEN®,G3500HSL BK20,Polyamide 66,Nylon 66,1.41,PA66-GF35,,260.0,11000.0,320.0,12200.0,210.0,,3.1,14.0,,
TORZEN®,T2000HSLF BK20,Polyamide 66,Nylon 66,1.1,PA66-I,65.0,260.0,2420.0,83.0,2390.0,,,,16.0,,
TORZEN®,T2021HSL BK01,Polyamide 66,Nylon 66,1.1,PA66-I,60.0,260.0,2100.0,80.0,2200.0,,,,15.0,,
Radilon®,A CP300K 333 BK,Polyamide 66,Nylon 66,1.35,PA66-MD30,,260.0,,,4200.0,65.0,,12.0,,,
Radilon®,A CP400 333 BK,Polyamide 66,Nylon 66,1.45,PA66-MD40,,260.0,,,3100.0,45.0,,15.0,,,
Radilon®,A ESL128W 333 BK,Polyamide 66,Nylon 66,1.1,PA66-I,45.0,260.0,850.0,40.0,1550.0,,25.0,,,,
Radilon®,A ESL128W 333 BK,Polyamide 66,Nylon 66,1.1,PA66-I,55.0,260.0,2000.0,77.0,2050.0,,6.0,,,,
Radilon®,A HS 164 NT,Polyamide 66,Nylon 66,1.14,PA66-L,50.0,260.0,,,1300.0,,30.0,,,,
Radilon®,A RMA4025W 3733 BK,Polyamide 66,Nylon 66,1.47,PA66-(GF+MD)40,,260.0,,,,,,,,,
Radilon®,A RV150W 100 NT,Polyamide 66,Nylon 66,1.23,PA66-GF15,,260.0,,,,,,,,,
Radilon®,A RV250K 100 NT,Polyamide 66,Nylon 66,1.31,PA66-GF25,,260.0,6900.0,245.0,8000.0,165.0,,4.1,,,
Radilon®,A RV250KB 856 BR,Polyamide 66,Nylon 66,1.32,PA66-GF25,161.17858946277113,260.0,7200.0,250.0,8000.0,170.0,2.751400000000004,3.8,9.7,,
Radilon®,A RV250W 333 BK,Polyamide 66,Nylon 66,1.32,PA66-GF25,100.0,260.0,,,5800.0,100.0,4.7,8.0,,,
Radilon®,A RV300B1W 3733 BK,Polyamide 66,Nylon 66,1.43,PA66-GF30,,260.0,9300.0,260.0,9800.0,175.0,,2.7,7.0,,
Radilon®,A RV300HRG 3900 BK,Polyamide 66,Nylon 66,1.37,PA66-GF30,,260.0,9300.0,295.0,10200.0,200.0,,3.6,,,
Radilon®,A RV300K 333 BK,Polyamide 66,Nylon 66,1.36,PA66-GF30,,260.0,8600.0,260.0,9450.0,170.0,,2.8,,,
Radilon®,A RV300LW 100 NT,Polyamide 66,Nylon 66,1.35,PA66-GF30-L,,260.0,5500.0,165.0,6500.0,120.0,,6.0,,,
Radilon®,A RV300LW 100 NT,Polyamide 66,Nylon 66,1.35,PA66-GF30-L,,260.0,8200.0,270.0,9400.0,180.0,,3.9,,,
Radilon®,A RV350USR 333 BK,Polyamide 66,Nylon 66,1.41,PA66-GF35,,260.0,,,,,,,,,
Radilon®,A RV350W 3008 BK,Polyamide 66,Nylon 66,1.42,PA66-GF35,,260.0,10500.0,315.0,11700.0,210.0,,3.0,,,
Radilon®,A RV500RW 339 BK,Polyamide 66,Nylon 66,1.58,PA66-GF50,,260.0,15500.0,370.0,17000.0,240.0,,3.0,,,
Radilon®,A USX200K 1700 NT,Polyamide 66,Nylon 66,1.07,PA66-I,50.0,260.0,1800.0,73.0,1960.0,,,,74.0,,
Radilon®,A USX200W 1700 NT,Polyamide 66,Nylon 66,1.06,PA66-I,46.0,260.0,1720.0,70.0,1710.0,,,,,,
Radilon®,D 40EP25ZW 7037 BL,Polyamide 610,Nylon 610,1.05,PA610-I-P,,218.0,480.0,20.0,550.0,,,,,,
Radilon®,DT RV300RKC2 306 BK,Polyamide 612,Nylon 612,1.29,PA612-GF30,,212.0,8100.0,230.0,8500.0,155.0,,2.9,,,
Radilon®,NeXTreme RV350HHR 3800 BK,"Polyamide, Unspecified","Nylon, Unspecified",1.41,PA-GF35,,295.0,,,,,,,,,
Radilon®,S CP300K 100 NT,Polyamide 6,Nylon 6,1.35,PA6-MD30,80.0,220.0,4800.0,135.0,4900.0,,,20.0,,,
Radilon®,S CV300 333 BK,Polyamide 6,Nylon 6,1.34,PA6-GB30,35.0,220.0,,,2500.0,,10.0,,,,
Radilon®,S CV300 333 BK,Polyamide 6,Nylon 6,1.34,PA6-GB30,65.0,220.0,4000.0,120.0,4100.0,,3.0,,,,
Radilon®,S HS 105 M NT,Polyamide 6,Nylon 6,1.14,PA6,45.0,220.0,,,1200.0,,30.0,,,,
Radilon®,S HSX 100 NT,Polyamide 6,Nylon 6,1.11,PA6-I,65.0,220.0,2300.0,90.0,2500.0,,4.1,,,,
Radilon®,S LRV150UK 333 BK,Polyamide 6,Nylon 6,1.24,PA6-GF15,,220.0,5600.0,170.0,6300.0,120.0,,2.5,,,
Radilon®,S RCV3015 100 NT,Polyamide 6,Nylon 6,1.35,PA6-(GF+GB)30,,220.0,5800.0,180.0,6600.0,120.0,,3.6,,,
Radilon®,S RV150K 333 BK,Polyamide 6,Nylon 6,1.23,PA6-GF15,,220.0,5100.0,185.0,5900.0,120.0,,2.7,,,
Radilon®,S RV300 FR2 100 NT,Polyamide 6,Nylon 6,1.41,PA6-GF30-FR,,218.0,6900.0,165.0,7400.0,95.0,,5.2,,,
Radilon®,S RV300W 100 NT,Polyamide 6,Nylon 6,1.35,PA6-GF30,,220.0,,,6400.0,115.0,,8.0,,,
Radilon®,S RV350UK 3761 BK,Polyamide 6,Nylon 6,1.41,PA6-GF35,,220.0,,,,,,,,,
Radilon®,S RV350W 100 NT,Polyamide 6,Nylon 6,1.4,PA6-GF35,182.12298959399683,220.0,9800.0,285.0,10800.0,195.0,2.649710000000005,3.8,,,
Radilon®,S RV500UK 1700 NT,Polyamide 6,Nylon 6,1.57,PA6-GF50,,220.0,14500.0,350.0,16900.0,230.0,,3.4,,,
Radilon®,S RV500W 333 BK,Polyamide 6,Nylon 6,1.57,PA6-GF50,,220.0,15200.0,330.0,16000.0,215.0,,2.6,,,
Radilon®,S URV600W 339 BK,Polyamide 6,Nylon 6,1.69,PA6-GF60,,220.0,19900.0,365.0,20800.0,235.0,,2.1,,,
Radilon®,S USZ200W 333 BK,Polyamide 6,Nylon 6,1.06,PA6-I,40.0,220.0,1650.0,60.0,1750.0,,,,70.0,,
Radiflam®,A RV500 AF 821 BR,Polyamide 66,Nylon 66,1.62,PA66-GF50-FR,,260.0,,,,,,,,,
Heramid®,A EGFP1507 900 GY,Polyamide 66,Nylon 66,1.23,PA66-(GF+MD)15-I,,260.0,3500.0,115.0,4400.0,75.0,,4.5,,,
Heramid®,A NER GF030/1K,Polyamide 66,Nylon 66,1.36,PA66-GF30,,260.0,4500.0,130.0,6500.0,90.0,,3.0,,,
Heramid®,A RCW2010W 3733 BK,Polyamide 66,Nylon 66,1.28,PA66-(GF+MD)20,,259.0,4500.0,157.0,5500.0,106.0,,3.0,4.0,,
Heramid®,S GFM3015W 3733 BK,Polyamide 6,Nylon 6,1.38,PA6-(GF+MD)30,,220.0,8100.0,220.0,9000.0,132.0,,3.4,5.2,,
HYLON®,N1000HL BK,Polyamide 66,Nylon 66,1.14,PA66-L,,,1030.0,36.0,,48.0,,35.0,25.0,,
HYLON®,N1000HL BK310,Polyamide 66,Nylon 66,1.14,PA66-L,,,1060.0,37.0,,53.0,,35.0,25.0,,
HYLON®,N1000MDHL BK,Polyamide 66,Nylon 66,1.16,PA66-L,,,1030.0,36.0,,48.0,,35.0,25.0,,
HYLON®,N1000STHL BK,Polyamide 66,Nylon 66,1.08,PA66-I-L,,,550.0,20.0,,36.0,,45.0,120.0,,
HYLON®,N1000STHL NAT,Polyamide 66,Nylon 66,1.08,PA66-I-L,,,1720.0,68.0,,52.0,,55.0,80.0,,
HYLON®,N1000STHLHF BK,Polyamide 66,Nylon 66,1.08,PA66-I-L,,,1720.0,68.0,,52.0,,55.0,80.0,,
HYLON®,N1000STHLUV2HF NAT,Polyamide 66,Nylon 66,1.08,PA66-I-L,,,1720.0,68.0,,52.0,,55.0,80.0,,
HYLON®,N1000THL NAT,Polyamide 66,Nylon 66,1.1,PA66-I-L,,,720.0,27.0,,44.0,,45.0,36.0,,
HYLON®,N1000THLUV2 NAT,Polyamide 66,Nylon 66,1.1,PA66-I-L,,,720.0,27.0,,44.0,,45.0,36.0,,
HYLON®,N1000THLUV3 BK,Polyamide 66,Nylon 66,1.1,PA66-I-L,,,720.0,27.0,,44.0,,45.0,36.0,,
HYLON®,N1000THLUV3 BK313,Polyamide 66,Nylon 66,1.1,PA66-I-L,,,2100.0,76.0,,65.0,,40.0,15.0,,
HYLON®,N1000THLUV3 NAT,Polyamide 66,Nylon 66,1.1,PA66-I-L,,,2100.0,76.0,,65.0,,40.0,15.0,,
HYLON®,N1000TL NAT,Polyamide 66,Nylon 66,1.1,PA66-I-L,,,720.0,27.0,,44.0,,45.0,36.0,,
HYLON®,N1013HL BK,Polyamide 66,Nylon 66,1.23,PA66-GF15-L,,,2950.0,103.0,,73.0,,10.0,7.0,,
HYLON®,N1013HL NAT,Polyamide 66,Nylon 66,1.24,PA66-GF15-L,,,5100.0,180.0,,114.0,,2.5,4.0,,
HYLON®,N1013STHL BK,Polyamide 66,Nylon 66,1.18,PA66-GF15-L,,,2530.0,88.0,,58.0,,7.0,20.0,,
HYLON®,N1013THL NAT,Polyamide 66,Nylon 66,1.19,PA66-I-GF15-L,,,4350.0,150.0,,102.0,,3.0,13.0,,
HYLON®,N1015HLFRA BK,Polyamide 66,Nylon 66,1.43,PA66-GF15-FR-L,,,3100.0,68.0,,68.0,,3.0,7.0,,
HYLON®,N1030GBHL NAT,Polyamide 66,Nylon 66,1.35,PA66-GB30-L,,,1480.0,44.0,,60.0,,7.0,13.0,,
HYLON®,N1030HHR BK,Polyamide 66,Nylon 66,1.37,PA66-GF30-L,,,6510.0,183.0,,111.0,,5.0,13.0,,
HYLON®,N1033MDHL BK,Polyamide 66,Nylon 66,1.4,PA66-GF35-L,,,9600.0,270.0,12600.0,176.0,,2.0,10.0,,
HYLON®,N1033STHL NAT,Polyamide 66,Nylon 66,1.33,PA66-GF35-L,,,7000.0,200.0,,155.0,,3.0,21.0,,
HYLON®,N1033THL NAT,Polyamide 66,Nylon 66,1.34,PA66-I-GF35-L,,,7300.0,220.0,,165.0,,3.0,20.0,,
HYLON®,N1040HL BK,Polyamide 66,Nylon 66,1.47,PA66-GF40-L,,,7600.0,195.0,,127.0,,5.0,14.0,,
HYLON®,N1040HL NAT,Polyamide 66,Nylon 66,1.49,PA66-GF40-L,,,11200.0,295.0,,210.0,,2.0,14.0,,
HYLON®,N1040MG25HL NAT,Polyamide 66,Nylon 66,1.48,PA66-(GF+MD)40-L,,,5650.0,124.0,,101.0,,5.0,11.0,,
HYLON®,N1040MHL BK,Polyamide 66,Nylon 66,1.5,PA66-MD40-L,,,8400.0,155.0,,78.0,,2.0,5.0,,
HYLON®,N1043HL BK,Polyamide 66,Nylon 66,1.49,PA66-GF45-L,,,11000.0,296.0,,188.0,,2.0,10.0,,
HYLON®,N1043HL NAT,Polyamide 66,Nylon 66,1.49,PA66-GF45-L,,,8500.0,206.0,,139.0,,5.0,18.0,,
HYLON®,N1050HL NAT,Polyamide 66,Nylon 66,1.57,PA66-GF50-L,,,14500.0,350.0,,235.0,,1.5,16.0,,
HYLON®,N1200HL BK,Polyamide 66,Nylon 66,1.14,PA66-L,,,1030.0,36.0,,48.0,,35.0,25.0,,
HYLON®,N1240MG25HL BK,Polyamide 66,Nylon 66,1.48,PA66-(GF+MD)40-L,,,9000.0,200.0,,125.0,,2.0,7.0,,
HYLON®,N1240MGHL BK,Polyamide 66,Nylon 66,1.49,PA66-(GF+MD)40-L,,,8000.0,172.0,,114.0,,2.0,6.0,,
HYLON®,N2000STHL BK,Polyamide 6,Nylon 6,1.07,PA6-L,,,1620.0,62.0,,55.0,,50.0,50.0,,
HYLON®,N2000THL NAT,Polyamide 6,Nylon 6,1.11,PA6-I-L,,,2400.0,86.0,,65.0,,35.0,15.0,,
HYLON®,N2010HL BK,Polyamide 6,Nylon 6,1.2,PA6-GF10-L,,,2630.0,92.0,,55.0,,10.0,12.0,,
HYLON®,N2010HL NAT,Polyamide 6,Nylon 6,1.2,PA6-GF10-L,,,2650.0,95.0,,60.0,,10.0,14.0,,
HYLON®,N2010HL NAT,Polyamide 6,Nylon 6,1.2,PA6-GF10-L,,,4400.0,165.0,,100.0,,2.5,4.5,,
HYLON®,N2013HL NAT,Polyamide 6,Nylon 6,1.22,PA6-GF15-L,,,4900.0,170.0,,124.0,,2.5,5.0,,
HYLON®,N2013STHL BK,Polyamide 6,Nylon 6,1.18,PA6-GF15-L,,,2500.0,81.0,,55.0,,7.0,19.0,,
HYLON®,N2013STHL NAT,Polyamide 6,Nylon 6,1.18,PA6-GF15-L,,,2560.0,84.0,,57.0,,7.0,20.0,,
HYLON®,N2015HL NAT,Polyamide 6,Nylon 6,1.23,PA6-GF15-L,,,5200.0,176.0,,131.0,,2.5,6.0,,
HYLON®,N2015THL BK,Polyamide 6,Nylon 6,1.2,PA6-I-GF15-L,,,3950.0,140.0,,90.0,,3.0,11.0,,
HYLON®,N2015THL NAT,Polyamide 6,Nylon 6,1.2,PA6-I-GF15-L,,,4100.0,144.0,,97.0,,3.0,12.0,,
HYLON®,N2030GBHL BK,Polyamide 6,Nylon 6,1.36,PA6-GB30-L,,,3700.0,115.0,,72.0,,3.0,3.0,,
HYLON®,N2030L BK,Polyamide 6,Nylon 6,1.37,PA6-GF30-L,,,8900.0,258.0,,155.0,,2.0,12.0,,
HYLON®,N2030L NAT,Polyamide 6,Nylon 6,1.37,PA6-GF30-L,,,5780.0,166.0,,112.0,,5.0,29.0,,
HYLON®,N2030THL BK,Polyamide 6,Nylon 6,1.34,PA6-I-GF30-L,,,6770.0,182.0,,123.0,,3.0,22.0,,
HYLON®,N2033THL NAT,Polyamide 6,Nylon 6,1.37,PA6-I-GF35-L,,,7100.0,195.0,,145.0,,3.0,15.0,,
HYLON®,N2040MGHL BK,Polyamide 6,Nylon 6,1.48,PA6-(GF+MD)40-L,,,8100.0,181.0,,126.0,,2.0,5.0,,
HYLON®,N2040MGHL NAT,Polyamide 6,Nylon 6,1.48,PA6-(GF+MD)40-L,,,4670.0,101.0,,82.0,,5.0,9.0,,
HYLON®,N2040MGHL NAT,Polyamide 6,Nylon 6,1.48,PA6-(GF+MD)40-L,,,8300.0,186.0,,131.0,,2.0,5.0,,
HYLON®,N2040MGHLUV2 BK,Polyamide 6,Nylon 6,1.48,PA6-(GF+MD)40-L,,,4600.0,99.0,,79.0,,5.0,9.0,,
HYLON®,N2040MGHLUV2 BK,Polyamide 6,Nylon 6,1.48,PA6-(GF+MD)40-L,,,8100.0,181.0,,126.0,,2.0,5.0,,
HYLON®,N2040MGHLUV2 NAT,Polyamide 6,Nylon 6,1.48,PA6-(GF+MD)40-L,,,4670.0,101.0,,82.0,,5.0,9.0,,
HYLON®,N2045HL NAT,Polyamide 6,Nylon 6,1.5,PA6-GF45-L,,,6780.0,184.0,,137.0,,5.0,33.0,,
HYLON®,N2050HL NAT,Polyamide 6,Nylon 6,1.57,PA6-GF50-L,,,8770.0,209.0,,144.0,,4.0,35.0,,
HYLON®,N2233HL BK,Polyamide 6,Nylon 6,1.38,PA6-GF35-L,,,5400.0,151.0,,93.0,,5.0,18.0,,
HYLON®,N2235HL BK,Polyamide 6,Nylon 6,1.4,PA6-GF35-L,,,8900.0,250.0,,155.0,,2.0,10.0,,
HYLON®,N2240MGHLUV2 BK,Polyamide 6,Nylon 6,1.48,PA6-(GF+MD)40-L,,,8000.0,174.0,,110.0,,2.0,5.0,,
HYLON®,N4033HL NAT,Polyamide 66/6 Copolymer,Nylon 66/6,1.38,PA66/6-GF35-L,,,6370.0,174.0,,113.0,,5.0,20.0,,
EnViramid®,N1300THL BK,Polyamide 66,Nylon 66,1.12,PA66-I-L,,,2300.0,72.0,,55.0,,30.0,13.0,,
EnViramid®,N1330HL BK,Polyamide 66,Nylon 66,1.39,PA66-GF30-L,,,6880.0,133.0,,98.0,,5.0,12.0,,
EnViramid®,N1350HL BK,Polyamide 66,Nylon 66,1.58,PA66-GF50-L,,,10700.0,203.0,,114.0,,5.0,16.0,,
EnViramid®,N1350HL BK,Polyamide 66,Nylon 66,1.58,PA66-GF50-L,,,14200.0,270.0,,175.0,,2.0,12.0,,
EnViramid®,N2315THL BK,Polyamide 6,Nylon 6,1.21,PA6-I-GF15-L,,,4000.0,135.0,,82.0,,3.0,9.0,,
EnViramid®,N2340MGHL BK,Polyamide 6,Nylon 6,1.49,PA6-(GF+MD)40-L,,,4600.0,93.0,,61.0,,5.0,9.0,,
Sicoblend®,N108 F,Acrylonitrile Butadiene Styrene + PA,ABS+Nylon,1.12,(ABS+PA)-GF10,50.0,,2900.0,65.0,,45.0,,7.0,9.0,,
Ravamid®,A GF 30 BK45,Polyamide 66,Nylon 66,1.35,PA66-GF30,,,7600.0,,8000.0,145.0,,4.0,,,
Ravamid®,A GF 30 NC,Polyamide 66,Nylon 66,1.35,PA66-GF30,,,8000.0,,8500.0,170.0,,3.0,10.0,,
Ravamid®,A GF 35 BK45,Polyamide 66,Nylon 66,1.41,PA66-GF35,,,7200.0,,9600.0,135.0,,3.5,8.5,,
Ravamid®,B GF 25 BK,Polyamide 6,Nylon 6,1.32,PA6-GF25,,,4600.0,,5400.0,90.0,,5.5,6.0,,
Ravamid®,B GF 50 NC,Polyamide 6,Nylon 6,1.56,PA6-GF50,,,10000.0,,13000.0,180.0,,1.5,14.0,,
Ravamid®,B MGF 20/10 H BK27,Polyamide 6,Nylon 6,1.35,PA6-(GF+MD)30,,,6400.0,,7000.0,100.0,,5.0,,,
HYLON®,N1030H2L NT034,Polyamide 66,Nylon 66,1.37,PA66-GF30,,,,,12000.0,175.0,,2.5,13.0,,
HYLON®,N2000H2L NAT,Polyamide 6,Nylon 6,1.13,PA6-L,82.0,,2700.0,110.0,3400.0,80.0,3.0,3.5,4.0,,
RIAMID®,B XE4366 black,Polyamide 6,Nylon 6,,PA6-GF15,,,,,,,,,,,
DINALON®,A1S25 DI H-0016,Polyamide 66,Nylon 66,1.11,PA66,64.0,,2400.0,93.0,2500.0,50.0,6.0,20.0,,,
DINALON®,A1S25 G15-9010,Polyamide 66,Nylon 66,1.26,PA66-GF15,100.0,,5500.0,157.0,5800.0,,,2.3,,,
DINALON®,A1S25 G20 H-4101,Polyamide 66,Nylon 66,1.28,PA66-GF20,115.0,,6500.0,185.0,6700.0,,,2.0,,,
DINALON®,A1S25 G20B10-0020,Polyamide 66,Nylon 66,1.36,PA66-GF30,,,7300.0,214.0,7500.0,145.0,,3.0,,,
DINALON®,A1S25 G30 H-0007,Polyamide 66,Nylon 66,1.37,PA66-GF30,,,9300.0,253.0,9700.0,175.0,,3.2,,,
DINALON®,A1S25 G30 H-4101,Polyamide 66,Nylon 66,1.38,PA66-GF30,,,8700.0,210.0,9200.0,135.0,,2.4,,,
DINALON®,A1S25 G30-4101,Polyamide 66,Nylon 66,1.38,PA66-GF30,,,8800.0,210.0,9200.0,140.0,,2.8,,,
DINALON®,A1S25 G40 M-0009,Polyamide 66,Nylon 66,1.46,PA66-GF40,,262.0,11700.0,300.0,12500.0,200.0,,3.4,,,
DINALON®,A1S25 G50 H-4101,Polyamide 66,Nylon 66,1.55,PA66-GF50,,,15400.0,290.0,15800.0,190.0,,2.2,,,
DINALON®,A1X25 G25V0-9002,Polyamide 66,Nylon 66,1.42,PA66-GF25,,,9300.0,150.0,9700.0,100.0,,1.6,,,
DINALON®,A1X25 G30 HHY-0067,Polyamide 66,Nylon 66,1.37,PA66-GF30,,,9000.0,245.0,10000.0,170.0,,3.0,,,
DINALON®,A2S25 G15-4101,Polyamide 66,Nylon 66,1.25,PA66-GF15,,,4600.0,150.0,5300.0,92.0,,2.4,,,
DINALON®,A2X25 MI H-0055,Polyamide 66,Nylon 66,1.1,PA66,63.0,,2300.0,90.0,2500.0,50.0,,20.0,,,
DINALON®,B1S25 B30 UV-9242,Polyamide 6,Nylon 6,1.35,PA6-GB30,50.0,,3800.0,100.0,3800.0,55.0,3.3,12.0,,,
DINALON®,B1S25 G10-9016,Polyamide 6,Nylon 6,1.21,PA6-GF10,74.0,,3700.0,125.0,4200.0,68.0,3.0,6.0,,,
DINALON®,B1S25 G10DI-9102,Polyamide 6,Nylon 6,1.2,PA6-GF10,70.0,,3500.0,120.0,3800.0,64.0,2.9,5.7,,,
DINALON®,B1S25 G10M202-0005,Polyamide 6,Nylon 6,1.38,PA6-(GF+MD)30,,,6200.0,150.0,6800.0,95.0,,2.8,,,
DINALON®,B1S25 G10M202-7336,Polyamide 6,Nylon 6,1.37,PA6-(GF+MD)30,71.0,,5250.0,118.0,5400.0,67.0,2.5,3.2,,,
DINALON®,B1S25 G30-2109,Polyamide 6,Nylon 6,1.36,PA6-GF30,134.0,,8600.0,197.0,8700.0,,,2.8,,,
DINALON®,B1S25 MI-0016,Polyamide 6,Nylon 6,1.1,PA6,60.0,,2100.0,80.0,2300.0,40.0,3.8,20.0,,,
DINALON®,B1S25 V2 H-5196,Polyamide 6,Nylon 6,1.15,PA6,80.0,,2900.0,100.0,3500.0,68.0,3.8,9.0,,,
DINALON®,B1S25-4111,Polyamide 6,Nylon 6,1.13,PA6,62.0,,2150.0,83.0,2600.0,,3.8,33.0,,,
DINALON®,B1V25-4111,Polyamide 6,Nylon 6,1.14,PA6,60.0,,2300.0,90.0,2400.0,44.0,4.2,35.0,,,
DINALON®,B1X25 G15V0-4129,Polyamide 6,Nylon 6,1.29,PA6-GF15,78.0,,5700.0,128.0,5900.0,,,2.6,,,
DINALON®,B1X25 G30PV0 H-4154,Polyamide 6,Nylon 6,1.46,PA6-GF30-FR,,,10000.0,200.0,1600.0,145.0,,2.3,,,
DINALON®,B1X25 G35 S-6116,Polyamide 6,Nylon 6,1.47,PA6-GF35,,,10900.0,226.0,11000.0,150.0,,2.6,,,
DINALON®,B1X25 HI-6005,Polyamide 6,Nylon 6,1.06,PA6,42.0,,1300.0,50.0,1650.0,35.0,3.9,60.0,,,
DINALON®,B1X25 TC2-4240,Polyamide 6,Nylon 6,1.16,PA6,,,4000.0,124.0,3700.0,63.0,,1.9,,,
DINALON®,B1X35 C3-7001,Polyamide 6,Nylon 6,1.25,PA6-CF5,,,12400.0,230.0,13700.0,155.0,,2.4,,,
DINALON®,B2S25 G30 HUV-3002,Polyamide 6,Nylon 6,1.36,PA6-GF30,123.0,,7900.0,193.0,8000.0,118.0,2.6,2.8,,,
DINALON®,B2X20 G30 H-7375,Polyamide 6,Nylon 6,1.34,PA6-GF30,,,7800.0,220.0,8400.0,150.0,,2.8,,,
DINALON®,B2X25 MI-0002,Polyamide 6,Nylon 6,1.1,PA6,56.0,,1900.0,77.0,2100.0,,3.9,18.0,,,
DINALON®,B3S30-0025,Polyamide 6,Nylon 6,1.13,PA6,70.0,221.0,2500.0,105.0,2600.0,44.0,4.0,12.0,,,
DINALON®,C1X30 G30V0 H-4381,Polyamide 66/6 Copolymer,Nylon 66/6,1.41,PA66/6-GF30,105.0,,,184.0,9700.0,103.0,2.6,3.0,,,
ResMart Utility,Nylon 6 33 GF BLK,Polyamide 6,Nylon 6,1.38,PA6-GF35,,,8270.0,221.0,,,3.0,,7.843137254901961,,
ResMart Utility,Nylon 6 6 33 GF BLK,Polyamide 66,Nylon 66,1.39,PA66-GF35,,,9310.0,248.0,,,2.0,,6.764705882352942,,
ResMart Ultra,Nylon 6 6 L,Polyamide 6,Nylon 6,1.14,PA6,,,2900.0,95.1,3200.0,,4.2,,5.196078431372549,,
ResMart,Nylon 6 6 Black,Polyamide 66,Nylon 66,1.14,PA66,,,2690.0,82.7,,,,10.0,4.411764705882353,,
ResMart,Nylon 6 6 UVST BLK,Polyamide 66,Nylon 66,1.07,PA66,,,1720.0,65.5,,,10.0,,83.33333333333334,,
Optimide®,60G6-BK05,Polyamide 6,Nylon 6,1.37,PA6-GF30,,223.0,8300.0,250.0,,,,2.0,,,
EASYMID,A GF30 BKIG,Polyamide 66,Nylon 66,1.32,PA66-GF30,,,5500.0,120.0,7000.0,,,,8.0,,
Pontex,Nylon / N5115G-BK1,"Polyamide, Unspecified","Nylon, Unspecified",,PA,,,4410.0,113.0,,,,1.8,3.823529411764706,,
Pontex,Nylon / N5120R-NA,"Polyamide, Unspecified","Nylon, Unspecified",1.07,PA,,,1470.0,60.8,,,,8.0,38.23529411764706,,
Pontex,Nylon / N5435G-BK1,"Polyamide, Unspecified","Nylon, Unspecified",1.39,PA,,,7850.0,186.0,,,,1.0,14.705882352941178,,
Pontex,Nylon / N6110G-NAD,"Polyamide, Unspecified","Nylon, Unspecified",1.16,PA,,,3730.0,147.0,,,,2.0,5.784313725490197,,
Pontex,Nylon / N6115G-NAD,"Polyamide, Unspecified","Nylon, Unspecified",1.2,PA,,,4410.0,147.0,,,,2.0,5.784313725490197,,
Pontex,Nylon / N6115S-NA,"Polyamide, Unspecified","Nylon, Unspecified",1.1,PA,,,2940.0,93.2,,,,4.0,15.686274509803923,,
Pontex,Nylon / N6125G-NAD,"Polyamide, Unspecified","Nylon, Unspecified",1.3,PA,,,6670.0,196.0,,,,2.5,,,
Pontex,Nylon / N6433G-NA,"Polyamide, Unspecified","Nylon, Unspecified",1.36,PA,,,8340.0,235.0,,,,2.0,14.705882352941178,,
Pontex,Nylon / N6445G-BK1,"Polyamide, Unspecified","Nylon, Unspecified",1.5,PA,,,9320.0,250.0,,,,1.5,16.666666666666668,,
Pontex,Nylon / N6445G-NA,"Polyamide, Unspecified","Nylon, Unspecified",1.5,PA,,,10300.0,265.0,,,,2.0,19.607843137254903,,
Pontex,Nylon / NRB5D30G-1-BK1,"Polyamide, Unspecified","Nylon, Unspecified",1.39,PA,,,8830.0,177.0,,,,1.5,5.784313725490197,,
PRE-ELEC®,PA 1411,Polyamide 6,Nylon 6,1.25,PA6,,,3200.0,,,,,5.0,,,84.0
RAMLLOY,B3000G6BK10,Polyamide 6 + PP,Nylon 6+PP,1.25,(PA+PP)-GF30,,,,,8200.0,,,2.9,9.0,,
Polytron®,A60N01,Polyamide 66,Nylon 66,1.68,PA66-LGF60,,260.0,21000.0,400.0,23000.0,,,2.1,,,
PLUSTEK,PA106,Polyamide 66,Nylon 66,1.16,PA66,,,,,3700.0,,5.0,,4.2,,
PLUSTEK,PA107BK10,Polyamide 66,Nylon 66,1.14,PA66,,,,,3400.0,,5.8,,4.5,,
PLUSTEK,PA108BK10,Polyamide 66,Nylon 66,1.14,PA66,,,,,3300.0,,4.3,,4.5,,
PLUSTEK,PA108BL13,Polyamide 66,Nylon 66,1.14,PA66,,,,,3350.0,,4.2,,4.2,,
PLUSTEK,PA108GR376,Polyamide 66,Nylon 66,1.14,PA66,,,,,3100.0,,4.2,,4.0,,
PLUSTEK,PA108PI18,Polyamide 66,Nylon 66,1.14,PA66,,,,,2850.0,,4.3,,4.8,,
PLUSTEK,PA108PU13,Polyamide 66,Nylon 66,1.14,PA66,,,,,3350.0,,4.1,,4.7,,
PLUSTEK,PA108RD19,Polyamide 66,Nylon 66,1.14,PA66,,,,,2800.0,,4.3,,5.5,,
PLUSTEK,PA108RD59,Polyamide 66,Nylon 66,1.14,PA66,,,,,3050.0,,4.1,,5.0,,
ProPolymers,PAA 4000,Polyamide Copolymer,Nylon Copolymer,1.48,PA(tr)-X40,163.0,,7930.0,262.0,,,4.0,4.0,10.784313725490197,,
ProPolymers,PAA 4000,Polyamide Copolymer,Nylon Copolymer,1.48,PA(tr)-X40,221.0,,11000.0,338.0,,,3.0,3.0,12.745098039215687,,
Paramide®,ST Clear,Polyamide Copolymer,Nylon Copolymer,1.04,PA(tr),67.0,,1750.0,99.0,1850.0,62.0,6.7,250.0,1000.0,,
Aegis®,H155C1HXI,Polyamide 6,Nylon 6,1.12,PA6,,,,,,,,,,,
Aegis®,H55QP,Polyamide 6,Nylon 6,1.13,PA6-L,,,,,,,,,,,
Aegis®,H55ZI,Polyamide 6,Nylon 6,1.13,PA6,,,,,,,,,,,
InLube®,PA66GF30SI2,Polyamide 66,Nylon 66,1.36,PA66-GF30-L,,,8620.0,217.0,,,3.0,,8.333333333333334,,
LEONA™,13G30 *3358,Polyamide 66,Nylon 66,1.37,PA66-GF30,123.0,,7000.0,195.0,,121.0,4.0,5.0,,,
LEONA™,13G30 *3358,Polyamide 66,Nylon 66,1.37,PA66-GF30,,,9200.0,263.0,9400.0,174.0,,3.0,,,
LEONA™,1422S *33H4,Polyamide 66,Nylon 66,,PA66,83.0,,3100.0,119.0,3000.0,51.0,4.0,46.0,,,
LEONA™,14G20 *33E3,Polyamide 66,Nylon 66,,PA66-GF20,,,,,,,,,,,
LEONA™,14G30 *33G7,Polyamide 66,Nylon 66,,PA66-GF30,,,9400.0,287.0,9700.0,191.0,,3.0,,,
LEONA™,14G50 *3363,Polyamide 66,Nylon 66,,PA66-GF50,,,16300.0,341.0,17000.0,227.0,,2.0,,,
LEONA™,SN11B *33K2,Polyamide 66 + PA 6I,Nylon 66+Nylon 6I,1.4,(PA66+PA6I)-GF25-FR,,,9900.0,226.0,10200.0,150.0,,2.4,,,
LEONA™,SN11B Na,Polyamide 66 + PA 6I,Nylon 66+Nylon 6I,1.4,(PA66+PA6I)-GF25-FR,,,9000.0,248.0,10000.0,163.0,,3.0,,,
HiDura™,D1MG33J NT0864,Polyamide 612,Nylon 612,1.32,PA612-GF35-L,,218.0,9600.0,245.0,9600.0,171.0,,4.3,16.0,,
Vydyne®,22HSPCN NT0856,Polyamide 66,Nylon 66,1.13,PA66-L,52.0,260.0,1000.0,31.0,1200.0,46.0,22.0,50.0,19.0,,
Vydyne®,AVS4BC1 BK0886,Polyamide 66,Nylon 66,1.42,PA66-GF35-L,,260.0,11100.0,287.0,11500.0,197.0,,2.7,10.0,,
Vydyne®,R530H BK0917LT,Polyamide 66,Nylon 66,1.37,PA66-GF30-L,,260.0,9800.0,274.0,10000.0,195.0,,3.3,12.0,,
AuroraGuard™,616HM,Polyamide 6,Nylon 6,1.08,PA6-I,72.4,,1860.0,,,,,200.0,83.33333333333334,,
Bergamid™,A65 G35 H black,Polyamide 66,Nylon 66,1.4,PA66-GF35,,,,,10000.0,,,2.0,,,
Bergamid™,A70 G30 U Natural 70,Polyamide 66,Nylon 66,1.7,PA66-GF30-FR,,,,,11600.0,150.0,,2.0,10.0,,
Bergamid™,A70 GK25 U,Polyamide 66,Nylon 66,1.53,PA66-GB25-FR,,,,,4200.0,70.0,,4.0,,,
Bergamid™,A70 GK30 weiß VN6578CF UV,Polyamide 66,Nylon 66,,PA66-GB30,84.0,,,,4000.0,,,4.4,,,
Bergamid™,A70 MI30 X1 BLACK 70,Polyamide 66,Nylon 66,1.37,PA66-MD30,75.0,,,,5600.0,,2.5,,3.0,,
Bergamid™,A700 Natural TM-YF,Polyamide 66,Nylon 66,1.05,PA66-I,,,,,1800.0,48.0,5.0,,,,
Bergamid™,A80 S W20 H UV natural,Polyamide 66,Nylon 66,1.11,PA66-I,,,2850.0,,3050.0,78.0,,30.0,,,
Bergamid™,B70 G30 GREY- VN5944CF,Polyamide 6,Nylon 6,1.36,PA6-GF30,,,,,8500.0,,,3.0,,,
Bergamid™,B70 G30 Seidenweiss VN7627CF HQS,Polyamide 6,Nylon 6,1.35,PA6-GF30,,,,,9500.0,,,3.0,,,
Bergamid™,B70 G30 Staubgrau VN7201CF LW,Polyamide 6,Nylon 6,1.35,PA6-GF30,,,,,9500.0,,,3.0,,,
Bergamid™,B70 GK30 H,Polyamide 6,Nylon 6,1.35,PA6-GB30,,223.0,,,1700.0,,,,,,
Bergamid™,B70 MI20 H ETC GREY 70,Polyamide 6,Nylon 6,1.27,PA6-MD20,,220.0,,,2900.0,,25.0,,6.5,,
Bergamid™,B70 MI30 H Grey VN-3806 UV SO,Polyamide 6,Nylon 6,1.37,PA6-MD30,,220.0,4500.0,110.0,5200.0,,,2.0,,,
Bergamid™,B70 U BLACK 70,Polyamide 6,Nylon 6,1.34,PA6-FR,,220.0,,,3200.0,,4.5,,5.5,,
Bergamid™,B700 G30 U WHITE VN5606CF,Polyamide 6,Nylon 6,1.51,PA6-GF30-FR,,,,240.0,11500.0,190.0,,3.0,,,
Bergamid™,B700 UF V2 black,Polyamide 6,Nylon 6,1.14,PA6-FR,80.0,,,,3250.0,,6.5,,,,
Bergamid™,B700 UF V2 grey VN8743CF,Polyamide 6,Nylon 6,1.13,PA6-FR,80.0,,,,3200.0,,2.0,,,,
Bergamid™,B80 BK,Polyamide 6,Nylon 6,1.12,PA6,75.0,,,,3000.0,,,50.0,,,
Bergamid™,B800 H natural UV,Polyamide 6,Nylon 6,1.13,PA6,80.0,,,,3200.0,,3.5,,,,
Nymax™,NM6600-0020 HI HS 43 NAT,Polyamide 66,Nylon 66,1.48,PA66-I-GF,107.0,,6300.0,158.0,7780.0,106.0,5.6,5.7,24.0,,
Nymax™,REC NM6600-0021 ST Black,Polyamide 66,Nylon 66,1.08,PA66,44.0,,1520.0,59.3,1950.0,,5.8,60.0,75.0,,
TRIMID®,N6000MDHL BK,Polyamide 6,Nylon 6,1.13,PA6-L,,,2700.0,115.0,,79.0,,20.0,7.0,,
TRIMID®,N6000N2L NAT047,Polyamide 6,Nylon 6,1.13,PA6-L,,,980.0,39.0,,50.0,,50.0,20.0,,
TRIMID®,N60G33HL BK468,Polyamide 6,Nylon 6,1.4,PA6-GF35-L,,,9400.0,271.0,,180.0,,2.0,15.0,,
TRIMID®,N62G15HL BK,Polyamide 6,Nylon 6,1.23,PA6-GF15-L,,,5100.0,166.0,,116.0,,2.5,5.0,,
TRIMID®,N62G30HL BK,Polyamide 6,Nylon 6,1.37,PA6-GF30-L,,,5330.0,149.0,,88.9,,5.0,18.0,,
TRIMID®,N62G30HL BK,Polyamide 6,Nylon 6,1.37,PA6-GF30-L,,,8620.0,240.0,,148.0,,2.0,10.0,,
TRIMID®,N62G33HL BK,Polyamide 6,Nylon 6,1.38,PA6-GF35-L,,,8700.0,244.0,,151.0,,2.0,10.0,,
TRIMID®,N62G33HL BK468,Polyamide 6,Nylon 6,1.38,PA6-GF35-L,,,8700.0,244.0,,151.0,,2.0,10.0,,
TRIMID®,N6300HL BK,Polyamide 6,Nylon 6,1.14,PA6-L,,,993.0,39.0,,43.0,,20.0,18.0,,
TRIMID®,N6300HL BK,Polyamide 6,Nylon 6,1.14,PA6-L,,,2800.0,110.0,,62.0,,10.0,4.0,,
TRIMID®,N66000STHLUV2 BK,Polyamide 66,Nylon 66,1.08,PA66-I-L,,,550.0,20.0,,36.0,,45.0,120.0,,
TRIMID®,N66000STHLUV2 NAT,Polyamide 66,Nylon 66,1.08,PA66-I-L,,,1720.0,68.0,,52.0,,55.0,80.0,,
TRIMID®,N660G20HL NAT,Polyamide 66,Nylon 66,1.28,PA66-GF20-L,,,4500.0,195.0,,6800.0,,2.5,7.0,,
TRIMID®,N660G33STHLUV2 BK,Polyamide 66,Nylon 66,1.33,PA66-GF35-L,,,6700.0,193.0,,130.0,,3.0,19.0,,
TRIMID®,N66200HL BK,Polyamide 66,Nylon 66,1.14,PA66-L,,,3000.0,114.0,,73.0,,25.0,8.0,,
TRIMID®,N662G15HLUV2 BK,Polyamide 66,Nylon 66,1.24,PA66-GF15-L,,,4600.0,170.0,,107.0,,2.0,3.0,,
BGFecomaterials®,KDG1030R,Polyamide 66,Nylon 66,1.38,PA66-GF30,,,9000.0,275.0,10000.0,,,2.5,,122.0,
BGFecomaterials®,KNX1176W,Polyamide 6 + ASA,Nylon 6+ASA,1.46,(PA6+ASA)-(GF+MD)40,,,10000.0,205.0,11200.0,,,2.0,6.5,120.0,
Celanyl®,B3 GCF2006 BK 9005,Polyamide 6,Nylon 6,1.3,PA6-(CF+GF),,225.0,,,10900.0,165.0,,3.1,,,
Celanyl®,B3 GF30 E BK 9005,Polyamide 6,Nylon 6,1.36,PA6-GF30,89.96039044834338,225.0,,,6000.0,100.0,3.4032653061224494,4.5,,,
Celanyl®,B3 H GCF2406 BK 9005,Polyamide 6,Nylon 6,1.33,PA6-(CF+GF)30,,225.0,,,11800.0,170.0,,2.5,,,
Frianyl®,A3 GF07 V2XI NC 1101/X,Polyamide 66,Nylon 66,1.42,PA66-GF10-FR,,,3700.0,125.0,4100.0,85.0,3.5,,4.5,,
Frianyl®,A3 W GF30 V0E BK 9004/YG,Polyamide 66,Nylon 66,1.41,PA66-GF30-FR,88.8487517542409,260.0,,,6500.0,100.0,2.2029999999999994,5.0,,,
Frianyl®,C3 H V0,Polyamide 66/6 Copolymer,Nylon 66/6,1.16,PA66/6-FR,70.0,255.0,3000.0,110.0,3300.0,,,10.0,3.5,,
Frianyl®,XS3 E GF40 V0E OR 2003,Polyamide 66,Nylon 66,1.51,PA66-GF35-FR,,260.0,,,14000.0,160.0,,2.2,,,
Zytel®,444AHS BK152,Polyamide 66,Nylon 66,1.11,PA66-I,40.0,260.0,,,1100.0,,15.0,,,,
Zytel®,70G35HSRX BK099,Polyamide 66,Nylon 66,1.42,PA66-GF35,123.70128451719292,261.0,,,9000.0,140.0,2.8100000000000014,5.0,15.0,,
Zytel®,73G30T NC010,Polyamide 6,Nylon 6,1.34,PA6-I-GF30,90.16796261623206,221.0,5000.0,,5700.0,100.0,3.0736842105263174,7.0,24.0,,
Zytel®,EFE7374 BK416,Polyamide 6,Nylon 6,1.41,PA6-I-GF40,105.43995780081603,221.0,,,7500.0,130.0,2.5136842105263124,7.5,30.0,,
Zytel®,EFE7374 BK416,Polyamide 6,Nylon 6,1.41,PA6-I-GF40,167.08778008824265,221.0,,,12000.0,190.0,2.4152631578947314,3.5,24.0,,
Zytel®,FE270046 BK267,Polyamide 66 + PA 6T/XT,Nylon 66+Nylon 6T/XT,1.36,(PA66+PA6T/X)-I-GF30,,259.0,,,6000.0,100.0,,4.5,,,
Zytel®,FG70G30HSR2 BK309,Polyamide 66,Nylon 66,1.37,PA66-GF30,,263.0,,,10000.0,200.0,,3.3,,,
Zytel®,LC2600 BK043A,"Polyamide, Unspecified","Nylon, Unspecified",1.05,PA-I-P,36.0,220.0,470.0,18.0,660.0,,30.0,,,,
CP PRYME® Nylon 66,ECO NN300THSL BK,Polyamide 66,Nylon 66,1.09,PA66-L,,,1800.0,,,,,20.0,50.0,,
TECHNYL STAR®,AF 60SX V25 GY 2622,Polyamide 66,Nylon 66,1.38,PA66-GF25-FR,,263.0,8500.0,160.0,9200.0,105.0,,2.0,,,
TECHNYL STAR®,S 216L1 V30 BK 3N,Polyamide 6,Nylon 6,1.34,PA6-GF30,,222.0,5300.0,160.0,6200.0,95.0,,4.9,,115.0,
TECHNYL®,A 219 V30 YL 1078 XB,Polyamide 66,Nylon 66,1.36,PA66-GF30,,262.0,6000.0,230.0,6600.0,110.0,,3.4,,,
TECHNYL®,A 219 V30 YL 1078 XB,Polyamide 66,Nylon 66,1.36,PA66-GF30,,262.0,9000.0,300.0,10000.0,155.0,,2.7,,,
TECHNYL®,AR 130/GF BLACK,Polyamide 66,Nylon 66,1.37,PA66-GF30,,260.0,5500.0,140.0,6000.0,95.0,,7.0,,,
TECHNYL®,C 116 BK LP,Polyamide 6,Nylon 6,1.13,PA6,78.0,221.0,2600.0,100.0,3200.0,,,10.0,5.0,,
TECHNYL®,C 116 V15 NC,Polyamide 6,Nylon 6,1.23,PA6-GF15,,221.0,4800.0,190.0,5800.0,120.0,,3.0,6.0,,
TECHNYL®,C 119 V30 BL 5129 XB,Polyamide 6,Nylon 6,1.36,PA6-GF30,,221.0,8500.0,240.0,9300.0,155.0,,3.0,8.0,,
TECHNYL®,C 119 V30 WT 1128 XB,Polyamide 6,Nylon 6,1.36,PA6-GF30,,221.0,5200.0,140.0,5700.0,90.0,,5.5,8.5,,
TECHNYL®,C 216 GY F650,Polyamide 6,Nylon 6,1.14,PA6,40.0,221.0,900.0,35.0,1000.0,,20.0,50.0,19.0,,
TECHNYL®,C 219 V30 BK,Polyamide 6,Nylon 6,1.36,PA6-GF30,,221.0,8000.0,280.0,10000.0,180.0,,3.5,,,
TECHNYL®,C 219M NC,Polyamide 6,Nylon 6,1.12,PA6-I,70.0,221.0,2400.0,90.0,2800.0,60.0,5.0,12.0,15.0,110.0,
TECHNYL® 4EARTH®,C2E 236 BK H,Polyamide 6,Nylon 6,1.08,PA6-I,60.0,221.0,2100.0,85.0,2400.0,50.0,3.8,11.0,15.0,105.0,
TECHNYL® 4EARTH®,XA4E 1784 BK,Polyamide 66,Nylon 66,1.36,PA66-GF30,,262.0,8800.0,280.0,10000.0,180.0,,2.9,9.0,,
TECHNYL® PROTECT,C 60G1 V30 BK - BK R9005,Polyamide 6,Nylon 6,1.42,PA6-GF30-FR,,221.0,10000.0,210.0,11000.0,140.0,,2.5,8.0,,
DYNAMID,DYN-N66G15L NC,Polyamide 66,Nylon 66,1.24,PA66-GF15-L,109.0,,4830.0,180.0,5450.0,,,3.0,7.2,,
DYNAMID,DYN-N66G35IML NC,Polyamide 66,Nylon 66,1.35,PA66-I-GF35-L,146.0,,7580.0,205.0,8800.0,,,4.0,24.0,,
DYNAMID,DYN-N66G35L NC,Polyamide 66,Nylon 66,1.4,PA66-GF35-L,193.0,,9930.0,300.0,11300.0,,,3.2,11.0,,
DYNAMID,DYN-N66HIL NC,Polyamide 66,Nylon 66,1.08,PA66-I-L,60.7,,1650.0,68.0,1820.0,,,40.0,94.11764705882354,,
