Repository: mike-keating-iv/ml-polymer-classification

# Polymer Classification using Machine Learning

## Project Overview

This project develops machine learning models to classify polymer materials into their respective subclasses using mechanical and physical property data. The goal is to automate polymer identification for materials databases and R&D applications.

## Data Source

Data was collected from the Plastics and Elastomers section of [UL Prospector](https://www.ulprospector.com/plastics/en), which is a database containing technical data for over 100,000 materials. Data was queried by polymer symbol (PP, PMMA, etc) and saved to separate CSV files.

File: data/polymers_Nylon.csv (part 12 of 57)
Chemlon®,113 GH,Polyamide 66,Nylon 66,1.22,PA66-GF15,,257.0,3410.0,94.4,4160.0,,,16.0,3.3,,
Chemlon®,113 GX,Polyamide 66,Nylon 66,1.22,PA66-GF15-L,,254.0,4830.0,172.0,,,,2.0,6.274509803921569,,
Chemlon®,125-15 MGH,Polyamide 66,Nylon 66,1.5,PA66-(GF+MD)40,,257.0,5800.0,125.0,8060.0,,,6.3,7.1,,
Chemlon®,128-10 MGH,Polyamide 66,Nylon 66,1.48,PA66-(GF+MD),,256.0,9000.0,200.0,,145.0,,3.0,,,
DYNAMID,DYN-RN66G45 HSL BK,Polyamide 66,Nylon 66,1.51,PA66-GF45-L,197.0,,11400.0,295.0,13000.0,,,2.6,11.0,,
DYNAMID,DYN-RN6G20 HSL BK,Polyamide 6,Nylon 6,1.26,PA6-GF20-L,124.0,,5860.0,182.0,5900.0,,,3.5,7.8,,
DYNAMID,DYN-RN6G25 HSL BK,Polyamide 6,Nylon 6,1.31,PA6-GF25-L,151.0,,6070.0,191.0,6070.0,,,3.0,9.6,,
DYNAMID,DYN-RN6G45 HSL BK,Polyamide 6,Nylon 6,1.5,PA6-GF45-L,197.0,,10300.0,260.0,10400.0,,,2.6,13.0,,
Akulon®,K224-HPG7,Polyamide 6,Nylon 6,1.37,PA6-I-GF35,159.3400917419886,,9700.0,250.0,10100.0,160.0,2.42,4.5,,,
Akulon®,N24-LPG6,Polyamide 6,Nylon 6,1.32,PA6-I-GF30,,,7200.0,180.0,8500.0,120.0,,3.5,,,
Akulon®,RePurposed RE BK00003,Polyamide 6,Nylon 6,1.14,PA6,45.0,220.0,1000.0,40.0,1100.0,,,,,,
Akulon®,SG-KGS5/HV,Polyamide 66,Nylon 66,1.39,PA66-GF25,,260.0,,,,,,,,,
Akulon® Ultraflow,K-FG3/C,Polyamide 6,Nylon 6,1.23,PA6-GF15,,220.0,4500.0,160.0,5700.0,115.0,,3.4,,,
Durethan®,A30SH3.0 000000 SR2,Polyamide 66,Nylon 66,1.14,PA66,60.0,263.0,1400.0,60.0,1700.0,,18.0,,10.0,,
Durethan®,AKV25FN00 000000,Polyamide 66 + PA 6,Nylon 66+Nylon 6,1.39,(PA66+PA6)-GF25-FR,,260.0,5700.0,135.0,5800.0,80.0,,6.0,10.0,,
Durethan®,B30SFN31 000000,Polyamide 6,Nylon 6,1.17,PA6-FR,45.0,,1300.0,45.0,1200.0,,25.0,,11.0,,
Durethan®,B31SH2.0 900051,Polyamide 6,Nylon 6,1.14,PA6,,220.0,,,469.0,,,,,,
Durethan®,B31SH2.0 900051,Polyamide 6,Nylon 6,1.14,PA6,70.0,220.0,2900.0,115.0,3400.0,,2.5,,,,
Durethan®,B38F 000000,Polyamide 6,Nylon 6,1.14,PA6,75.0,222.0,2600.0,,2800.0,,4.0,,,,
Durethan®,BKV30FN34 000000,Polyamide 6,Nylon 6,1.46,PA6-GF30-FR,,220.0,8000.0,160.0,7800.0,90.0,,5.4,14.0,,
Durethan®,BKV30H2.0LT 904040,Polyamide 6,Nylon 6,1.36,PA6-GF30,,222.0,8300.0,270.0,9500.0,170.0,,3.0,,,
Durethan®,BKV30XWPHV 901510,Polyamide 6,Nylon 6,1.36,PA6-GF30,,222.0,4900.0,150.0,5600.0,100.0,,8.0,10.0,,
Durethan®,BKV35H2.0EF 901015 LO,Polyamide 6,Nylon 6,1.41,PA6-GF35,,220.0,10000.0,275.0,10800.0,180.0,,3.0,12.0,,
Durethan®,BKV35H3.0 000000,Polyamide 6,Nylon 6,1.41,PA6-GF35,,222.0,10700.0,290.0,11000.0,190.0,,3.0,15.0,,
Durethan®,BKV40PH2.0EF 900116 DUS001,Polyamide 6,Nylon 6,1.46,PA6-GF40,,220.0,11500.0,315.0,12500.0,205.0,,3.5,17.0,,
Durethan®,BKV40PH3.0 901510,Polyamide 6,Nylon 6,1.46,PA6-GF40,,220.0,7600.0,200.0,8000.0,125.0,,7.5,25.0,,
Durethan®,BKV50GW1 000000 DUS037,Polyamide 6,Nylon 6,1.57,PA6-GF50,,220.0,15500.0,360.0,16800.0,225.0,,3.0,20.0,,
Durethan®,BKV50H3.0 000000 DUS037,Polyamide 6,Nylon 6,1.57,PA6-GF50,,,9900.0,230.0,10200.0,140.0,,5.0,25.0,,
Durethan®,BKV50H3.0EF 000000,Polyamide 6,Nylon 6,1.6,PA6-GF50,,222.0,17000.0,345.0,16700.0,220.0,,2.5,15.0,,
Durethan®,BLUEBKV30FN04 000000,Polyamide 6,Nylon 6,1.42,PA6-GF30-FR,73.87886602914122,220.0,6600.0,158.0,6700.0,90.0,2.0208000000000004,6.0,13.0,,
Durethan®,BLUEBKV60EF 000000 DUS097,Polyamide 6,Nylon 6,1.7,PA6-GF60,,221.0,12500.0,240.0,12000.0,150.0,,3.5,29.0,,
Durethan®,BLUEBKV60EF 000000 DUS097,Polyamide 6,Nylon 6,1.7,PA6-GF60,,221.0,18000.0,375.0,19400.0,230.0,,2.5,18.0,,
Durethan®,BTC67ZH3.0EF 900117,Polyamide 6,Nylon 6,2.17,PA6-MD65,40.56216490450431,222.0,3300.0,90.0,3000.0,55.0,2.8100000000000014,13.0,10.0,,
Durethan®,ECOAKV35H3.0 000000,Polyamide 66,Nylon 66,1.41,PA66-GF35,,263.0,10500.0,300.0,11200.0,200.0,,3.0,12.0,,
Durethan®,ECOAKV50H2.0 901510,Polyamide 66,Nylon 66,1.57,PA66-GF50,142.34413272110137,261.0,10000.0,250.0,10200.0,160.0,2.4062999999999946,4.0,20.0,,
Durethan®,ECOBG60XXF 900116,Polyamide 6,Nylon 6,1.68,PA6-(GF+GB)60,,221.0,18000.0,340.0,19000.0,210.0,,2.2,15.0,,
Durethan®,ECOBKV130 000000,"Polyamide, Unspecified","Nylon, Unspecified",1.36,PA-I-GF30,83.47364939678333,213.0,4800.0,145.0,5200.0,100.0,3.1080999999999914,7.0,25.0,,
Durethan®,ECOBKV140 000000,"Polyamide, Unspecified","Nylon, Unspecified",1.46,PA-I-GF40,,213.0,6200.0,175.0,6700.0,120.0,,6.0,30.0,,
Durethan®,ECOBKV25FN27 000000,Polyamide 6,Nylon 6,1.34,PA6-GF25-FR,,222.0,5100.0,140.0,5600.0,85.0,,3.2,10.0,,
Novamid®,1010N2 1ES,Polyamide 6,Nylon 6,1.16,PA6-FR,50.0,224.0,1800.0,55.0,1800.0,,17.0,,,,
Novamid®,1040H2,Polyamide 6,Nylon 6,1.14,PA6,,224.0,,,,,,,,,
Novamid®,3010CF30 BK,Polyamide 66,Nylon 66,1.27,PA66-CF30,,260.0,17000.0,343.0,,230.0,,2.8,,,
Nylatron®,GS-S,Polyamide 66,Nylon 66,1.16,PA66-L,,260.0,,,1500.0,60.0,,20.0,,,
Tepex®,102-RG600(x)/47%,Polyamide 6,Nylon 6,1.8,PA6-GF65,,220.0,16000.0,300.0,18000.0,,,2.3,,,
Tepex®,201-C200(x)/50%,Polyamide 66,Nylon 66,1.46,PA66-CF60,,260.0,47000.0,840.0,55000.0,,,1.5,,,
Tepex®,401-C200(2)-FG290(2)/45%,Polyamide 66,Nylon 66,1.6,PA66-(CF+GF)60,,260.0,43000.0,750.0,,,,,,,
Tepex®,401-C200(2)-FG290(6)/45%,Polyamide 66,Nylon 66,1.69,PA66-(CF+GF)65,,260.0,34000.0,640.0,,,,,,,
EPLAMID 66,GX0 25 ORNG,Polyamide 66,Nylon 66,1.37,PA66-GF25-FR,,260.0,8000.0,190.0,9000.0,120.0,,2.5,7.0,,
VESTAMID®,CW1688 Bio30,Polyamide 12,Nylon 12,1.07,PA12-GF,62.0,189.0,1920.0,82.0,2380.0,55.0,5.2,19.0,,,73.0
VESTAMID® eCO,LX9039 BBM100,Polyamide 612,Nylon 612,1.02,PA612,38.0,178.0,1030.0,44.0,1000.0,50.0,15.0,,,,
VESTAMID® eCO,myCX BC100 I,Polyamide 612,Nylon 612,1.02,PA612,59.0,247.0,1460.0,81.0,1480.0,65.0,8.0,,,,81.0
VESTAMID® L,L-R3-EI BK,Polyamide 12,Nylon 12,1.06,PA12,42.0,178.0,1540.0,59.0,1600.0,38.0,9.0,,,,
VESTAMID® L,LX9039 NC,Polyamide 12,Nylon 12,1.02,PA12,43.0,178.0,1420.0,58.0,1400.0,50.0,5.0,,,,73.0
SUNYLON®,NP2700,Polyamide 6,Nylon 6,1.1,PA6,,220.0,2160.0,95.1,,,,,,,
Mapex,AN0620SB X,Polyamide 6,Nylon 6,1.36,PA6-GF30,,220.0,7800.0,180.0,,,,1.5,,115.0,
Jabil,PA6 - 4.0HG,Polyamide 6,Nylon 6,4.0,PA6,,185.0,5010.0,69.0,,,,,4.019607843137255,,
Lumid®,GP2200AW,Polyamide 6,Nylon 6,1.3,PA6-GF20,,220.0,5660.0,209.0,7560.0,133.0,,4.0,9.1,121.0,
Lumid®,GP2250B,Polyamide 66,Nylon 66,1.32,PA66-GF20,,260.0,6770.0,264.0,10400.0,174.0,,4.0,11.0,120.0,
Lumid®,GP2250BI,Polyamide 66,Nylon 66,1.32,PA66-GF20,,260.0,6820.0,257.0,10300.0,172.0,,4.5,10.0,122.0,
LOXIAMID,PA6  GF30  HS1  03015,Polyamide 6,Nylon 6,1.35,PA6-GF30,,,8800.0,240.0,,160.0,,6.0,20.0,,
LOXIAMID,PA6  GF30  HS1  03016,Polyamide 6,Nylon 6,1.37,PA6-GF30,,,8500.0,230.0,,170.0,,6.0,15.0,,
LOXIAMID,PA6  GF30  HS1  03048,Polyamide 6,Nylon 6,1.35,PA6-GF30,,,9900.0,270.0,,160.0,,6.0,17.0,,
LOXIAMID,PA6 FRV0HF HS1 03050,Polyamide 6,Nylon 6,1.2,PA6-FR,70.0,,3500.0,100.0,,,,7.0,4.0,,
LOXIAMID,PA6 GF35 HS1 03036,Polyamide 6,Nylon 6,1.41,PA6-GF35,,,11000.0,270.0,,185.0,,3.3,15.0,,
LOXIAMID,PA6 LU HS1 03004,Polyamide 6,Nylon 6,1.15,PA6-L,60.0,,2500.0,85.0,,,,25.0,7.0,,
LOXIAMID,PA6/ABS  HS1  UV1  09005,Polyamide 6 + ABS,Nylon 6+ABS,1.07,(ABS+PA),45.0,,1950.0,65.0,,,,10.0,48.0,,
LOXIAMID,PA66  FRV0HF  GF25  HS1  04030,Polyamide 66,Nylon 66,1.39,PA66-GF25-FR,,,9500.0,230.0,,135.0,,4.0,10.0,,
LOXIAMID,PA66  GF33  HS1  04042,Polyamide 66,Nylon 66,1.38,PA66-GF35,,,11000.0,300.0,,180.0,,5.0,15.0,,
LOXIAMID,PA66 GF25 HS3 HR2 BK0401 04062,Polyamide 66,Nylon 66,1.32,PA66-GF25,,,8000.0,250.0,,165.0,,5.0,,,
CirculenRecover EP,PA66 HI H BLACK,Polyamide 66,Nylon 66,1.11,PA66-I,40.0,,,,1000.0,,25.0,,,,
Matrixx,FP63E15HSNA,Polyamide 6,Nylon 6,1.23,PA6-GF15,,,5100.0,,,,10.0,,4.705882352941177,,
SCHULAMID®,6 GF30 4DD,Polyamide 6,Nylon 6,1.43,PA6-GF30-FR,,,,,6500.0,95.0,,6.0,,,
SCHULAMID®,66 GF30 H4,Polyamide 66,Nylon 66,1.4,PA66-GF30,,,,,7000.0,125.0,,6.0,,,
SCHULAMID®,Comtuf 607,Polyamide 66,Nylon 66,1.09,PA66,40.0,,,,1000.0,,25.0,,,,
SCHULAMID®,GF30 H2 4DD 16V0 BLK 96.8179,Polyamide 6,Nylon 6,1.4,PA6-GF30-FR,,,,,10400.0,138.0,,2.9,,,
SCHULAMID®,XM GF 35 BLACK,Polyamide 66 + PA 6I/6T,Nylon 66+Nylon 6I/6T,1.43,(PA66+PA6I/6T)-GF35,,,,,10200.0,160.0,,2.8,,,
PoliPIR™,PA6-3000,Polyamide 6,Nylon 6,1.13,PA6,,,2760.0,91.0,2620.0,63.0,,10.0,4.215686274509804,,
PoliPIR™,PA66-1001,Polyamide 66,Nylon 66,1.15,PA66-L,,,1790.0,75.0,1930.0,,,5.0,3.1372549019607847,,
PoliPIR™,PA66GF - 3430,Polyamide 66,Nylon 66,1.5,PA66-GF45,,,10300.0,248.0,11700.0,,,3.0,10.784313725490197,,
PoliXL™,PA66GF33BKHR,Polyamide 66,Nylon 66,1.4,PA66-GF35-L,,,9100.0,262.0,9790.0,,,3.0,11.764705882352942,,
PLASTRON®,PA66-GF60-01 (L9),Polyamide 66,Nylon 66,1.7,PA66-LGF60,,,20000.0,470.0,,,,,,,
Integra™,PA6-6000 GA6.6 HS BK-4000,Polyamide 6,Nylon 6,1.4,PA6-GF35,,,,,10700.0,182.0,,2.0,10.784313725490197,,
PPR,PA6657,Polyamide 66,Nylon 66,1.14,PA66,80.0,262.0,2900.0,,,,4.3,,5.5,,
Paramide®,GP6EH,Polyamide 6,Nylon 6,1.1,PA6,,,2250.0,97.9,,,,100.0,6.274509803921569,117.0,
Paramide®,GP6EHL,Polyamide 6,Nylon 6,1.1,PA6-L,,,2250.0,97.9,,,,100.0,6.470588235294118,117.0,
Paramide®,GP6EL,Polyamide 6,Nylon 6,1.1,PA6-L,,,2250.0,98.6,,,,100.0,6.274509803921569,117.0,
Paramide®,GP6H,Polyamide 6,Nylon 6,1.1,PA6,,,2160.0,97.9,,,,100.0,5.784313725490197,117.0,
Paramide®,GP6MLN,Polyamide 6,Nylon 6,1.1,PA6-L,,,2450.0,105.0,,,,100.0,5.098039215686275,117.0,
Radiflam®,A FR 308 BK,Polyamide 66,Nylon 66,1.17,PA66-FR,50.0,260.0,,,2550.0,,,,,,
Radiflam®,A FR 308 BK,Polyamide 66,Nylon 66,1.17,PA66-FR,75.0,260.0,3300.0,115.0,3400.0,,,,,,
Radiflam®,A FRX 308 BK,Polyamide 66,Nylon 66,1.19,PA66-FR,,260.0,,,,,,,,,
Radiflam®,A FRX 328 BK,Polyamide 66,Nylon 66,1.18,PA66-FR,70.0,260.0,3500.0,120.0,3600.0,,,,,,
Radiflam®,A RV350 HF 100 NT,Polyamide 66,Nylon 66,1.47,PA66-GF35-FR,,260.0,10200.0,180.0,10100.0,110.0,,2.5,,,
Radiflam®,S FR 309 M BK,Polyamide 6,Nylon 6,1.16,PA6-FR,75.0,220.0,3300.0,110.0,3500.0,,3.0,,,,
Radiflam®,S RV100 FR 322 BK,Polyamide 6,Nylon 6,1.72,PA6-GF10-FR,,220.0,7200.0,125.0,7500.0,85.0,,2.5,,,
Radiflam®,S RV300 HF 333 BK,Polyamide 6,Nylon 6,1.42,PA6-GF30-FR,,220.0,6300.0,140.0,7200.0,90.0,,4.5,,,
Radiflam®,S RV300 HF 333 BK,Polyamide 6,Nylon 6,1.42,PA6-GF30-FR,,220.0,10200.0,220.0,10500.0,140.0,,3.0,,,
Radilon®,A ESL128 100 NT,Polyamide 66,Nylon 66,1.1,PA66-I,35.0,260.0,,,1350.0,,30.0,,,,
Radilon®,A FL2 100 NAT,Polyamide 66,Nylon 66,1.26,PA66-L,65.0,260.0,2700.0,95.0,2900.0,,8.0,,,,
Radilon®,A HSK 100 NT,Polyamide 66,Nylon 66,1.12,PA66-I,45.0,260.0,,,1500.0,,25.0,,,,
Radilon®,A RV300RKC2 306 BK,Polyamide 66,Nylon 66,1.36,PA66-GF30,,260.0,6400.0,205.0,7800.0,135.0,,5.0,,,
Radilon®,A RV500 100 NT,Polyamide 66,Nylon 66,1.57,PA66-GF50,,260.0,14500.0,370.0,16200.0,240.0,,3.4,,,
Radilon®,A RV500RKC 106 NT,Polyamide 66,Nylon 66,1.57,PA66-GF50,,260.0,15200.0,380.0,16600.0,250.0,,3.0,,,
Radilon®,A RV500RKC 306 BK,Polyamide 66,Nylon 66,1.57,PA66-GF50,,260.0,15100.0,340.0,16200.0,220.0,,2.6,,,
Radilon®,A RV500RKC2 306 BK,Polyamide 66,Nylon 66,1.57,PA66-GF50,,260.0,14900.0,340.0,16500.0,220.0,,2.7,,,
Radilon®,A RV500UK 333 BK,Polyamide 66,Nylon 66,1.57,PA66-GF50,,260.0,,,,,,,,,
Radilon®,A VHS 338 M BK,Polyamide 66,Nylon 66,1.14,PA66,55.0,260.0,,,1300.0,,,,,,
Radilon®,D HS 105 M NT,Polyamide 610,Nylon 610,1.08,PA610-L,50.0,217.0,,,1300.0,,15.0,,,,
Radilon®,D HSKC 106 NT,Polyamide 610,Nylon 610,1.08,PA610-L,,220.0,,,,,,,,,
Radilon®,D HSUK 3010 BK,Polyamide 610,Nylon 610,1.08,PA610-L,65.0,220.0,2200.0,85.0,2400.0,,4.5,,,,
Radilon®,DT HSW 105 M NT,Polyamide 612,Nylon 612,1.06,PA612-L,62.0,215.0,2300.0,80.0,2500.0,,12.0,,,,
Radilon®,DT RV500RKC2 106 NT,Polyamide 612,Nylon 612,1.51,PA612-GF50,,210.0,11900.0,265.0,13300.0,170.0,,3.2,,,
Radilon®,MIXLOY D HSA20UK 3010 BK,Polyamide 610,Nylon 610,1.08,PA610,60.0,221.0,2300.0,85.0,2400.0,,4.0,,,,
Radilon®,MIXLOY S CPA100K 100 NT,Polyamide 6 + ABS,Nylon 6+ABS,1.14,(ABS+PA)-MD10,35.0,222.0,1300.0,45.0,1300.0,,15.0,,,,
Radilon®,MIXLOY S HSA20T 100 NT,Polyamide 6 + ABS,Nylon 6+ABS,1.06,(ABS+PA)-I,30.0,222.0,910.0,33.0,900.0,,20.0,,,,
Radilon®,MIXLOY S RVA150 100 NT,Polyamide 6 + ABS,Nylon 6+ABS,1.18,(ABS+PA)-GF15,67.0,220.0,3000.0,100.0,3500.0,,7.0,,,,
Radilon®,MIXLOY S RVA80 100 NT,Polyamide 6 + ABS,Nylon 6+ABS,1.15,(ABS+PA)-GF10,53.0,220.0,2350.0,85.0,2600.0,,6.5,,,,
Radilon®,NeXTreme RV500HHR 3800 BK,"Polyamide, Unspecified","Nylon, Unspecified",1.55,PA-GF50,,295.0,,,,,,,,,
Radilon®,NeXTreme RV500HHR 3800 BK,"Polyamide, Unspecified","Nylon, Unspecified",1.55,PA-GF50,,295.0,15200.0,358.0,17900.0,233.0,,2.7,,,
Radilon®,S BF 990 GY,Polyamide 6,Nylon 6,1.14,PA6,,220.0,,,,,,,,,
Radilon®,S HSX88 100 NAT,Polyamide 6,Nylon 6,1.1,PA6,40.0,220.0,800.0,30.0,900.0,,20.0,,,,
Radilon®,S RV300 100 NT,Polyamide 6,Nylon 6,1.35,PA6-GF30,,220.0,,,6400.0,105.0,,4.8,,,
Radilon®,S RV350K 100 NT,Polyamide 6,Nylon 6,1.39,PA6-GF35,,220.0,,,7350.0,120.0,,4.1,,,
Radilon®,S RV350X2N 333 BK,Polyamide 6,Nylon 6,1.4,PA6-GF35,,220.0,9800.0,280.0,11100.0,180.0,,3.5,,,
Radilon®,S RV400K 333 BK,Polyamide 6,Nylon 6,1.46,PA6-GF40,,220.0,,,9000.0,120.0,,3.4,,,
Radilon®,S RV500X2N 333 BK,Polyamide 6,Nylon 6,1.56,PA6-GF50,,220.0,8700.0,190.0,9800.0,130.0,,6.0,,,
Radilon®,S USX270 333 BK,Polyamide 6,Nylon 6,1.04,PA6,20.0,220.0,400.0,18.0,500.0,,,,,,
Radistrong®,AROMA RV300RKC2 306 BK,"Polyamide, Unspecified","Nylon, Unspecified",1.38,PA-GF30,,260.0,10100.0,255.0,10000.0,180.0,,2.6,,,
Renycle®,RENYCLE A GF3002HR 3039 BK,Polyamide 66,Nylon 66,1.37,PA66-GF30,,258.0,8900.0,250.0,9600.0,160.0,,3.2,,,
Renycle®,S GF3003K 3033 BK,Polyamide 6,Nylon 6,1.37,PA6-GF30,,219.0,8700.0,230.0,9400.0,150.0,,3.0,,,
Renycle®,S GF3003TK 3033 BK,Polyamide 6,Nylon 6,1.33,PA6-GF30,,220.0,7500.0,200.0,8300.0,120.0,,3.2,,,
TORZEN®,G5000HSL BK01,Polyamide 66,Nylon 66,1.57,PA66-GF50,,260.0,14800.0,350.0,16000.0,235.0,,2.5,13.0,,
EnViramid®,N2320HL BK,Polyamide 6,Nylon 6,1.29,PA6-GF20-L,,,4100.0,120.0,,60.0,,10.0,16.0,,
HYLON®,N1015STH2L NAT,Polyamide 66,Nylon 66,1.19,PA66-GF15-L,,,2580.0,73.0,,63.0,,7.0,20.0,,
HYLON®,N1020HLUV2 NAT,Polyamide 66,Nylon 66,1.28,PA66-GF20-L,,,4100.0,125.0,,95.0,,10.0,10.0,,
HYLON®,N1030HLUV2 NAT,Polyamide 66,Nylon 66,1.37,PA66-GF30-L,,,9400.0,272.0,,183.0,,2.0,10.0,,
HYLON®,N1040MG25HLUV2 BK,Polyamide 66,Nylon 66,1.48,PA66-(GF+MD)40-L,,,5400.0,120.0,,97.0,,5.0,11.0,,
HYLON®,N1050HLUV2 BK,Polyamide 66,Nylon 66,1.57,PA66-GF50-L,,,14000.0,345.0,,197.0,,1.5,15.0,,
HYLON®,N1215HLUV2 BK,Polyamide 66,Nylon 66,1.24,PA66-GF15-L,,,2740.0,101.0,,69.0,,8.0,7.0,,
HYLON®,N2000L NAT,Polyamide 6,Nylon 6,1.13,PA6-L,,,2800.0,110.0,,80.0,,35.0,6.0,,
HYLON®,N2015H2LUV2 BK,Polyamide 6,Nylon 6,1.23,PA6-GF15-L,,,3070.0,98.0,,69.0,,10.0,16.0,,
HYLON®,N2015H2LUV2 BK,Polyamide 6,Nylon 6,1.23,PA6-GF15-L,,,5150.0,173.0,,122.0,,2.5,5.0,,
HYLON®,N2015STHL BK,Polyamide 6,Nylon 6,1.18,PA6-GF15-L,,,3350.0,111.0,,77.0,,3.0,14.0,,
HYLON®,N2030H2LUV2 NAT,Polyamide 6,Nylon 6,1.37,PA6-GF30-L,,,5780.0,166.0,,112.0,,5.0,29.0,,
HYLON®,N2030HLUV2 BK,Polyamide 6,Nylon 6,1.37,PA6-GF30-L,,,8900.0,258.0,,155.0,,2.0,12.0,,
HYLON®,N2030HLUV2 BK310,Polyamide 6,Nylon 6,1.37,PA6-GF30-L,,,5780.0,166.0,,112.0,,5.0,29.0,,
HYLON®,N2030HLUV2 BK310,Polyamide 6,Nylon 6,1.37,PA6-GF30-L,,,9300.0,267.0,,177.0,,2.0,15.0,,
HYLON®,N2033HLUV2  BK,Polyamide 6,Nylon 6,1.4,PA6-GF35-L,,,5670.0,162.0,,99.0,,5.0,18.0,,
HYLON®,N1015H2L NT034,Polyamide 66,Nylon 66,1.24,PA66-GF15-L,,,,,6000.0,120.0,,3.0,6.0,,
HYLON®,N1025TH2L2FRC0,Polyamide 66,Nylon 66,1.36,PA66-I-GF25-FR,,,6500.0,,8500.0,135.0,,2.5,8.0,,
HYLON®,N1030HHR BK,Polyamide 66,Nylon 66,1.37,PA66-GF30-L,,,7500.0,260.0,10500.0,175.0,,2.5,9.5,,
HYLON®,N2030H4L2 BK310,Polyamide 6,Nylon 6,1.36,PA6-GF30-L,165.0,,7400.0,225.0,9500.0,160.0,,3.5,12.0,,
Ravamid®,A GF 40 BK45,Polyamide 66,Nylon 66,1.48,PA66-GF35,,,9000.0,,9500.0,170.0,,3.5,,,
Ravamid®,B ST BK,Polyamide 6,Nylon 6,1.09,PA6-I,45.0,,2100.0,,,40.0,,22.0,13.0,,
SUSTAGLIDE®,natural,Polyamide 6,Nylon 6,1.14,PA6,75.0,215.0,,,3400.0,,,35.0,,,81.0
SUSTAMID®,6 blue,Polyamide 6,Nylon 6,1.14,PA6,80.0,220.0,,,3200.0,,,50.0,,,82.0
SUSTAMID®,6 FR black calendered,Polyamide 6,Nylon 6,1.17,PA6-FR,82.0,222.0,,,3800.0,,,3.0,,,83.0
SUSTAMID®,6 GC natural extruded,Polyamide 6,Nylon 6,1.14,PA6,80.0,220.0,,,3200.0,,,40.0,,,82.0
SUSTAMID®,66 black extruded,Polyamide 66,Nylon 66,1.15,PA66,85.0,260.0,,,3300.0,,,50.0,,,83.0
SUSTAMID®,66 natural extruded,Polyamide 66,Nylon 66,1.15,PA66,85.0,260.0,,,3300.0,,,50.0,,,83.0
SUSTAMID®,6G green,Polyamide 6,Nylon 6,1.15,PA6,75.0,216.0,,,3400.0,,,45.0,,,83.0
SUSTAMID®,6G HS natural,Polyamide 6,Nylon 6,1.15,PA6,75.0,216.0,,,3700.0,,,15.0,,,82.0
SUSTAMID®,6G OL blue,Polyamide 6,Nylon 6,1.14,PA6,70.0,213.0,,,3300.0,,,50.0,,,82.0
SUSTAMID®,6G OL grey,Polyamide 6,Nylon 6,1.14,PA6,70.0,213.0,,,3300.0,,,50.0,,,82.0
REPRO,PA66 RF6,Polyamide 66,Nylon 66,1.36,PA66-GF30,,,8500.0,230.0,,,,,,,
ESD,C 203 (ISO),Polyamide 66,Nylon 66,1.31,PA66-GF,,,5860.0,121.0,6200.0,,1.5,,5.5,,
PermaStat PLUS®,203 A,Polyamide 6,Nylon 6,1.27,PA6-GF20,,,3790.0,124.0,3790.0,,4.0,,7.843137254901961,,
PermaStat®,200 FR,Polyamide 66,Nylon 66,1.38,PA66-FR,,,1930.0,63.4,2070.0,,10.0,,3.6274509803921573,,
PermaStat®,202 A,Polyamide 6,Nylon 6,1.23,PA6-GF,,,3790.0,89.6,4830.0,,3.0,,8.333333333333334,,
PermaStat®,205,Polyamide 66,Nylon 66,1.32,PA66-GF,,,5170.0,103.0,6210.0,,3.0,,6.274509803921569,,
RTP,0299 A X 136487 (ISO),Polyamide 6,Nylon 6,2.24,PA6,,,5800.0,88.0,6500.0,,1.1,,3.5,,
RTP,205 ABR,Polyamide 66,Nylon 66,1.27,PA66-GF30,,,6890.0,172.0,7580.0,,2.0,,10.784313725490197,,
RTP,207.3 RC HS (ISO),Polyamide 66,Nylon 66,1.5,PA66-GF45,,,12500.0,325.0,14500.0,,3.5,,14.0,,
RTP,208 A RC HS Black (ISO),Polyamide 6,Nylon 6,1.52,PA6-GF45,,,12000.0,275.0,14000.0,,3.5,,14.0,,
RTP,209 (ISO),Polyamide 66,Nylon 66,1.56,PA66-GF50,,,13000.0,300.0,15500.0,,2.0,,9.0,,
RTP,285 TFE 15 (ISO),Polyamide 66,Nylon 66,1.36,PA66-CF30-L,,,15300.0,285.0,23400.0,,2.0,,7.5,,
RTP,299 A X 102375 (ISO),Polyamide 6,Nylon 6,2.0,PA6-MD,,,5300.0,93.0,5800.0,,2.0,,3.0,,
RTP,299 A X 150147 B,Polyamide 6,Nylon 6,1.35,PA6-GF30,,,3930.0,138.0,4140.0,,2.0,,5.196078431372549,,
RTP,299 A X 151821 A (ISO),Polyamide 6,Nylon 6,1.31,PA6-X,,,6000.0,160.0,6000.0,,2.0,,2.0,,
RTP,299 A X 161799 A (ISO),Polyamide 6,Nylon 6,1.24,PA6-I-CF,,,7500.0,190.0,8500.0,,3.5,,7.0,,
RTP,299 A X 98738 A (ISO),Polyamide 6,Nylon 6,3.0,PA6,,,12000.0,120.0,17000.0,,1.0,,5.0,,
RTP,299 A X 99082 (ISO),Polyamide 6,Nylon 6,1.57,PA6-(CF+GF),,,16300.0,255.0,22100.0,,1.0,,7.0,,
RTP,299 F X 161774 A EG (ISO),Polyamide 12,Nylon 12,1.07,PA12-I,,,1400.0,38.0,1500.0,,10.0,,7.0,,
RTP,299 X 147401 C (ISO),Polyamide 66,Nylon 66,1.25,PA66-I-Me,,,3100.0,110.0,3650.0,,10.0,,6.0,,
RTP,299 X 78865 (ISO),Polyamide 66,Nylon 66,1.31,PA66-(CF+GF),,,14000.0,300.0,20000.0,,2.0,,8.0,,
VLF,80211 EM HS (ISO),Polyamide 66,Nylon 66,1.71,PA66-LGF60,,,18500.0,400.0,21500.0,,1.0,,50.0,,
LNP™ VERTON™ Compound,PX00700,Polyamide 6,Nylon 6,1.38,PA6-LGF35,,,8210.0,249.0,9510.0,188.0,,2.7,31.0,,
LNP™ VERTON™ Compound,PX06418,Polyamide 6,Nylon 6,1.41,PA6-LGF35,193.0,,9530.0,290.0,10900.0,182.0,,2.6,27.450980392156865,,
LNP™ VERTON™ Compound,RV0079SS,Polyamide 66,Nylon 66,1.69,PA66-LGF35-FR,,,13300.0,298.0,15100.0,213.0,,1.8,32.0,,
LNP™ VERTON™ Compound,RV007ESS,Polyamide 66,Nylon 66,1.42,PA66-GF35,,,9880.0,309.0,12000.0,214.0,,2.1,27.450980392156865,,
LNP™ VERTON™ Compound,RV007SX9,Polyamide 66,Nylon 66,1.41,PA66-LGF35,,,10200.0,,11900.0,195.0,,1.9,24.0,,
LNP™ VERTON™ Compound,RV00AESS,Polyamide 66,Nylon 66,1.6,PA66-LGF50,276.0,,15000.0,,17800.0,276.0,2.0,2.0,45.0,,
LNP™ VERTON™ Compound,RVL29ESS,Polyamide 66,Nylon 66,1.65,PA66-LGF30,,,13600.0,,,231.0,,2.3,30.0,,
LNP™ VERTON™ Compound,RVL29U,Polyamide 66,Nylon 66,1.66,PA66-LGF55,,,13000.0,330.0,16000.0,230.0,,3.0,16.666666666666668,115.0,
LNP™ VERTON™ Compound,RVL29XXP,Polyamide 66,Nylon 66,1.65,PA66-LGF30,,,13600.0,,,231.0,,2.3,30.0,,
LNP™ VERTON™ Compound,RVL36SXS,Polyamide 66,Nylon 66,1.53,PA66-LGF45,,,9300.0,,11200.0,185.0,,2.3,33.0,,
LNP™ VERTON™ Compound,RX09003,Polyamide 66,Nylon 66,1.56,PA66-LGF50,,,14600.0,,17200.0,268.0,,3.2,50.0,,
NORYL GTX™ Resin,GTX910C,Polyphenylene Ether + PS + PA,PPE+PS+Nylon,1.09,(PPE+PS+PA),50.0,,1540.0,63.0,1960.0,47.0,9.0,69.0,60.7843137254902,,
TRIECO®,4D40G30 BK (OCEAN),Polyamide 6,Nylon 6,1.36,PA6,154.0,,7900.0,225.0,,,,2.5,9.5,,
TRIECO®,4D40G40 BK (OCEAN),Polyamide 6,Nylon 6,1.48,PA6,192.0,,12000.0,220.0,11800.0,,,2.5,11.0,,
TRIECO®,4D51G30 BK (OCEAN),Polyamide 6,Nylon 6,1.36,PA6,140.0,,8000.0,220.0,,,,2.5,10.0,,
Sciengy®,AS-SG401E87,Polyphenylene Sulfide + PA,PPS+Nylon,1.55,(PPS+PA)-GF,,280.0,12000.0,260.0,,,,2.0,,,
ORION™,PA6-0043G Black,Polyamide 6,Nylon 6,1.47,PA6-GF45,186.0,,12100.0,,,,,3.0,117.64705882352942,,
ORION™,PA66-0050G Nat,Polyamide 66,Nylon 66,1.55,PA66-GF50,221.0,,15500.0,,,,,2.5,117.64705882352942,,
ORION™,PA66-1000N Blk,Polyamide 66,Nylon 66,1.14,PA66,77.2,,2760.0,,,,,,4.215686274509804,,
reNOVA™,re-NY6-0133G,Polyamide 6,Nylon 6,1.34,PA6-GF35,,218.0,8270.0,,,,,2.5,73.52941176470588,,
reNOVA™,re-NY6-0135G BKS,Polyamide 6,Nylon 6,1.34,PA6-GF35,,218.0,8270.0,,,,,2.5,73.52941176470588,,
reNOVA™,re-NY6-0233GI2 BKS,Polyamide 6,Nylon 6,1.34,PA6-I-GF35,,218.0,7580.0,,,,,4.0,23.529411764705884,,
reNOVA™,re-NY6-0315G BKS,Polyamide 6,Nylon 6,1.23,PA6-GF15,,218.0,4960.0,,,,,2.5,47.05882352941177,,
reNOVA™,re-NY66-0115G BKS,Polyamide 66,Nylon 66,1.23,PA66-GF15,,240.0,7240.0,,,,,2.8,51.96078431372549,,
reNOVA™,re-NY66-0133G BKS,Polyamide 66,Nylon 66,1.35,PA66-GF35,,249.0,11000.0,,,,,2.3,65.68627450980392,,
reNOVA™,re-NY66-0233G BKS,Polyamide 66,Nylon 66,1.35,PA66-GF35,,240.0,11000.0,,,,,2.3,65.68627450980392,,
reNOVA™,re-NY66-0235G BKS,Polyamide 66,Nylon 66,1.4,PA66-GF35,,249.0,11700.0,,,,,2.3,65.68627450980392,,
Chemlon®,104 U,Polyamide 66,Nylon 66,1.12,PA66,,260.0,2300.0,,,,,15.0,9.0,,
UBE Nylon,1016NW1,Polyamide 6,Nylon 6,1.14,PA6,88.0,,2700.0,110.0,3800.0,,,7.0,,,
LCA®,N66-43GFHSL Black,Polyamide 66,Nylon 66,1.5,PA66-GF45-L,,260.0,11700.0,,,,,,10.784313725490197,,
LCA®,N66-ZF5003HSL Black,Polyamide 66,Nylon 66,1.1,PA66-I-L,,260.0,2280.0,,,,,,15.686274509803923,,
VERDANT™,PA6 REPRO MXC,Polyamide 6,Nylon 6,,PA6,,,,,,,,,,,
VERDANT™,RRPA12Y,Polyamide 12,Nylon 12,,PA12,,,,,,,,,81.37254901960785,,
VERDANT™,RRPA610Y,Polyamide 610,Nylon 610,,PA610,,,,,,,,,,,
VINPOL™,PA6630GFI,Polyamide 66,Nylon 66,1.37,PA66-I-LGF30,,262.0,9650.0,283.0,11100.0,,,2.4,2.450980392156863,122.0,
VINPOL™,PA66UFTTY,Polyamide 66,Nylon 66,1.09,PA66,,260.0,1800.0,,1900.0,,,30.0,65.0,,
VINPOL™,PA6UFNAT027,Polyamide 6,Nylon 6,1.13,PA6,,,,,,,,,,,
SKYVERSE®,PA-LA,Polyamide 6,Nylon 6,1.6,PA6-GF-FR,112.0,,8300.0,170.0,,,,,,,
TechnoMid,PA6 GF 30 2 sw (37069),Polyamide 6,Nylon 6,1.35,PA6-GF30,155.0,,,,8700.0,160.0,2.7,2.7,,,
TechnoMid,PA66 S 2 H (56491),Polyamide 66,Nylon 66,1.13,PA66,70.0,,,,3000.0,55.0,3.0,10.0,,,
Tekumid,6 SC,Polyamide 6,Nylon 6,1.26,PA6,40.0,215.0,800.0,60.0,,30.0,,200.0,,,
Recyclon,BG33H BK100,Polyamide 6,Nylon 6,1.38,PA6-GF35,,218.0,8000.0,,10500.0,,,3.0,8.0,,
Creamid®,A3H2G10.2S,Polyamide 66 + PA 6I/6T,Nylon 66+Nylon 6I/6T,1.57,(PA66+PA6I/6T)-GF50,,,13500.0,340.0,17500.0,245.0,,3.0,15.0,,
Creamid®,A3H2G6.1L02*9000,Polyamide 66,Nylon 66,1.38,PA66,,258.0,5300.0,135.0,6000.0,115.0,,7.5,12.0,,
Creamid®,A3H2G8.2FRS*9200,Polyamide 66 + PA 6I/6T,Nylon 66+Nylon 6I/6T,1.54,(PA66+PA6I/6T),,265.0,,,,,,,,,
Creamid®,A3H2G8.2S*9001,Polyamide 66 + PA 6I/6T,Nylon 66+Nylon 6I/6T,1.57,(PA66+PA6I/6T),,265.0,12500.0,330.0,13000.0,240.0,,3.0,15.0,,
Creamid®,A3H7G10.2S*9217,Polyamide 66 + PA 6I/6T,Nylon 66+Nylon 6I/6T,1.58,(PA66+PA6I/6T),,265.0,13500.0,340.0,17500.0,245.0,,3.0,14.0,,
Creamid®,A3H7G12.0S.1*9000,Polyamide 66 + PA 6I/6T,Nylon 66+Nylon 6I/6T,1.73,(PA66+PA6I/6T),,,,350.0,21000.0,,,3.0,13.0,,
Creamid®,A3H7G12.2S*9217,Polyamide 66 + PA 6I/6T,Nylon 66+Nylon 6I/6T,1.73,(PA66+PA6I/6T),,265.0,16000.0,345.0,20000.0,235.0,,3.0,13.0,,
Creamid®,A3H7G4.2S*9217,Polyamide 66 + PA 6I/6T,Nylon 66+Nylon 6I/6T,1.29,(PA66+PA6I/6T)-GF,,265.0,5500.0,175.0,7000.0,135.0,,3.0,5.0,,
Creamid®,B3H2G6Z2*800,Polyamide 6,Nylon 6,1.32,PA6,,222.0,,,8700.0,150.0,,6.0,24.0,,
Creamid®,B3H2GYFR*800,Polyamide 6,Nylon 6,1.39,PA6,,222.0,,,4500.0,65.0,,50.0,,,
Creamid®,P2H7G6*9217,Polyamide 6,Nylon 6,1.37,PA6,,,6400.0,165.0,7200.0,130.0,,5.2,10.0,,
Chemlon®,102 H,Polyamide 66,Nylon 66,1.14,PA66,,254.0,3240.0,123.0,,,,10.0,5.196078431372549,,
Chemlon®,104,Polyamide 66,Nylon 66,1.11,PA66,,257.0,2210.0,72.0,,,,35.0,11.0,,
Chemlon®,104 H BK002,Polyamide 66,Nylon 66,,PA66,59.0,260.0,2210.0,,,,,50.0,15.0,,
Chemlon®,109 HU,Polyamide 66,Nylon 66,1.1,PA66-I-L,,260.0,2000.0,65.0,,,,25.0,60.0,,
Chemlon®,109-13 G,Polyamide 66,Nylon 66,1.19,PA66-GF15-L,,254.0,3210.0,110.0,,,,7.0,9.0,,
Chemlon®,109-14 G,Polyamide 66,Nylon 66,1.19,PA66-GF15-L,,254.0,3240.0,110.0,,,,7.0,15.686274509803923,,
Chemlon®,109-33 G,Polyamide 66,Nylon 66,1.36,PA66-GF35,,257.0,6890.0,207.0,,,3.0,4.0,18.627450980392158,,
Chemlon®,113 GH,Polyamide 66,Nylon 66,1.22,PA66-GF15,,257.0,4650.0,170.0,7300.0,,,2.2,3.0,,
Chemlon®,120 GH,Polyamide 66,Nylon 66,1.26,PA66-GF20,,263.0,5520.0,190.0,,,2.5,2.5,6.764705882352942,,
Chemlon®,125 GVH,Polyamide 66,Nylon 66,1.55,PA66-GF25-FR,,257.0,6890.0,170.0,,,2.0,2.5,5.4,,
Chemlon®,130 GHU WT535,Polyamide 66,Nylon 66,1.42,PA66,,259.0,8300.0,210.0,,,,2.5,4.5,,
Chemlon®,133 G,Polyamide 66,Nylon 66,1.39,PA66-GF35,,261.0,9650.0,265.0,11500.0,,,3.0,11.0,,
Chemlon®,133 GH,Polyamide 66,Nylon 66,1.38,PA66-GF35,,259.0,6840.0,169.0,8670.0,,,4.8,9.2,,
Chemlon®,133 GHA,Polyamide 66,Nylon 66,1.38,PA66-GF,,256.0,9000.0,225.0,,,,3.0,7.5,,
Chemlon®,135 FE,Polyamide 66,Nylon 66,1.5,PA66,,260.0,3000.0,90.0,,,,10.0,7.0,,
Chemlon®,140 GH,Polyamide 66,Nylon 66,1.49,PA66-GF40-L,,257.0,11000.0,278.0,,,2.0,2.0,12.745098039215687,,
Chemlon®,143 GU,Polyamide 66,Nylon 66,1.5,PA66-GF45,,254.0,10300.0,262.0,,,,2.5,12.745098039215687,,
Chemlon®,150 GH,Polyamide 66,Nylon 66,1.57,PA66-GF50,,260.0,11800.0,245.0,14800.0,,,4.1,14.0,,
Chemlon®,204-13 GH BK001,Polyamide 6,Nylon 6,1.2,PA6-GF,100.0,,4250.0,115.0,4400.0,,,4.5,11.0,,
Chemlon®,204-13 GVNH,Polyamide 6,Nylon 6,1.31,PA6-GF15-FR,,,2590.0,63.1,3230.0,,,16.0,10.0,,
Chemlon®,214 G,Polyamide 6,Nylon 6,1.23,PA6-GF15,,216.0,4310.0,162.0,,,3.0,3.0,6.274509803921569,,
Chemlon®,220 G,Polyamide 6,Nylon 6,1.33,PA6-GF20,131.0,216.0,5690.0,,,,3.5,,8.92156862745098,,
Chemlon®,225 G,Polyamide 6,Nylon 6,1.33,PA6-GF25,,216.0,6720.0,207.0,,,3.0,3.0,6.0,,
Chemlon®,225 GVNH BK555,Polyamide 6,Nylon 6,1.38,PA6-GF-FR,150.0,,8650.0,185.0,,,,3.5,11.0,,
Chemlon®,233 GHI BK004,Polyamide 6,Nylon 6,1.35,PA6-GF,,220.0,8000.0,,,,,4.0,,115.0,
Chemlon®,233 GU,Polyamide 6,Nylon 6,1.39,PA6-GF30,,220.0,7930.0,228.0,,,,2.0,8.5,,
Chemlon®,240 GI,Polyamide 6,Nylon 6,1.42,PA6-GF,,220.0,10000.0,225.0,,,,5.0,22.0,,
Chemlon®,240 MH,Polyamide 6,Nylon 6,1.51,PA6-MD40,,216.0,5860.0,143.0,,,,4.0,3.9,,
Chemlon®,243 G,Polyamide 6,Nylon 6,1.5,PA6-GF,195.0,220.0,10000.0,265.0,,,,2.0,11.0,,
Chemlon®,433 GH,Polyamide 6,Nylon 6,1.39,PA6-GF35,,220.0,8500.0,190.0,,,,2.5,6.5,,
Chemlon®,509,Polyamide 66,Nylon 66,1.08,PA66-L,,252.0,1900.0,64.1,,,,50.0,83.33333333333334,,
Chemlon®,530 GH,Polyamide 66,Nylon 66,1.36,PA66-GF,,257.0,5520.0,176.0,,,2.5,4.0,8.92156862745098,,
Chemlon®,533 GH,Polyamide 66,Nylon 66,1.4,PA66-GF35,,260.0,6250.0,150.0,7610.0,,,5.9,11.0,,
Chemlon®,60GS8H,Polyamide 6,Nylon 6,1.45,PA6-GB30,,,4500.0,,4800.0,88.0,,4.0,,,
Chemlon®,60MGS6IM,Polyamide 6,Nylon 6,1.31,PA6-I-(GB+MD)30,,,3700.0,125.0,,,,11.0,6.0,,
Chemlon®,66CF4,Polyamide 66,Nylon 66,1.22,PA66-CF20,,,7500.0,190.0,8400.0,,,4.1,7.5,,
Chemlon®,904-15 GVNH BK801,Polyamide 66,Nylon 66,1.3,PA66-GF15-FR,,260.0,4580.0,114.0,5310.0,,,3.8,6.9,,
FDM®,Nylon 12,Polyamide 12,Nylon 12,,PA12,,178.0,1310.0,70.3,1310.0,,6.5,9.5,14.705882352941178,,
TUFNYL®,RB25T1GREY297,Polyamide 66,Nylon 66,1.38,PA66-GF-FR,,260.0,7000.0,170.0,,105.0,,2.5,5.0,115.0,
TUFNYL®,RGF15BLACK,Polyamide 66,Nylon 66,1.24,PA66-GF,,260.0,3500.0,140.0,,90.0,,3.5,6.0,110.0,
TUFNYL®,RGF30HRBLACK,Polyamide 66,Nylon 66,1.36,PA66-GF,,260.0,9000.0,250.0,,170.0,,3.0,8.0,115.0,
TUFNYL®,RGF33WBLACK,Polyamide 66,Nylon 66,1.39,PA66-GF,,260.0,7000.0,220.0,,135.0,,3.5,9.0,112.0,
TUFNYL®,SGF10BLACK,Polyamide 6,Nylon 6,1.2,PA6-GF,,220.0,3000.0,130.0,,77.0,,3.5,7.0,112.0,
TUFNYL®,SGF15NATURAL,Polyamide 6,Nylon 6,1.24,PA6-GF,,220.0,4000.0,174.0,,112.0,,4.5,9.0,112.0,
TUFNYL®,SGF15OCEANIDSBLACK,Polyamide 6,Nylon 6,1.23,PA6-GF,,220.0,4000.0,150.0,,105.0,,4.0,4.0,112.0,
TUFNYL®,SGF25FR0BLACK,Polyamide 6,Nylon 6,1.57,PA6-GF-FR,,220.0,7000.0,180.0,,126.0,,3.0,5.0,110.0,
TUFNYL®,SGF25STBLACK,Polyamide 6,Nylon 6,1.28,PA6-GF,,220.0,3000.0,135.0,,90.0,,4.0,15.0,112.0,
TUFNYL®,SGF30NATURAL,Polyamide 6,Nylon 6,1.36,PA6-GF,,220.0,7000.0,250.0,,170.0,,4.0,13.0,115.0,
TUFNYL®,SGF40BLACK,Polyamide 6,Nylon 6,1.48,PA6-GF,,220.0,9000.0,245.0,,153.0,,3.0,11.0,112.0,
TUFNYL®,SMS1OFFWHITE,Polyamide 6,Nylon 6,1.13,PA6,,220.0,2500.0,105.0,,63.0,,10.0,4.0,110.0,
TUFNYL®,SXXICBLACK,Polyamide 6,Nylon 6,1.13,PA6,,220.0,2500.0,103.0,,62.0,,10.0,4.0,110.0,
TES,J-4/30/V0 BK2989,Polyamide 612,Nylon 612,1.34,PA612,,,8340.0,248.0,,,,2.5,7.843137254901961,,
TES,J-4/35,Polyamide 612,Nylon 612,1.34,PA612-GF35,172.0,,9310.0,,9650.0,,5.0,,12.745098039215687,,
TES,J-71/30/VO/ND,Polyamide + SAN,Nylon+SAN,1.55,(PA+SAN)-GF-FR,,,10500.0,,12300.0,117.0,,1.5,6.274509803921569,,
Plaslube®,J-1/20/TF/20 NAT,Polyamide 66,Nylon 66,1.43,PA66,,,6210.0,197.0,,,,4.0,8.92156862745098,115.0,
Plaslube®,J-1/30/TF/13/SI/2,Polyamide 66,Nylon 66,1.49,PA66-GF30-L,,,9450.0,241.0,9000.0,,,2.5,9.411764705882353,119.0,
Plaslube®,J-1/30/TF/22 BK223,Polyamide 66,Nylon 66,1.52,PA66,,,9310.0,238.0,,,,2.5,12.745098039215687,119.0,
Plaslube®,NY-1/MS/5 NAT,Polyamide 66,Nylon 66,1.16,PA66,,,3340.0,124.0,,,,5.0,4.215686274509804,120.0,
Plaslube®,NY-1/SI/5,Polyamide 66,Nylon 66,1.16,PA66-L,,,2070.0,,,58.6,,,5.196078431372549,,
Plaslube®,NY-1/TF/22 BK223,Polyamide 66,Nylon 66,1.25,PA66,,,2760.0,96.5,,,,4.3,5.196078431372549,,
Plaslube®,PA4/6 GF33 TL15,Polyamide 46,Nylon 46,1.51,PA46-GF35-L,,,9650.0,269.0,,179.0,,3.2,10.784313725490197,,
Plaslube®,PA4/6 HS L BK,Polyamide 46,Nylon 46,1.18,PA46-L,100.0,,3000.0,103.0,,,40.0,,7.843137254901961,100.0,
Plaslube®,PA6 TL15,Polyamide 6,Nylon 6,1.21,PA6-L,,,2620.0,89.6,,62.7,,9.5,4.705882352941177,116.0,
Plaslube®,PA6/12 01430,Polyamide 12,Nylon 12,1.09,PA12-L,64.8,,2550.0,96.5,,,10.0,,4.215686274509804,114.0,
Plaslube®,PA6/6 8111,Polyamide 66,Nylon 66,1.15,PA66-L,82.0,,2900.0,131.0,,,,15.0,4.705882352941177,115.0,
Plaslube®,PA6/6 CF10 TL15 BK,Polyamide 66,Nylon 66,1.28,PA66-CF-L,,,6830.0,199.0,,145.0,,4.0,6.274509803921569,120.0,
Plaslube®,PA6/6 CF10 TS15 BK,Polyamide 66,Nylon 66,1.24,PA66-CF10-L,,,6890.0,207.0,,152.0,,2.0,5.196078431372549,110.0,
Plaslube®,PA6/6 CF30 TL15 HS BK,Polyamide 66,Nylon 66,1.38,PA66-CF30-L,,,13700.0,286.0,,193.0,,2.5,10.784313725490197,120.0,
Plaslube®,PA6/6 CF30 TS12 BK,Polyamide 66,Nylon 66,1.34,PA66-CF30-L,,,12900.0,263.0,,187.0,,2.5,6.274509803921569,120.0,
Plaslube®,PA6/6 GF33 TL10 HS,Polyamide 66,Nylon 66,1.46,PA66-GF35-L,,,8960.0,238.0,,170.0,,2.0,10.784313725490197,90.0,
Plaslube®,PA6/6 GF33 TS15,Polyamide 66,Nylon 66,1.5,PA66-GF35-L,,,8960.0,222.0,,148.0,,2.0,7.843137254901961,90.0,
Plaslube®,PA6/6 GL10,Polyamide 66,Nylon 66,1.16,PA66-GF10-L,,,2140.0,101.0,,,,20.0,4.215686274509804,117.0,
Plaslube®,PA6/6 HS L,Polyamide 66,Nylon 66,1.14,PA66-L,75.8,,2760.0,138.0,,,90.0,,5.196078431372549,109.0,
Plaslube®,PA6/6 ML2,Polyamide 66,Nylon 66,1.16,PA66-L,,,3380.0,117.0,,93.1,15.0,,3.6274509803921573,119.0,
Plaslube®,PA6/6 ML2 HS NAT,Polyamide 66,Nylon 66,1.16,PA66-L,,,3380.0,117.0,,93.1,,15.0,3.6274509803921573,119.0,
Plaslube®,PA6/6 TS18,Polyamide 66,Nylon 66,1.25,PA66-L,,,2480.0,96.5,,65.5,,9.0,4.705882352941177,118.0,
Plaslube®,PA6/6 TS20 FR BK,Polyamide 66,Nylon 66,1.49,PA66-FR-L,,,2280.0,62.7,,,2.6,,2.647058823529412,7.0,
HiFill®,HTN 0153 S1 AHW NAT,"Polyamide, Unspecified","Nylon, Unspecified",1.53,PA-GF50,172.0,,11000.0,338.0,,,,2.5,8.333333333333334,,
HiFill®,J-70/30,Polyamide 66 Alloy,Nylon 66 Alloy,1.26,PA66-GF,,,7580.0,,,138.0,,4.5,11.764705882352942,,
HiFill®,PA11 GB30 HS,Polyamide 11,Nylon 11,1.23,PA11-GB30-L,,,1930.0,68.9,,41.4,,35.0,5.196078431372549,108.0,
HiFill®,PA11 GF30 L UV,Polyamide 11,Nylon 11,1.27,PA11-GF,,,6070.0,179.0,,114.0,,6.6,17.647058823529413,108.0,
HiFill®,PA12,Polyamide 12,Nylon 12,1.02,PA12,65.5,,1720.0,75.8,,,20.0,,3.6274509803921573,106.0,
HiFill®,PA12 CM40,Polyamide 12,Nylon 12,1.26,PA12-MD40-L,,,3450.0,129.0,,73.1,,3.0,8.333333333333334,,
HiFill®,PA12 GB43 HS L,Polyamide 12,Nylon 12,1.48,PA12-GB45-L,,,11000.0,172.0,,124.0,,1.5,6.764705882352942,,
HiFill®,PA12 GF30 L,Polyamide 12,Nylon 12,1.24,PA12-GF30-L,,,5520.0,150.0,,108.0,,3.0,14.705882352941178,,
HiFill®,PA12 GF40,Polyamide 12,Nylon 12,1.36,PA12-GF40-L,,,8620.0,197.0,,138.0,,3.0,14.705882352941178,,
HiFill®,PA4/6 CF30,Polyamide 46,Nylon 46,1.31,PA46-CF30,,,16500.0,365.0,,228.0,,1.5,7.843137254901961,,
HiFill®,PA4/6 GF25 HS NAT,Polyamide 46,Nylon 46,1.37,PA46-GF25,,295.0,8270.0,221.0,,186.0,,4.0,9.411764705882353,,
HiFill®,PA4/6 GF33 HS NAT,Polyamide 46,Nylon 46,1.43,PA46-GF35,,295.0,8960.0,255.0,,207.0,,4.0,9.411764705882353,,
HiFill®,PA4/6 GF45 HS BK,Polyamide 46,Nylon 46,1.57,PA46-GF45,,,11000.0,317.0,,231.0,,2.8,11.764705882352942,,
HiFill®,PA4/6 GF5 HS BK002,Polyamide 46,Nylon 46,1.21,PA46-GF5,,,3310.0,138.0,,68.9,,7.5,5.196078431372549,,
HiFill®,PA4/6 HS,Polyamide 46,Nylon 46,1.18,PA46,100.0,,3000.0,103.0,,,,40.0,7.843137254901961,100.0,
HiFill®,PA6 0365 01 BK,Polyamide 6,Nylon 6,3.64,PA6,44.8,,6890.0,48.3,,,,1.0,3.6274509803921573,,
HiFill®,PA6 0685,Polyamide 6,Nylon 6,6.83,PA6-X,44.8,,8270.0,48.3,,,1.0,,5.196078431372549,,
HiFill®,PA6 CF20 BK,Polyamide 6,Nylon 6,1.23,PA6-CF20,,,10300.0,290.0,,191.0,,3.0,6.764705882352942,115.0,
HiFill®,PA6 CF20 RM BK,Polyamide 6,Nylon 6,1.22,PA6-CF20,,,6890.0,207.0,,138.0,,3.5,8.333333333333334,115.0,
HiFill®,PA6 G/C50 A240 BK,Polyamide 6,Nylon 6,1.59,PA6-(GF+MD)50,,,12600.0,276.0,,179.0,,3.0,8.92156862745098,121.0,
HiFill®,PA6 GB15 L BK,Polyamide 6,Nylon 6,1.24,PA6-GB15-L,,224.0,2760.0,110.0,,68.9,,3.5,3.6274509803921573,119.0,
HiFill®,PA6 GB20 L,Polyamide 6,Nylon 6,1.27,PA6-GB20-L,,224.0,3380.0,110.0,,68.9,,3.5,3.6274509803921573,119.0,
HiFill®,PA6 GF/B30 HS L BK,Polyamide 6,Nylon 6,1.37,PA6-(GF+GB)30-L,,,6890.0,152.0,,119.0,,2.0,5.784313725490197,122.0,
HiFill®,PA6 GF/M40 HS L BK,Polyamide 6,Nylon 6,1.48,PA6-(GF+MD)40-L,,,8000.0,207.0,,119.0,,3.0,5.196078431372549,,122.0
HiFill®,PA6 GF10 L BK,Polyamide 6,Nylon 6,1.22,PA6-GF10-L,,,2900.0,152.0,,103.0,,4.0,5.784313725490197,120.0,
HiFill®,PA6 GF20 L,Polyamide 6,Nylon 6,1.3,PA6-GF,,,6890.0,212.0,,141.0,,3.5,8.333333333333334,115.0,
HiFill®,PA6 GF20 RM BK,Polyamide 6,Nylon 6,1.28,PA6-GF20,,,6890.0,207.0,,138.0,,3.5,7.843137254901961,115.0,
HiFill®,PA6 GF25 IM L,Polyamide 6,Nylon 6,1.27,PA6-I-GF,,,6550.0,172.0,,124.0,,4.5,20.58823529411765,112.0,
HiFill®,PA6 GF25 L BK,Polyamide 6,Nylon 6,1.31,PA6-GF25-L,,,6890.0,207.0,,152.0,,3.5,7.352941176470589,115.0,
HiFill®,PA6 GF30 IM BK,Polyamide 6,Nylon 6,1.34,PA6-I-GF30-L,,,8270.0,234.0,,152.0,,4.0,19.607843137254903,120.0,
HiFill®,PA6 GF44 HS L,Polyamide 6,Nylon 6,1.5,PA6-GF45-L,,,11700.0,352.0,,234.0,,2.0,13.725490196078432,121.0,
HiFill®,PA6 GF50 2000 12mm,Polyamide 6,Nylon 6,1.37,PA6-LGF-L,,,8960.0,269.0,,172.0,,2.0,23.529411764705884,121.0,
HiFill®,PA6 GF50 L LE,Polyamide 6,Nylon 6,1.57,PA6-GF50-L,,,14100.0,290.0,,221.0,,2.5,15.686274509803923,121.0,
HiFill®,PA6 GF50 LE,Polyamide 6,Nylon 6,1.57,PA6-GF50-L,,,10700.0,269.0,,193.0,,4.0,26.47058823529412,,
HiFill®,PA6 IM 0240,Polyamide 6,Nylon 6,2.39,PA6-I-X,59.3,,6550.0,96.5,,,4.0,,11.764705882352942,,
HiFill®,PA6 IM 835 HS L,Polyamide 6,Nylon 6,1.04,PA6-I-L,44.8,,689.0,58.6,,,250.0,,1000.0,,70.0
HiFill®,PA6 IM L,Polyamide 6,Nylon 6,1.06,PA6-I-L,50.3,,1720.0,65.5,,,,200.0,83.33333333333334,105.0,
HiFill®,PA6 L LE MB,Polyamide 6,Nylon 6,1.13,PA6-L,90.3,,2830.0,115.0,,,,70.0,4.705882352941177,119.0,
HiFill®,PA6 LGF35 HS L 12mm,Polyamide 6,Nylon 6,1.34,PA6-GF35-L,,,8270.0,234.0,,152.0,,4.0,20.58823529411765,120.0,
HiFill®,PA6 LGF50 2000 12mm,Polyamide 6,Nylon 6,1.56,PA6-LGF-L,,,13800.0,352.0,,234.0,,2.0,34.31372549019608,121.0,
HiFill®,PA6 RA IM HS NAT,Polyamide 6,Nylon 6,1.07,PA6-I,37.2,,614.0,28.3,,,,,,,
HiFill®,PA6/10 BK,Polyamide 610,Nylon 610,1.07,PA610,60.0,,2000.0,75.8,,,100.0,,4.705882352941177,,
HiFill®,PA6/10 GF30 L,Polyamide 610,Nylon 610,1.3,PA610-GF30-L,,,7580.0,214.0,,145.0,,3.0,11.764705882352942,,
HiFill®,PA6/10 GF45 HS L,Polyamide 610,Nylon 610,1.46,PA610-GF45-L,,,11700.0,255.0,,179.0,,3.0,12.745098039215687,,
HiFill®,PA6/6 0177,Polyamide 66,Nylon 66,1.77,PA66-X,,,7930.0,110.0,,75.2,2.0,,3.6274509803921573,,
HiFill®,PA6/6 CM25 HS BK,Polyamide 66,Nylon 66,1.32,PA66-MD25,,254.0,4140.0,124.0,,82.7,,3.0,4.215686274509804,120.0,
HiFill®,PA6/6 GB36 IM1,Polyamide 66,Nylon 66,1.4,PA66-I-GB35,,,6890.0,145.0,,103.0,,2.0,6.764705882352942,122.0,
HiFill®,PA6/6 GB43 HS L NAT,Polyamide 66,Nylon 66,1.49,PA66-GB45-L,,,10300.0,165.0,,124.0,,1.5,5.784313725490197,122.0,
HiFill®,PA6/6 GF10 IM L BK,Polyamide 66,Nylon 66,1.16,PA66-GF10-L,,,3240.0,110.0,,74.5,,5.5,14.705882352941178,117.0,
HiFill®,PA6/6 GF10 L,Polyamide 66,Nylon 66,1.17,PA66-GF10-L,,,3650.0,119.0,,82.7,,3.5,6.274509803921569,117.0,
HiFill®,PA6/6 GF14 IM HS L BK,Polyamide 66,Nylon 66,1.19,PA66-I-GF15-L,,,4310.0,117.0,,91.0,,6.0,15.686274509803923,111.0,
HiFill®,PA6/6 GF14 IM L,Polyamide 66,Nylon 66,1.19,PA66-I-GF15-L,,,3620.0,110.0,,84.1,,6.0,20.58823529411765,111.0,
HiFill®,PA6/6 GF15 L,Polyamide 66,Nylon 66,1.24,PA66-GF15-L,,,4830.0,172.0,,117.0,,3.0,6.274509803921569,115.0,
HiFill®,PA6/6 GF20 HS L,Polyamide 66,Nylon 66,1.29,PA66-GF20-L,,,6980.0,180.0,,124.0,,2.3,6.470588235294118,115.0,
HiFill®,PA6/6 GF30 L,Polyamide 66,Nylon 66,1.36,PA66-GF30-L,,,7580.0,214.0,,183.0,,3.5,11.764705882352942,118.0,
HiFill®,PA6/6 GF33 IM HS L BK001,Polyamide 66,Nylon 66,1.36,PA66-(GF+GB)30-L,,,6890.0,192.0,,103.0,,5.0,14.705882352941178,110.0,
HiFill®,PA6/6 GF40 UV L BK,Polyamide 66,Nylon 66,1.47,PA66-GF40-L,,,11200.0,338.0,,194.0,,2.0,13.725490196078432,122.0,
HiFill®,PA6/6 GF45 L BK,Polyamide 66,Nylon 66,1.5,PA66-GF-L,,,11400.0,296.0,,208.0,,2.0,13.725490196078432,,122.0
HiFill®,PA6/6 GF5 HS L,Polyamide 66,Nylon 66,1.17,PA66-GF5-L,,,3790.0,124.0,,86.2,,3.6,5.196078431372549,119.0,
HiFill®,PA6/6 GF50 HS L,Polyamide 66,Nylon 66,1.57,PA66-GF50-L,,260.0,12400.0,276.0,,193.0,,3.5,17.647058823529413,,
HiFill®,PA6/6 IM 408 HS L,Polyamide 66,Nylon 66,1.09,PA66-I-L,,,1900.0,82.7,,59.3,80.0,,20.58823529411765,102.0,
HiFill®,PA6/6 LGF40 IM 2000,Polyamide 66,Nylon 66,1.46,PA66-I-LGF-L,,,10000.0,303.0,,214.0,,2.0,50.0,121.0,
HiFill®,PA6/6 LGF60 HS L BK 12mm,Polyamide 66,Nylon 66,1.7,PA66-LGF-L,,,21400.0,365.0,,248.0,,1.5,22.54901960784314,121.0,
HiFill®,TPX-HTN-01043 A,"Polyamide, Unspecified","Nylon, Unspecified",1.15,PA-I-L,,,2690.0,124.0,,75.8,,30.0,89.2156862745098,,
HiFill®,TPX-PP-05004 LE,Polyamide 66,Nylon 66,0.898,PA66-MD30-L,,,4520.0,116.0,,77.2,3.0,,5.196078431372549,120.0,
HiFill FR®,PA6 FR-N,Polyamide 6,Nylon 6,1.19,PA6-FR-L,65.5,,2000.0,,,,,20.0,4.705882352941177,112.0,
HiFill FR®,PA6 GF15 FR HS L,Polyamide 6,Nylon 6,1.49,PA6-GF15-FR-L,,,4830.0,152.0,,103.0,,4.2,8.92156862745098,120.0,
HiFill FR®,PA6 GF33 FR HS L,Polyamide 6,Nylon 6,1.63,PA6-GF35-FR-L,,,8960.0,200.0,,152.0,,3.5,8.333333333333334,122.0,
HiFill FR®,PA6 GF33 FR-NR,Polyamide 66,Nylon 66,1.46,PA66-GF-FR,,,483.0,138.0,827.0,134.0,,2.2,9.803921568627452,121.0,
HiFill FR®,PA6/6 CF15 FR BK,Polyamide 66,Nylon 66,1.47,PA66-CF15-FR-L,,,10700.0,262.0,,152.0,,2.0,6.274509803921569,118.0,
HiFill FR®,PA6/6 FR HS,Polyamide 66,Nylon 66,1.17,PA66-FR-L,82.7,,2760.0,110.0,,,20.0,,3.1372549019607847,115.0,
HiFill FR®,PA6/6 GF13 FR HS L BK,Polyamide 66,Nylon 66,1.44,PA66-GF15-FR-L,,,4830.0,138.0,,88.3,,3.0,6.274509803921569,111.0,
HiFill FR®,PA6/6 GF20 FR,Polyamide 66,Nylon 66,1.52,PA66-GF20-FR,,,6270.0,179.0,,123.0,,3.0,6.274509803921569,111.0,
HiFill FR®,PA6/6 GF20 FR-NR,Polyamide 66,Nylon 66,1.45,PA66-GF25,,,6960.0,193.0,,125.0,,3.0,7.352941176470589,111.0,
HiFill FR®,PA6/6 GF25 FR BK,Polyamide 66,Nylon 66,1.51,PA66-GF25-FR-L,,,7240.0,186.0,,134.0,,4.0,9.803921568627452,120.0,
HiFill FR®,PA6/6 GF25 FR-N IM,Polyamide 66,Nylon 66,1.31,PA66-I-GF25-FR,,,5520.0,131.0,,99.3,,6.0,21.568627450980394,,
HiFill FR®,PA6/6 GF40 FR HS L,Polyamide 66,Nylon 66,1.7,PA66-GF40-FR-L,,,11200.0,338.0,,194.0,,2.0,12.745098039215687,122.0,
HiFill FR®,PA6/6 GF50 FR BK,Polyamide 66,Nylon 66,1.69,PA66-GF50-FR,,,16500.0,296.0,,200.0,,2.0,9.803921568627452,121.0,
HiFill FR®,"PA6/6,6 FR NAT",Polyamide 66/6 Copolymer,Nylon 66/6,1.19,PA66/6-FR,,,1450.0,,,65.5,60.0,,12.745098039215687,112.0,
