Repository: mike-keating-iv/ml-polymer-classification

# Polymer Classification using Machine Learning

## Project Overview

This project develops machine learning models to classify polymer materials into their respective subclasses using mechanical and physical property data. The goal is to automate polymer identification for materials databases and R&D applications.

## Data Source

Data was collected from the Plastics and Elastomers section of [UL Prospector](https://www.ulprospector.com/plastics/en), which is a database containing technical data for over 100,000 materials. Data was queried by polymer symbol (PP, PMMA, etc) and saved to separate CSV files.

File: data/polymers_Nylon.csv (part 13 of 57)
Chemlon®,113 GH,Polyamide 66,Nylon 66,1.22,PA66-GF15,,257.0,3410.0,94.4,4160.0,,,16.0,3.3,,
Chemlon®,113 GX,Polyamide 66,Nylon 66,1.22,PA66-GF15-L,,254.0,4830.0,172.0,,,,2.0,6.274509803921569,,
Chemlon®,125-15 MGH,Polyamide 66,Nylon 66,1.5,PA66-(GF+MD)40,,257.0,5800.0,125.0,8060.0,,,6.3,7.1,,
Chemlon®,128-10 MGH,Polyamide 66,Nylon 66,1.48,PA66-(GF+MD),,256.0,9000.0,200.0,,145.0,,3.0,,,
HiFill FR®,TPX-HTN-01031,"Polyamide, Unspecified","Nylon, Unspecified",1.68,PA-GF35-FR,,,12400.0,255.0,,179.0,,2.0,7.352941176470589,,
Electrafil®,J-1/CF/40 BK,Polyamide 66,Nylon 66,1.33,PA66,,,23400.0,407.0,,,,1.8,9.411764705882353,,
Electrafil®,J-3/CF/40,Polyamide 6,Nylon 6,1.33,PA6-CF40,,,22100.0,,24100.0,228.0,,,10.784313725490197,,
Electrafil®,J-4/25/CF/15 NAT,Polyamide 612,Nylon 612,1.34,PA612,,,14100.0,296.0,,,,3.3,7.843137254901961,,
Electrafil®,PA12,Polyamide 12,Nylon 12,1.08,PA12-Me,51.0,,1210.0,81.4,,,10.0,,12.745098039215687,,
Electrafil®,PA6 04001 BK MB,Polyamide 6,Nylon 6,1.49,PA6-(GF+Me)-L,138.0,,7580.0,193.0,,,,3.5,8.333333333333334,117.0,
Electrafil®,PA6 CF20 BK,Polyamide 6,Nylon 6,1.22,PA6-CF20-L,,,13800.0,276.0,,186.0,,1.5,10.784313725490197,115.0,
Electrafil®,PA6 GF30,Polyamide 6,Nylon 6,1.39,PA6-(GF+X)30-L,,,10300.0,190.0,,120.0,,3.5,5.196078431372549,117.0,
Electrafil®,PA6 GF30 AS BK,Polyamide 6,Nylon 6,1.31,PA6-GF30,,,8270.0,186.0,,148.0,,2.4,14.705882352941178,118.0,
Electrafil®,PA6/6 03001,Polyamide 66,Nylon 66,1.19,PA66-I-CF,121.0,,8270.0,165.0,,,,3.0,18.627450980392158,111.0,
Electrafil®,PA6/6 CF18 BK,Polyamide 66,Nylon 66,1.22,PA66-CF20-L,,,13800.0,276.0,,179.0,,3.0,6.764705882352942,118.0,
Electrafil®,PA6/6 GF10 BK,Polyamide 66,Nylon 66,1.21,PA66-GF10-L,,,443.0,154.0,,106.0,,2.6,3.9215686274509807,117.0,
Electrafil®,PA6/6 GF15 C - 2 BK,Polyamide 66,Nylon 66,1.27,PA66-GF,,,4690.0,117.0,,77.2,,6.0,7.352941176470589,86.0,
Electrafil®,TPX-PAA-05023,"Polyamide, Unspecified","Nylon, Unspecified",1.35,PA-CF30-L,,,22800.0,386.0,,,,1.3,6.764705882352942,,
Domamid XS™,5750R40H2,Polyamide 66 Alloy,Nylon 66 Alloy,1.47,PA66-GF40,,,,,14000.0,,,1.0,,,
Domamid HT™,7750R30H3,Polyamide 66,Nylon 66,1.38,PA66-GF30,,,,,9500.0,,,2.0,,,
Domamid HT™,7750R35H3,Polyamide 66,Nylon 66,1.42,PA66-GF35,,,,,11000.0,,,2.0,,,
EXCELLOY,AK15,Acrylonitrile Butadiene Styrene + PA,ABS+Nylon,1.06,(ABS+PA),30.4,,900.0,32.0,,,,,79.41176470588236,91.0,
TECNOBLEND,B45 G4,Acrylonitrile Butadiene Styrene + PA,ABS+Nylon,1.2,(ABS+PA)-GF20,,,4600.0,120.0,5400.0,85.0,,3.0,11.764705882352942,,
TAROMID B,280 G2 X0,Polyamide 6,Nylon 6,1.24,PA6-GF10-FR,,222.0,5600.0,110.0,5800.0,,,4.0,4.901960784313726,,
TAROMID B,280 G4 X2,Polyamide 6,Nylon 6,1.26,PA6-GF20,,222.0,6000.0,,6400.0,110.0,,3.4,4.901960784313726,,
TAROMID B,280 G7 X0,Polyamide 6,Nylon 6,1.6,PA6-GF35-FR,,222.0,9000.0,220.0,9400.0,160.0,,1.5,8.823529411764707,120.0,
TAROMID B,280 MT5,Polyamide 6,Nylon 6,1.32,PA6-MD25,,222.0,6200.0,120.0,6500.0,78.0,,2.8,3.9215686274509807,,
TAROMID B,280 MT5 Y2,Polyamide 6,Nylon 6,1.37,PA6-MD25-FR,,222.0,4400.0,115.0,4100.0,75.0,,3.5,4.901960784313726,,
TAROMID B,280 S,Polyamide 6,Nylon 6,1.13,PA6,75.0,220.0,2800.0,110.0,2900.0,64.0,,100.0,4.901960784313726,120.0,
TAROMID B,280 Z1 G6,Polyamide 6,Nylon 6,1.32,PA6-I-GF30,,222.0,7800.0,200.0,8600.0,140.0,,5.0,15.686274509803923,,
TAROMID B,280 ZG6,Polyamide 6,Nylon 6,1.34,PA6-GF30,140.0,222.0,9400.0,270.0,9800.0,180.0,,3.0,11.764705882352942,120.0,
TAROMID A,260,Polyamide 66/6 Copolymer,Nylon 66/6,1.13,PA66/6-L,82.0,256.0,3100.0,120.0,3200.0,80.0,,50.0,3.9215686274509807,119.0,
TAROMID A,260 S,Polyamide 66/6 Copolymer,Nylon 66/6,1.13,PA66/6,82.0,256.0,3100.0,120.0,3200.0,80.0,,50.0,3.9215686274509807,119.0,
TAROMID A,280 G2 X0,Polyamide 66,Nylon 66,1.34,PA66-GF10-FR,,250.0,5200.0,110.0,5600.0,85.0,,4.0,3.9215686274509807,,
TAROMID A,280 G6,Polyamide 66,Nylon 66,1.34,PA66-GF30,,256.0,9200.0,250.0,9600.0,175.0,,3.0,10.784313725490197,,
TAROMID A,280 G6 MB1,Polyamide 66,Nylon 66,1.37,PA66-GF30,,256.0,8200.0,240.0,9500.0,170.0,,3.0,10.784313725490197,120.0,
TAROMID A,280 G7 Y0,Polyamide 66,Nylon 66,1.45,PA66-GF35-FR,,256.0,9600.0,220.0,10000.0,150.0,,2.2,8.823529411764707,,
TAROMID A,280 H G9 DX0 TR1,Polyamide 66,Nylon 66,1.61,PA66-GF45-FR,,250.0,11000.0,230.0,12000.0,170.0,,1.5,8.333333333333334,,
TAROMID A,280 R2,Polyamide 66,Nylon 66,1.09,PA66,62.0,256.0,2100.0,90.0,,,,75.0,9.803921568627452,,
TAROMID A,280 X0,Polyamide 66,Nylon 66,1.22,PA66-FR,84.0,250.0,3100.0,135.0,3300.0,80.0,,5.0,3.9215686274509807,,
TAROMID A,280 Z1,Polyamide 66,Nylon 66,1.11,PA66-I,60.0,256.0,2500.0,,,,,50.0,9.803921568627452,,
TAROMID A,280 Z4,Polyamide 66,Nylon 66,1.06,PA66,50.0,256.0,1800.0,,,,,75.0,88.23529411764706,112.0,
TAROMID A,280S,Polyamide 66,Nylon 66,1.13,PA66-MD,88.0,256.0,3250.0,130.0,3300.0,88.0,,40.0,3.431372549019608,121.0,
Hyundai EP PA66,LD160,Polyamide 66,Nylon 66,1.35,PA66-GF30,177.0,,7940.0,245.0,,,,,,119.0,
Hyundai EP PA66,LD170,Polyamide 66,Nylon 66,1.41,PA66-GF35,191.0,,9020.0,284.0,,,,,,120.0,
Hyundai EP PA66,LD340,Polyamide 66,Nylon 66,1.28,PA66-(GF+MD)20,83.4,265.0,4120.0,147.0,,,,5.0,5.784313725490197,120.0,
Hyundai EP PA66,LD380,Polyamide 66,Nylon 66,1.45,PA66-(GF+MD)40,127.0,,7850.0,196.0,,,,,,121.0,
Hyundai EP PA66,LD381*,Polyamide 66,Nylon 66,1.45,PA66-(GF+MD)40,123.0,265.0,6860.0,216.0,,,,5.0,6.274509803921569,121.0,
Hyundai EP PA66,LD440,Polyamide 66,Nylon 66,1.32,PA66-FR,72.6,265.0,4510.0,152.0,,,,,7.352941176470589,121.0,
Hyundai EP PA66,LD480,Polyamide 66,Nylon 66,1.56,PA66-FR,116.0,265.0,7450.0,170.0,,,,,6.274509803921569,121.0,
Hyundai EP PA66,LD620,Polyamide 66,Nylon 66,1.1,PA66-I,66.7,,2350.0,88.3,,,,65.0,,116.0,
Hyundai EP PA66,LD950,Polyamide 66,Nylon 66,1.14,PA66-L,78.5,265.0,2750.0,113.0,,,,100.0,4.803921568627452,120.0,
Hyundai EP PA6,LS165,Polyamide 6,Nylon 6,1.38,PA6-GF30,177.0,220.0,8340.0,240.0,,,,3.0,11.764705882352942,121.0,
Hyundai EP PA6,LS280,Polyamide 6,Nylon 6,1.49,PA6-MD40,96.1,220.0,6860.0,137.0,,,,5.0,5.784313725490197,120.0,
Hyundai EP PA6,LS340,Polyamide 6,Nylon 6,1.28,PA6-(GF+MD)20,113.0,220.0,5000.0,172.0,,,,5.0,5.294117647058824,120.0,
Hyundai EP PA6,LS340T,Polyamide 6,Nylon 6,1.28,PA6-(GF+MD)20,108.0,,4900.0,162.0,,,,,,121.0,
Hyundai EP PA6,LS440,Polyamide 6,Nylon 6,1.33,PA6-GF20-FR,93.2,,5880.0,167.0,,,,,,115.0,
Hyundai EP PA6,LS630,Polyamide 6,Nylon 6,1.09,PA6-I,49.0,220.0,1370.0,53.9,,,,200.0,1000.0,105.0,
Hyundai EP PA6,LS650,Polyamide 6,Nylon 6,1.36,PA6-I-GF30,137.0,220.0,6860.0,235.0,,,,5.0,19.607843137254903,121.0,
Technomelt®,PA 641 (e),"Polyamide, Unspecified","Nylon, Unspecified",0.978,PA,,,,,,,,800.0,,,
Technomelt®,PA 7833™,"Polyamide, Unspecified","Nylon, Unspecified",0.98,PA,4.5,,,,,5.2,,300.0,,,
Technomelt®,PA 7852™,"Polyamide, Unspecified","Nylon, Unspecified",0.98,PA,2.8,,,,,3.2,,400.0,,,
Macromelt®,OM341,"Polyamide, Unspecified","Nylon, Unspecified",0.958,PA,,,,,,,,600.0,,,
OxyShield® Plus,1500,Polyamide 6,Nylon 6,,PA6,,,,,,,,,,,
Capran Medallion®,1500 film,Polyamide 6,Nylon 6,,PA6,,,,,,,,,,,
Huafon,EP158,Polyamide 66,Nylon 66,,PA66,,,2660.0,99.6,,,,70.0,,,
Huafon,EP625,Polyamide 66,Nylon 66,,PA66-FR,,,2640.0,99.8,,,,55.0,,,
Huafon,T25,Polyamide 66,Nylon 66,1.14,PA66,,,,,,,,,,,
Huafon,T25H,Polyamide 66,Nylon 66,1.14,PA66,,,,,,,,,,,
Huafon,T25HP,Polyamide 66,Nylon 66,,PA66,,,2610.0,98.5,,,,67.0,,,
Huafon,T26P,Polyamide 66,Nylon 66,1.14,PA66,,,,,,,,,,,
Huafon,T31,Polyamide 66,Nylon 66,1.14,PA66,,,,,,,,,,,
GLS Nylon 6,PG39,Polyamide 6,Nylon 6,1.2,PA6-GF15,100.0,,4000.0,130.0,,,,2.0,3.9215686274509807,,
GLS Nylon 6,PG69,Polyamide 6,Nylon 6,1.33,PA6-GF30,,,7500.0,175.0,,,2.0,,6.862745098039216,,
STAR,PA6 GF15,Polyamide 6,Nylon 6,1.24,PA6-GF15,,221.0,5500.0,170.0,5700.0,115.0,,3.5,,,
STAR,PA6 GF30,Polyamide 6,Nylon 6,1.36,PA6-GF30,,220.0,8000.0,240.0,9000.0,170.0,,3.0,,,
STAR,PA6 GP,Polyamide 6,Nylon 6,1.13,PA6,85.0,,,,3350.0,,,7.0,,,
STAR,PA66 Injection,Polyamide 66,Nylon 66,1.14,PA66,80.4,,2750.0,113.0,,,,50.0,4.803921568627452,120.0,
STAR,PA66ST,Polyamide 66,Nylon 66,1.08,PA66,52.4,,1790.0,72.4,,,,50.0,62.74509803921569,,
Reny™,1022H,Polyamide MXD6,Nylon MXD6,1.65,PAMXD6-GF50,,,15100.0,318.0,19300.0,214.0,,2.1,,,
Reny™,1022H,Polyamide MXD6,Nylon MXD6,1.65,PAMXD6-GF50,,,18400.0,390.0,20400.0,260.0,,2.0,,,
Reny™,1025,Polyamide MXD6,Nylon MXD6,1.67,PAMXD6-GF50,,,17600.0,385.0,18300.0,229.0,,2.0,,,
Reny™,1025,Polyamide MXD6,Nylon MXD6,1.67,PAMXD6-GF50,,,18800.0,436.0,19600.0,275.0,,1.9,,,
Reny™,1313H,Polyamide MXD6,Nylon MXD6,1.47,PAMXD6-GF40,,,10900.0,219.0,11000.0,136.0,,2.4,,,
Reny™,1313H,Polyamide MXD6,Nylon MXD6,1.47,PAMXD6-GF40,,,11600.0,258.0,12000.0,162.0,,2.0,,,
Reny™,1371,Polyamide MXD6,Nylon MXD6,1.66,PAMXD6-GF55,,,19600.0,403.0,20800.0,242.0,,1.9,,,
Reny™,1501AH,Polyamide MXD6,Nylon MXD6,1.56,PAMXD6-GF30-FR,,,11800.0,222.0,11700.0,135.0,,1.6,,,
Reny™,1501AH,Polyamide MXD6,Nylon MXD6,1.56,PAMXD6-GF30-FR,,,12100.0,251.0,13300.0,162.0,,1.6,,,
Reny™,2620,Polyamide MXD6,Nylon MXD6,1.66,PAMXD6-GF20,,,16000.0,236.0,17600.0,139.0,,1.1,,,
Reny™,2686,Polyamide MXD6,Nylon MXD6,1.8,PAMXD6-GF65,,,6600.0,103.0,7300.0,52.0,,1.8,,,
Reny™,4011,Polyamide MXD6,Nylon MXD6,1.66,PAMXD6-GF40,,,19100.0,228.0,18600.0,143.0,,1.1,,,
Reny™,N-252A,Polyamide MXD6,Nylon MXD6,1.72,PAMXD6-GF20,,,15200.0,195.0,16900.0,122.0,,1.3,,,
Reny™,PG-1050A,Polyamide MXD6,Nylon MXD6,1.57,PAMXD6-GF50,,,17100.0,326.0,18700.0,205.0,,2.0,,,
LEMALLOY™,BX503A-1,Polyphenylene Ether + PA 6,PPE+Nylon 6,1.19,(PPE+PA)-X,65.0,,2900.0,100.0,3100.0,,4.5,29.0,,,
LEMALLOY™,BX528A-3,Polyphenylene Ether + PA 6,PPE+Nylon 6,1.15,(PPE+PA),62.0,,2300.0,91.0,2500.0,,5.0,57.0,,,
LEMALLOY™,C82HL,Polyphenylene Ether + PA 66,PPE+Nylon 66,1.13,(PPE+PA),45.0,,1500.0,60.0,1500.0,,19.0,88.0,,,
Iupiace™,NX7000,Polyphenylene Ether + PA 6,PPE+Nylon 6,1.1,(PPE+PA),46.0,,1500.0,59.0,1600.0,,9.9,140.0,,,
Iupiace™,NX9000,Polyphenylene Ether + PA 66,PPE+Nylon 66,1.11,(PPE+PA),65.0,,2500.0,100.0,2500.0,,4.5,50.0,,,
Alphalon™,27C,Polyamide 6,Nylon 6,1.13,PA6,,,,,,,,,,,
Alphalon™,36L,Polyamide 6,Nylon 6,1.13,PA6-L,,,,,,,,,,,
Alphalon™,36LN,Polyamide 6,Nylon 6,1.13,PA6-L,,,,,,,,,,,
Alphalon™,40LN,Polyamide 6,Nylon 6,1.13,PA6-L,,,,,,,,,,,
Tarnamid®,T- 27 GF 60,Polyamide 6,Nylon 6,1.66,PA6-GF60,235.0,221.0,16500.0,340.0,20000.0,,,2.2,20.0,,
Tarnamid®,T- 27 GF20 FRV0,Polyamide 6,Nylon 6,1.26,PA6-GF20-FR,83.0,221.0,3800.0,100.0,5500.0,,,5.5,14.0,,
Tarnamid®,T- 27 GF25 FRV0,Polyamide 6,Nylon 6,1.35,PA6-GF25-FR,140.0,221.0,8000.0,200.0,9500.0,,,4.0,9.0,,
Tarnamid®,T- 27 GF30 FRV0,Polyamide 6,Nylon 6,1.4,PA6-GF30-FR,105.0,221.0,5800.0,135.0,8200.0,,,5.5,14.0,,
Tarnamid®,T- 27 GF30 FRV0,Polyamide 6,Nylon 6,1.4,PA6-GF30-FR,150.0,221.0,9000.0,220.0,10000.0,,,4.0,10.0,,
Tarnamid®,T- 27 MCS 850,Polyamide 6,Nylon 6,1.15,PA6-FR,45.0,221.0,1300.0,35.0,1600.0,,,100.0,8.0,,
Tarnamid®,T- 27 MCS HI,Polyamide 6,Nylon 6,1.08,PA6-I,32.0,221.0,500.0,16.0,700.0,,,300.0,75.0,,
Tarnamid®,T- 27 MT 20,Polyamide 6,Nylon 6,1.27,PA6-MD20,72.0,221.0,4400.0,105.0,5600.0,,,6.0,3.5,,
Tarnamid®,T- 30 MS,Polyamide 6,Nylon 6,1.14,PA6,45.0,221.0,900.0,25.0,1000.0,,,200.0,10.0,,
Tarnamid®,T-27 GF 10 GB 20,Polyamide 6,Nylon 6,1.35,PA6-(GF+GB)30,110.0,221.0,4900.0,160.0,5800.0,,,5.0,4.0,,
Tarnamid®,T-27 GF 15 MW 25,Polyamide 6,Nylon 6,1.4,PA6-(GF+MD)40,,221.0,,,,,,,,,
Tarnamid®,T-27 GF 15I,Polyamide 6,Nylon 6,1.2,PA6-I-GF15,75.0,221.0,,,3000.0,,,8.0,,,
Tarnamid®,T-27 GF 25,Polyamide 6,Nylon 6,1.3,PA6-GF25,160.0,221.0,7000.0,220.0,8000.0,,,4.0,11.0,,
Tarnamid®,T-27 GF 35,Polyamide 6,Nylon 6,1.4,PA6-GF35,185.0,221.0,10000.0,280.0,11000.0,,,4.0,18.0,,
Tarnamid®,T-27 GF 45,Polyamide 6,Nylon 6,1.5,PA6-GF45,,221.0,,,,,,,,,
Tarnamid®,T-27 GF 50,Polyamide 6,Nylon 6,1.55,PA6-GF50,220.0,221.0,14000.0,320.0,16000.0,,,3.0,20.0,,
Tarnamid®,T-27 GF25 MT15,Polyamide 6,Nylon 6,1.44,PA6-(GF+MD)40,100.0,221.0,7800.0,160.0,8600.0,,,5.0,8.0,,
HTASO PA66,T303 15GF,Polyamide 66,Nylon 66,1.23,PA66-GF15,,260.0,4800.0,170.0,5000.0,115.0,,3.5,4.0,,
HTASO PA66,T303 45GF,Polyamide 66,Nylon 66,1.49,PA66-GF45,,262.0,12000.0,340.0,14000.0,225.0,,3.0,14.0,,
HTASO PA66,T303HS 30GF,Polyamide 66,Nylon 66,1.37,PA66-GF30,,263.0,,,1000.0,200.0,,3.4,13.0,,
Kitech,N6115SG,Polyamide 6,Nylon 6,1.23,PA6-GF15,,,5000.0,170.0,,,,3.5,17.647058823529413,120.0,
HONES®,PA66 G20,Polyamide 66,Nylon 66,1.27,PA66-GF20,,,,155.0,,,,,,,
HONES®,PA66 GF10,Polyamide 66,Nylon 66,1.45,PA66-GF10-FR,,,,130.0,,,,,,,
HONES®,PA66 T30,Polyamide 66,Nylon 66,1.4,PA66-MD,,,,90.0,,,,,,,
Sunny®,PA66 EB300,Polyamide 66,Nylon 66,1.21,PA66-FR,,,2130.0,80.0,,,,20.0,5.882352941176471,,
Sunny®,PA66 EN230,Polyamide 66,Nylon 66,1.6,PA66-GF30-FR,,,9730.0,220.0,,,,6.0,12.745098039215687,,
Xingshengdi,XD203HB 20GF,Polyamide 66,Nylon 66,1.27,PA66-GF20,,263.0,6500.0,220.0,,,,3.8,10.0,,
Xingshengdi,XD203V 30GF,Polyamide 66,Nylon 66,1.61,PA66-GF30-FR,,260.0,9800.0,250.0,,,,2.5,12.0,,
Xingshengdi,XD203V 35GF,Polyamide 66,Nylon 66,1.65,PA66-GF35-FR,,260.0,11000.0,270.0,,,,2.3,12.0,,
Xingshengdi,XD203V 50GF,Polyamide 66,Nylon 66,1.76,PA66-GF50-FR,,260.0,16000.0,300.0,,,,2.0,13.0,,
SILVER®,PA523G15,Polyamide 6,Nylon 6,1.23,PA6-GF15-FR,,,2800.0,125.0,,,,7.0,,,
SILVER®,PA640N,Polyamide 66,Nylon 66,1.16,PA66-FR,,,2500.0,80.0,,,,5.0,,,
SILVER®,PA-CF Filament,"Polyamide, Unspecified","Nylon, Unspecified",1.21,PA-CF,,195.0,3000.0,125.0,,,,5.0,11.764705882352942,,
Alphamid™,A140L,Polyamide 6,Nylon 6,1.13,PA6-L,,,,,,,,,,,
TECACOMP®,PA46 TF30 natural 3148,Polyamide 46,Nylon 46,1.37,PA46-PTFE Fiber30,,295.0,,,2300.0,,,8.0,,,
TECACOMP®,PA6 GF30 black 3381,Polyamide 6,Nylon 6,1.32,PA6-GF30,,220.0,,,9000.0,,,3.0,,,
TECACOMP®,PA6 ID blue 4029,Polyamide 6,Nylon 6,1.23,PA6-X,,220.0,,,3000.0,,,18.0,,,
TECACOMP®,PA66 CF20 IE HI black 9394,Polyamide 66,Nylon 66,1.23,PA66-CF20,,260.0,,,1400.0,,,2.5,,,
TECACOMP®,PA66 CF30 black 3519,Polyamide 66,Nylon 66,1.27,PA66-CF30,,260.0,,,21000.0,,,2.0,,,
TECACOMP®,PA66 CF30 black 9103,Polyamide 66,Nylon 66,1.27,PA66-CF30,,260.0,,,20000.0,,,1.5,,,
TECACOMP®,PA66 CF40 black 3623,Polyamide 66,Nylon 66,1.32,PA66-CF40,,260.0,,,27500.0,,,1.5,,,
TECACOMP®,PA66 GF25 TF10 HI natural 9173,Polyamide 66,Nylon 66,1.4,PA66-GF35,,260.0,,,8000.0,,,3.5,,,
PrimePart®,PLUS PA 2221,Polyamide 12,Nylon 12,0.97,PA12,,187.0,1390.0,59.0,1650.0,,,16.0,,,75.0
TECAGLIDE,Black,Polyamide 6,Nylon 6,1.13,PA6-L,82.7,216.0,3000.0,,3590.0,,,10.0,17.647058823529413,,
TECHNOGRAN®,PA66 50%FV BLK,Polyamide 66,Nylon 66,1.48,PA66-GF50,,,13000.0,,,212.0,,,,,
ECOGRAN®,PA66,Polyamide 66,Nylon 66,1.08,PA66,,,,95.0,3000.0,65.0,,7.0,,,
EPLON+ 66,BK Q204,Polyamide 66,Nylon 66,1.14,PA66-L,,260.0,900.0,55.0,1000.0,35.0,,6.0,6.0,,
EPLON+ 66,GFR 15 BK Q2B504,Polyamide 66,Nylon 66,1.25,PA66-GF15-L,,260.0,5000.0,185.0,5500.0,110.0,,3.0,3.0,,
EPLON+ 66,GFR 35 BK Q2D504,Polyamide 66,Nylon 66,1.41,PA66-GF35-L,,260.0,9200.0,245.0,10500.0,160.0,,2.5,7.5,,
EPLON+ 6,GFR 15 BK Q2B504,Polyamide 6,Nylon 6,1.24,PA6-GF15-L,,220.0,2800.0,110.0,3500.0,65.0,,6.0,7.0,,
EPLON+ 6,GFR 15 BK Q2B504,Polyamide 6,Nylon 6,1.24,PA6-GF15-L,,220.0,5000.0,170.0,5500.0,110.0,,4.0,5.0,,
EPLON+ 6,GFR 50 BK Q2F004,Polyamide 6,Nylon 6,1.58,PA6-GF30-L,,220.0,13000.0,285.0,16000.0,195.0,,2.5,12.0,,
EPLAMID 66,CBR 15 BK Q1B501,Polyamide 66,Nylon 66,1.21,PA66-GB15-L,,260.0,1800.0,55.0,2300.0,35.0,,10.0,7.0,,
EPLAMID 66,CBR 30 BK Q1D001,Polyamide 66,Nylon 66,1.35,PA66-GB30-L,,260.0,3900.0,120.0,4600.0,80.0,,4.0,3.0,,
EPLAMID 66,CBR 50 NC Q1F001,Polyamide 66,Nylon 66,1.54,PA66-GB50-L,,260.0,2600.0,95.0,3500.0,60.0,,10.0,6.0,,
EPLAMID 66,CFR 10 BK Q1B001,Polyamide 66,Nylon 66,1.18,PA66-GF10-L,,260.0,5900.0,165.0,6800.0,90.0,,4.0,7.0,,
EPLAMID 66,CFR 10 BK Q1B001,Polyamide 66,Nylon 66,1.18,PA66-GF10-L,,260.0,7300.0,215.0,8900.0,145.0,,2.0,5.0,,
EPLAMID 66,CFR 20 BK Q1C001,Polyamide 66,Nylon 66,1.22,PA66-GF10-L,,260.0,15200.0,260.0,16700.0,200.0,,2.0,7.0,,
EPLAMID 66,GCF 30 BK Q1B5B501,Polyamide 66,Nylon 66,1.32,PA66-(CF+GF)30-L,,260.0,13000.0,285.0,14900.0,155.0,,4.0,11.0,,
EPLAMID 66,GFH 30 HS BK Q3D001,Polyamide 66,Nylon 66,1.36,PA66-GF30-L,,260.0,9000.0,275.0,10000.0,195.0,,3.0,12.0,,
EPLAMID 66,GFH 35 HS BK Q3D501,Polyamide 66,Nylon 66,1.41,PA66-GF35-L,,260.0,10200.0,295.0,11300.0,210.0,,3.0,12.0,,
EPLAMID 66,GFI 14 NC Q1B4A801,Polyamide 66,Nylon 66,1.18,PA66-I-GF15,,260.0,4200.0,140.0,5100.0,105.0,,5.0,13.0,,
EPLAMID 66,GFI 25 NC Q1C5B001,Polyamide 66,Nylon 66,1.26,PA66-I-GF25,,260.0,4900.0,160.0,5900.0,110.0,,3.0,18.0,,
EPLAMID 66,GFI 30 BK Q1D0B0D1,Polyamide 66,Nylon 66,1.3,PA66-I-GF30,,260.0,7500.0,190.0,8500.0,135.0,,3.0,23.0,,
EPLAMID 66,GFS 15 HS NC Q1B501,Polyamide 66,Nylon 66,1.23,PA66-GF15-L,,260.0,5400.0,210.0,6200.0,130.0,,3.0,7.0,,
EPLAMID 66,GFS 20 HS NC Q1C001,Polyamide 66,Nylon 66,1.27,PA66-GF20-L,,260.0,4800.0,180.0,5300.0,100.0,,6.0,10.0,,
EPLAMID 66,GFS 30 HS NC Q1D001,Polyamide 66,Nylon 66,1.36,PA66-GF30-L,,260.0,6800.0,220.0,7500.0,130.0,,6.0,14.0,,
EPLAMID 66,GFS 30 HS NC Q1D001,Polyamide 66,Nylon 66,1.36,PA66-GF30-L,,260.0,9200.0,290.0,10000.0,190.0,,3.0,12.0,,
EPLAMID 66,GFS 35 HS NC Q1D501,Polyamide 66,Nylon 66,1.41,PA66-GF35-L,,260.0,8200.0,250.0,10000.0,150.0,,6.0,16.0,,
EPLAMID 66,GFS 40 HS NC Q1E001,Polyamide 66,Nylon 66,1.46,PA66-GF40-L,,260.0,10200.0,240.0,12000.0,155.0,,6.0,17.0,,
EPLAMID 66,GFS 45 HS NC Q1E501,Polyamide 66,Nylon 66,1.51,PA66-GF45-L,,260.0,10000.0,260.0,12000.0,170.0,,6.0,17.0,,
EPLAMID 66,GFS 50 HS BK Q1F002,Polyamide 66,Nylon 66,1.56,PA66-GF50-L,,260.0,15000.0,335.0,16800.0,225.0,,2.5,14.0,,
EPLAMID 66,GFS 60 HS BK Q2G001,Polyamide 66,Nylon 66,1.69,PA66-GF60-L,,260.0,15500.0,300.0,17500.0,185.0,,3.0,16.0,,
EPLAMID 66,GFS 65 HS BK Q2G502,Polyamide 66,Nylon 66,1.75,PA66-GF65-L,,260.0,15700.0,230.0,17700.0,190.0,,5.0,17.0,,
EPLAMID 66,GFS 65 HS BK Q2G502,Polyamide 66,Nylon 66,1.75,PA66-GF65-L,,260.0,20000.0,320.0,21600.0,260.0,,2.5,15.0,,
EPLAMID 66,GFT 30 NC Q1D0B501,Polyamide 66,Nylon 66,1.48,PA66-GF30-L,,260.0,5800.0,210.0,9400.0,160.0,,5.0,13.0,,
EPLAMID 66,GFU 50 UVH BK Q1F001,Polyamide 66,Nylon 66,1.56,PA66-GF50-L,,260.0,14500.0,275.0,16300.0,215.0,,2.5,17.0,,
EPLAMID 66,GIX0 25 RP BK Q1C5A6B501,Polyamide 66,Nylon 66,1.35,PA66-GF25-FR,,260.0,7000.0,185.0,8000.0,130.0,,3.0,7.0,,
EPLAMID 66,IMP NC Q1B001,Polyamide 66,Nylon 66,1.09,PA66-I-L,65.0,260.0,2100.0,85.0,2350.0,53.0,6.0,45.0,24.0,,
EPLAMID 66,IMP NC Q1B301,Polyamide 66,Nylon 66,1.09,PA66-I-L,60.0,260.0,2000.0,85.0,2300.0,50.0,5.0,50.0,60.0,,
EPLAMID 66,MOS2 NC Q1A201,Polyamide 66,Nylon 66,1.15,PA66-L,,260.0,2600.0,75.0,3300.0,80.0,,25.0,5.0,,
EPLAMID 66,NC L K B4.0,Polyamide 66,Nylon 66,1.13,PA66-L,,260.0,900.0,50.0,1150.0,50.0,,25.0,11.0,,
EPLAMID 6,CBR 15 NC Q1B501,Polyamide 6,Nylon 6,1.22,PA6-GB15-L,,220.0,1800.0,55.0,2200.0,35.0,,10.0,7.0,,
EPLAMID 6,CBR 40 BK Q1E001,Polyamide 6,Nylon 6,1.44,PA6-GB40-L,,220.0,4200.0,120.0,4800.0,80.0,,4.0,6.0,,
EPLAMID 6,CFR 10 BK Q1B001,Polyamide 6,Nylon 6,1.17,PA6-CF10-L,,220.0,7000.0,210.0,8500.0,120.0,,2.0,5.0,,
EPLAMID 6,CFR 30 BK Q1D001,Polyamide 6,Nylon 6,1.27,PA6-CF30-L,,220.0,17200.0,240.0,19000.0,165.0,,4.0,10.0,,
EPLAMID 6,EC NC Q101,Polyamide 6,Nylon 6,1.13,PA6-L,,220.0,900.0,40.0,1500.0,30.0,,40.0,8.0,,
EPLAMID 6,FV0 BK Q1C501,Polyamide 6,Nylon 6,1.35,PA6-FR,,220.0,2700.0,90.0,3000.0,55.0,,10.0,5.0,,
EPLAMID 6,FV0 NC Q1C001,Polyamide 6,Nylon 6,1.31,PA6-FR,,220.0,3000.0,95.0,3300.0,60.0,,15.0,6.0,,
EPLAMID 6,FX0 BK Q1B301,Polyamide 6,Nylon 6,1.16,PA6-FR,,220.0,3200.0,110.0,3800.0,75.0,,10.0,10.0,,
EPLAMID 6,FX2 GRY Q1B602,Polyamide 6,Nylon 6,1.19,PA6-FR,,220.0,3200.0,105.0,3500.0,70.0,,4.0,5.0,,
EPLAMID 6,GFC 30 NC Q1B0C001,Polyamide 6,Nylon 6,1.34,PA6-(GF+GB)30-L,,220.0,2800.0,100.0,3500.0,70.0,,8.0,8.0,,
EPLAMID 6,GFC 30 NC Q1C0B001,Polyamide 6,Nylon 6,1.34,PA6-(GF+GB)30-L,,220.0,2800.0,95.0,3600.0,70.0,,8.0,9.0,,
EPLAMID 6,GFI 10 BK Q1B0C001,Polyamide 6,Nylon 6,1.11,PA6-I-GF10,,220.0,900.0,60.0,1250.0,35.0,,8.0,20.0,,
EPLAMID 6,GFI 25 BK Q1C5B001,Polyamide 6,Nylon 6,1.26,PA6-I-GF25,,220.0,6500.0,185.0,7400.0,125.0,,4.0,20.0,,
EPLAMID 6,GFI 30 BK Q1D0A502,Polyamide 6,Nylon 6,1.34,PA6-I-GF30,,220.0,8600.0,250.0,9500.0,170.0,,4.0,17.0,,
EPLAMID 6,GFI 30 BK Q1D0A801,Polyamide 6,Nylon 6,1.31,PA6-I-GF30,,220.0,7500.0,220.0,9000.0,145.0,,4.0,24.0,,
EPLAMID 6,GFR 10 NC Q1B001,Polyamide 6,Nylon 6,1.19,PA6-GF10-L,,220.0,4400.0,210.0,5200.0,115.0,,3.5,6.0,,
EPLAMID 6,GFR 15 BK Q2B502,Polyamide 6,Nylon 6,1.23,PA6-GF15-L,,220.0,3000.0,170.0,4000.0,70.0,,7.0,9.0,,
EPLAMID 6,GFR 30 BK Q2D002,Polyamide 6,Nylon 6,1.35,PA6-GF30-L,,220.0,6000.0,215.0,7500.0,115.0,,6.0,15.0,,
EPLAMID 6,GFR 30 BK Q2D002,Polyamide 6,Nylon 6,1.35,PA6-GF30-L,,220.0,8500.0,280.0,9500.0,175.0,,3.0,12.0,,
EPLAMID 6,GFR 35 NC Q1D501,Polyamide 6,Nylon 6,1.4,PA6-GF35-L,,220.0,10000.0,295.0,11500.0,190.0,,3.0,14.0,,
EPLAMID 6,GFR 40 NC Q1E001,Polyamide 6,Nylon 6,1.44,PA6-GF40-L,,220.0,11200.0,300.0,12500.0,195.0,,3.0,17.0,,
EPLAMID 6,GFR 40 NC Q1E002,Polyamide 6,Nylon 6,1.46,PA6-GF40-L,,220.0,11500.0,305.0,13000.0,205.0,,3.0,17.0,,
EPLAMID 6,GFR 50 NC Q1F001,Polyamide 6,Nylon 6,1.57,PA6-GF50-L,,220.0,14500.0,335.0,17000.0,225.0,,2.5,17.0,,
EPLAMID 6,GFU 30 UVH BK Q1D001,Polyamide 6,Nylon 6,1.35,PA6-GF30-L,,220.0,4400.0,165.0,6000.0,160.0,,6.0,15.0,,
EPLAMID 6,IMP NC Q1B801,Polyamide 6,Nylon 6,1.07,PA6-I-L,30.0,220.0,680.0,30.0,600.0,20.0,33.0,50.0,90.0,,
EPLAMID 6,IMP NC Q1C201,Polyamide 6,Nylon 6,1.06,PA6-I-L,30.0,220.0,600.0,27.0,500.0,18.0,33.0,100.0,95.0,,
EPLAMID 6,IMP NC Q1D002,Polyamide 6,Nylon 6,1.04,PA6-I-L,25.0,220.0,500.0,20.0,650.0,15.0,28.0,100.0,110.0,,
EPLAMID 6,NC 35,Polyamide 6,Nylon 6,1.14,PA6,,222.0,700.0,20.0,800.0,35.0,,50.0,50.0,,
EPLAMID 6,NC 35,Polyamide 6,Nylon 6,1.14,PA6,,222.0,2600.0,90.0,2800.0,75.0,,20.0,7.0,,
EPLAMID 6,NC HV EXL 40,Polyamide 6,Nylon 6,1.14,PA6-L,,222.0,2600.0,,2800.0,75.0,,20.0,7.0,,
EPLAMID 6,NC HV L 4.0,Polyamide 6,Nylon 6,1.14,PA6-L,,222.0,700.0,,800.0,35.0,,50.0,50.0,,
EPIMIX,ABS/PA GFU 15 UVL,Acrylonitrile Butadiene Styrene + PA,ABS+Nylon,1.2,(ABS+PA)-GF15-L,,220.0,4200.0,130.0,5300.0,90.0,,3.0,7.0,,
ESTOPLAST XU,150GY64,Polyamide 6,Nylon 6,1.13,PA6,60.0,,,90.0,,,,10.0,6.372549019607844,,
ESTOPLAST XU,150GY69,Polyamide 6,Nylon 6,1.13,PA6,60.0,,,90.0,,,,10.0,6.372549019607844,,
ESTOPLAST XU,230NN05,Polyamide 6,Nylon 6,1.37,PA6-GF30,,,,200.0,,130.0,,4.0,13.725490196078432,,
ESTOPLAST XU,240BB11,Polyamide 6,Nylon 6,1.45,PA6-GF40,,,,270.0,,170.0,,4.0,14.705882352941178,,
ESTOPLAST XU,240NN01,Polyamide 6,Nylon 6,1.45,PA6-GF40,,,,270.0,,170.0,,4.0,14.705882352941178,,
ESTOPLAST XU,430GY43,Polyamide 6,Nylon 6,1.61,PA6-GF30-FR,,,,225.0,,142.0,,3.4,9.803921568627452,,
ESTOPLAST XU,6100BB03,Polyamide 66,Nylon 66,1.13,PA66,73.0,,,115.0,,,,10.0,6.372549019607844,,
ESTOPLAST XU,6100BB11,Polyamide 66,Nylon 66,1.13,PA66,80.0,,,120.0,,,,10.0,6.372549019607844,,
ESTOPLAST XU,6100BL15,Polyamide 66,Nylon 66,1.13,PA66,73.0,,,115.0,,,,5.0,6.372549019607844,,
ESTOPLAST XU,6215BB11,Polyamide 66,Nylon 66,1.24,PA66-GF15,,,,190.0,,110.0,,4.0,5.882352941176471,,
ESTOPLAST XU,6215BB51,Polyamide 66,Nylon 66,1.24,PA66-GF15,,,,190.0,,110.0,,4.0,5.882352941176471,,
ESTOPLAST XU,6225BB11,Polyamide 66,Nylon 66,1.32,PA66-GF25,,,,220.0,,135.0,,4.5,6.372549019607844,,
ESTOPLAST XU,6230BB11,Polyamide 66,Nylon 66,1.36,PA66-GF30,,,,250.0,,165.0,,3.2,6.372549019607844,,
ESTOPLAST XU,6233GY01,Polyamide 66,Nylon 66,1.4,PA66-GF35,,,,250.0,,167.0,,3.2,7.352941176470589,,
ESTOPLAST XU,6233NN01,Polyamide 66,Nylon 66,1.4,PA66-GF35,,,,250.0,,167.0,,3.2,7.352941176470589,,
ESTOPLAST XU,64151NN01,Polyamide 66,Nylon 66,1.31,PA66-GF15-FR,,,,112.0,,70.0,,3.1,4.411764705882353,,
ESTOPLAST XU,6520NN01,Polyamide 66,Nylon 66,1.08,PA66,47.0,,,68.0,,,,35.0,68.62745098039215,,
ESTOPLAST XU,6730NN01,Polyamide 66,Nylon 66,1.35,PA66-(GF+GB)30,140.0,,,210.0,,,,3.5,6.372549019607844,,
Mapex,AN0320SN,Polyamide 6,Nylon 6,1.21,PA6-GF15,103.0,220.0,4480.0,172.0,,,,3.0,4.705882352941177,120.0,
Mapex,AN0420SN 06,Polyamide 6,Nylon 6,1.27,PA6-GF20,131.0,220.0,6210.0,207.0,,,,3.0,8.823529411764707,,
Mapex,AN0420SN B01,Polyamide 6,Nylon 6,1.26,PA6-GF20,110.0,220.0,5860.0,186.0,,,,3.5,5.196078431372549,,
Mapex,AN0720SN,Polyamide 6,Nylon 6,1.4,PA6-GF35,159.0,,9650.0,248.0,,,,3.0,12.745098039215687,,
Mapex,AN0720SN 10,Polyamide 6,Nylon 6,1.32,PA6-GF30,138.0,220.0,6900.0,224.0,,,,4.1,20.58823529411765,,
Mapex,AN0920SN,Polyamide 6,Nylon 6,1.5,PA6-GF45,183.0,220.0,12100.0,289.0,,,,2.4,13.725490196078432,,
Mapex,AN2720SB,Polyamide 66,Nylon 66,1.39,PA66-GF35,152.0,,8620.0,241.0,,,,2.5,11.764705882352942,116.0,
Mapex,AN2720SN,Polyamide 66/6 Copolymer,Nylon 66/6,1.39,PA66/6-GF35,190.0,260.0,9650.0,317.0,,,,3.0,15.686274509803923,,
Mapex,AN4320SB,Polyamide 66,Nylon 66,1.24,PA66-GF15,110.0,,5170.0,183.0,,,,2.5,5.784313725490197,120.0,
Mapex,AN4320SN,Polyamide 66,Nylon 66,1.22,PA66-GF15,124.0,260.0,5510.0,200.0,,,,3.1,7.843137254901961,120.0,
Mapex,AN4620SN,Polyamide 66,Nylon 66,1.35,PA66-GF30,190.0,260.0,8820.0,296.0,,,3.3,,14.705882352941178,,
Mapex,AN4720SB 01,Polyamide 66,Nylon 66,1.39,PA66-GF35,159.0,260.0,8960.0,248.0,,,,2.1,9.803921568627452,,
Mapex,AT0320GN 01,Polyamide 66,Nylon 66,1.18,PA66-GF15,93.1,260.0,4030.0,157.0,,,,6.0,16.666666666666668,,
Mapex,NT0110GB,Polyamide 6,Nylon 6,1.06,PA6,38.0,220.0,1520.0,59.0,,,,81.0,78.43137254901961,,
Mapex,NT0110GN 08,Polyamide 6,Nylon 6,1.05,PA6,44.8,220.0,1590.0,68.9,,,,150.0,78.43137254901961,,
Tecomid®,NA40 CR20 BK111,Polyamide 66,Nylon 66,1.22,PA66-CF20,,262.0,,,15000.0,200.0,,2.5,8.0,,
Tecomid®,NA40 CR30 BK111,Polyamide 66,Nylon 66,1.27,PA66-CF30,,262.0,,,20000.0,225.0,,2.0,10.0,,
Tecomid®,NA40 GB30 NL HS,Polyamide 66,Nylon 66,1.36,PA66-GB30,,262.0,,,4500.0,85.0,,,6.0,,
Tecomid®,NA40 GR14 NL MC,Polyamide 66,Nylon 66,1.18,PA66-I-GF15,,262.0,,,4750.0,100.0,,5.0,18.0,,
Tecomid®,NA40 GR30 NL RT,Polyamide 66,Nylon 66,1.43,PA66-GF30-L,,262.0,,,10000.0,170.0,,2.5,13.0,,
Tecomid®,NA40 GR40 NL RM,Polyamide 66,Nylon 66,1.46,PA66-GF40-L,,262.0,,,13000.0,200.0,,3.0,15.0,,
Tecomid®,NA40 GR50 NL RM,Polyamide 66,Nylon 66,1.58,PA66-GF50-L,,262.0,,,17000.0,220.0,,2.5,17.0,,
Tecomid®,NA40 NL E,Polyamide 66,Nylon 66,1.14,PA66,85.0,262.0,,,3200.0,,,,5.0,,
Tecomid®,NA43 GR25 NL XA43,Polyamide 66,Nylon 66,1.4,PA66-GF25-FR,,262.0,,,9000.0,140.0,,2.5,8.0,,
Tecomid®,NB30 BK EF,Polyamide 6,Nylon 6,1.18,PA6,,223.0,,,3000.0,70.0,,,7.0,,
Tecomid®,NB30 GR13 BK EF,Polyamide 6,Nylon 6,1.27,PA6-GF15,,223.0,,,6000.0,90.0,,3.0,10.0,,
Tecomid®,NB40 GR30 NL XA60,Polyamide 6,Nylon 6,1.39,PA6-GF30-FR,,223.0,,,9500.0,120.0,,2.5,10.0,,
Tecomid®,NB40 GR50 NL,Polyamide 6,Nylon 6,1.56,PA6-GF50,,223.0,,,16000.0,220.0,,2.5,20.0,,
Tecomid®,NB40 KG30 NL IX,Polyamide 6,Nylon 6,1.33,PA6-I-(GF+GB)30,,223.0,,,5500.0,100.0,,5.5,12.0,,
Firestone,CG430-001,Polyamide 6,Nylon 6,1.4,PA6-GF30,,220.0,8300.0,205.0,,,,3.5,11.764705882352942,,
Firestone,CLM200-001,Polyamide 6,Nylon 6,1.13,PA6-L,,220.0,2760.0,103.0,,,,60.0,5.196078431372549,,
VESTAMID® Terra,DS16,Polyamide 1010,Nylon 1010,1.04,PA1010,48.0,200.0,1230.0,50.0,1250.0,,22.0,,,,
VESTAMID® Terra,HS22X-HI-H2 E70392,Polyamide 610,Nylon 610,1.06,PA610-I,55.0,222.0,,,2000.0,46.0,4.0,,,,
VESTAMID® L,L1670,Polyamide 12,Nylon 12,1.01,PA12-L,40.0,178.0,1100.0,48.0,1090.0,60.0,13.0,,,,
VESTAMID® L,L1833,Polyamide 12,Nylon 12,1.17,PA12-GF25-L,107.0,178.0,5300.0,,5500.0,100.0,4.0,,,,
VESTAMID® L,L2123,Polyamide 12,Nylon 12,1.03,PA12-L-P,22.0,171.0,,,370.0,,31.0,,,,
VESTAMID® L,L2170 OR E20005,Polyamide 12,Nylon 12,1.02,PA12,46.0,178.0,1570.0,65.0,1650.0,55.0,4.0,,,,
VESTAMID® L,L-R7-MHI BK,Polyamide 12,Nylon 12,1.08,PA12-L,34.0,178.0,,,1200.0,,10.0,,,,
VESTAMID® L,L-R7-MHI BK,Polyamide 12,Nylon 12,1.08,PA12-L,36.0,178.0,1430.0,52.0,1480.0,33.0,6.0,,,,
VESTAMID® L,LX9012 T10,Polyamide 12,Nylon 12,1.02,PA12-L,37.0,176.0,900.0,,1170.0,53.0,5.0,,,,72.0
VESTAMID® L,LX9057 GN E60044,Polyamide 12,Nylon 12,1.08,PA12-FR,36.0,176.0,,,1150.0,39.0,13.0,,,,
VESTAMID® L,LX9112,Polyamide 12,Nylon 12,1.12,PA12,54.0,176.0,1900.0,74.0,2120.0,41.0,4.0,,,,
VESTAMID® E,E55-S3,Polyamide 12,Nylon 12,1.03,PA12,,166.0,196.0,,215.0,,,300.0,,,55.0
VESTAMID® E,E62-S3,Polyamide 12,Nylon 12,1.03,PA12,23.0,172.0,350.0,19.0,370.0,40.0,30.0,220.0,,,62.0
VESTAMID® E,EX9350 black E70293,Polyamide 612,Nylon 612,1.05,PA612-I-P,30.0,198.0,615.0,28.0,630.0,41.0,30.0,280.0,,,67.0
VESTAMID® D,DX9304 BK E70238,Polyamide 612,Nylon 612,1.04,PA612-I,50.0,213.0,1820.0,72.0,1850.0,43.0,5.0,,,,75.0
VESTAMID® Care,ML19,Polyamide 12,Nylon 12,1.02,PA12,38.0,178.0,1030.0,44.0,1000.0,50.0,15.0,,,,
VESTAMID® Care,ML21,Polyamide 12,Nylon 12,1.01,PA12,44.0,178.0,1400.0,60.0,1450.0,46.0,5.0,,,,75.0
VESTAMID® Care,ML67,Polyamide 12,Nylon 12,1.01,PA12,41.0,178.0,1050.0,36.0,1080.0,55.0,13.0,,,,
VESTAMID® Care,ML-GB30,Polyamide 12,Nylon 12,1.26,PA12-GB30,37.0,178.0,,,1800.0,,5.0,,,,
VESTAMID®,X7099 BK V307171,Polyamide 612,Nylon 612,1.2,PA612-GF,,215.0,,,,,,,,,
VESTAMID®,X7099 BK V307171,Polyamide 612,Nylon 612,1.2,PA612-GF,125.0,215.0,,,6000.0,120.0,4.0,,,,
VESTAMID®,X7229,Polyamide 12,Nylon 12,1.06,PA12-FR-P,36.0,175.0,770.0,33.0,980.0,38.0,17.0,,,,
TROGAMID® Care,MX73,"Polyamide, Unspecified","Nylon, Unspecified",1.02,PA,60.0,250.0,1700.0,90.0,1400.0,60.0,8.0,,,,81.0
SUPRAN® LFT PA,1345,Polyamide 6,Nylon 6,1.5,PA6-LGF45,,,12100.0,284.0,,,,3.2,25.490196078431374,,
SUPRAN® LFT PA,A1350,Polyamide 66,Nylon 66,1.56,PA66-LGF50,,,13500.0,302.0,,,,2.9,24.50980392156863,,
TRILFT®,LF4000G30,"Polyamide, Unspecified","Nylon, Unspecified",1.35,PA-LGF,157.0,,8040.0,,,,,,14.705882352941178,,
TRILFT®,LF4000G50,"Polyamide, Unspecified","Nylon, Unspecified",1.57,PA-LGF,245.0,,13200.0,,,,,,23.529411764705884,,
TRILFT®,LF4650C20,Polyamide 6,Nylon 6,1.17,PA6-LCF,191.0,,10800.0,,,,,,12.745098039215687,,
TRAMID®,4210G35,"Polyamide, Unspecified","Nylon, Unspecified",1.41,PA,186.0,,9810.0,,,,,2.0,9.607843137254903,,
TRAMID®,4210G50,"Polyamide, Unspecified","Nylon, Unspecified",1.56,PA,186.0,,11800.0,,,,,2.0,11.764705882352942,,
TRAMID®,4211,Polyamide 66,Nylon 66,1.13,PA66,78.5,,2450.0,,,,20.0,,6.764705882352942,,
SPI,1029 NAT,Polyamide 6,Nylon 6,1.25,PA6-I-GF20,86.2,,4650.0,127.0,5170.0,,2.0,,7.843137254901961,,
Lamigamid®,309,Polyamide 6,Nylon 6,1.08,PA6,50.0,210.0,,,2400.0,,,40.0,,,
Lamigamid®,310,Polyamide 6,Nylon 6,1.13,PA6,70.0,220.0,,,3000.0,,,,,,
Lamigamid®,320,Polyamide 6,Nylon 6,1.13,PA6,,220.0,,,,,,,,,
Lamigamid®,320,Polyamide 6,Nylon 6,1.13,PA6,70.0,220.0,,,3000.0,,,30.0,,,
SAXAMID™,126F10H,Polyamide 6,Nylon 6,1.55,PA6-GF50,,,11400.0,328.0,15400.0,,,3.0,14.0,,
SAXAMID™,126F2K4U,Polyamide 6,Nylon 6,1.35,PA6-(GF+GB)30,,,4900.0,130.0,6400.0,,,3.0,5.0,,
SAXAMID™,126F3,Polyamide 6,Nylon 6,1.22,PA6-GF15,,,4800.0,212.0,6000.0,,,5.0,7.0,,
SAXAMID™,126F4H,Polyamide 6,Nylon 6,1.26,PA6-GF20,,,5400.0,243.0,7100.0,,,5.0,8.0,,
SAXAMID™,126F4HH,Polyamide 6,Nylon 6,1.26,PA6-GF20,,,5400.0,243.0,7100.0,,,5.0,8.0,,
SAXAMID™,126F6,Polyamide 6,Nylon 6,1.36,PA6-GF30,,,7600.0,280.0,9200.0,,,4.0,13.0,,
SAXAMID™,126F6H,Polyamide 6,Nylon 6,1.36,PA6-GF30,,,7600.0,280.0,9200.0,,,4.0,13.0,,
SAXAMID™,126F6HH,Polyamide 6,Nylon 6,1.36,PA6-GF30,,,7600.0,280.0,9200.0,,,4.0,13.0,,
SAXAMID™,226,Polyamide 66,Nylon 66,1.13,PA66,,,2700.0,110.0,3000.0,,,7.0,6.0,,
SAXAMID™,226F10H,Polyamide 66,Nylon 66,1.56,PA66-GF50,,,12300.0,290.0,15500.0,,,2.0,17.0,,
SAXAMID™,226F3,Polyamide 66,Nylon 66,1.21,PA66-GF15,,,4800.0,205.0,6000.0,,,4.0,8.0,,
SAXAMID™,226F4H,Polyamide 66,Nylon 66,1.24,PA66-GF20,,,5900.0,240.0,7300.0,,,3.0,8.0,,
SAXAMID™,226F5HH,Polyamide 66,Nylon 66,1.3,PA66-GF25,,,7000.0,250.0,8600.0,,,3.0,13.0,,
SAXAMID™,236F2Q32,Polyamide 66,Nylon 66,1.14,PA66-I-GF10,,,3200.0,128.0,3800.0,,,8.0,21.0,,
SAXAMID™,236F5Q30,Polyamide 66,Nylon 66,1.25,PA66-I-GF25,,,6100.0,220.0,7500.0,,,3.5,13.0,,
NORYL GTX™ Resin,GTX4610 - Americas,Polyphenylene Ether + PS + PA,PPE+PS+Nylon,1.21,(PPE+PS+PA)-GF10-FR,88.0,,4600.0,,5000.0,88.0,3.0,3.0,7.843137254901961,,
NORYL GTX™ Resin,GTX6009 - Asia,Polyphenylene Ether + PS + PA,PPE+PS+Nylon,1.12,(PPE+PS+PA),53.0,,2130.0,,,,,90.0,72.54901960784314,110.0,
NORYL GTX™ Resin,GTX6203 - Asia,Polyphenylene Ether + PS + PA,PPE+PS+Nylon,1.25,(PPE+PS+PA)-MD20,60.0,,4000.0,,4900.0,60.0,2.5,10.0,5.882352941176471,,
NORYL GTX™ Resin,GTX678 - Americas,Polyphenylene Ether + PS + PA,PPE+PS+Nylon,1.12,(PPE+PS+PA)-FR,58.0,,2600.0,,2900.0,52.0,7.0,12.0,9.803921568627452,,
NORYL GTX™ Resin,GTX679 - Europe,Polyphenylene Ether + PS + PA,PPE+PS+Nylon,1.24,(PPE+PS+PA)-MD,61.0,,4440.0,,4790.0,61.0,2.0,5.0,3.823529411764706,,
NORYL GTX™ Resin,GTX8110P - Asia,Polyphenylene Ether + PS + PA,PPE+PS+Nylon,1.17,(PPE+PS+PA)-GF10,100.0,,3400.0,,4500.0,95.0,4.0,5.0,7.0,,
NORYL GTX™ Resin,GTX8120P - Europe,Polyphenylene Ether + PS + PA,PPE+PS+Nylon,1.24,(PPE+PS+PA)-GF20,125.0,,5000.0,,6800.0,125.0,3.0,3.5,7.0,,
NORYL GTX™ Resin,GTX8408 - Americas,Polyphenylene Ether + PS + PA,PPE+PS+Nylon,1.15,(PPE+PS+PA)-GF10,87.0,,3520.0,,4000.0,82.0,4.5,10.0,8.03921568627451,,
NORYL GTX™ Resin,GTX870 - Asia,Polyphenylene Ether + PS + PA,PPE+PS+Nylon,1.24,(PPE+PS+PA)-GF20,117.0,,5680.0,166.0,,,,12.0,11.764705882352942,,
NORYL GTX™ Resin,GTX910 - Asia,Polyphenylene Ether + PS + PA,PPE+PS+Nylon,1.11,(PPE+PS+PA),59.0,,2240.0,,,55.0,,60.0,23.529411764705884,116.0,
NORYL GTX™ Resin,GTX973 - Europe,Polyphenylene Ether + PS + PA,PPE+PS+Nylon,1.09,(PPE+PS+PA),60.0,,2300.0,,2300.0,55.0,4.0,30.0,12.745098039215687,,
NORYL GTX™ Resin,GTX974 - Americas,Polyphenylene Ether + PS + PA,PPE+PS+Nylon,1.08,(PPE+PS+PA),50.0,,1900.0,,2000.0,45.0,4.0,30.0,17.647058823529413,,
NORYL GTX™ Resin,GTX975 - Americas,Polyphenylene Ether + PS + PA,PPE+PS+Nylon,1.25,(PPE+PS+PA)-MD20,65.0,,4000.0,,4200.0,65.0,3.5,4.0,3.431372549019608,,
NORYL GTX™ Resin,GTX975 - Asia,Polyphenylene Ether + PS + PA,PPE+PS+Nylon,1.25,(PPE+PS+PA)-MD20,65.0,,4000.0,,4200.0,65.0,3.5,4.0,3.431372549019608,,
NORYL GTX™ Resin,GTX985 - Asia,Polyphenylene Ether + PS + PA,PPE+PS+Nylon,1.25,(PPE+PS+PA)-MD20,65.0,,4350.0,,4400.0,60.0,4.0,7.0,4.411764705882353,,
NORYL GTX™ Resin,NX0031 - Americas,Polyphenylene Ether + PS + PA,PPE+PS+Nylon,1.09,(PPE+PA),50.0,,1900.0,,2000.0,48.0,4.0,30.0,21.568627450980394,,
LNP™ THERMOTUF™ Compound,IX02582 - Asia,Polyamide 612,Nylon 612,1.41,PA612-I-GF40,,,10300.0,,,174.0,,,20.58823529411765,,
LNP™ THERMOTUF™ Compound,PF006I,Polyamide 6,Nylon 6,1.35,PA6-I-GF30,35.0,,6820.0,,9650.0,99.0,,8.1,10.784313725490197,,
LNP™ THERMOTUF™ Compound,RF006I,Polyamide 66,Nylon 66,1.38,PA66-I-GF30,,,8680.0,266.0,10800.0,179.0,,2.9,11.764705882352942,,
LNP™ THERMOTUF™ Compound,VF003,"Polyamide, Unspecified","Nylon, Unspecified",1.23,PA-I-GF15,,,4480.0,124.0,5010.0,77.0,,2.6,8.823529411764707,,
LNP™ THERMOCOMP™ Compound,HF008,Polyamide 11,Nylon 11,1.37,PA11-GF40,,,8480.0,192.0,7600.0,123.0,,3.9,23.529411764705884,,
LNP™ THERMOCOMP™ Compound,IF004 - Asia,Polyamide 612,Nylon 612,1.22,PA612-GF20,,,5660.0,186.0,5900.0,123.0,,3.6,7.254901960784315,,
LNP™ THERMOCOMP™ Compound,IX04513C,Polyamide 612,Nylon 612,1.3,PA612-GF30,,,8080.0,187.0,8290.0,128.0,,2.2,6.764705882352942,,
LNP™ THERMOCOMP™ Compound,PF004S,Polyamide 6,Nylon 6,1.31,PA6-GF20,,,5870.0,193.0,7370.0,128.0,,2.9,5.686274509803922,,
LNP™ THERMOCOMP™ Compound,PF006 - Americas,Polyamide 6,Nylon 6,1.37,PA6-GF30,,,6960.0,203.0,8580.0,128.0,,2.9,11.764705882352942,,
LNP™ THERMOCOMP™ Compound,PF006U,Polyamide 6,Nylon 6,1.36,PA6-GF30,,,8960.0,203.0,9040.0,129.0,,2.8,11.764705882352942,,
LNP™ THERMOCOMP™ Compound,PF007 - Americas,Polyamide 6,Nylon 6,1.43,PA6-GF35,,,9140.0,255.0,12000.0,173.0,,3.0,13.725490196078432,,
LNP™ THERMOCOMP™ Compound,PF007S,Polyamide 6,Nylon 6,1.45,PA6-GF35,,,10300.0,211.0,11500.0,162.0,,1.9,7.843137254901961,,
LNP™ THERMOCOMP™ Compound,PF008S - Americas,Polyamide 6,Nylon 6,1.47,PA6-GF40,,,9250.0,278.0,13000.0,186.0,,3.3,12.745098039215687,,
LNP™ THERMOCOMP™ Compound,PF008S - Asia,Polyamide 6,Nylon 6,1.47,PA6-GF40,,,9250.0,278.0,13000.0,186.0,,3.3,12.745098039215687,,
LNP™ THERMOCOMP™ Compound,PF00C - Asia,Polyamide 6,Nylon 6,1.71,PA6-GF60,,,19400.0,365.0,22400.0,210.0,,2.4,16.666666666666668,,
LNP™ THERMOCOMP™ Compound,PFB91S - Americas,Polyamide 6,Nylon 6,1.57,PA6-(GF+GB)50,,,6040.0,,7490.0,62.0,,2.7,3.6274509803921573,,
LNP™ THERMOCOMP™ Compound,PX92248,Polyamide 6,Nylon 6,1.34,PA6-GF30,,,7220.0,179.0,8840.0,107.0,,2.5,13.725490196078432,,
LNP™ THERMOCOMP™ Compound,QC006 - Asia,Polyamide 610,Nylon 610,1.24,PA610-CF30,,,18600.0,393.0,,236.0,,,11.764705882352942,,
LNP™ THERMOCOMP™ Compound,QF007 - Americas,Polyamide 610,Nylon 610,1.33,PA610-GF35,157.0,,7930.0,227.0,9600.0,157.0,2.4,2.4,12.745098039215687,,
LNP™ THERMOCOMP™ Compound,RB004 - Americas,Polyamide 66,Nylon 66,1.29,PA66-GB20,79.0,,3700.0,119.0,4150.0,75.0,3.8,3.9,2.7450980392156863,,
LNP™ THERMOCOMP™ Compound,RB008 - Americas,Polyamide 66,Nylon 66,1.46,PA66-GB40,,,3780.0,103.0,5300.0,58.0,,2.7,3.1372549019607847,,
LNP™ THERMOCOMP™ Compound,RB008 - Europe,Polyamide 66,Nylon 66,1.45,PA66-GB40,83.0,,4400.0,,5300.0,,,4.0,3.0,,
LNP™ THERMOCOMP™ Compound,RC006 - Asia,Polyamide 66,Nylon 66,1.28,PA66-CF30,,,18800.0,412.0,22300.0,271.0,,1.9,9.411764705882353,,
LNP™ THERMOCOMP™ Compound,RC006 - Europe,Polyamide 66,Nylon 66,1.27,PA66-CF30,261.0,,18900.0,,22300.0,250.0,,2.0,11.0,,
LNP™ THERMOTUF™ Compound,RC006IS,Polyamide 66,Nylon 66,1.24,PA66-I-CF30,,,18100.0,340.0,23000.0,230.0,,2.9,9.705882352941178,,
LNP™ THERMOCOMP™ Compound,RC008ESS,Polyamide 66,Nylon 66,1.32,PA66-CF40,254.0,,24600.0,,22900.0,,,2.7,12.0,,
LNP™ THERMOCOMP™ Compound,RC008H,Polyamide 66,Nylon 66,1.33,PA66-CF40,,,26100.0,,32000.0,288.0,,1.8,10.784313725490197,,
LNP™ THERMOCOMP™ Compound,RF002ES,Polyamide 66,Nylon 66,1.22,PA66-GF10,,,4610.0,131.0,5120.0,90.0,2.3,2.3,3.1372549019607847,,
LNP™ THERMOCOMP™ Compound,RF002SXS,Polyamide 66,Nylon 66,1.22,PA66-GF10,,,4480.0,135.0,5430.0,87.0,,1.8,2.9411764705882355,,
LNP™ THERMOCOMP™ Compound,RF003AXH,Polyamide 66,Nylon 66,1.25,PA66-GF15,,,5050.0,169.0,6400.0,107.0,,2.2,3.823529411764706,,
LNP™ THERMOCOMP™ Compound,RF006S - Americas,Polyamide 66,Nylon 66,1.4,PA66-GF30,,,9400.0,233.0,10600.0,160.0,,2.4,6.568627450980393,,
LNP™ THERMOCOMP™ Compound,RF007SXQ - Europe,Polyamide 66,Nylon 66,1.41,PA66-GF35,,,10000.0,,10500.0,200.0,,3.3,12.0,,
LNP™ THERMOCOMP™ Compound,RF009S - Americas,Polyamide 66,Nylon 66,1.53,PA66-GF45,,,12000.0,307.0,14000.0,214.0,,2.8,15.686274509803923,,
LNP™ THERMOCOMP™ Compound,RF00CSXZ,Polyamide 66,Nylon 66,1.72,PA66-GF60,,,19300.0,375.0,21400.0,253.0,,2.0,15.686274509803923,,
LNP™ THERMOCOMP™ Compound,RFB66 - Americas,Polyamide 66,Nylon 66,1.7,PA66-(GF+GB)60,128.0,,12600.0,209.0,13400.0,122.0,1.7,1.7,6.176470588235294,,
LNP™ THERMOCOMP™ Compound,RX00713H,Polyamide 66,Nylon 66,1.48,PA66-GF40,,,11300.0,304.0,13000.0,202.0,,2.9,10.784313725490197,,
LNP™ THERMOCOMP™ Compound,RX10405H,Polyamide 66,Nylon 66,1.33,PA66-CF40,,,24400.0,,31000.0,276.0,,1.6,9.803921568627452,,
LNP™ THERMOCOMP™ Compound,RX98372H - Asia,Polyamide 66,Nylon 66,1.76,PA66-GF60,,,20000.0,358.0,22600.0,237.0,,2.0,10.784313725490197,,
LNP™ THERMOCOMP™ Compound,RX99732C,Polyamide 66,Nylon 66,1.51,PA66-GF45,186.0,,10800.0,,14000.0,186.0,2.7,2.8,14.705882352941178,,
LNP™ THERMOCOMP™ Compound,RZ0069,Polyamide 66,Nylon 66,1.57,PA66-GD30-FR,,,5210.0,96.0,5240.0,52.0,,1.8,3.1372549019607847,,
LNP™ STAT-LOY™ Compound,9X03508,Polyphenylene Ether + PS + PA,PPE+PS+Nylon,1.31,(PPE+PS+PA)-(GF+X)-FR,53.0,,3440.0,96.0,4470.0,58.0,2.4,2.8,3.6274509803921573,,
LNP™ STAT-LOY™ Compound,P3000U,Polyamide 6,Nylon 6,1.17,PA6-X,56.0,,1800.0,,,44.0,3.6,,9.0,,
LNP™ STAT-KON™ Compound,PX93058,Polyamide 6,Nylon 6,1.32,PA6-I-(GF+CD)20,107.0,,5900.0,,7000.0,,,2.6,11.0,,
LNP™ STAT-KON™ Compound,RE002,Polyamide 66,Nylon 66,1.18,PA66-CF10,134.0,,6890.0,191.0,7800.0,131.0,2.1,2.1,2.5490196078431375,,
LNP™ STAT-KON™ Compound,RE0029,Polyamide 66,Nylon 66,1.46,PA66-CF10-FR,131.0,,8270.0,186.0,10200.0,126.0,1.6,1.6,3.1372549019607847,,
LNP™ STAT-KON™ Compound,RE004 - Europe,Polyamide 66,Nylon 66,1.22,PA66-CF20,,,12300.0,,,218.0,,1.6,10.0,,
LNP™ STAT-KON™ Compound,RE006 - Asia,Polyamide 66,Nylon 66,1.27,PA66-CF30,,,17600.0,,,246.0,,2.5,11.764705882352942,,
LNP™ STAT-KON™ Compound,RE007,Polyamide 66,Nylon 66,1.33,PA66-CF35,,,24600.0,391.0,30400.0,282.0,,1.7,9.803921568627452,,
LNP™ STAT-KON™ Compound,RFD03 - Europe,Polyamide 66,Nylon 66,1.34,PA66-(GF+CD)15,90.0,,6600.0,,8010.0,90.0,1.2,1.2,5.0,,
LNP™ LUBRILOY™ Compound,R2000,Polyamide 66,Nylon 66,1.03,PA66-L,56.0,,2310.0,82.0,2410.0,53.0,14.0,32.0,6.07843137254902,,
LNP™ LUBRILOY™ Compound,RF203,Polyamide 66,Nylon 66,1.12,PA66-GF15-L,,,4100.0,,5300.0,99.0,,3.5,9.0,,
LNP™ LUBRICOMP™ Compound,AG5LT2,Polyamide 66,Nylon 66,1.4,PA66-GF35,,,7900.0,,9500.0,168.0,3.4,,11.0,,
