Repository: mike-keating-iv/ml-polymer-classification

# Polymer Classification using Machine Learning

## Project Overview

This project develops machine learning models to classify polymer materials into their respective subclasses using mechanical and physical property data. The goal is to automate polymer identification for materials databases and R&D applications.

## Data Source

Data was collected from the Plastics and Elastomers section of [UL Prospector](https://www.ulprospector.com/plastics/en), which is a database containing technical data for over 100,000 materials. Data was queried by polymer symbol (PP, PMMA, etc) and saved to separate CSV files.

File: data/polymers_Nylon.csv (part 14 of 57)
Chemlon®,113 GH,Polyamide 66,Nylon 66,1.22,PA66-GF15,,257.0,3410.0,94.4,4160.0,,,16.0,3.3,,
Chemlon®,113 GX,Polyamide 66,Nylon 66,1.22,PA66-GF15-L,,254.0,4830.0,172.0,,,,2.0,6.274509803921569,,
Chemlon®,125-15 MGH,Polyamide 66,Nylon 66,1.5,PA66-(GF+MD)40,,257.0,5800.0,125.0,8060.0,,,6.3,7.1,,
Chemlon®,128-10 MGH,Polyamide 66,Nylon 66,1.48,PA66-(GF+MD),,256.0,9000.0,200.0,,145.0,,3.0,,,
LNP™ LUBRICOMP™ Compound,IFL21 - Americas,Polyamide 612,Nylon 612,1.17,PA612-GF15,64.0,,3020.0,97.0,3500.0,64.0,2.4,2.4,2.9411764705882355,,
LNP™ LUBRICOMP™ Compound,IFL36 - Americas,Polyamide 612,Nylon 612,1.45,PA612-GF45,,,8610.0,231.0,10300.0,157.0,,3.0,13.725490196078432,,
LNP™ LUBRICOMP™ Compound,IFL36R,Polyamide 612,Nylon 612,1.42,PA612-GF45,148.0,,7300.0,,8700.0,147.0,3.3,3.4,12.0,,
LNP™ LUBRICOMP™ Compound,IL004,Polyamide 612,Nylon 612,1.18,PA612-L,47.0,,2060.0,65.0,2190.0,49.0,15.0,16.0,3.6274509803921573,,
LNP™ LUBRICOMP™ Compound,PFL36 - Americas,Polyamide 6,Nylon 6,,PA6-GF45,155.0,,8600.0,,10200.0,155.0,2.9,3.2,9.313725490196079,,
LNP™ LUBRICOMP™ Compound,QCL349,Polyamide 610,Nylon 610,1.52,PA610-CF35-FR,168.0,,13100.0,239.0,15800.0,162.0,1.6,1.6,5.196078431372549,,
LNP™ LUBRICOMP™ Compound,QCP36,Polyamide 610,Nylon 610,1.32,PA610-CF30-L,188.0,,17000.0,280.0,19200.0,188.0,1.9,6.2,5.196078431372549,,
LNP™ LUBRICOMP™ Compound,QFL32,Polyamide 610,Nylon 610,1.25,PA610-GF25,86.0,,3880.0,128.0,4440.0,79.0,,3.0,3.7254901960784315,,
LNP™ LUBRICOMP™ Compound,QFP36,Polyamide 610,Nylon 610,1.44,PA610-GF30-L,118.0,,8610.0,212.0,8100.0,136.0,3.0,2.8,8.823529411764707,,
LNP™ LUBRICOMP™ Compound,RAL22 - Europe,Polyamide 66,Nylon 66,1.22,PA66-RF20,72.0,,3400.0,,3550.0,71.0,7.4,,5.0,,
LNP™ LUBRICOMP™ Compound,RAP22,Polyamide 66,Nylon 66,1.2,PA66-RF10-L,71.0,,3250.0,103.0,3420.0,71.0,5.9,6.0,2.843137254901961,,
LNP™ LUBRICOMP™ Compound,RCL36 - Europe,Polyamide 66,Nylon 66,1.38,PA66-CF45,220.0,,16800.0,,,,,1.6,10.0,,
LNP™ LUBRICOMP™ Compound,RCL36S,Polyamide 66,Nylon 66,1.38,PA66-CF45,,,18400.0,395.0,22600.0,245.0,,1.8,9.803921568627452,,
LNP™ LUBRICOMP™ Compound,RCP36 - Europe,Polyamide 66,Nylon 66,1.34,PA66-CF30-L,,,16400.0,354.0,23100.0,228.0,,2.0,9.411764705882353,,
LNP™ LUBRICOMP™ Compound,RFL22E,Polyamide 66,Nylon 66,1.28,PA66-GF10-L,95.0,,4500.0,,4400.0,,,2.7,4.0,,
LNP™ LUBRICOMP™ Compound,RFL36U,Polyamide 66,Nylon 66,1.54,PA66-GF45,168.0,,8890.0,219.0,10400.0,158.0,2.8,2.8,7.254901960784315,,
LNP™ LUBRICOMP™ Compound,RFN14,Polyamide 66,Nylon 66,1.33,PA66-GF20-L,,,7260.0,204.0,8520.0,134.0,,1.9,4.6078431372549025,,
LNP™ LUBRICOMP™ Compound,RFN16 - Americas,Polyamide 6,Nylon 6,1.41,PA6-GF30-L,,,7130.0,206.0,9560.0,155.0,,2.9,10.784313725490197,,
LNP™ LUBRICOMP™ Compound,RFN16 - Asia,Polyamide 6,Nylon 6,1.41,PA6-GF30-L,,,7130.0,206.0,9560.0,155.0,,2.9,10.784313725490197,,
LNP™ LUBRICOMP™ Compound,RFN16 - Europe,Polyamide 66,Nylon 66,1.4,PA66-GF30-L,168.0,,8900.0,,9100.0,,,3.1,9.0,,
LNP™ LUBRICOMP™ Compound,RFN16SXZ,Polyamide 66,Nylon 66,1.41,PA66-GF30-L,,,8410.0,255.0,9900.0,162.0,,3.0,7.843137254901961,,
LNP™ LUBRICOMP™ Compound,RL002 - Americas,Polyamide 66,Nylon 66,1.19,PA66-L,75.0,,3040.0,89.0,3000.0,73.0,17.0,18.0,3.1372549019607847,,
LNP™ LUBRICOMP™ Compound,RP002,Polyamide 66,Nylon 66,1.18,PA66-L,70.0,,2300.0,,2800.0,67.0,7.9,17.0,6.0,,
LNP™ LUBRICOMP™ Compound,RP004 - Europe,Polyamide 66,Nylon 66,1.25,PA66-L,63.0,,2500.0,,2700.0,,,7.0,5.0,,
LNP™ LUBRICOMP™ Compound,RP004S,Polyamide 66,Nylon 66,1.24,PA66-L,65.0,,2220.0,78.0,2750.0,64.0,4.8,19.0,4.509803921568627,,
LNP™ LUBRICOMP™ Compound,RX85514 - Asia,Polyamide 66,Nylon 66,1.27,PA66-RF10-L,,,3810.0,,,78.0,,,4.705882352941177,,
LNP™ LUBRICOMP™ Compound,RZL16,Polyamide 66,Nylon 66,1.4,PA66-GB35,64.0,,4500.0,90.0,5380.0,63.0,2.0,3.0,3.1372549019607847,,
LNP™ LUBRICOMP™ Compound,RZL36,Polyamide 66,Nylon 66,1.51,PA66-GB45,54.0,,4300.0,,4800.0,,2.1,,4.0,,
LNP™ LUBRICOMP™ Compound,SP003 - Europe,Polyamide 12,Nylon 12,1.09,PA12-L,38.0,,1300.0,,2000.0,28.0,2.9,35.0,5.0,,
LNP™ LUBRICOMP™ Compound,VN001,"Polyamide, Unspecified","Nylon, Unspecified",1.1,PA-L,56.0,,2080.0,,2380.0,53.0,5.2,28.0,15.686274509803923,,
LNP™ KONDUIT™ Compound,PX10323 - Asia,Polyamide 6,Nylon 6,1.61,PA6-GF,,,14300.0,,14000.0,73.0,,0.8,2.9411764705882355,,
LNP™ KONDUIT™ Compound,PX10323H - Asia,Polyamide 6,Nylon 6,1.61,PA6-GF,,,14300.0,,14000.0,73.0,,0.8,2.9411764705882355,,
LNP™ KONDUIT™ Compound,PX11311 - Asia,Polyamide 6,Nylon 6,1.74,PA6-(GF+MD)-FR,,,9040.0,,7240.0,52.0,,2.0,4.215686274509804,,
LNP™ KONDUIT™ Compound,PX11313,Polyamide 6,Nylon 6,1.79,PA6-(GF+MD)-FR,,,13000.0,,13300.0,108.0,,1.3,2.9411764705882355,,
LNP™ KONDUIT™ Compound,PX13012,Polyamide 6,Nylon 6,1.68,PA6-FR,68.0,,12000.0,,13000.0,75.0,,1.1,1.4705882352941178,,
LNP™ COLORCOMP™ Compound,R1000,Polyamide 66,Nylon 66,1.14,PA66,79.0,,2900.0,33.0,2990.0,,11.0,45.0,5.0,,
Shakespeare®,CR149HI,Polyamide Copolymer,Nylon Copolymer,1.18,PA(tr),101.0,,3050.0,131.0,2810.0,68.0,6.9,150.0,7.745098039215687,,
Shakespeare®,HW29TL,Polyamide 610,Nylon 610,1.07,PA610,,223.0,,,2120.0,46.0,4.2,110.0,,,
Shakespeare®,HW69SI,Polyamide 610,Nylon 610,1.08,PA610,66.0,221.0,,,2500.0,51.0,3.5,250.0,,,
Shakespeare®,HZ95SI,Polyamide 6,Nylon 6,1.11,PA6-P,,213.0,,,1640.0,53.0,,,13.725490196078432,,
Shakespeare®,SVPX-114,Polyamide 612,Nylon 612,1.04,PA612,63.0,217.0,1810.0,69.0,1680.0,43.0,14.0,79.0,,,
Shakespeare®,TT52SI,Polyamide Copolymer,Nylon Copolymer,,PA(tr),,152.0,,,,,,,,,
Isocor™,6104,Polyamide 610,Nylon 610,1.07,PA610,,215.0,2000.0,,,,,100.0,4.705882352941177,,
Isocor™,HG26SI,Polyamide 612,Nylon 612,1.04,PA612,,218.0,,,2230.0,,,,3.823529411764706,,
Isocor™,SC45BT,Polyamide 610,Nylon 610,1.15,PA610,,,,,2590.0,,,220.0,4.705882352941177,,
Isocor™,TT65SI,Polyamide 6,Nylon 6,1.08,PA6,,143.0,,,,,,,,,
Shandong PA612,GYEMVN,Polyamide 612,Nylon 612,1.04,PA612,50.0,,,40.0,,,,150.0,,,
Shandong PA610,GYELVN,Polyamide 610,Nylon 610,1.08,PA610,60.0,,,60.0,,,,120.0,,,
Shandong PA1212,Special Resin for Badminton,Polyamide 1212,Nylon 1212,,PA1212,45.0,,300.0,12.0,,,,300.0,,,
Shandong PA66,A2R01,Polyamide 66,Nylon 66,,PA66,70.0,,,80.0,,,,20.0,,,
Shandong PA612,A5G6301,Polyamide 612,Nylon 612,,PA612-X,140.0,,6500.0,195.0,,,,5.0,,,
Shandong PA612,A5G7301,Polyamide 612,Nylon 612,,PA612-X,143.0,,7500.0,199.0,,,,4.0,,,
Shandong PA6,A1LG6301,Polyamide 6,Nylon 6,,PA6-GF-FR,140.0,,9000.0,206.0,,,,2.0,,,
Shandong PA6,FRPA6,Polyamide 6,Nylon 6,,PA6-FR,55.0,,,60.0,,,,30.0,11.0,,
Shandong PA6,GFPA630-3,Polyamide 6,Nylon 6,,PA6,100.0,,,80.0,,,,3.0,13.0,,
Shandong PA1212,A3S01,Polyamide 1212,Nylon 1212,,PA1212,55.0,,1200.0,50.0,,,,150.0,,,
Shandong PA1212,PA1212C-01,Polyamide 1212,Nylon 1212,,PA1212,50.0,,240.0,12.0,,,,350.0,,,
Shandong PA1212,PA1212C-04,Polyamide 1212,Nylon 1212,,PA1212,50.0,,240.0,12.0,,,,350.0,,,
Shandong Nylon,PA1212BR-3,"Polyamide, Unspecified","Nylon, Unspecified",1.02,PA,40.0,,1200.0,50.0,,,,100.0,,,72.0
Jianqiao,PA6GF30,Polyamide 6,Nylon 6,1.35,PA6-GF30,,,8500.0,255.0,,,,3.0,10.784313725490197,,
Jianqiao,Recycled PA6GF30,Polyamide 6,Nylon 6,1.35,PA6-GF30,,,5700.0,170.0,,,,3.0,7.352941176470589,,
Niuk,40RNG30,Polyamide 6,Nylon 6,1.54,PA6-GF30-FR,,,7800.0,215.0,,,,2.0,,,
Niuk,50RNG30,Polyamide 66,Nylon 66,1.54,PA66-GF30-FR,,,8000.0,240.0,,,,3.0,,,
Sup-tech,A101,Polyamide 66,Nylon 66,1.13,PA66,,260.0,2700.0,100.0,,80.0,,25.0,,120.0,
Sup-tech,A707GH,"Polyamide, Unspecified","Nylon, Unspecified",1.45,PA-GF40,,260.0,10000.0,230.0,,190.0,,3.0,,120.0,
Sup-tech,A709,Polyamide 66,Nylon 66,1.49,PA66-GF45,,260.0,11000.0,245.0,,195.0,,3.0,,120.0,
Sup-tech,A801,Polyamide 66,Nylon 66,1.08,PA66-I,,260.0,1500.0,65.0,,53.0,,60.0,,110.0,
Sup-tech,A9000,Polyamide 66,Nylon 66,1.16,PA66-FR,,260.0,3000.0,115.0,,75.0,,6.0,,119.0,
Sup-tech,B9260,Polyamide 6,Nylon 6,1.47,PA6-MD30-FR,,,5500.0,120.0,,80.0,,2.0,,118.0,
SHINSTRA,WG35TMS,Polyamide 66,Nylon 66,1.41,PA66-GF-L,,,9600.0,,11200.0,200.0,,,12.0,,
SHINSTRA,WG65BS TKB,Polyamide 66,Nylon 66,2.05,PA66-GF,,,8650.0,,9000.0,105.0,,,5.0,,
SHINSTRA,WGM40TKB,Polyamide 66,Nylon 66,1.46,PA66-(GF+MD),,,8800.0,,9500.0,150.0,,,5.0,,
WOTLON® PA66,5500-GR35,Polyamide 66,Nylon 66,1.42,PA66-GF35,,,9300.0,255.0,,,,2.5,11.0,,
WOTLON® PA66,5500-GR50,Polyamide 66,Nylon 66,,PA66-GF50,,,13000.0,340.0,,,,2.5,14.0,,
WOTLON® PA66,5500-GR60,Polyamide 66,Nylon 66,1.7,PA66-GF60,,,16000.0,380.0,,,,3.5,14.0,,
WOTLON® PA6,5000-GR45,Polyamide 6,Nylon 6,1.51,PA6-GF45,,,12000.0,295.0,,,,2.5,15.0,,
WOTLON® PA6,5000-GR50,Polyamide 6,Nylon 6,1.56,PA6-GF50,,,15000.0,295.0,,,,2.5,17.0,,
SITRALIN,21E / C6PS soul,Acrylonitrile Styrene Acrylate + PA,ASA+Nylon,1.1,(ASA+PA),49.0,,,,2200.0,40.0,6.0,,,,
TUFNYL®,SXXICGREEN,Polyamide 6,Nylon 6,1.13,PA6,,220.0,2500.0,108.0,,67.0,,10.0,4.0,110.0,
Niretan B,27 N,Polyamide 6,Nylon 6,1.14,PA6,80.0,,2900.0,,,,,50.0,4.411764705882353,120.0,
Niretan B,F10,Polyamide 6,Nylon 6,1.19,PA6-GF10,,,2500.0,,,80.0,,12.0,7.843137254901961,,
Niretan B,F25,Polyamide 6,Nylon 6,1.33,PA6-GF10,,,4000.0,,,90.0,,7.0,11.764705882352942,100.0,
Niretan B,F30 AE/V0,Polyamide 6,Nylon 6,1.55,PA6-GF30-FR,,,8500.0,,,140.0,,2.0,8.823529411764707,115.0,
Niretan B,F30 GWT 850,Polyamide 6,Nylon 6,1.52,PA6-GF30,,,8500.0,,,130.0,,2.0,9.803921568627452,115.0,
Niretan B,F50,Polyamide 6,Nylon 6,1.56,PA6-GF50,,,13500.0,,,210.0,,2.0,17.647058823529413,110.0,
Niretan B,SV10,Polyamide 6,Nylon 6,1.19,PA6-GB10,45.0,,1200.0,,,45.0,,10.0,7.843137254901961,,
Niretan B,SV30,Polyamide 6,Nylon 6,1.32,PA6-GB30,75.0,,4500.0,,,75.0,,3.0,6.862745098039216,110.0,
Niretan A,27 EXL,Polyamide 66,Nylon 66,1.14,PA66-L,90.0,,3000.0,,,70.0,,30.0,5.882352941176471,110.0,
Niretan A,AE/V0,Polyamide 66,Nylon 66,1.16,PA66-FR,45.0,,1500.0,,,,,,19.607843137254903,85.0,
Niretan A,AE/V0,Polyamide 66,Nylon 66,1.16,PA66-FR,85.0,,3000.0,,,,,,3.9215686274509807,100.0,
Niretan A,F30,Polyamide 66,Nylon 66,1.36,PA66-GF30,,,8500.0,,,160.0,,2.5,7.843137254901961,118.0,
Niretan A,F35,Polyamide 66,Nylon 66,1.41,PA66-GF35,,,6600.0,,,120.0,,3.5,12.745098039215687,90.0,
Niretan A,F35,Polyamide 66,Nylon 66,1.41,PA66-GF35,,,9000.0,,,180.0,,2.0,8.823529411764707,118.0,
Ecotan B,F30 FM SB NAT,Polyamide 6,Nylon 6,1.36,PA6-GW30,,,8800.0,,,160.0,,3.0,13.725490196078432,,
Ecotan B,F50 FL SB NAT,Polyamide 6,Nylon 6,1.56,PA6-GW50,,,13000.0,,,210.0,,2.0,11.764705882352942,,
Ecotan A,FL HI 1 NERO,Polyamide 66,Nylon 66,1.11,PA66-I,,,2200.0,,,50.0,,30.0,8.823529411764707,,
Tribocomp®,PA66 LGF35 S9 MoS2,Polyamide 66,Nylon 66,1.44,PA66-LGF35,215.0,,11500.0,340.0,12200.0,,,3.0,,,
Strator®,C-4,Polyamide 66 Alloy,Nylon 66 Alloy,1.5,PA66-LGF40,,,10900.0,330.0,13000.0,220.0,,2.2,,,
POLYBEST,6 PD natural,Polyamide 6,Nylon 6,1.14,PA6,45.0,222.0,,,1000.0,,,250.0,5.5,105.0,
EverGlide®,SG5920,Polyamide 46,Nylon 46,1.1,PA46,82.7,,2410.0,67.6,,37.9,8.0,25.0,6.274509803921569,,
DynaPath™,C2045CFT,Polyamide 66,Nylon 66,1.41,PA66-CF45,183.0,,18700.0,379.0,,,,1.0,10.784313725490197,,
DynaMix™,2044-GBD,"Polyamide, Unspecified","Nylon, Unspecified",1.17,PA-GB,89.6,,5170.0,131.0,5170.0,,,3.0,7.843137254901961,,
DynaMix™,5544-G,"Polyamide, Unspecified","Nylon, Unspecified",1.35,PA-GF,179.0,,11000.0,241.0,11000.0,,,2.1,5.196078431372549,,
DynaMix Lite™,2244-GHI,Polyamide 12,Nylon 12,1.14,PA12-I-GF20,58.6,,2210.0,72.4,,,,8.5,13.725490196078432,,
PRL,NY66-G33,Polyamide 66,Nylon 66,1.38,PA66-GF35-L,183.0,,8270.0,248.0,,183.0,,,10.784313725490197,,
PRL,NY66-IM2G33,Polyamide 66,Nylon 66,1.33,PA66-I-GF35-L,141.0,,6890.0,,,141.0,,,18.627450980392158,,
PRL,NY66-M25G15,Polyamide 66,Nylon 66,1.49,PA66-(GF+MD)40-L,131.0,,6890.0,179.0,,131.0,,,5.196078431372549,,
PRL,NY66-MD2,Polyamide 66,Nylon 66,1.15,PA66-L,82.7,,3100.0,117.0,,82.7,,,5.196078431372549,,
PRL,NY6-G13-(color)H,Polyamide 6,Nylon 6,1.22,PA6-GF15-L,131.0,,5520.0,179.0,,131.0,,,5.784313725490197,,
PRL,NY6-G33,Polyamide 6,Nylon 6,1.38,PA6-GF35-L,193.0,,8960.0,290.0,,193.0,,,11.764705882352942,,
PRL,NY6-G43-(color)H,Polyamide 6,Nylon 6,1.49,PA6-GF45-L,221.0,,11700.0,290.0,,221.0,,,14.705882352941178,,
PRL,NY6-GP2-(color)H,Polyamide 6,Nylon 6,1.13,PA6,89.6,,3100.0,108.0,,89.6,,,5.196078431372549,,
PRL,NY6-M40,Polyamide 6,Nylon 6,1.49,PA6-MD40-L,89.6,,5860.0,128.0,,89.6,,,5.784313725490197,,
SCANLON A,5005B,Acrylonitrile Butadiene Styrene + PA,ABS+Nylon,1.05,(ABS+PA),,,1200.0,45.0,,35.0,,200.0,,,
SCANLON A,5005B UV,Acrylonitrile Butadiene Styrene + PA,ABS+Nylon,1.05,(ABS+PA),,,1200.0,45.0,,35.0,,200.0,,,
SCANLON A,6005B,Acrylonitrile Butadiene Styrene + PA,ABS+Nylon,1.08,(ABS+PA),,,1600.0,50.0,,40.0,,120.0,,,
SCANAMID 66.6,C22^E F,Polyamide 66/6 Copolymer,Nylon 66/6,1.12,PA66/6-I,,,2800.0,120.0,,75.0,5.0,,,,
SCANAMID 66,A12^,Polyamide 66,Nylon 66,1.14,PA66,,,1700.0,70.0,,60.0,20.0,,,,
SCANAMID 66,A12^,Polyamide 66,Nylon 66,1.14,PA66,,,3000.0,136.0,,85.0,6.0,,,,
SCANAMID 66,A12^ F20,Polyamide 66,Nylon 66,1.27,PA66-GF20,,,6800.0,200.0,,140.0,4.0,,,,
SCANAMID 66,A12^ F25 FR6,Polyamide 66,Nylon 66,1.51,PA66-GF25-FR,,,8500.0,210.0,,160.0,2.5,,,,
SCANAMID 66,A12^ F30,Polyamide 66,Nylon 66,1.36,PA66-GF30,,,9000.0,245.0,,175.0,3.0,,,,
SCANAMID 66,A12^ QF2515,Polyamide 66,Nylon 66,1.47,PA66-(GF+MD)40,,,5500.0,130.0,,105.0,,5.0,,,
SCANAMID 66,A12^ QF2515,Polyamide 66,Nylon 66,1.47,PA66-(GF+MD)40,,,6900.0,195.0,,135.0,,3.0,,,82.0
SCANAMID 66,A12^ X30,Polyamide 66,Nylon 66,1.36,PA66-GB30,,,3800.0,140.0,,75.0,,5.0,,,
SCANAMID 66,A12^F,Polyamide 66,Nylon 66,1.14,PA66,,,3100.0,140.0,,90.0,5.5,25.0,,,79.0
SCANAMID 66,A12^FC,Polyamide 66,Nylon 66,1.14,PA66,,,1900.0,75.0,,65.0,18.0,50.0,,,
SCANAMID 66,A13^ F30,Polyamide 66,Nylon 66,1.36,PA66-GF30,,,6100.0,160.0,,135.0,5.0,,,,
SCANAMID 66,A13^ F30,Polyamide 66,Nylon 66,1.36,PA66-GF30,,,9000.0,245.0,,175.0,3.0,,,,82.0
SCANAMID 66,A33^E,Polyamide 66,Nylon 66,1.11,PA66-I,,,2500.0,105.0,,60.0,5.0,35.0,,,75.0
SCANAMID 66,A33^E F15,Polyamide 66,Nylon 66,1.2,PA66-I-GF15,,,3300.0,115.0,,70.0,,7.0,,,
SCANAMID 66,A43^E F14,Polyamide 66,Nylon 66,1.17,PA66-I-GF15,,,2800.0,105.0,,65.0,,9.0,,,
SCANAMID 6,B12^ F20 NH6,Polyamide 6,Nylon 6,1.37,PA6-GF20-FR,,,6400.0,,,105.0,,3.5,,,
SCANAMID 6,B12^ F25 FR6,Polyamide 6,Nylon 6,1.47,PA6-GF25-FR,,,5900.0,135.0,,110.0,,4.0,,,
SCANAMID 6,B12^ FX30,Polyamide 6,Nylon 6,1.36,PA6-(GF+GB)30,,,3500.0,110.0,,70.0,,7.0,,,
SCANAMID 6,B12^ QF2515,Polyamide 6,Nylon 6,1.46,PA6-(GF+MD)40,,,5200.0,115.0,,90.0,,5.0,,,
SCANAMID 6,B12^FC,Polyamide 6,Nylon 6,1.13,PA6,,,1300.0,50.0,,60.0,25.0,50.0,,,
SCANAMID 6,B12^FC,Polyamide 6,Nylon 6,1.13,PA6,,,3100.0,110.0,,80.0,4.0,35.0,,,77.0
SCANAMID 6,B32^E,Polyamide 6,Nylon 6,1.1,PA6-I,,,1300.0,40.0,,50.0,30.0,100.0,,,
SCANAMID 6,B32^E F30,Polyamide 6,Nylon 6,1.31,PA6-I-GF30,,,4800.0,140.0,,110.0,,7.0,,,
Nylene®,2403 HSSP BK,Polyamide 6,Nylon 6,1.07,PA6,,,1100.0,,,,,130.0,14.705882352941178,,
Nylene®,311,Polyamide 66,Nylon 66,1.08,PA66-I,,,1800.0,,,,,50.0,15.686274509803923,,
Nylene®,311-02 HS,Polyamide 66,Nylon 66,1.08,PA66-I,,,2100.0,,2370.0,,,25.0,16.666666666666668,,
Nylene®,411 HS,Polyamide 66,Nylon 66,1.11,PA66-I,,,2020.0,,,,,45.0,18.627450980392158,,
Nylene®,4114-33 HS,Polyamide 66,Nylon 66,1.33,PA66-I-GF35,,,6550.0,,,,,6.0,14.705882352941178,,
Nylene®,4214 -14 BK,Polyamide 6,Nylon 6,1.19,PA6-I-GF15,,,2890.0,,3550.0,,,,8.823529411764707,,
Nylene®,5105,Polyamide 66,Nylon 66,1.14,PA66-GF5-L,,255.0,2850.0,,,,,,,,
Nylene®,5115 HS,Polyamide 66,Nylon 66,1.23,PA66-GF15-L,,255.0,4440.0,,,,,,,,
Nylene®,5133 HS,Polyamide 66,Nylon 66,1.37,PA66-GF35,,263.0,9300.0,,10000.0,,,,12.0,,
Nylene®,5133 HS OR,Polyamide 66,Nylon 66,1.37,PA66-GF35,,263.0,9300.0,,10000.0,,,,12.0,,
Nylene®,5213 HS,Polyamide 6,Nylon 6,1.21,PA6-GF,,,5170.0,,,,,3.0,5.196078431372549,,
Nylene®,5222 BK TF,Polyamide 6,Nylon 6,1.28,PA6-GF20,,,4500.0,,5700.0,,,,8.431372549019608,,
Nylene®,5230-21 HS BK,Polyamide 6,Nylon 6,1.34,PA6-(GF+GB)30,,,4370.0,,3820.0,80.0,,,,,
Nylene®,5233-02,Polyamide 6,Nylon 6,1.37,PA6-GF,,,6900.0,,,,,3.0,6.470588235294118,,
Nylene®,5233-04 HS,Polyamide 6,Nylon 6,1.37,PA6-GF35,,,7240.0,,,,,20.0,7.843137254901961,,
Nylene®,5240 HS,Polyamide 6,Nylon 6,1.44,PA6-GF,,,9030.0,,11400.0,,,3.0,10.784313725490197,,
Nylene®,6140 HS,Polyamide 66,Nylon 66,1.5,PA66-I-MD40,,,6550.0,,,,,5.0,4.215686274509804,,
Nylene®,7139 HS,Polyamide 66,Nylon 66,1.2,PA66-L,,,2860.0,,,,,20.0,5.196078431372549,,
Nylene®,7140 HS,Polyamide 66,Nylon 66,1.2,PA66-L,,,2860.0,,,,,20.0,5.196078431372549,,
Nylene®,7215 HS,Polyamide 66,Nylon 66,1.4,PA66-(GF+MD)40,,,6900.0,,,,,5.0,3.9215686274509807,,
Nylene®,7232 HS MS WPP848 BK,Polyamide 6,Nylon 6,1.4,PA6-GF30-L,,,4760.0,,5560.0,,,4.0,6.568627450980393,,
Nylene®,764B,Polyamide 6,Nylon 6,1.08,PA6-I,,,1860.0,,,,,250.0,1000.0,,
Nylene®,826,Polyamide 6,Nylon 6,1.11,PA6,25.0,,,,335.0,58.0,,340.0,,,
Nylene®,NX1170 HS,Polyamide 6,Nylon 6,1.31,PA6-L,,,,,,,,20.0,,,
Nylene®,NX4797,Polyamide 6,Nylon 6,1.13,PA6,,,,,,,,280.0,,,
Nylene®,PAC690-130HSL,Polyamide 6 + PA 66/6,Nylon 6+Nylon 66/6,1.11,(PA6+PA66/6)-L,,,2200.0,,,,,250.0,5.882352941176471,,
Nylene®,PAC690-95,Polyamide 6 + PA 66/6,Nylon 6+Nylon 66/6,1.12,(PA6+PA66/6),,,,,,95.0,,350.0,,,
Nylene®,PAC900-120U,Polyamide 6,Nylon 6,1.11,PA6,,,1690.0,,,,,270.0,8.333333333333334,,
Nylene®,PX1719,Polyamide 6,Nylon 6,1.08,PA6-I,,,655.0,,,,,250.0,84.31372549019608,,
Nylamid®,311-02 HS BK SP-LL,Polyamide 66,Nylon 66,1.08,PA66-I,,,1800.0,,1900.0,,,,,,
Nylamid®,5113-02 HS,Polyamide 66,Nylon 66,,PA66-GF15,,,4190.0,,,,,,3.7254901960784315,,
Nylamid®,5133-02,Polyamide 66,Nylon 66,1.36,PA66-GF35,,,8760.0,,9160.0,,,7.0,8.333333333333334,,
Nylamid®,9110 G40 BK,Polyamide 610,Nylon 610,1.46,PA610-GF40,,,9760.0,,10600.0,,,3.0,12.745098039215687,,
PLASTRON®,PA6-CF40-01 (L9),Polyamide 6,Nylon 6,1.32,PA6-LCF40,310.0,,28000.0,450.0,,,,,,,
PLASTRON®,PA6-GF60-01 (L9),Polyamide 6,Nylon 6,1.7,PA6-LGF60,300.0,,20000.0,450.0,,,,,,,
PLUSTEK,PA301G2BK10,Polyamide 66,Nylon 66,1.2,PA66-GF10,,,,,5000.0,,,2.7,4.0,,
PLUSTEK,PA301G33BK23,Polyamide 66,Nylon 66,1.39,PA66-GF35,,,,,10800.0,,,2.8,12.0,,
PLUSTEK,PA301G3WT150,Polyamide 66,Nylon 66,1.23,PA66-GF15,,,,,6150.0,,,2.7,6.0,,
PLUSTEK,PA301G50BK10,Polyamide 66,Nylon 66,1.57,PA66-GF50,,,,,12000.0,,,2.3,,,
PLUSTEK,PA301G6BK13,Polyamide 66,Nylon 66,1.36,PA66-GF30,,,,,9750.0,,,2.9,10.0,,
PLUSTEK,PA301G6BK13-R,Polyamide 66,Nylon 66,1.36,PA66-GF30,,,,,9500.0,,,2.8,11.0,,
PLUSTEK,PA301G6WT86,Polyamide 66,Nylon 66,1.36,PA66-GF30,,,,,9900.0,,,3.0,12.0,,
PLUSTEK,PA336G5,Polyamide 66,Nylon 66,1.31,PA66-GF25,,,7100.0,260.0,8500.0,,,3.6,12.0,,
PLUSTEK,PA352M6BK10,Polyamide 66,Nylon 66,1.43,PA66-MD30-L,,,,,5900.0,,,3.1,3.7,,
PLUSTEK,PA500G6BL204,Polyamide 66,Nylon 66,1.6,PA66-GF30-FR,,,,,12500.0,,,2.1,12.0,,
PLUSTEK,PA517BK10,Polyamide 66/6 Copolymer,Nylon 66/6,1.18,PA66/6-FR,,,,,3650.0,,3.8,,3.3,,
PLUSTEK,PA602BK10,Polyamide 66,Nylon 66,1.13,PA66,,,,,3250.0,,3.6,,4.3,,
PLUSTEK,PA7003G33YL25,Polyamide 66,Nylon 66,1.39,PA66-GF35,,,,,10800.0,,,3.0,14.0,,
PLUSTEK,PA7003G6GN122,Polyamide 66,Nylon 66,1.35,PA66-GF30,,,,,9650.0,,,2.6,6.0,,
PLUSTEK,PA7800G33BR22,Polyamide 66,Nylon 66,1.33,PA66-I-GF35,,,,,8900.0,,,2.5,14.0,,
PLUSTEK,PA840G3BL111,Polyamide 66,Nylon 66,1.2,PA66-I-GF15,,,,,5100.0,,,3.6,9.0,,
PLUSTEK,PA860BK10,Polyamide 66,Nylon 66,1.08,PA66,,,,,1600.0,,4.2,,85.0,,
PLUSTEK,PB142BK10,Polyamide 6,Nylon 6,1.13,PA6,,,,,3050.0,,4.0,,4.3,,
PLUSTEK,PB142NT,Polyamide 6,Nylon 6,1.13,PA6,,,,,3100.0,,3.8,,4.5,,
PLUSTEK,PB300G33BK11,Polyamide 6,Nylon 6,1.38,PA6-GF35,,,,,11700.0,,,2.7,12.0,,
PLUSTEK,PB300G6GR329,Polyamide 6,Nylon 6,1.35,PA6-GF30,,,,,,,,3.1,10.0,,
PLUSTEK,PB300G6NT,Polyamide 6,Nylon 6,1.36,PA6-GF30,,,,,9900.0,,,3.2,14.0,,
PLUSTEK,PB302G50BK39D,Polyamide 6,Nylon 6,1.55,PA6-GF50,,,14000.0,320.0,16500.0,,,2.3,17.0,,
PLUSTEK,PB306G50BL159,Polyamide 6,Nylon 6,1.55,PA6-GF50,,,,,16600.0,,,2.6,18.0,,
PLUSTEK,PB310G6NT,Polyamide 6,Nylon 6,1.36,PA6-GF30,,,,,9200.0,,,3.8,18.0,,
PLUSTEK,PB315G33GR215,Polyamide 6,Nylon 6,1.38,PA6-GF35,,,,,,,,2.5,10.0,,
PLUSTEK,PB322G6NT,Polyamide 6,Nylon 6,1.35,PA6-GF30,,,,,9800.0,,,3.2,14.0,,
PLUSTEK,PB340S3NT,Polyamide 6,Nylon 6,1.23,PA6-GB15,,,,,3600.0,,,8.5,4.0,,
PLUSTEK,PB3700G6BK11,Polyamide 6,Nylon 6,1.35,PA6-GF30,,,,,9700.0,,,2.7,12.0,,
PLUSTEK,PB370G33BR31,Polyamide 6,Nylon 6,1.38,PA6-GF35,,,,,10200.0,,,2.2,7.0,,
PLUSTEK,PB374G50GD13,Polyamide 6,Nylon 6,1.52,PA6-I-GF50,,,,,,,,2.3,18.0,,
PLUSTEK,PB374G50GN115,Polyamide 6,Nylon 6,1.55,PA6-GF50,,,,,,,,2.8,24.0,,
PLUSTEK,PB391G50BK10,Polyamide 6,Nylon 6,1.32,PA6-GF50,,,,,16800.0,,,2.1,16.0,,
PLUSTEK,PB401NT,Polyamide 6,Nylon 6,1.22,PA6-L,,,,,2800.0,,4.3,,4.4,,
PLUSTEK,PB7006G8OR50-1,Polyamide 6,Nylon 6,1.45,PA6-GF40,,,,,12200.0,,,2.6,19.0,,
PLUSTEK,PB702NT,Polyamide 6,Nylon 6,1.13,PA6,,,,,3350.0,,3.8,,4.3,,
PLUSTEK,PB801NT,Polyamide 6,Nylon 6,1.1,PA6-I,,,,,2650.0,,4.2,,13.0,,
PLUSTEK,PB826G3-9051RIM,Polyamide 6,Nylon 6,1.2,PA6-I-GF15,,,,,5150.0,,,3.5,,,
PLUSTEK,PB826G3-B7J07PRIM,Polyamide 6,Nylon 6,1.21,PA6-I-GF15,,,,,5560.0,,,3.5,,,
PLUSTEK,PB828J42BK10,Polyamide 6,Nylon 6,1.43,PA6-I-(GF+GB)40,,,,,9850.0,,,2.6,21.0,,
PLUSTEK,PB845BK10,Polyamide 6,Nylon 6,1.09,PA6-I,,,,,2350.0,,4.1,,45.0,,
PLUSTEK,PB890NT,Polyamide 6,Nylon 6,1.06,PA6-I,,,,,1700.0,,4.2,,70.0,,
PLUSTEK,PB893NT,Polyamide 6,Nylon 6,1.06,PA6-I,,,,,1880.0,,4.0,,76.0,,
PLUSTEK,PD119GN44,Polyamide 12,Nylon 12,1.02,PA12,,,900.0,33.0,550.0,,20.0,,37.0,,
PLUSTEK,PD301G50BK11,Polyamide 12,Nylon 12,1.45,PA12-GF50,,,,,10000.0,,,3.2,19.0,,
PLUSTEK,PD302G4BK11,Polyamide 12,Nylon 12,1.14,PA12-GF20,,,,,5200.0,,,3.6,10.0,,
PLUSTEK,PD306J50NT,Polyamide 12,Nylon 12,1.45,PA12-(GF+GB)50,,,,,8100.0,,,5.0,17.0,,
PLUSTEK,PD4302G8BK11,Polyamide 12,Nylon 12,1.4,PA12-GF40-L,,,8610.0,202.0,10900.0,,,3.7,15.0,,
PLUSTEK,RA300G33BK10,Polyamide 66,Nylon 66,1.37,PA66-GF35,,,9000.0,230.0,10900.0,,,2.5,9.5,,
PLUSTEK,RA300G6BK10,Polyamide 66,Nylon 66,1.35,PA66-GF30,,,,,8100.0,,,3.2,8.8,,
PLUSTEK,RA325G5BK10,Polyamide 66,Nylon 66,1.34,PA66-GF25-FR,,,,,8300.0,,,2.5,8.0,,
PLUSTEK,RA325J5BK26-1,Polyamide 66,Nylon 66,1.37,PA66-(GF+GB)25-FR,,,,,5550.0,,,3.2,5.0,,
PLUSTEK,RA844NT,Polyamide 66,Nylon 66,1.09,PA66-I,,,,,2260.0,,8.5,,30.0,,
PLUSTEK,RB301G6BK11,Polyamide 6,Nylon 6,1.35,PA6-GF30,,,,,9600.0,,,2.3,9.8,,
PLUSTEK,RB374G50BK10,Polyamide 6,Nylon 6,1.52,PA6-GF50,,,,,15400.0,,,2.7,23.0,,
PLUSTEK,RD104BK11-T,Polyamide 12,Nylon 12,1.01,PA12-P,,,1300.0,50.0,1310.0,,11.0,,8.0,,
Secomid B,BLACK FL HF,Polyamide 6,Nylon 6,1.14,PA6,80.0,222.0,,,2850.0,,4.5,30.0,5.5,,
Polimid B,15 GF NATURAL EST,Polyamide 6,Nylon 6,1.24,PA6-GF15,,222.0,,,6000.0,130.0,,3.5,6.0,,
Polimid B,30 GB NATURAL,Polyamide 6,Nylon 6,1.36,PA6-GB30,,222.0,,,4500.0,70.0,3.5,4.5,4.0,,
Polimid B,30 GB NATURAL KW,Polyamide 6,Nylon 6,1.36,PA6-GB30,,222.0,,,4500.0,70.0,3.5,4.5,4.0,,
Polimid B,30 GF NATURAL KW2,Polyamide 6,Nylon 6,1.36,PA6-GF30,,222.0,,,9500.0,180.0,,3.0,15.0,,
Polimid B,30 GF NATURAL V2M HF KW,Polyamide 6,Nylon 6,1.41,PA6-GF30-FR,,222.0,,,7000.0,100.0,,2.5,6.5,,
Polimid B,AV NATURAL,Polyamide 6,Nylon 6,1.14,PA6,85.0,222.0,,,3000.0,,5.0,40.0,6.0,,
Polimid B,AV NATURAL FD,Polyamide 6,Nylon 6,1.14,PA6,85.0,222.0,,,3000.0,,5.0,40.0,6.0,,
Polimid B,AV NATURAL V0A,Polyamide 6,Nylon 6,1.36,PA6-FR,,222.0,,,3200.0,75.0,3.0,6.5,6.0,,
Polimid B,AV NATURAL V2 GT96,Polyamide 6,Nylon 6,1.28,PA6-FR,,222.0,,,3200.0,75.0,4.0,4.0,4.5,,
Polimid A,15 GF NATURAL EM1,Polyamide 66,Nylon 66,1.22,PA66-I-GF15,,260.0,,,5800.0,110.0,,4.5,12.0,,
Polimid A,25 GF NATURAL V0FK KW X025,Polyamide 66,Nylon 66,1.34,PA66-GF25-FR,,260.0,,,8500.0,140.0,,3.0,10.0,,
Polimid A,30 FC NATURAL,Polyamide 66,Nylon 66,1.28,PA66-CF30,,260.0,,,20000.0,180.0,,2.0,10.0,,
Polimid A,30 GF NATURAL,Polyamide 66,Nylon 66,1.36,PA66-GF30,,260.0,,,9800.0,185.0,,2.5,12.0,,
Polimid A,30 GF NATURAL EM1,Polyamide 66,Nylon 66,1.33,PA66-I-GF30,,260.0,,,8200.0,135.0,,3.5,15.0,,
Polimid A,30 GF NATURAL EM2,Polyamide 66,Nylon 66,1.3,PA66-I-GF30,,260.0,,,7200.0,120.0,,4.0,20.0,,
Polimid A,SG NATURAL EM1 V0M,Polyamide 66,Nylon 66,1.16,PA66-I-FR,60.0,260.0,,,2900.0,,4.5,25.0,8.0,,
Polimid A,SG NATURAL HV,Polyamide 66,Nylon 66,1.14,PA66,85.0,260.0,,,3100.0,,4.0,35.0,6.0,,
SLOVAMID® 66/6,GF 15 GB 15,Polyamide 66/6 Copolymer,Nylon 66/6,1.36,PA66/6-(GF+GB)30,115.0,,4750.0,165.0,5800.0,,3.5,,,,
SLOVAMID® 66,BT,Polyamide 66,Nylon 66,1.13,PA66,80.0,,2700.0,110.0,3200.0,,3.0,,,,
SLOVAMID® 66,C 15 MI,Polyamide 66,Nylon 66,1.22,PA66-I-MD15,52.0,,3650.0,245.0,3800.0,,5.0,,,,
SLOVAMID® 66,CF 40,Polyamide 66,Nylon 66,1.46,PA66-CF40,230.0,,14800.0,320.0,17500.0,,2.0,,,,
SLOVAMID® 66,FRC 3 TS,Polyamide 66,Nylon 66,1.17,PA66-FR,85.0,,3500.0,145.0,3700.0,,4.0,,,,
SLOVAMID® 66,GB 20 LS,Polyamide 66,Nylon 66,1.24,PA66-GB20,45.0,,2500.0,65.0,3100.0,,20.0,,,,
SLOVAMID® 66,GB 40,Polyamide 66,Nylon 66,1.41,PA66-GB40,95.0,,3800.0,125.0,5000.0,,3.0,,,,
SLOVAMID® 66,GF 10 FRA 3,Polyamide 66,Nylon 66,1.3,PA66-GF10-FR,100.0,,5700.0,185.0,6200.0,,2.2,,,,
SLOVAMID® 66,GF 10 GB 20,Polyamide 66,Nylon 66,1.36,PA66-(GF+GB)30,90.0,,5400.0,140.0,5000.0,,2.0,,,,
SLOVAMID® 66,GF 15,Polyamide 66,Nylon 66,1.23,PA66-GF15,130.0,,5500.0,180.0,6000.0,,3.0,,,,
SLOVAMID® 66,GF 20 GB 10 HI,Polyamide 66,Nylon 66,1.38,PA66-I-(GF+GB)30,145.0,,5750.0,145.0,7300.0,,3.0,,,,
SLOVAMID® 66,GF 25 E,Polyamide 66,Nylon 66,1.27,PA66-GF25,115.0,,5300.0,175.0,8500.0,,3.5,,,,
SLOVAMID® 66,GF 33 TS,Polyamide 66,Nylon 66,1.39,PA66-GF35,200.0,,10000.0,265.0,11000.0,,2.0,,,,
SLOVAMID® 66,GF 35,Polyamide 66,Nylon 66,1.41,PA66-GF35,200.0,,9200.0,270.0,12500.0,,2.0,,,,
SLOVAMID® 66,GF 35 HTS,Polyamide 66,Nylon 66,1.43,PA66-GF35,200.0,,9800.0,275.0,11300.0,,2.0,,,,
SLOVAMID® 66,GF 40 E/3M,Polyamide 66,Nylon 66,1.48,PA66-GF40,195.0,,8700.0,250.0,14500.0,,3.0,,,,
SLOVAMID® 66,GF 40 TS,Polyamide 66,Nylon 66,1.46,PA66-GF40,190.0,,8900.0,245.0,13500.0,,2.5,,,,
SLOVAMID® 66,GF 50 TS,Polyamide 66,Nylon 66,1.55,PA66-GF50,230.0,,14000.0,300.0,16000.0,,2.0,,,,
SLOVAMID® 66,HI/1,Polyamide 66,Nylon 66,1.09,PA66-I,58.0,,2070.0,70.0,2230.0,,28.0,,,,
SLOVAMID® 66,HI/1 TS,Polyamide 66,Nylon 66,1.09,PA66-I,55.0,,2020.0,70.0,2150.0,,24.0,,,,
SLOVAMID® 66,MI,Polyamide 66,Nylon 66,1.11,PA66-I,68.0,,2400.0,90.0,2600.0,,18.0,,,,
SLOVAMID® 66,SLS,Polyamide 66,Nylon 66,1.18,PA66-L,95.0,,3300.0,165.0,3700.0,,5.0,,,,
SLOVAMID® 66,T 30,Polyamide 66,Nylon 66,1.36,PA66-MD30,70.0,,5300.0,115.0,5300.0,,3.0,,,,
SLOVAMID® 66,T 40,Polyamide 66,Nylon 66,1.5,PA66-MD40,70.0,,6000.0,120.0,5800.0,,2.0,,,,
SLOVAMID® 6,FRC 2 LI,Polyamide 6,Nylon 6,1.16,PA6-I-FR,70.0,,2300.0,90.0,2500.0,,4.0,,,,
SLOVAMID® 6,FRC 2 LS,Polyamide 6,Nylon 6,1.16,PA6-FR,75.0,,2600.0,100.0,2700.0,,4.0,,,,
SLOVAMID® 6,FRM1X3,Polyamide 6,Nylon 6,1.15,PA6-FR,80.0,,2700.0,105.0,3200.0,,3.5,,,,
SLOVAMID® 6,GF 10 FRC 2,Polyamide 6,Nylon 6,1.23,PA6-GF10-FR,90.0,,4800.0,160.0,5800.0,,4.0,,,,
SLOVAMID® 6,GF 10 TS,Polyamide 6,Nylon 6,1.17,PA6-GF10,85.0,,3900.0,145.0,4900.0,,4.0,,,,
SLOVAMID® 6,GF 15 HI,Polyamide 6,Nylon 6,1.2,PA6-I-GF15,95.0,,4400.0,145.0,4850.0,,5.0,,,,
SLOVAMID® 6,GF 15 TS,Polyamide 6,Nylon 6,1.2,PA6-GF15,90.0,,4500.0,150.0,5500.0,,4.0,,,,
SLOVAMID® 6,GF 20 FRG 3,Polyamide 6,Nylon 6,1.3,PA6-GF20-FR,120.0,,5800.0,175.0,6500.0,,2.0,,,,
SLOVAMID® 6,GF 20 GB 10,Polyamide 6,Nylon 6,1.17,PA6-(GF+GB)30,102.0,,4900.0,148.0,5300.0,,2.2,,,,
SLOVAMID® 6,GF 20 LS,Polyamide 6,Nylon 6,1.24,PA6-GB20,45.0,,2500.0,65.0,3100.0,,20.0,,,,
SLOVAMID® 6,GF 25 TS,Polyamide 6,Nylon 6,1.3,PA6-GF25,140.0,,6300.0,200.0,7400.0,,3.0,,,,
SLOVAMID® 6,GF 30 FRG 4 LW,Polyamide 6,Nylon 6,1.41,PA6-GF30-FR,155.0,,7860.0,205.0,9850.0,,2.5,,,,
SLOVAMID® 6,GF 30 HI,Polyamide 6,Nylon 6,1.32,PA6-I-GF30,150.0,,7950.0,220.0,8800.0,,3.5,,,,
SLOVAMID® 6,GF 30 LS,Polyamide 6,Nylon 6,1.33,PA6-GF30,165.0,,7600.0,200.0,8500.0,,4.0,,,,
SLOVAMID® 6,GF 35 FRC 5,Polyamide 6,Nylon 6,1.3,PA6-GF35-FR,125.0,,7500.0,175.0,12500.0,,2.5,,,,
SLOVAMID® 6,HI,Polyamide 6,Nylon 6,1.08,PA6-I,30.0,,1000.0,40.0,1100.0,,4.0,,,,
SLOVAMID® 6,LI,Polyamide 6,Nylon 6,1.08,PA6-I,30.0,,1000.0,40.0,1100.0,,4.0,,,,
SLOVAMID® 6,MI,Polyamide 6,Nylon 6,1.06,PA6-I,64.0,,2100.0,83.0,2300.0,,4.0,,,,
SLOVAMID® 6,NG GF 20 HLS,Polyamide 6,Nylon 6,1.28,PA6-GF20,155.0,,6150.0,190.0,7550.0,,3.0,,,,
SLOVAMID® 6,NG GF 30,Polyamide 6,Nylon 6,1.36,PA6-GF30,180.0,,7500.0,230.0,10000.0,,4.0,,,,
SLOVAMID® 6,NG GF 30 LS,Polyamide 6,Nylon 6,1.36,PA6-GF30,180.0,,7500.0,230.0,9500.0,,4.0,,,,
SLOVAMID® 6,OB,Polyamide 6,Nylon 6,1.13,PA6,85.0,,2950.0,115.0,3400.0,,3.5,,,,
SLOVAMID® 6,T 30,Polyamide 6,Nylon 6,1.36,PA6-MD30,110.0,,5600.0,100.0,6000.0,,10.0,,,,
Veroplas,PA2000,Polyamide 6,Nylon 6,1.13,PA6,64.8,,2700.0,80.0,,,,30.0,4.901960784313726,,
Veroplas,PA3300,Polyamide 6,Nylon 6,1.36,PA6-GF30,140.0,,7520.0,200.0,,,,4.0,14.705882352941178,,
Veroplas,PA5300,Polyamide 6,Nylon 6,1.35,PA6-MD30,75.2,,3000.0,100.0,,,,15.0,5.392156862745098,,
Verolloy,A2601,Acrylonitrile Butadiene Styrene + PA,ABS+Nylon,1.1,(ABS+PA)-GF30,,,2140.0,75.8,,51.0,,10.0,14.705882352941178,,
Verolloy,A2703,Acrylonitrile Butadiene Styrene + PA,ABS+Nylon,1.18,(ABS+PA)-GF15,,,4140.0,145.0,,89.6,,5.0,11.764705882352942,,
Verolloy,A2706,Acrylonitrile Butadiene Styrene + PA,ABS+Nylon,1.31,(ABS+PA)-GF30,,,6890.0,207.0,,124.0,,4.0,13.725490196078432,,
Verolloy,A5734,Acrylonitrile Butadiene Styrene + PA,ABS+Nylon,1.43,(ABS+PA)-GF20-FR,,,5870.0,157.0,,97.2,,,10.784313725490197,,
Novalloy-A,A1700,Acrylonitrile Butadiene Styrene + PA,ABS+Nylon,1.09,(ABS+PA),46.9,,2160.0,75.2,,,,100.0,14.705882352941178,,
Novalloy-A,A2601,Acrylonitrile Butadiene Styrene + PA,ABS+Nylon,1.1,(ABS+PA)-GF30,,,2140.0,75.8,,51.0,,10.0,14.705882352941178,,
Novalloy-A,A2603,Acrylonitrile Butadiene Styrene + PA,ABS+Nylon,1.2,(ABS+PA)-GF15,,,3240.0,96.5,,62.1,,7.0,16.666666666666668,,
Novalloy-A,A2703,Acrylonitrile Butadiene Styrene + PA,ABS+Nylon,1.18,(ABS+PA)-GF15,,,3450.0,110.0,,68.9,,5.0,14.705882352941178,,
Restramid,PA 6 30GF/V0,Polyamide 6,Nylon 6,1.4,PA6-FR,,,,,9500.0,,,2.0,,,
Resblend,PA/ABS,Polyamide 6 + ABS,Nylon 6+ABS,1.09,(ABS+PA),,,,,2100.0,,,10.0,,,
PAmpellonne®,606s,Polyamide 66,Nylon 66,1.13,PA66,50.0,,,,2500.0,,,3.0,,,85.0
PAmpellonne®,617,Polyamide 6,Nylon 6,1.13,PA6,80.0,,,,3000.0,,,5.0,,,75.0
PAmpellonne®,rgr_ss,Polyamide 66,Nylon 66,1.13,PA66,50.0,,,,2500.0,,,3.0,,,85.0
TECHNAMID® B,B-101 T,Polyamide 6,Nylon 6,1.13,PA6,70.0,218.0,,,,,,50.0,,,
TECHNAMID® A,A-101N,Polyamide 66,Nylon 66,1.14,PA66,70.0,260.0,2700.0,,,,,30.0,,,
TECHNAMID® A,A-SV30-TAP,Polyamide 66,Nylon 66,1.35,PA66-GF,170.0,260.0,8500.0,230.0,,,,3.0,,,
ARMAMID®,PA 6-2E,Polyamide 6,Nylon 6,1.09,PA6,38.0,213.0,1600.0,43.0,,,,80.0,,,
ARMAMID®,PA HC 30-1AP,Polyamide 6,Nylon 6,1.45,PA6,135.0,220.0,13500.0,220.0,,,,,,,
ARMAMID®,PA MN M 60-1,Polyamide 6,Nylon 6,2.05,PA6-MD,64.0,216.0,4500.0,80.0,,,,,,,
ARMAMID®,PA NE 20-5APM,Polyamide 6,Nylon 6,1.48,PA6,120.0,218.0,6500.0,180.0,,,,,,,
ARMAMID®,PA NE 30.1,Polyamide 6,Nylon 6,1.36,PA6-GF,165.0,218.0,7200.0,194.0,,,,4.0,,,
PENTAMID B,GK30 H LS natural,Polyamide 6,Nylon 6,1.36,PA6-GB30,,222.0,,,4300.0,75.0,,8.0,,,
PENTAMID B,GV10 MC20 H2 LS black,Polyamide 6,Nylon 6,1.36,PA6-(GF+MD)30,,222.0,,,8200.0,110.0,,3.5,,,
PENTAMID B,GV15 E H natural,Polyamide 6,Nylon 6,1.22,PA6-I-GF15,,222.0,,,5200.0,95.0,,4.5,,,
PENTAMID B,GV15 H black,Polyamide 6,Nylon 6,1.23,PA6-GF15,,222.0,5600.0,180.0,6000.0,120.0,,4.0,,,
PENTAMID B,GV15 MK25 H RC black,Polyamide 6,Nylon 6,1.46,PA6-(GF+MD)40,,222.0,,,5200.0,80.0,,6.0,,,
PENTAMID B,GV25 H black,Polyamide 6,Nylon 6,1.32,PA6-GF25,,222.0,7100.0,215.0,8200.0,155.0,,4.0,,,
PENTAMID B,GV30 H black,Polyamide 6,Nylon 6,1.36,PA6-GF30,,222.0,,,9800.0,170.0,,3.5,,,
PENTAMID B,GV30 H LS natural,Polyamide 6,Nylon 6,1.36,PA6-GF30,,222.0,,,10000.0,160.0,,3.0,,,
PENTAMID B,GV30 H uncoloured,Polyamide 6,Nylon 6,1.36,PA6-GF30,,222.0,,,10000.0,180.0,,4.0,,,
PENTAMID B,GV40 H schwarz,Polyamide 6,Nylon 6,1.46,PA6-GF40,,222.0,,,13500.0,190.0,,2.3,,,
PENTAMID B,H TF25 black,Polyamide 6,Nylon 6,1.29,PA6-L,55.0,222.0,,,2850.0,,3.0,,,,
PENTAMID B,H TF25 natural,Polyamide 6,Nylon 6,1.29,PA6-L,40.0,222.0,,,1000.0,,10.0,,,,
PENTAMID B,L10 H black,Polyamide 6,Nylon 6,1.1,PA6-I,45.0,222.0,,,1000.0,,20.0,50.0,,,
PENTAMID B,L10 H natural,Polyamide 6,Nylon 6,1.1,PA6-I,45.0,222.0,,,1000.0,,25.0,,,,
PENTAMID B,MK30 H black,Polyamide 6,Nylon 6,1.36,PA6-MD30,,222.0,,,5500.0,70.0,,4.8,,,
PENTAMID B,MK30 H natural,Polyamide 6,Nylon 6,1.36,PA6-MD30,,222.0,,,2200.0,50.0,,15.0,,,
PENTAMID B,MK40 E H natural,Polyamide 6,Nylon 6,1.46,PA6-I-MD40,,222.0,,,3250.0,55.0,,18.0,,,
PENTAMID B,S GV10 MC20 H2 black,Polyamide 6,Nylon 6,1.36,PA6-(GF+MD)30,,221.0,,,5900.0,78.0,,5.0,,,
PENTAMID B,S GV10 MC20 H2 black,Polyamide 6,Nylon 6,1.36,PA6-(GF+MD)30,,221.0,,,9500.0,115.0,,3.5,,,
PENTAMID B,S GVB16 H2 black,Polyamide 6,Nylon 6,1.16,PA6-(GF+GB)15,,222.0,,,5800.0,100.0,,2.3,,,
PENTAMID B,SK H black,Polyamide 6,Nylon 6,1.13,PA6,50.0,222.0,,,1100.0,,15.0,,,,
PENTAMID B,SK H natural,Polyamide 6,Nylon 6,1.13,PA6,50.0,222.0,,,1100.0,,15.0,,,,
PENTAMID B,SK H RC black,Polyamide 6,Nylon 6,1.13,PA6,75.0,222.0,3100.0,120.0,3200.0,,3.0,,,,
PENTAMID AHT2,GV50 H2 black,Polyamide 6T/66 Copolymer,Nylon 6T/66,1.62,PA6T/66-GF50,,310.0,,,18500.0,230.0,,1.9,,,
PENTAMID AHT2,GV50 H2 black,Polyamide 6T/66 Copolymer,Nylon 6T/66,1.62,PA6T/66-GF50,,310.0,,,19000.0,240.0,,1.8,,,
PENTAMID AHT2,GV60 H2 black,Polyamide 6T/66 Copolymer,Nylon 6T/66,1.74,PA6T/66-GF60,,310.0,,,20900.0,255.0,,1.7,,,
PENTAMID AHS,GV50 H2 uncoloured,Polyamide 66 + PA 6T/XT,Nylon 66+Nylon 6T/XT,1.57,(PA66+PA6T/X)-GF50,,265.0,,,18000.0,230.0,,2.3,,,
PENTAMID AB,GV30 H natural,Polyamide 66/6 Copolymer,Nylon 66/6,1.36,PA66/6-GF30,,255.0,8200.0,240.0,9750.0,170.0,,3.5,,,
PENTAMID AB,L5 H natural,Polyamide 66/6 Copolymer,Nylon 66/6,1.11,PA66/6-I,65.0,255.0,2550.0,100.0,2700.0,,5.0,,,,
PENTAMID AB,MC30 H black,Polyamide 66/6 Copolymer,Nylon 66/6,1.36,PA66/6-MD30,,255.0,,,8350.0,85.0,,3.2,,,
PENTAMID AB,S GV50 H black,Polyamide 66/6 Copolymer,Nylon 66/6,1.56,PA66/6-GF50,,255.0,,,16500.0,225.0,,2.5,,,
PENTAMID AB,S GVB16 H black,Polyamide 66/6 Copolymer,Nylon 66/6,1.16,PA66/6-(GF+GB)15,,255.0,,,5900.0,110.0,,2.5,,,
PENTAMID A,GK30 H black,Polyamide 66,Nylon 66,1.36,PA66-GB30,,260.0,,,2400.0,48.0,,25.0,,,
PENTAMID A,GK30 H natural,Polyamide 66,Nylon 66,1.36,PA66-GB30,,260.0,,,2500.0,50.0,,25.0,,,
PENTAMID A,GV15 E H black,Polyamide 66,Nylon 66,1.2,PA66-I-GF15,,260.0,,,3000.0,70.0,,12.0,,,
PENTAMID A,GV15 MA15 H RC black,Polyamide 66,Nylon 66,1.36,PA66-(GF+MD)30,,260.0,5500.0,155.0,6400.0,100.0,,4.0,,,
PENTAMID A,GV15 MK15 H RC black,Polyamide 66,Nylon 66,1.36,PA66-(GF+MD)30,,258.0,,,4200.0,75.0,,8.0,,,
PENTAMID A,GV25 H black,Polyamide 66,Nylon 66,1.32,PA66-GF25,,260.0,7300.0,225.0,8500.0,160.0,,3.0,,,
PENTAMID A,GV30 E H black,Polyamide 66,Nylon 66,1.3,PA66-I-GF30,,260.0,,,5550.0,125.0,,6.0,,,
PENTAMID A,GV30 H black,Polyamide 66,Nylon 66,1.36,PA66-GF30,,260.0,,,7500.0,125.0,,6.0,,,
PENTAMID A,GV30 H LS natural,Polyamide 66,Nylon 66,1.36,PA66-GF30,,260.0,,,10000.0,190.0,,3.5,,,
PENTAMID A,GV30 H LT black,Polyamide 66,Nylon 66,1.37,PA66-GF30,,260.0,,,9700.0,180.0,,3.2,,,
PENTAMID A,GV30 H MOS uncoloured,Polyamide 66,Nylon 66,1.37,PA66-GF30-L,,260.0,9000.0,220.0,10000.0,175.0,,3.3,,,
PENTAMID A,GV30 H TF15 black,Polyamide 66,Nylon 66,1.47,PA66-GF30-L,,260.0,,,9000.0,155.0,,3.0,,,
PENTAMID A,GV30 HYD2 black,Polyamide 66,Nylon 66,1.36,PA66-GF30,,260.0,,,10300.0,185.0,,3.9,,,
PENTAMID A,GV35 HYD2 RC black,Polyamide 66,Nylon 66,1.41,PA66-GF35,,260.0,9300.0,240.0,10500.0,175.0,,3.5,,,
PENTAMID A,L5 H black,Polyamide 66,Nylon 66,1.11,PA66-I,65.0,260.0,,,2700.0,,5.0,25.0,,,
PENTAMID A,S GV30 H FR black,Polyamide 66,Nylon 66,1.42,PA66-GF30-FR,,260.0,,,11200.0,125.0,,2.5,,,
PENTAMID A,S GV30 H FR natural,Polyamide 66,Nylon 66,1.44,PA66-GF30-FR,,260.0,,,10400.0,140.0,,2.5,,,
PENTAMID A,S MK30 H FR natural,Polyamide 66,Nylon 66,1.44,PA66-MD30-FR,,260.0,,,7000.0,70.0,,2.0,,,
PENTAMID A,SK H RC black,Polyamide 66,Nylon 66,1.13,PA66,50.0,260.0,,,1300.0,,15.0,,,,
PENTALLOY BP,(HV) H natural,Polyamide 6 + PP,Nylon 6+PP,1.04,(PA+PP),46.0,222.0,,,1800.0,,9.0,40.0,,,
PENTALLOY BP,GV15 H natural,Polyamide 6 + PP,Nylon 6+PP,1.14,(PA+PP)-GF15,,222.0,,,4500.0,75.0,,5.0,,,
PENTALLOY BP,GV30 H natural,Polyamide 6 + PP,Nylon 6+PP,1.27,(PA+PP)-GF30,,222.0,,,9300.0,135.0,,2.4,,,
PENTALLOY BP,H natural,Polyamide 6 + PP,Nylon 6+PP,1.04,(PA+PP),50.0,222.0,,,1800.0,,10.0,40.0,,,
PENTALLOY BP,L25 H uncoloured,Polyamide 6 + PP,Nylon 6+PP,0.98,(PA+PP)-I,28.0,222.0,,,900.0,,15.0,50.0,,,
PENTALLOY BP,L5 H natural,Polyamide 6 + PP,Nylon 6+PP,1.03,(PA+PP)-I,60.0,222.0,,,2500.0,,5.0,40.0,,,
PENTALLOY BP,MK30 E H black,Polyamide 6 + PP,Nylon 6+PP,1.25,(PA+PP)-I-MD30,,222.0,,,4100.0,50.0,,9.0,,,
PENTALLOY AP,GV30 H black,Polyamide 66 + PP,Nylon 66+PP,1.28,(PA+PP)-MD30,,262.0,,,9500.0,145.0,,3.0,,,
MAXAMID™,EPDM036-BK,Polyamide 6,Nylon 6,1.09,PA6-I-L,,,2170.0,82.8,,,,40.0,,,
MAXAMID™,EPDM036-NC010,Polyamide 6,Nylon 6,1.09,PA6-I-L,,,2170.0,82.8,,,,40.0,,,
MAXAMID™,EPDM206-BK,Polyamide 6,Nylon 6,1.07,PA6-L,,,1720.0,69.0,,,,95.0,,,
MAXAMID™,EPDM6G14-NC010,Polyamide 6,Nylon 6,1.19,PA6-I-GF15-L,,,3790.0,152.0,,,,10.0,,,
MAXAMID™,EPDMRC036-HSL-BK09,Polyamide 6,Nylon 6,1.09,PA6-I-L,,,2140.0,80.0,,,,35.0,15.686274509803923,,
MAXAMID™,EPDMRC206-HSL-BK09,Polyamide 6,Nylon 6,1.07,PA6-L,,,1690.0,66.0,,,,80.0,84.31372549019608,,
MAXAMID™,EPDMRC66G43-HSL BK,Polyamide 66,Nylon 66,1.45,PA66-GF45-L,,,9660.0,231.0,,,,5.0,20.58823529411765,,
MAXAMID™,EPDMRC6G14UV-HSL-BK09,Polyamide 6,Nylon 6,1.2,PA6-I-GF15-L,,,4140.0,110.0,,,,10.0,15.686274509803923,,
MAXAMID™,N66TF10-BK,Polyamide 66,Nylon 66,1.19,PA66-PTFE Fiber10,,,3040.0,110.0,,,,14.0,3.1372549019607847,,
MAXAMID™,PA612G33-BK,Polyamide 612,Nylon 612,1.34,PA612-GF35-L,,,8620.0,248.0,,,,3.0,10.784313725490197,,
MAXAMID™,PA66 BK,Polyamide 66,Nylon 66,1.14,PA66-L,,,3030.0,124.0,,,,45.0,5.196078431372549,,
MAXAMID™,PA66G33HSL-BK,Polyamide 66,Nylon 66,1.39,PA66-GF35-L,,,9660.0,248.0,,,,3.0,10.784313725490197,,
MAXAMID™,PA66HSL-NC010,Polyamide 66,Nylon 66,1.14,PA66-L,,,3030.0,124.0,,,,45.0,5.196078431372549,,
MAXAMID™,PA66-MOS2-BK,Polyamide 66,Nylon 66,1.16,PA66-L,,,3450.0,138.0,,,,20.0,4.705882352941177,,
MAXAMID™,PA6G15L-NC010,Polyamide 6,Nylon 6,1.23,PA6-GF15-L,,,5170.0,186.0,,,,6.0,5.784313725490197,,
MAXAMID™,PA6G50HSL-NC010,Polyamide 6,Nylon 6,1.57,PA6-GF50-L,,,14100.0,303.0,,,,2.5,15.686274509803923,,
MAXAMID™,RC666G33-BK09,Polyamide 66/6 Copolymer,Nylon 66/6,1.39,PA66/6-GF35-L,,,6900.0,200.0,,,,3.0,10.784313725490197,,
MAXAMID™,RC666G33HSL-BK09,Polyamide 66/6 Copolymer,Nylon 66/6,1.39,PA66/6-GF35-L,,,6900.0,200.0,,,,3.0,10.784313725490197,,
MAXAMID™,RC66G43HSL-BK09,Polyamide 66,Nylon 66,1.51,PA66-GF45-L,,,11000.0,270.0,,,,3.0,10.784313725490197,,
MAXAMID™,RC66M32THSL-BK09,Polyamide 66,Nylon 66,1.38,PA66-I-MD30-L,,,4410.0,112.0,,,,15.0,7.843137254901961,,
MAXAMID™,RC66M40HSL-BK09,Polyamide 66,Nylon 66,1.51,PA66-MD40-L,,,6900.0,145.0,,,,3.0,4.215686274509804,,
MAXAMID™,RC6G43-NC010,Polyamide 6,Nylon 6,1.48,PA6-GF45-L,,,10300.0,245.0,,,,2.0,11.764705882352942,,
MAXAMID™,RC6HSL-BK09,Polyamide 6,Nylon 6,1.13,PA6-L,,,2760.0,103.0,,,,40.0,5.196078431372549,,
Nypol®,A3 G50 HS UV RH PRTA011 NR416,Polyamide 66,Nylon 66,1.56,PA66,,,14800.0,320.0,,230.0,,2.5,16.0,,
Nypol®,A3 G50 NTLA010 NR308,Polyamide 66,Nylon 66,1.57,PA66-GF50,,263.0,,345.0,17000.0,245.0,,2.3,14.0,,
Nypol®,A3 HL NTLA010 NR310,Polyamide 66,Nylon 66,1.14,PA66-L,,262.0,2950.0,100.0,,,,57.0,4.901960784313726,121.0,
Nemcon™ H,PA66 DP187,Polyamide 66,Nylon 66,1.41,PA66,,,7400.0,,9180.0,57.0,,2.0,3.6274509803921573,,
NaturePlast,NP BioPA1010-102,"Polyamide, Unspecified","Nylon, Unspecified",1.07,PA,,,,,1700.0,,,50.0,,,
NEVIMID,6 B E100 NC,Polyamide 6,Nylon 6,1.11,PA6,,,2400.0,,2700.0,45.0,,10.0,11.0,,
NEVIMID,6 B E302 NATURALE,Polyamide 6,Nylon 6,1.09,PA6,55.0,,,,2400.0,35.0,4.0,50.0,35.0,,
NEVIMID,6 B E600 NC,Polyamide 6,Nylon 6,1.07,PA6,50.0,,1700.0,60.0,2200.0,40.0,4.0,15.0,60.0,,67.0
NEVIMID,6 B G40 H2 NATURALE,Polyamide 6,Nylon 6,1.46,PA6-GF40,,,,,12300.0,180.0,,4.0,20.0,,
NEVIMID,6 F G30 HML NERO,Polyamide 6,Nylon 6,1.36,PA6-GF30,,,6100.0,,7500.0,105.0,,4.0,5.5,,
NEVIMID,66 A E100 NC,Polyamide 66,Nylon 66,1.11,PA66,70.0,,2300.0,90.0,2700.0,50.0,4.0,30.0,10.0,,
NEVIMID,66 A E904 NC,Polyamide 66,Nylon 66,1.06,PA66,,,1650.0,,1800.0,45.0,,50.0,85.0,,
NEVIMID,66 A FC20 NATURALE,Polyamide 66,Nylon 66,1.21,PA66-CF20,,,,,16000.0,220.0,,4.5,10.0,,
NEVIMID,66 A G30 H NATURALE,Polyamide 66,Nylon 66,1.37,PA66-GF30,,,175.0,,10700.0,190.0,,4.5,11.0,,
NEVIMID,66 A G30 NATURALE,Polyamide 66,Nylon 66,1.35,PA66-GF30,,,9000.0,265.0,10000.0,180.0,,4.0,12.0,120.0,
NEVIMID,66 A G30 NERO,Polyamide 66,Nylon 66,1.35,PA66-GF30,,,9000.0,265.0,10000.0,180.0,,4.0,12.0,120.0,
