Repository: mike-keating-iv/ml-polymer-classification

# Polymer Classification using Machine Learning

## Project Overview

This project develops machine learning models to classify polymer materials into their respective subclasses using mechanical and physical property data. The goal is to automate polymer identification for materials databases and R&D applications.

## Data Source

Data was collected from the Plastics and Elastomers section of [UL Prospector](https://www.ulprospector.com/plastics/en), which is a database containing technical data for over 100,000 materials. Data was queried by polymer symbol (PP, PMMA, etc) and saved to separate CSV files.

File: data/polymers_Nylon.csv (part 15 of 57)
Chemlon®,113 GH,Polyamide 66,Nylon 66,1.22,PA66-GF15,,257.0,3410.0,94.4,4160.0,,,16.0,3.3,,
Chemlon®,113 GX,Polyamide 66,Nylon 66,1.22,PA66-GF15-L,,254.0,4830.0,172.0,,,,2.0,6.274509803921569,,
Chemlon®,125-15 MGH,Polyamide 66,Nylon 66,1.5,PA66-(GF+MD)40,,257.0,5800.0,125.0,8060.0,,,6.3,7.1,,
Chemlon®,128-10 MGH,Polyamide 66,Nylon 66,1.48,PA66-(GF+MD),,256.0,9000.0,200.0,,145.0,,3.0,,,
NEVIMID,66 A SC NATURALE,Polyamide 66,Nylon 66,1.11,PA66,70.0,,2300.0,90.0,2700.0,50.0,4.0,30.0,10.0,115.0,85.0
NEVIMID,66-6 A F NERO,Polyamide 66,Nylon 66,1.14,PA66,70.0,,2600.0,90.0,,,,30.0,6.5,115.0,
NEVIFOOD,PA6 DB NATURALE,Polyamide 6,Nylon 6,1.13,PA6,80.0,,2700.0,,3200.0,,,10.0,3.5,,
NEVIFOOD,PA6 G30 NATURALE,Polyamide 6,Nylon 6,1.35,PA6-GF30,,,8500.0,250.0,10000.0,185.0,,4.0,15.0,,
NEVIFOOD,PA66 DB NATURALE,Polyamide 6,Nylon 6,1.14,PA6,85.0,,3000.0,110.0,3300.0,,,10.0,4.5,,
NEVIFLOW,PA6 G30 NATURALE,Polyamide 6,Nylon 6,1.35,PA6-GF30,,,8500.0,,9300.0,160.0,,,,,
NEVIFLOW,PA6 NATURALE,Polyamide 6,Nylon 6,1.13,PA6,75.0,,2600.0,,3100.0,,4.0,10.0,5.0,,
NEVIEL,PA66 FC30 BK,Polyamide 66,Nylon 66,1.27,PA66-CF30,,,,,22000.0,220.0,,3.0,7.0,,
NEVIEL,PA66 GC40 NERO,Polyamide 66,Nylon 66,1.36,PA66-(CF+GF)80,,,10500.0,240.0,15000.0,165.0,,5.0,15.0,,
NEVIECO,PA66 G30 NERO,Polyamide 66,Nylon 66,1.35,PA66-GF30,,,7000.0,,8200.0,110.0,,3.5,7.0,,
NEXT SIGNATURE,PA6 GM40-300,Polyamide 6,Nylon 6,1.48,PA6-(GF+MD)40,,,6890.0,,,,,3.0,5.196078431372549,120.0,
POLYNIL®,P120 HS,Polyamide 66,Nylon 66,1.14,PA66,82.0,258.0,2700.0,115.0,2700.0,,,100.0,5.0,,
POLYNIL®,P125,Polyamide 66,Nylon 66,1.14,PA66,82.0,258.0,2700.0,115.0,2800.0,,,100.0,5.0,,
POLYNIL®,P240 L,Polyamide 66,Nylon 66,1.14,PA66,82.0,258.0,2800.0,120.0,2800.0,,,100.0,7.0,,
POLYNIL®,P40/4,Polyamide 66,Nylon 66,1.14,PA66,81.0,258.0,2850.0,120.0,3100.0,,,50.0,5.5,,
POLYNIL®,P43/4,Polyamide 66,Nylon 66,1.14,PA66,81.0,258.0,2850.0,120.0,3100.0,,,50.0,5.5,,
POLYNIL®,P50 FI,Polyamide 66,Nylon 66,1.14,PA66-L,83.0,258.0,2900.0,120.0,3100.0,,6.0,50.0,5.5,,
POLYNIL®,P50 FIHS,Polyamide 66,Nylon 66,1.14,PA66-L,83.0,258.0,2900.0,120.0,3100.0,,6.0,50.0,5.5,,
POLYNIL®,P50 FLBK,Polyamide 66,Nylon 66,1.14,PA66-L,90.0,258.0,3100.0,120.0,3500.0,,5.0,30.0,4.8,,
POLYNIL®,P50 N,Polyamide 66,Nylon 66,1.14,PA66,90.0,258.0,3100.0,120.0,3500.0,,5.0,30.0,4.8,,
POLYNIL®,P50/2,Polyamide 66,Nylon 66,1.14,PA66,81.0,258.0,2850.0,120.0,3.1,,,50.0,5.5,,
POLYNIL®,P85,Polyamide 66,Nylon 66,1.14,PA66,82.0,258.0,2600.0,115.0,3200.0,,,85.0,5.0,,
POLYNIL®,T34,Polyamide 66,Nylon 66,1.14,PA66,,258.0,,,,,,,,,
XSTRAND™,GF30-PA6,Polyamide 6,Nylon 6,1.17,PA6-GF30,102.0,206.0,6100.0,,7400.0,102.0,,2.1,,,
PoliXL™,PA66GF13N,Polyamide 66,Nylon 66,1.2,PA66-GF15,,,,,,,,,,,
PoliXL™,PA66GF13N,Polyamide 66,Nylon 66,1.2,PA66-GF15,,,4830.0,179.0,5450.0,,,3.0,4.705882352941177,,
PoliXL™,PA66GF30BK,Polyamide 66,Nylon 66,1.4,PA66-GF30,,,,,,,,,,,
PoliXL™,PA66GF30N,Polyamide 66,Nylon 66,1.4,PA66-GF30,,,8970.0,241.0,9310.0,,,3.0,8.92156862745098,,
PoliXL™,PA66GF33BK,Polyamide 66,Nylon 66,1.4,PA66-GF35,,,,,,,,,,,
PoliXL™,PA66GF33N,Polyamide 66,Nylon 66,1.4,PA66-GF35,,,9100.0,262.0,9790.0,,,3.0,11.764705882352942,,
PoliXL™,PA66GF43BK,Polyamide 66,Nylon 66,1.5,PA66-GF45,,,,,,,,,,,
PoliXL™,PA66GF43N,Polyamide 66,Nylon 66,1.5,PA66-GF45,,,12400.0,289.0,13800.0,,,3.0,11.764705882352942,,
PoliXL™,PA66GHI33N,Polyamide 66,Nylon 66,1.33,PA66-GF15,,263.0,6270.0,165.0,6550.0,100.0,,6.6,21.0,,
PoliXL™,PA66HIBK,Polyamide 66,Nylon 66,1.1,PA66-I-L,,,1720.0,68.0,2070.0,,,70.0,83.33333333333334,,
PoliXL™,PA66M40N,Polyamide 66,Nylon 66,1.5,PA66-MD40-L,,,7590.0,137.0,8970.0,,,3.0,4.705882352941177,,
PoliXL™,PA6BKHS,Polyamide 6,Nylon 6,1.14,PA6,,,,,,,,,,,
PoliXL™,PA6GF15BK,Polyamide 6,Nylon 6,1.4,PA6-GF15,,,5170.0,200.0,5530.0,,,3.0,10.784313725490197,,
PoliXL™,PA6GF30BK,Polyamide 6,Nylon 6,1.38,PA6-GF30,,,,,,,,,,,
PoliXL™,PA6GF50BK,Polyamide 6,Nylon 6,1.58,PA6-GF50,,,,,,,,,,,
PoliXL™,PA6HIBK,Polyamide 6,Nylon 6,1.08,PA6,,,1660.0,55.0,1790.0,55.0,,90.0,83.33333333333334,,
PoliXL™,PA6MIBK,Polyamide 6,Nylon 6,1.08,PA6,,,2000.0,76.0,2480.0,48.0,,60.0,15.686274509803923,,
PoliXL™,PA6NL,Polyamide 6,Nylon 6,1.14,PA6-L,,,2930.0,109.0,2830.0,76.0,,10.0,4.215686274509804,,
PoliPIR™,PA66GF-3150,Polyamide 66,Nylon 66,1.25,PA66-GF15,,,4280.0,158.0,4760.0,,,3.0,3.6274509803921573,,
PoliPIR™,PA66GM-3380,Polyamide 66,Nylon 66,1.4,PA66-(GF+MD)40,,,5590.0,158.0,5790.0,,,3.0,3.6274509803921573,,
PoliPIR™,PA6GM-3400,Polyamide 6,Nylon 6,1.48,PA6-(GF+MD)40,,,6210.0,172.0,6900.0,,,2.0,4.11764705882353,,
TECHNIACE®,TA-1500,Acrylonitrile Butadiene Styrene + PA,ABS+Nylon,1.06,(ABS+PA),53.0,,2050.0,77.0,,,,,,114.0,
UNIPA®,im,Polyamide 66,Nylon 66,1.08,PA66-FR,,,1690.0,,,,,60.0,89.2156862745098,112.0,
UNIPA®,Mh,Polyamide 6,Nylon 6,1.15,PA6,,,3450.0,107.0,3100.0,,,20.0,4.215686274509804,115.0,
UNIPA®,MLd,Polyamide 6,Nylon 6,1.16,PA6-L,,,3450.0,110.0,3100.0,,,20.0,4.215686274509804,115.0,
UNIPA®,MLo,Polyamide 6,Nylon 6,1.14,PA6-L,,,3100.0,103.0,2760.0,,,20.0,8.333333333333334,112.0,
NOVAMIDE PA66,A28G6 IQ Y BLACK 9082,Polyamide 66,Nylon 66,,PA66-GF30,,,7500.0,,,120.0,,,5.882352941176471,,
NOVAMIDE PA66,A3G7,Polyamide 66,Nylon 66,,PA66-GF35,,,8500.0,,,130.0,,,6.862745098039216,,
NOVAMIDE PA66,A3K,Polyamide 66,Nylon 66,,PA66,,,,,,,,,,,
NOVAMIDE PA6,B3K,Polyamide 6,Nylon 6,,PA6,,,,,,,,,,,
NOVAMIDE PA6,FV30 IQ BLACK 9297,Polyamide 6,Nylon 6,,PA6-GF30,,,6000.0,,,90.0,,,4.901960784313726,,
NOVAMIDE PA6,FV50,Polyamide 6,Nylon 6,,PA6-GF50,,,13500.0,,,170.0,,,9.803921568627452,,
NOVAMIDE PA12,P20,Polyamide 12,Nylon 12,,PA12-P,,,600.0,,,,,,9.803921568627452,,
NYCOA Polyamide,2063,Polyamide 66/6 Copolymer,Nylon 66/6,1.13,PA66/6,,199.0,2370.0,89.6,,,,200.0,3.9215686274509807,,
NYCOA Polyamide,2090 HS,Polyamide + TPE,Nylon+TPE,1.16,(PA+TPE)-FR,,204.0,586.0,23.4,,,,400.0,8.333333333333334,,
NYCOA Polyamide,2248,Polyamide 6,Nylon 6,1.33,PA6-I-GF35,138.0,221.0,6890.0,207.0,,,,10.0,23.529411764705884,122.0,
NYCOA Polyamide,2276,Polyamide Copolymer,Nylon Copolymer,1.12,PA(tr),,188.0,1080.0,44.8,,,,500.0,9.803921568627452,,
NYCOA Polyamide,2366,Polyamide + TPE,Nylon+TPE,1.08,(PA+TPE)-P,,203.0,250.0,13.8,,,,700.0,84.31372549019608,,60.0
NYCOA Polyamide,4025 HV,Polyamide 6,Nylon 6,1.32,PA6-I-GF25,,220.0,6300.0,207.0,,,,10.0,12.745098039215687,120.0,
NYCOA Polyamide,436,Polyamide 6,Nylon 6,1.13,PA6,,221.0,2650.0,100.0,,,,50.0,4.705882352941177,120.0,
NYCOA Polyamide,5113 HS,Polyamide 66,Nylon 66,1.22,PA66-I-GF15,,258.0,3580.0,140.0,4620.0,,,4.0,15.686274509803923,118.0,
NYCOA Polyamide,5300 HS,Polyamide 66,Nylon 66,1.08,PA66-I,,258.0,1600.0,69.6,,,,75.0,94.11764705882354,118.0,
NYCOA Polyamide,5400,Polyamide 66,Nylon 66,1.08,PA66-I,,258.0,1600.0,69.6,,,,75.0,94.11764705882354,118.0,
NYCOA Polyamide,571 HS,Polyamide 6,Nylon 6,1.13,PA6-I,,220.0,2070.0,89.6,,,,150.0,16.666666666666668,,
NYCOA Polyamide,7550 Nat,Polyamide 12,Nylon 12,1.01,PA12,,174.0,200.0,8.96,,,,500.0,73.52941176470588,,
NYCOA Polyamide,7551 T,Polyamide 12,Nylon 12,1.01,PA12-FR,,174.0,400.0,15.9,,,,300.0,83.33333333333334,,
NYCOA Polyamide,870,Polyamide 6,Nylon 6,1.13,PA6-P,,216.0,2590.0,114.0,,,,150.0,4.705882352941177,105.0,
NYCOA Polyamide,ASN 27/500,Polyamide 6,Nylon 6,1.56,PA6-GF50,,221.0,12800.0,290.0,11900.0,190.0,,3.0,12.745098039215687,121.0,
NYCOA Polyamide,GR30 V0 Black,Polyamide 6,Nylon 6,1.42,PA6-GF30-FR,,221.0,9150.0,206.0,,,,3.0,10.784313725490197,120.0,
NYCOA NanoSEAL™,NS-8330 UV,Polyamide 6,Nylon 6,1.05,PA6-MD,,220.0,2210.0,75.8,,60.0,,25.0,78.43137254901961,,
Promyde®,A30 P2 G15,Polyamide 66,Nylon 66,1.23,PA66-GF15,,,2500.0,100.0,3500.0,80.0,,7.0,,,
Promyde®,A30 P2 G30 U0,Polyamide 66,Nylon 66,1.4,PA66-GF30-FR-L,,,,,,,,,,,
Promyde®,A30 P2 G35 U0,Polyamide 66,Nylon 66,1.45,PA66-GF35-FR-L,,,,,,,,,,,
Promyde®,A30 P2 G35 U0,Polyamide 66,Nylon 66,1.45,PA66-GF35-FR-L,,,10000.0,230.0,12000.0,,,2.0,,,
Promyde®,A30 P2 G35 U0 P BL04N,Polyamide 66,Nylon 66,1.46,PA66-GF35-FR-L,,,,,,,,,,,
Promyde®,A30 P2 G50,Polyamide 66,Nylon 66,1.57,PA66-GF50,,,16000.0,360.0,17000.0,250.0,,2.5,,,
Promyde®,B30 P2 G10,Polyamide 6,Nylon 6,1.2,PA6-GF10,,,2400.0,90.0,2700.0,,,7.0,,,
Promyde®,B30 P2 G15 MI,Polyamide 6,Nylon 6,1.21,PA6-I-GF15,,,2000.0,70.0,2400.0,,,,,,
Promyde®,B30 P2 G15 MI,Polyamide 6,Nylon 6,1.21,PA6-I-GF15,,,3900.0,137.0,4500.0,,,10.0,,,
Promyde®,B30 P2 G20 M15,Polyamide 6,Nylon 6,1.42,PA6-(GF+MD)35,,,4500.0,,5500.0,,,6.5,,,
Promyde®,B30 P2 G20 U0,Polyamide 6,Nylon 6,1.34,PA6-GF20-FR-L,,,7200.0,180.0,8300.0,,,2.5,,,
Promyde®,B30 P2 G25,Polyamide 6,Nylon 6,1.32,PA6-GF25,,,4200.0,,5500.0,,,6.0,,,
Promyde®,B30 P2 G30 MI,Polyamide 6,Nylon 6,1.33,PA6-I-GF30,,,4000.0,,6000.0,,,6.0,,,
Promyde®,B30 P2 G30 MI,Polyamide 6,Nylon 6,1.33,PA6-I-GF30,,,7500.0,240.0,9000.0,,,4.0,,,
Promyde®,B30 P2 G40,Polyamide 6,Nylon 6,1.46,PA6-GF40,,,6500.0,180.0,8500.0,,,3.5,,,
Promyde®,B30 P2 G45,Polyamide 66,Nylon 66,1.51,PA66-GF45,,,12500.0,340.0,13000.0,,,3.0,,,
Promyde®,B30 P2 GB30,Polyamide 6,Nylon 6,1.36,PA6-GB30,,,1700.0,70.0,1900.0,,,,,,
Promyde®,B30 P2 GFC20,Polyamide 6,Nylon 6,1.28,PA6-GF20,,,3500.0,,4500.0,,,6.5,,,
Promyde®,B30 P2 HI C,Polyamide 6,Nylon 6,1.05,PA6-I,,,1700.0,65.0,2000.0,,5.0,35.0,,,
Promyde®,B30 P2 M25 U2,Polyamide 6,Nylon 6,1.35,PA6-MD25-FR,,,,,,,,,,,
Promyde®,B30 P2 MI,Polyamide 6,Nylon 6,1.1,PA6-I,,,750.0,25.0,1100.0,,25.0,180.0,,,
Promyde®,B30 U,Polyamide 6,Nylon 6,1.13,PA6-FR-L,,,2800.0,110.0,3300.0,,3.5,,,,
Promyde®,B300 P,Polyamide 6,Nylon 6,1.13,PA6-L,,,2800.0,115.0,3200.0,,4.0,10.0,,,
Promyde®,B300 P HS,Polyamide 6,Nylon 6,1.13,PA6-L,,,2800.0,115.0,3200.0,,4.0,10.0,,,
Promyde®,B300 P HSI,Polyamide 6,Nylon 6,1.13,PA6-L,,,1000.0,40.0,1100.0,,25.0,50.0,,,
Promyde®,B300 P2 G15,Polyamide 6,Nylon 6,1.22,PA6-GF15,,,5700.0,180.0,6000.0,,,3.0,,,
Promyde®,B300 P2 G25,Polyamide 6,Nylon 6,1.32,PA6-GF25,,,7500.0,240.0,8100.0,,,3.5,,,
Promyde®,B300 P2 G30 U0,Polyamide 6,Nylon 6,1.4,PA6-GF30-FR-L,,,9300.0,140.0,9900.0,,,3.3,,,
Promyde®,B300 P2 G60 S,Polyamide 6,Nylon 6,1.69,PA6-GF60,,,19700.0,406.0,21000.0,,,2.5,,,
Promyde®,B300 P2 HI60,Polyamide 6,Nylon 6,1.1,PA6-I,,,900.0,35.0,1300.0,,35.0,50.0,,,
Promyde®,B33 BR1,Polyamide 6,Nylon 6,1.13,PA6-L,,,1000.0,30.0,1100.0,,25.0,50.0,,,
Promyde®,B36 L,Polyamide 6,Nylon 6,1.16,PA6-L,,,,,,,,,,,
Promyde®,B40 P2 FLX HI,Polyamide 6,Nylon 6,1.08,PA6-I-P,,,590.0,24.0,650.0,,,190.0,,,
Promyde®,B40 P2 U0,Polyamide 6,Nylon 6,1.18,PA6-FR-L,,,3500.0,116.0,3900.0,,4.0,7.0,,,
Promyde®,B40 P2 UV HS U0,Polyamide 6,Nylon 6,1.18,PA6-FR,,,3500.0,116.0,3900.0,,4.0,7.0,,,
Promyde®,B730 P,Polyamide Copolymer,Nylon Copolymer,1.15,PA(tr)-L,,,1300.0,60.0,1500.0,,,20.0,,,
Promyde®,B936 L,Polyamide 6,Nylon 6,1.11,PA6-L,,,1000.0,30.0,1000.0,,40.0,50.0,,,
Promyde®,BF36 L,Polyamide 6,Nylon 6,1.13,PA6-L,,,,,,,,,,,
Promyde®,BF38 LN,Polyamide 6,Nylon 6,1.13,PA6-L,,,,,,,,,,,
Promyde®,BF40 LN,Polyamide 6,Nylon 6,1.13,PA6-L,,,,,,,,,,,
Promyde®,BF540,Polyamide Copolymer,Nylon Copolymer,1.12,PA(tr),,,,,,,,,,,
Promyde®,BF745 LN,Polyamide Copolymer,Nylon Copolymer,1.15,PA(tr)-L,,,,,,,,,,,
Promyde®,BF840,Polyamide Copolymer,Nylon Copolymer,,PA(tr),,,,,,,,,,,
i-OnComp™,PA6 GF 30,Polyamide 6,Nylon 6,1.37,PA6-GF30,184.0,,8550.0,188.0,9310.0,174.0,,2.1,8.333333333333334,,
POTICON,NT36,"Polyamide, Unspecified","Nylon, Unspecified",1.48,PA-MD,,,11900.0,248.0,,,,3.0,2.450980392156863,,
POTICON,NT962,"Polyamide, Unspecified","Nylon, Unspecified",1.36,PA-MD,,,8100.0,202.0,,,,3.5,4.11764705882353,,
POTICON,NTE264,Polyamide 66,Nylon 66,1.38,PA66,,,7500.0,177.0,,,,3.7,3.823529411764706,,
EPITEC®,Nylon-273G,Polyamide 66,Nylon 66,1.35,PA66-GF35,,260.0,9310.0,262.0,,,,3.0,12.745098039215687,,
NYLOY®,KF-0010N 6131W1,Polyamide 6,Nylon 6,1.65,PA6,,,9810.0,88.3,,,,0.8,1.8627450980392157,,
NYLOY®,KF-0030N 8120W,Polyamide 6,Nylon 6,1.54,PA6,,,9320.0,118.0,,,,1.4,3.3333333333333335,,
NYLOY®,M-0030N-V N4-1,Polyamide 66,Nylon 66,1.0,PA66-FR,,,3430.0,115.0,,,,10.0,2.843137254901961,118.0,
NYLOY®,MG-0033N-V0 HG30N4,Polyamide 66,Nylon 66,1.61,PA66-GF30-FR,,,9400.0,210.0,,,,1.5,,,
NYLOY®,MG-0034N-V0,Polyamide 66,Nylon 66,1.38,PA66-GF30-FR,,,9610.0,190.0,,,,1.5,9.607843137254903,119.0,
NYLOY®,MG-0235B-2,Polyamide 66,Nylon 66,1.21,PA66-GF35,,,9320.0,211.0,,,,2.0,9.803921568627452,116.0,
NYLOY®,MG-1113B,Polyamide 66,Nylon 66,1.0,PA66-I-GF15,,,3630.0,102.0,,,,2.6,14.705882352941178,94.0,
NYLOY®,MG-8030N-V 60BK1,Polyamide 66,Nylon 66,1.24,PA66-GF35-FR,,,9420.0,180.0,,,,1.8,5.784313725490197,,
NYLOY®,MS-0100B,Polyamide 66,Nylon 66,0.919,PA66-I,,,1430.0,50.0,,,,100.0,107.84313725490196,,72.0
NYLOY®,N-0020N-V0,Polyamide 6,Nylon 6,1.0,PA6-FR,,,2940.0,108.0,,,,10.0,3.9215686274509807,,
NYLOY®,NG-0813B,Polyamide 6,Nylon 6,1.24,PA6-X15,88.1,,4900.0,132.0,,,,2.0,3.6274509803921573,,
NYLOY®,NG-1035NM,Polyamide 6,Nylon 6,1.16,PA6-I-GF35,,,8290.0,210.0,,,,3.3,26.47058823529412,115.0,
NYLOY®,NS-0300N,Polyamide 6,Nylon 6,0.902,PA6-I,,,1400.0,45.0,,,,100.0,98.03921568627452,,68.0
NYLOY®,UB-0010N C35N2B,"Polyamide, Unspecified","Nylon, Unspecified",1.31,PA-CF35,,,19500.0,340.0,27200.0,,,1.8,,,
NYLOY®,UB-0010N G35L1N,"Polyamide, Unspecified","Nylon, Unspecified",1.41,PA-GF35,,,10100.0,360.0,,,,2.0,,,
NYLOY®,UB-0010N G60N2N,"Polyamide, Unspecified","Nylon, Unspecified",1.7,PA-GF60,,,18100.0,350.0,,,,2.0,,,
NYLOY®,UB-0010N-V G55L2B,"Polyamide, Unspecified","Nylon, Unspecified",1.66,PA-GF55-FR,,,16000.0,270.0,,,,2.0,,,
ALTECH® PA66 ECO,1000/507,Polyamide 66,Nylon 66,1.13,PA66-I,70.0,,2300.0,85.0,2400.0,,5.0,25.0,,,
ALTECH® PA66 ECO,4015/120 MR15 IM,Polyamide 66,Nylon 66,1.25,PA66-I-MD15,77.0,,3300.0,95.0,3300.0,,6.0,18.0,,,
ALTECH® PA66,A 1000/107,Polyamide 66,Nylon 66,1.15,PA66,60.0,263.0,1500.0,40.0,1600.0,,20.0,50.0,,,
ALTECH® PA66,A 2020/109 GF20,Polyamide 66,Nylon 66,1.29,PA66-GF20,,263.0,6200.0,220.0,6800.0,140.0,,2.7,,,
ALTECH® PA66,A 2030/109 GF30,Polyamide 66,Nylon 66,1.36,PA66-GF30,,263.0,6000.0,185.0,6400.0,110.0,,5.5,,,
ALTECH® PA66,A 2035/507 GF35 EF,Polyamide 66,Nylon 66,1.41,PA66-GF35,,260.0,6750.0,160.0,7000.0,130.0,,6.0,,,
ALTECH® PA66,A 4030/500 MR30,Polyamide 66,Nylon 66,1.36,PA66-MD30,,256.0,5700.0,135.0,5650.0,80.0,,3.4,,,
ALTECH® PA66,A 4240/500 GF15 MR25,Polyamide 66,Nylon 66,1.44,PA66-(GF+MD)40,,260.0,6500.0,160.0,7000.0,90.0,,2.6,,,
ALTECH® PA6 ECO,2030/160,Polyamide 6,Nylon 6,1.36,PA6-GF30,,,8600.0,210.0,9300.0,140.0,,2.5,,,
ALTECH® PA6 ECO,2030/219 GF30 IM,Polyamide 6,Nylon 6,1.32,PA6-I-GF30,,,5000.0,115.0,5000.0,67.0,,4.8,,,
ALTECH® PA6 ECO,4230/100 GF10 MR20,Polyamide 6,Nylon 6,1.36,PA6-(GF+MD)30,,,5900.0,160.0,6700.0,90.0,,3.0,,,
ALTECH® PA6 + PA66,A 2030/900 GF30,Polyamide 66/6 Copolymer,Nylon 66/6,1.36,PA66/6-GF30,,256.0,5000.0,160.0,4900.0,100.0,,4.7,,,
ALTECH® PA6,A 1000/320 UV,Polyamide 6,Nylon 6,1.14,PA6,85.0,220.0,2900.0,110.0,3300.0,,3.8,10.0,,,
ALTECH® PA6,A 2020/516 GF20 IM,Polyamide 6,Nylon 6,1.25,PA6-I-GF20,,220.0,5400.0,170.0,6200.0,115.0,,3.7,,,
ALTECH® PA6,A 2030/109 GF30,Polyamide 6,Nylon 6,1.36,PA6-GF30,,220.0,4700.0,145.0,5100.0,90.0,,6.0,,,
ALTECH® PA6,A 2030/109 GF30 BK1132-07LS,Polyamide 6,Nylon 6,1.36,PA6-GF30,,220.0,8000.0,205.0,9500.0,150.0,,2.5,,,
ALTECH® PA6,A 2030/212 GF30 IM UV,Polyamide 6,Nylon 6,1.33,PA6-I-GF30,,220.0,7700.0,220.0,8700.0,140.0,,3.7,,,
ALTECH® PA6,A 2030/326 GF30 UV,Polyamide 6,Nylon 6,1.39,PA6-GF30,,221.0,5400.0,140.0,6000.0,85.0,,5.1,,,
ALTECH® PA6,A 2040/100 GF40,Polyamide 6,Nylon 6,1.45,PA6-GF40,177.80750333223668,220.0,11400.0,290.0,12500.0,190.0,1.6889823914072455,3.4,,,
ALTECH® PA6,A 2050/100 GF50,Polyamide 6,Nylon 6,1.55,PA6-GF50,,220.0,14300.0,325.0,15500.0,195.0,,2.9,,,
ALTECH® PA6,A 2050/720 GF50 UV,Polyamide 6,Nylon 6,1.57,PA6-GF50,,220.0,14000.0,265.0,15500.0,170.0,,2.0,,,
ALTECH® PA6,A 3050/100 GB50,Polyamide 6,Nylon 6,1.56,PA6-GB50,,220.0,5600.0,120.0,5700.0,,,2.6,,,
ALTECH® PA6,A 3230/120 GB20 GF10,Polyamide 6,Nylon 6,1.36,PA6-(GF+GB)30,,220.0,2500.0,75.0,2800.0,55.0,,15.0,,,
ALTECH® PA6,B 2015/100 GF15,Polyamide 6,Nylon 6,1.22,PA6-GF15,,221.0,4800.0,175.0,5400.0,110.0,,3.2,,,
ALTECH® PA6,FC 2050/100 GF50,Polyamide 6,Nylon 6,1.56,PA6-GF50,,220.0,13600.0,280.0,14300.0,170.0,,3.0,,,
ALTECH® PA6,FC 5040/500 MR40,Polyamide 6,Nylon 6,1.46,PA6-Me40,,220.0,1300.0,32.0,1200.0,30.0,,95.0,,,
ALPERFORM PA,IM NC2595-14,Polyamide 66,Nylon 66,1.09,PA66-I,,260.0,2000.0,80.0,2100.0,,,35.0,,,
Nanjing Hongrui PA66,A1000,Polyamide 66,Nylon 66,1.24,PA66-FR,,255.0,2400.0,80.0,,,,3.0,,115.0,
Nanjing Hongrui PA66,A1304,Polyamide 66,Nylon 66,1.4,PA66-GF20-FR,,255.0,5000.0,160.0,,,,2.0,,120.0,
Nanjing Hongrui PA66,A333,Polyamide 66,Nylon 66,1.35,PA66-(GF+MD)30,,260.0,5000.0,160.0,,,,2.0,,120.0,
Nanjing Hongrui PA66,A353,Polyamide 66,Nylon 66,1.42,PA66-(GF+MD)40,,262.0,8000.0,200.0,,,,2.0,,120.0,
Nanjing Hongrui PA66,A401,Polyamide 66,Nylon 66,1.09,PA66,,260.0,2000.0,70.0,,,,10.0,,113.0,
Nanjing Hongrui PA66,A830,Polyamide 66,Nylon 66,1.24,PA66-MD15,,260.0,2800.0,90.0,,,,3.0,,118.0,
Nanjing Hongrui PA6,B303,Polyamide 6,Nylon 6,1.23,PA6-GF15,,225.0,4000.0,140.0,,,,2.0,,120.0,
Nanjing Hongrui PA6,B304,Polyamide 6,Nylon 6,1.28,PA6-GF20,,225.0,4800.0,165.0,,,,2.0,,120.0,
Nanjing Julong,AC6,Polyamide 66,Nylon 66,1.27,PA66-CF30,,260.0,20000.0,350.0,,,,1.5,11.0,,
Nanjing Julong,AG3,Polyamide 66,Nylon 66,1.24,PA66-GF15,,260.0,5200.0,165.0,,,,3.0,5.5,,
Nanjing Julong,AG6,Polyamide 66,Nylon 66,1.36,PA66-GF30,,260.0,8500.0,240.0,,,,3.0,12.0,,
Nanjing Julong,AG8BK-S01,Polyamide 66,Nylon 66,1.45,PA66-GF40,,260.0,11500.0,310.0,,,,2.6,13.0,,
Nanjing Julong,BG2F,Polyamide 6,Nylon 6,1.2,PA6-GF10,,220.0,4200.0,135.0,,,,2.8,4.5,,
Nanjing Julong,BG3,Polyamide 6,Nylon 6,1.24,PA6-GF15,,220.0,5100.0,160.0,,,,3.5,7.0,,
Nanjing Julong,BG5BK,Polyamide 6,Nylon 6,1.32,PA6-GF25,,220.0,6800.0,205.0,,,,3.0,11.0,,
Nanjing Julong,BG6BKW-S01,Polyamide 6,Nylon 6,1.36,PA6-GF30,,220.0,8000.0,220.0,,,,3.0,13.0,,
Nanjing Julong,BG8TBK,Polyamide 6,Nylon 6,1.45,PA6-GF40,,220.0,11000.0,300.0,,,,3.0,15.0,,
Nanjing Julong,BI0,Polyamide 6,Nylon 6,1.08,PA6,,220.0,1800.0,65.0,,,,20.0,40.0,,
Nanjing Julong,BSC5G1,Polyamide 6 + ABS,Nylon 6+ABS,1.3,(ABS+PA)-(CF+GF)30,,220.0,15000.0,230.0,,,,2.0,12.0,,
Nanjing Julong,BSC6,Polyamide 6 + ABS,Nylon 6+ABS,1.24,(ABS+PA)-CF30,,220.0,16900.0,244.0,,,,2.0,10.0,,
LIHAN®,A601,Polyamide 66,Nylon 66,1.09,PA66,,260.0,1000.0,30.0,,40.0,,60.0,,100.0,
LIHAN®,A706SH,Polyamide 66,Nylon 66,1.36,PA66-GF,,260.0,,,,,,,,,
LIHAN®,A707MO,Polyamide 66,Nylon 66,1.41,PA66,,260.0,6000.0,190.0,,135.0,,5.0,17.0,115.0,
LIHAN®,A9000EP,Polyamide 66,Nylon 66,1.24,PA66-FR,,255.0,2800.0,85.0,,70.0,,,6.0,120.0,
LIHAN®,A9705EP,Polyamide 66,Nylon 66,1.45,PA66,,260.0,,,,,,5.0,9.0,115.0,
LIHAN®,B7010,Polyamide 6,Nylon 6,1.55,PA6,,220.0,13000.0,300.0,,220.0,,2.0,16.0,120.0,
LIHAN®,B705,Polyamide 6,Nylon 6,1.31,PA6,,220.0,4500.0,150.0,,90.0,,5.0,18.0,114.0,
LIHAN®,B705,Polyamide 6,Nylon 6,1.31,PA6,,220.0,6200.0,190.0,,145.0,,3.0,12.0,120.0,
LIHAN®,B706,Polyamide 6,Nylon 6,1.36,PA6,,220.0,5000.0,170.0,,110.0,,5.0,20.0,114.0,
LIHAN®,B706,Polyamide 6,Nylon 6,1.36,PA6,,220.0,7500.0,220.0,,170.0,,3.0,13.0,120.0,
LIHAN®,B706C,Polyamide 6,Nylon 6,1.26,PA6,,220.0,14000.0,250.0,,190.0,,3.0,13.0,120.0,
LIHAN®,B706HT,Polyamide 6,Nylon 6,1.36,PA6,,220.0,7500.0,220.0,,170.0,,3.0,13.0,120.0,
LIHAN®,B707,Polyamide 6,Nylon 6,1.41,PA6,,220.0,7600.0,225.0,,180.0,,3.0,13.0,120.0,
Nan Ya PA66,6210G7,Polyamide 66,Nylon 66,1.41,PA66-GF35,198.0,263.0,9610.0,299.0,,,,4.0,13.725490196078432,120.0,
Nan Ya PA66,6210G8,Polyamide 66,Nylon 66,1.46,PA66-GF40,132.0,263.0,8830.0,206.0,,,,2.6,7.647058823529412,120.0,
Nan Ya PA66,6210G9,Polyamide 66,Nylon 66,1.5,PA66-GF45,221.0,263.0,11800.0,329.0,,,,3.2,14.705882352941178,120.0,
Nan Ya PA6,2200M9,Polyamide 6,Nylon 6,1.43,PA6-MD30,93.2,222.0,5690.0,142.0,,,,2.9,4.803921568627452,120.0,
Nan Ya PA6,N210L4,Polyamide 6,Nylon 6,1.28,PA6-LGF20,135.0,222.0,686.0,220.0,,,,4.5,,,
Nan Ya PA6,N210L6,Polyamide 6,Nylon 6,1.35,PA6-LGF30,180.0,222.0,883.0,280.0,,,,4.0,,,
Nan Ya FR-PA66,6401G6,Polyamide 66,Nylon 66,1.61,PA66-GF30-FR,152.0,262.0,10300.0,240.0,,,,2.5,11.764705882352942,120.0,
Nan Ya FR-PA66,6410G4,Polyamide 66,Nylon 66,1.58,PA66-GF20-FR,132.0,262.0,8430.0,201.0,,,,2.4,9.11764705882353,120.0,
Thermylon®,N-25MF-W225,Polyamide 6,Nylon 6,1.58,PA6-MD25-FR,,,7000.0,101.0,,,,,,,
Thermylon®,N3-13FG-0100,Polyamide 66,Nylon 66,1.23,PA66-GF15,,,4900.0,,,,,,,,
Thermylon®,N-33FG-0122,Polyamide 6,Nylon 6,1.39,PA6-GF35-L,,,8800.0,278.0,,,,,,,
Thermylon®,N-60FG-0600,Polyamide 6,Nylon 6,1.71,PA6-GF60,,,19300.0,370.0,,,,,,,
ARMALLOY™,ARM PA1G15FR-P,Polyamide 6,Nylon 6,1.5,PA6-GF15-FR,,220.0,5900.0,180.0,6400.0,,,2.5,6.0,,
ARMALLOY™,ARM-PA2G13-HP BK,Polyamide 66,Nylon 66,1.23,PA66-GF15,,,,,,,,3.0,4.215686274509804,,
AURAMID,PAGF50 BK,"Polyamide, Unspecified","Nylon, Unspecified",1.37,PA-GF50,155.0,,7500.0,200.0,,,,5.0,5.5,,
Rilsan® Fine Powders,5229 BLUE RDP 15-10 FB,Polyamide 11,Nylon 11,1.12,PA11,,183.0,,,,,,,,,
Rilsan® Fine Powders,6160 BLUE RDP 15-10 FB,Polyamide 11,Nylon 11,1.12,PA11,,183.0,,,,,,,,,
Rilsan® Fine Powders,ES YELLOW 7391 MAC,Polyamide 11,Nylon 11,0.43,PA11,,183.0,,,,,,,,,
Rilsan® Fine Powders,ESY BLUE 7265,Polyamide 11,Nylon 11,0.44,PA11,,183.0,,,,,,,,,71.0
Rilsan® Fine Powders,ESY GREY 7280,Polyamide 11,Nylon 11,0.44,PA11,,183.0,,,,,,,,,71.0
Rilsan® Fine Powders,MINICOAT White 1452 MAC,Polyamide 11,Nylon 11,1.1,PA11,,185.0,,,,,,,,,
Rilsan® Fine Powders,NATURAL RDP 15-10 FB,Polyamide 11,Nylon 11,1.11,PA11,,183.0,,,,,,,,,
Rilsan® Fine Powders,T BLACK 7450 AC,Polyamide 11,Nylon 11,0.5,PA11,,183.0,,,,,,,,,70.0
Rilsan® Fine Powders,T BLUE 5019 BVAC,Polyamide 11,Nylon 11,0.5,PA11,,183.0,,,,,,,,,70.0
Rilsan® Fine Powders,T BLUE 7443 MAC,Polyamide 11,Nylon 11,0.5,PA11,,183.0,,,,,,,,,74.0
Rilsan® Fine Powders,T GREY 7144 AC,Polyamide 11,Nylon 11,0.5,PA11,,183.0,,,,,,,,,
Rilsan® Fine Powders,T GREY 7452,Polyamide 11,Nylon 11,0.5,PA11,,183.0,,,,,,,,,74.0
Rilsan® Fine Powders,T NAT BHV2,Polyamide 11,Nylon 11,0.5,PA11,,183.0,,,,,,,,,70.0
Rilsan® Fine Powders,T SILVER 1047 BC,Polyamide 11,Nylon 11,0.49,PA11,,188.0,,,,,,,,,77.0
Rilsan® Fine Powders,T SILVER 1058 BC,Polyamide 11,Nylon 11,0.49,PA11,,188.0,,,,,,,,,77.0
Rilsan® Fine Powders,T SILVER 9103,Polyamide 11,Nylon 11,0.5,PA11,,183.0,,,,,,,,,70.0
Rilsan® Fine Powders,T SILVER 9108,Polyamide 11,Nylon 11,0.5,PA11,,183.0,,,,,,,,,70.0
Rilsan® Fine Powders,WHITE RDP 21 FB,Polyamide 11,Nylon 11,1.18,PA11,,183.0,,,,,,,,,
Rilsan®,8020,Polyamide Copolymer,Nylon Copolymer,1.02,PA(tr),24.0,172.0,,,,,21.0,,,,
Rilsan®,BES BLACK PR,Polyamide 11,Nylon 11,1.05,PA11-P,27.0,182.0,,,,,32.0,,,,
Rilsan®,BESN BLACK P123 TL,Polyamide 11,Nylon 11,1.0,PA11,,189.0,,,,,,,,,
Rilsan®,BESN BLACK P212 CTL,Polyamide 11,Nylon 11,1.16,PA11,31.0,182.0,,,705.0,,45.0,,,,
Rilsan®,BESN BLACK TL,Polyamide 11,Nylon 11,1.02,PA11-L,41.0,186.0,,,1420.0,,5.0,,,,
Rilsan®,BESNO 23 TL4CC,Polyamide 11,Nylon 11,1.02,PA11,44.0,189.0,,,1390.0,,5.0,,,,
Rilsan®,BESNO P210 TL,Polyamide 11,Nylon 11,1.03,PA11-L-P,30.0,184.0,,,590.0,,35.0,,,,
Rilsan®,BESNO P40 TL,Polyamide 11,Nylon 11,1.04,PA11-L-P,,181.0,,,,,,,,,60.0
Rilsan®,BESNO P40 TLX,Polyamide 11,Nylon 11,1.04,PA11-L-P,,182.0,,,,,,,,,60.0
Rilsan®,BESNO TL NB,Polyamide 11,Nylon 11,1.02,PA11-L,38.0,186.0,,,1280.0,,5.0,,,,
Rilsan®,BESVO A FDA,Polyamide 11,Nylon 11,1.03,PA11,36.0,186.0,,,1180.0,,5.0,,,,
Rilsan®,BMN G8 TLDA,Polyamide 11,Nylon 11,1.03,PA11,40.0,186.0,,,1500.0,,10.0,,,,
Rilsan®,BMN Y TLD,Polyamide 11,Nylon 11,1.04,PA11,45.0,189.0,,,1600.0,,3.0,,,,
Rilsan®,BMN Y TLD,Polyamide 11,Nylon 11,1.04,PA11,29.94087624247891,189.0,,,1534.393939,,2.770000000000006,,,,70.0
Rilsan®,BMNO P20 TLD,Polyamide 11,Nylon 11,1.05,PA11-P,32.0,186.0,,,545.0,,30.0,,,,
Rilsan®,BMNO P40 TLD,Polyamide 11,Nylon 11,1.05,PA11-P,,181.0,,,,,,,,,58.0
Rilsan®,BMNO SG FILAGE,Polyamide 11,Nylon 11,1.03,PA11,41.0,189.0,,,1280.0,,5.0,,,,
Rilsan®,BSR 30,Polyamide 11,Nylon 11,1.15,PA11-CF30,,188.0,,,13900.0,160.0,,3.0,,,
Rilsan®,BZM 23 G9,Polyamide 11,Nylon 11,1.22,PA11-GF25,,186.0,,,6100.0,108.0,,5.0,,,
Rilsan®,BZM 30 BLACK TL,Polyamide 11,Nylon 11,1.25,PA11-GF30,,189.0,,,6900.0,110.0,,6.0,,,
Rilsan®,BZM 30 BLACK TL,Polyamide 11,Nylon 11,1.25,PA11-GF30,,189.0,,,,,,,,,74.0
Rilsan®,CLEAR G 850 Rnew MED,"Polyamide, Unspecified","Nylon, Unspecified",1.01,PA,,,,,,,,,,,78.0
Rilsan®,Clear G170,"Polyamide, Unspecified","Nylon, Unspecified",1.05,PA,76.0,,,,2100.0,,8.0,,,,79.0
Rilsan®,D50 NATURAL,Polyamide 11,Nylon 11,0.37,PA11,,186.0,,,,,,,,,
Rilsan®,MB 3610 BLACK,Polyamide 11,Nylon 11,1.03,PA11-P,,188.0,,,,,,,,,53.0
Rilsan®,MB 3610 NAT,Polyamide 11,Nylon 11,1.03,PA11-P,,188.0,,,,,,,,,53.0
Rilsan®,SESHVO,Polyamide 610,Nylon 610,1.08,PA610,,222.0,,,2000.0,,,,,,
Rilsan®,TIEFLEX R473 NAT TL,"Polyamide, Unspecified","Nylon, Unspecified",1.1,PA,,215.0,,,,,,,,,
Rilsan®,TIEFLEX S452 BLACK T6L,"Polyamide, Unspecified","Nylon, Unspecified",1.09,PA,,217.0,,,685.0,,,,,,
Rilsan®,TIEFLEX S452 NAT T6L,"Polyamide, Unspecified","Nylon, Unspecified",1.09,PA,,217.0,,,685.0,,,,,,
Rilsamid®,AECV BLACK P40 T8L,Polyamide 12,Nylon 12,1.01,PA12-L-P,,172.0,,,,,,,,,
Rilsamid®,AECV BLACK T8L,Polyamide 12,Nylon 12,1.01,PA12,41.0,178.0,,,1350.0,,5.0,,,,
Rilsamid®,AESN BLACK P202 CTL,Polyamide 12,Nylon 12,,PA12-P,,174.0,,,,,,,,,65.0
Rilsamid®,AESNO MED,Polyamide 12,Nylon 12,1.01,PA12,50.0,180.0,,,1500.0,,5.0,,,,
Rilsamid®,AESNO P10 TL,Polyamide 12,Nylon 12,1.03,PA12-P,31.0,180.0,,,710.0,,20.0,,,,
Rilsamid®,AESNO P302 TL,Polyamide 12,Nylon 12,1.03,PA12-L-P,24.0,174.0,,,430.0,,24.0,,,,
Rilsamid®,AESNO P40 TL,Polyamide 12,Nylon 12,1.03,PA12-L-P,23.0,174.0,,,380.0,,26.0,,,,
Rilsamid®,AESNO P40 TL,Polyamide 12,Nylon 12,1.03,PA12-L-P,26.0,174.0,,,430.0,,24.0,,,,
Rilsamid®,AESNO P401,Polyamide 12,Nylon 12,1.03,PA12-P,,174.0,,,,,,,,,
Rilsamid®,AMNO,Polyamide 12,Nylon 12,1.01,PA12,37.0,180.0,,,1100.0,,8.0,,,,
Rilsamid®,AMNO P20 TLD,Polyamide 12,Nylon 12,1.02,PA12-P,31.0,173.0,,,620.0,,20.0,,,,
Rilsamid®,AZM 50 BLACK T6LD,Polyamide 12,Nylon 12,1.47,PA12-GF,145.0,175.0,,,12100.0,144.0,3.6,4.9,,,
Rilsamid®,MA 4411 NAT,Polyamide 12,Nylon 12,1.03,PA12-P,,175.0,,,,,,,,,63.0
Platamid®,H 2513 Pellets,Polyamide Copolymer,Nylon Copolymer,1.07,PA(tr),,128.0,,,,,,,,,
Platamid®,H 2707,Polyamide Copolymer,Nylon Copolymer,1.06,PA(tr),,102.0,,,,,,,,,
Orgalloy®,GT 01 NAT,"Polyamide, Unspecified","Nylon, Unspecified",1.04,PA,,220.0,,,,,,50.0,,,55.0
Orgalloy®,LE 6000 NAT,Polyamide 6 Alloy,Nylon 6 Alloy,1.04,PA6,36.0,220.0,,,1400.0,,7.0,,,,
Orgalloy®,LT 4060 ES BLACK T6L,Polyamide 6 Alloy,Nylon 6 Alloy,1.04,PA6,,220.0,,,230.0,,,50.0,,,
Orgalloy®,LT 4060 ES BLACK T6L,Polyamide 6 Alloy,Nylon 6 Alloy,1.04,PA6,,220.0,,,570.0,,,50.0,,,50.0
Orgalloy®,LT 5050 ES BLACK,Polyamide 6 Alloy,Nylon 6 Alloy,1.04,PA6,18.019596001625747,220.0,,,1195.0,,2.200000000000002,,,,55.0
Orgalloy®,LT 5050 T6L NAT,Polyamide 6 Alloy,Nylon 6 Alloy,1.04,PA6,,220.0,,,,,,,,,55.0
Orgalloy®,RDG 113,"Polyamide, Unspecified","Nylon, Unspecified",1.12,PA,,229.0,,,,,,,,,
Orgalloy®,RS 6600 BLACK,Polyamide 66 Alloy,Nylon 66 Alloy,1.04,PA66,52.0,255.0,,,2200.0,,10.0,,,,
XYRON™,AF700,Polyamide + PPE,Nylon+PPE,1.12,(PPE+PA)-FR,54.0,,2700.0,92.0,,,,44.0,,,
XYRON™,AG511,Polyamide + PPE,Nylon+PPE,1.17,(PPE+PA)-GF10,89.0,,4200.0,139.0,,,,3.0,,,
Leona™,1402G,Polyamide 66,Nylon 66,1.39,PA66-GF35,,,9300.0,289.0,10000.0,190.0,,3.0,12.745098039215687,120.0,
Leona™,14G33,Polyamide 66,Nylon 66,1.39,PA66-GF35,,,10400.0,325.0,9800.0,208.0,,3.0,12.745098039215687,120.0,
Leona™,14G50 *33D8,Polyamide 66,Nylon 66,1.56,PA66-GF50,,,12100.0,284.0,12000.0,177.0,,4.0,,,
Leona™,14G50 *33D8,Polyamide 66,Nylon 66,1.56,PA66-GF50,,,15700.0,387.0,17000.0,246.0,,3.0,,,
Leona™,14G50,Polyamide 66,Nylon 66,1.58,PA66-GF50,,,14500.0,390.0,16900.0,237.0,,2.5,13.725490196078432,118.0,
Leona™,1500,Polyamide 66,Nylon 66,1.14,PA66,84.0,,2800.0,118.0,2900.0,,4.5,80.0,4.803921568627452,120.0,
Leona™,1502,Polyamide 66,Nylon 66,1.14,PA66,51.0,,1200.0,54.0,1000.0,,26.0,270.0,17.647058823529413,105.0,
Leona™,1502,Polyamide 66,Nylon 66,1.14,PA66,84.0,,2800.0,118.0,2900.0,,4.5,80.0,4.803921568627452,120.0,
Leona™,1542,Polyamide 66,Nylon 66,1.17,PA66-L,78.0,,2900.0,114.0,3300.0,,4.0,,,,
Leona™,1702,Polyamide 66,Nylon 66,1.14,PA66,84.0,,2800.0,118.0,3000.0,,4.5,100.0,4.803921568627452,120.0,
Leona™,53G33,Polyamide 66 + PA 612,Nylon 66+Nylon 612,1.35,(PA66+PA612)-GF35,,,8400.0,309.0,9500.0,203.0,,3.0,13.725490196078432,121.0,
Leona™,90G50,Polyamide 66/6I Copolymer,Nylon 66/6I,1.58,PA66/6-GF50,,,15500.0,373.0,18000.0,250.0,,2.5,12.745098039215687,120.0,
Leona™,90G60 BK,Polyamide 66/6I Copolymer,Nylon 66/6I,1.72,PA66/6-GF60,,,18700.0,397.0,22600.0,246.0,,2.0,,,
Leona™,CR103,Polyamide 66,Nylon 66,1.45,PA66-(GF+MD)40-L,,,6600.0,213.0,8100.0,131.0,,6.0,5.0,120.0,
Leona™,CR302,Polyamide 66,Nylon 66,1.52,PA66-(GF+MD)40,,,8800.0,191.0,10000.0,140.0,,3.0,3.5294117647058827,,
Leona™,FG172,Polyamide 66,Nylon 66,1.52,PA66-GF20-FR,,,5900.0,177.0,6600.0,107.0,,2.7,9.019607843137255,,
Leona™,FG173,Polyamide 66,Nylon 66,1.65,PA66-GF30-FR,,,8300.0,221.0,10500.0,137.0,,3.5,9.607843137254903,,
Leona™,FH772,Polyamide 66,Nylon 66,1.41,PA66-GF25-FR,,,6600.0,154.0,6700.0,94.0,,5.0,,,
Leona™,FR200,Polyamide 66/6 Copolymer,Nylon 66/6,1.16,PA66/6-FR,75.0,,2900.0,118.0,3500.0,69.0,3.5,25.0,2.843137254901961,118.0,
Leona™,MR001,Polyamide 66,Nylon 66,1.52,PA66-MD40,59.0,,3300.0,98.0,3400.0,58.0,14.0,7.0,3.823529411764706,108.0,
Leona™,SG106,Polyamide 66 + PA 6I,Nylon 66+Nylon 6I,1.72,(PA66+PA6I)-GF60,,,20000.0,400.0,21000.0,280.0,,2.5,,,
Leona™,TR161,Polyamide 66,Nylon 66,1.11,PA66,46.0,,1400.0,49.0,1100.0,,22.0,220.0,117.64705882352942,98.0,
Leona™,TR382,Polyamide 66,Nylon 66,1.08,PA66,35.0,,1000.0,39.0,700.0,,28.0,220.0,127.45098039215686,89.0,
Leona™,TR382,Polyamide 66,Nylon 66,1.08,PA66,53.0,,2000.0,79.0,1900.0,45.0,5.5,70.0,107.84313725490196,107.0,
AUROmid®,GV GF50 black,Polyamide 66 + PA 6I/X,Nylon 66+Nylon 6I/X,1.56,(PA66+PA6I/X)-GF50,,260.0,,,17000.0,220.0,,2.5,,,
AUROmid®,GVS GF50 black,Polyamide 66 + PA 6I/X,Nylon 66+Nylon 6I/X,1.56,(PA66+PA6I/X)-GF50,,260.0,,,15500.0,220.0,,3.0,,,
AUROmid®,PA 46 HL black 9005,Polyamide 46,Nylon 46,1.17,PA46-L,50.0,295.0,,,1000.0,,50.0,,,,
AUROmid®,PA 46 HL black 9005,Polyamide 46,Nylon 46,1.17,PA46-L,90.0,295.0,,,3200.0,,35.0,,,,
AUROmid®,PA 6 GF15 black,Polyamide 6,Nylon 6,1.23,PA6-GF15,,220.0,,,4500.0,90.0,,6.0,,,
AUROmid®,PA 6 GF50 black,Polyamide 6,Nylon 6,1.54,PA6-GF50,,220.0,,,10000.0,125.0,,3.5,,,
AUROmid®,PA 6 H black 9005,Polyamide 6,Nylon 6,1.13,PA6,40.0,220.0,,,1000.0,,20.0,50.0,,,
AUROmid®,PA 6 HGF10M20 black 9005,Polyamide 6,Nylon 6,1.36,PA6-(GF+MD)30,,220.0,,,5400.0,90.0,,4.0,,,
AUROmid®,PA 6 HGF40 black 9005,Polyamide 6,Nylon 6,1.45,PA6-GF40,,220.0,,,7300.0,115.0,,5.0,,,
AUROmid®,PA 6 HGK30 black 9005,Polyamide 6,Nylon 6,1.33,PA6-GB30,,220.0,,,4200.0,65.0,,5.0,,,
AUROmid®,PA 6 HIGF15 black 9005,Polyamide 6,Nylon 6,1.21,PA6-I-GF15,,220.0,,,4600.0,85.0,,12.0,,,
AUROmid®,PA 6 HIGF30 black 9005,Polyamide 6,Nylon 6,1.3,PA6-I-GF30,,220.0,,,7800.0,115.0,,4.0,,,
AUROmid®,PA 6 NH black 9005,Polyamide 6,Nylon 6,1.13,PA6,85.0,220.0,,,3400.0,,4.0,,,,
AUROmid®,PA 66 GF30 V0 Black,Polyamide 66,Nylon 66,1.36,PA66-GF30-FR,,260.0,,,8000.0,115.0,,2.5,,,
AUROmid®,PA 66 GF50 black,Polyamide 66,Nylon 66,1.5,PA66-GF50,,260.0,,,14500.0,170.0,,2.5,,,
AUROmid®,PA 66 GF50 V0 Black,Polyamide 66,Nylon 66,1.58,PA66-GF50-FR,,260.0,,,,110.0,,3.0,,,
AUROmid®,PA 66 GF50 V0 Black,Polyamide 66,Nylon 66,1.58,PA66-GF50-FR,,260.0,,,14500.0,155.0,,2.0,,,
AUROmid®,PA 66 HCF20 black 9005,Polyamide 66,Nylon 66,1.22,PA66-CF20,,260.0,,,10000.0,120.0,,3.0,,,
AUROmid®,PA 66 HCF30 black 9005,Polyamide 66,Nylon 66,1.27,PA66-CF30,,260.0,,,14000.0,150.0,,4.0,,,
AUROmid®,PA 66 HGF25 black 9005,Polyamide 66,Nylon 66,1.32,PA66-GF25,,260.0,,,6500.0,100.0,,6.0,,,
AUROmid®,PA 66 HGF35 black 9005,Polyamide 66,Nylon 66,1.41,PA66-GF35,,260.0,,,11000.0,180.0,,2.5,,,
AUROmid®,PA 66 HGF50 black 9005,Polyamide 66,Nylon 66,1.56,PA66-GF50,,260.0,,,12000.0,150.0,,3.5,,,
AUROmid®,PA 66 HGK30 black 9005,Polyamide 66,Nylon 66,1.32,PA66-GB30,,260.0,,,4500.0,70.0,,10.0,,,
AUROmid®,PA 66 HHGF35 black 9005,Polyamide 66,Nylon 66,1.41,PA66-GF35,,260.0,,,10700.0,170.0,,2.5,,,
AUROmid®,PA 66 HI10 natural 1102,Polyamide 66,Nylon 66,1.1,PA66-I,45.0,260.0,,,1100.0,,24.0,50.0,,,
AUROmid®,PA 66 HI15 black 9005,Polyamide 66,Nylon 66,1.08,PA66-I,40.0,260.0,,,900.0,,,100.0,,,
AUROmid®,PA 66 HI30 black 9005,Polyamide 66,Nylon 66,1.06,PA66-I,30.0,260.0,,,800.0,,,100.0,,,
AUROmid®,PA 66 HI30 black 9005,Polyamide 66,Nylon 66,1.06,PA66-I,45.0,260.0,,,1600.0,,,50.0,,,
AUROmid®,PA 66 HIGF25 black 9005,Polyamide 66,Nylon 66,1.28,PA66-I-GF25,,260.0,,,5600.0,85.0,,8.0,,,
AUROmid®,PA12 HGF30 black 9005,Polyamide 12,Nylon 12,1.22,PA12-GF30,,178.0,,,7200.0,115.0,,5.0,,,
AUROmid®,PA12 HGF50 black 9005,Polyamide 12,Nylon 12,1.46,PA12-GF50,,178.0,,,11500.0,145.0,,4.0,,,
AUROmid®,PA12 TR55 natural 1102,Polyamide 12,Nylon 12,1.05,PA12,70.0,,,,2100.0,,8.0,50.0,,,
AUROmid®,PA12 TR90 black 9005,Polyamide 12,Nylon 12,0.99,PA12,50.0,,,,1600.0,,7.0,,,,
Vydyne®,20NSP BLK,Polyamide 66,Nylon 66,1.14,PA66-L,95.0,260.0,3200.0,100.0,3800.0,75.0,5.0,13.0,6.0,,
Vydyne®,20NSP1,Polyamide 66,Nylon 66,1.14,PA66-L,95.0,262.0,3300.0,103.0,3400.0,90.0,5.2,15.0,4.0,,
Vydyne®,20NSP1ML,Polyamide 66,Nylon 66,1.14,PA66-L,67.0,262.0,1200.0,28.0,2300.0,64.0,18.0,23.0,6.0,,
Vydyne®,21SPF BLK,Polyamide 66,Nylon 66,1.14,PA66-L,55.0,260.0,1050.0,30.0,1600.0,45.0,20.0,50.0,23.0,,
Vydyne®,21SPF1,Polyamide 66,Nylon 66,1.14,PA66-L,88.0,260.0,3300.0,105.0,3300.0,60.0,5.0,20.0,6.0,,
Vydyne®,21SPR,Polyamide 66,Nylon 66,1.14,PA66-L,53.0,262.0,1100.0,30.0,1700.0,45.0,25.0,46.0,6.4,,
Vydyne®,21SPR,Polyamide 66,Nylon 66,1.14,PA66-L,82.0,262.0,2900.0,90.0,3000.0,55.0,5.0,33.0,4.5,,
Vydyne®,21Z,Polyamide 66,Nylon 66,1.14,PA66,,260.0,,,,,,,,,
Vydyne®,31A1,Polyamide 66,Nylon 66,1.14,PA66,,260.0,,,,,,,,,
Vydyne®,41 NT,Polyamide 66,Nylon 66,1.08,PA66-I,35.0,260.0,500.0,17.0,1400.0,39.0,,180.0,88.0,,
Vydyne®,47 NT,Polyamide 66,Nylon 66,1.1,PA66-I,60.0,260.0,2300.0,70.0,2800.0,52.0,,22.0,18.0,,
Vydyne®,47H BK0644,Polyamide 66,Nylon 66,1.1,PA66-I,61.0,260.0,2300.0,70.0,2700.0,57.0,5.6,22.0,18.0,,
Vydyne®,49H BK0743,Polyamide 66,Nylon 66,1.12,PA66-I,71.0,260.0,2600.0,78.0,2700.0,,,21.0,8.0,,
Vydyne®,49H NT,Polyamide 66,Nylon 66,1.11,PA66-I,75.0,260.0,2600.0,81.0,2700.0,69.0,5.2,12.0,10.0,,
Vydyne®,49H NT0745,Polyamide 66,Nylon 66,1.11,PA66-I,70.0,260.0,2600.0,78.0,2700.0,,,19.0,8.3,,
Vydyne®,61540VE11,Polyamide 6,Nylon 6,3.3,PA6-GF55,135.0,,11400.0,192.0,,,,2.0,11.0,,
Vydyne®,66A NT0766,Polyamide 66,Nylon 66,1.14,PA66,55.0,260.0,900.0,30.0,1800.0,70.0,20.0,150.0,25.0,,
Vydyne®,66B,Polyamide 66,Nylon 66,1.14,PA66,55.0,260.0,900.0,30.0,1800.0,70.0,20.0,150.0,25.0,,
Vydyne®,66H NT0754,Polyamide 66,Nylon 66,1.14,PA66,83.0,262.0,3000.0,90.0,2900.0,,,71.0,5.0,,
Vydyne®,67B,Polyamide 66,Nylon 66,1.14,PA66,55.0,260.0,750.0,20.0,1900.0,70.0,20.0,250.0,30.0,,
Vydyne®,A 1515 GFB BK EST KW2,Polyamide 66,Nylon 66,1.35,PA66-(GF+GB)30-L,,260.0,,,3750.0,68.0,,5.5,8.5,,
Vydyne®,A 30 GF NT KW2 UV,Polyamide 66,Nylon 66,1.36,PA66-GF30-L,,260.0,,,9800.0,185.0,,2.5,12.0,,
Vydyne®,A28,Polyamide 66,Nylon 66,1.14,PA66,85.0,,2800.0,105.0,3000.0,20.0,3.8,,5.0,,
Vydyne®,AG6H,Polyamide 66,Nylon 66,1.37,PA66-GF30,,,9000.0,260.0,9400.0,170.0,,3.0,10.0,,
Vydyne®,AG7K,Polyamide 66,Nylon 66,1.42,PA66-GF35,,260.0,8300.0,191.0,9200.0,155.0,,4.3,17.0,,
Vydyne®,AG7K,Polyamide 66,Nylon 66,1.42,PA66-GF35,,260.0,11400.0,308.0,12500.0,211.0,,3.5,14.0,,
Vydyne®,AVS1AF1 NT0840,Polyamide 66,Nylon 66,1.6,PA66-GF50-L,,260.0,12200.0,261.0,14300.0,205.0,,3.0,17.0,,
Vydyne®,B 10 GF BK EST KW2,Polyamide 6,Nylon 6,1.2,PA6-GF10-L,,220.0,,,2800.0,50.0,,7.3,9.5,,
Vydyne®,B 15 GB NT KW2,Polyamide 6,Nylon 6,1.24,PA6-GB15-L,,222.0,,,1100.0,30.0,,20.0,10.0,,
Vydyne®,B 20 GF BK EST K1,Polyamide 6,Nylon 6,1.28,PA6-GF20-L,,220.0,,,6700.0,141.0,,3.3,9.0,,
Vydyne®,B 25 GF BK EST K1,Polyamide 6,Nylon 6,1.32,PA6-GF25-L,,220.0,4800.0,117.0,5100.0,98.0,,8.1,17.0,,
Vydyne®,B 25 GF NT,Polyamide 6,Nylon 6,1.32,PA6-GF25-L,,220.0,7000.0,235.0,8000.0,162.0,,3.2,12.0,,
Vydyne®,B 25 GF NT KW2,Polyamide 6,Nylon 6,1.32,PA6-GF25-L,,220.0,7000.0,235.0,8000.0,162.0,,3.2,12.0,,
Vydyne®,B 33 GF BK EST KW2,Polyamide 6,Nylon 6,1.39,PA6-GF35-L,,220.0,,,6700.0,118.0,,6.4,21.0,,
Vydyne®,B 35 GF BK EST K1,Polyamide 6,Nylon 6,1.42,PA6-GF35-L,,220.0,11200.0,279.0,11100.0,180.0,,3.3,15.0,,
Vydyne®,B 40 GF BK EST KW2,Polyamide 6,Nylon 6,1.46,PA6-GF40-L,,220.0,,,8600.0,135.0,,6.0,23.0,,
Vydyne®,B 50 GF BK EST K1,Polyamide 6,Nylon 6,1.56,PA6-GF50-L,,220.0,15800.0,333.0,15800.0,220.0,,2.5,17.0,,
Vydyne®,B 50 GF BK EST KW2,Polyamide 6,Nylon 6,1.57,PA6-GF50-L,,220.0,12100.0,224.0,10800.0,150.0,,5.5,21.0,,
Vydyne®,B BK X146 EM1 LT K1,Polyamide 6,Nylon 6,1.12,PA6-I-L,60.0,222.0,,,2000.0,,5.5,45.0,12.0,,
Vydyne®,B BK X146 EM2 LT K1,Polyamide 6,Nylon 6,1.1,PA6-I-L,40.0,222.0,,,1600.0,,10.0,65.0,,,
Vydyne®,B BK X146 EM2 LT K1,Polyamide 6,Nylon 6,1.1,PA6-I-L,62.0,222.0,,,2400.0,,6.0,55.0,20.0,,
Vydyne®,B40,Polyamide 6,Nylon 6,1.13,PA6,80.0,,2700.0,100.0,3100.0,,4.0,15.0,5.0,,
Vydyne®,BG5H,Polyamide 6,Nylon 6,1.31,PA6-GF25,,,7800.0,190.0,7900.0,150.0,,3.5,10.0,,
Vydyne®,LUB A 30 FC BK TF3,Polyamide 66,Nylon 66,1.39,PA66-CF30-L,,260.0,,,14400.0,170.0,,3.0,11.0,,
Vydyne®,P1000IX3,Polyamide 6,Nylon 6,1.1,PA6-I,50.0,,1600.0,61.0,2000.0,,2.1,,36.0,,
Vydyne®,PF005,Polyamide 6,Nylon 6,1.31,PA6-GF25,,,7500.0,190.0,,145.0,,3.0,10.0,,
Vydyne®,PF007,Polyamide 6,Nylon 6,1.42,PA6-GF35,,,9750.0,280.0,10000.0,180.0,,3.2,16.0,,
Vydyne®,PF007IX2,Polyamide 6,Nylon 6,1.36,PA6-I-GF35,125.0,,6800.0,171.0,8700.0,123.0,2.9,3.0,20.0,,
Vydyne®,R413H BK07,Polyamide 66,Nylon 66,1.21,PA66-I-GF15-L,,260.0,2800.0,73.0,4100.0,80.0,,13.0,21.0,,
Vydyne®,R413J BK0836,Polyamide 66,Nylon 66,1.21,PA66-I-GF15,,260.0,4900.0,130.0,5200.0,104.0,,3.9,11.0,,
Vydyne®,R433H NT0773,Polyamide 66,Nylon 66,1.35,PA66-I-GF35-L,,260.0,5700.0,128.0,6900.0,113.0,,6.4,30.0,,
Vydyne®,R435H NT0774,Polyamide 66,Nylon 66,1.4,PA66-I-GF35-L,,260.0,10100.0,267.0,11200.0,185.0,,3.5,18.0,,
Vydyne®,R513H NT,Polyamide 66,Nylon 66,1.23,PA66-I-GF15-L,,260.0,5200.0,165.0,6200.0,115.0,,3.0,5.1,,
Vydyne®,R515,Polyamide 66,Nylon 66,1.24,PA66-GF15-L,,260.0,5900.0,170.0,6600.0,120.0,,3.0,6.6,,
Vydyne®,R515H BK02,Polyamide 66,Nylon 66,1.24,PA66-GF15-L,,260.0,5400.0,176.0,6600.0,120.0,,3.0,5.2,,
Vydyne®,R515H NT,Polyamide 66,Nylon 66,1.24,PA66-GF15-L,,260.0,5900.0,170.0,6600.0,120.0,,3.0,6.6,,
Vydyne®,R515J BK0690,Polyamide 66,Nylon 66,1.24,PA66-GF15-L,,260.0,3800.0,101.0,4700.0,82.0,,3.0,4.3,,
Vydyne®,R515J NT0689,Polyamide 66,Nylon 66,1.24,PA66-GF15-L,,260.0,5900.0,170.0,6600.0,120.0,,3.0,6.0,,
Vydyne®,R525H BLK,Polyamide 66,Nylon 66,1.32,PA66-GF25-L,,260.0,5700.0,150.0,5500.0,117.0,,7.0,15.0,,
Vydyne®,R530H BK02,Polyamide 66,Nylon 66,1.37,PA66-GF30-L,,260.0,9600.0,270.0,10000.0,195.0,,3.0,11.0,,
Vydyne®,R530H BK0201,Polyamide 66,Nylon 66,1.38,PA66-GF30-L,,262.0,9400.0,268.0,11000.0,200.0,,3.1,11.0,,
Vydyne®,R530H BK0202,Polyamide 66,Nylon 66,1.37,PA66-GF30-L,,260.0,6000.0,190.0,7400.0,135.0,,5.0,13.0,,
Vydyne®,R530H Black,Polyamide 66,Nylon 66,1.37,PA66-GF30-L,,260.0,9600.0,270.0,10000.0,195.0,,3.0,12.0,,
Vydyne®,R533 NAT,Polyamide 66,Nylon 66,1.4,PA66-GF35-L,,260.0,6500.0,200.0,7900.0,145.0,,5.0,16.0,,
Vydyne®,R533H BK0667,Polyamide 66,Nylon 66,1.38,PA66-GF35-L,,262.0,9400.0,270.0,10800.0,190.0,,2.8,12.0,,
Vydyne®,R533H01 Black,Polyamide 66,Nylon 66,1.4,PA66-GF35-L,,260.0,10200.0,290.0,10600.0,205.0,,3.0,12.0,,
Vydyne®,R533T,Polyamide 66,Nylon 66,1.4,PA66-GF35,,264.0,9500.0,290.0,10200.0,210.0,,4.0,12.0,,
Vydyne®,R535H NT,Polyamide 66,Nylon 66,1.41,PA66-GF35-L,,260.0,10500.0,300.0,11600.0,210.0,,3.0,12.0,,
Vydyne®,R535XHT BK0761,Polyamide 66,Nylon 66,1.43,PA66-GF35-L,,262.0,6600.0,152.0,8200.0,134.0,,4.2,17.0,,
Vydyne®,R543H Natural,Polyamide 66,Nylon 66,1.5,PA66-GF45-L,,260.0,9400.0,250.0,11300.0,170.0,,4.0,19.0,,
Vydyne®,R550H BK02,Polyamide 66,Nylon 66,1.58,PA66-GF50-L,,260.0,16000.0,350.0,17100.0,240.0,,2.6,17.0,,
Vydyne®,R550H NT0755,Polyamide 66,Nylon 66,1.6,PA66-GF50-L,,260.0,12200.0,261.0,14300.0,205.0,,3.0,17.0,,
Vydyne®,R550H NT662,Polyamide 66,Nylon 66,1.58,PA66-GF50-L,,260.0,16000.0,350.0,16800.0,240.0,,2.5,17.0,,
Vydyne®,R550HC,Polyamide 66,Nylon 66,1.58,PA66-GF50-L,,260.0,16000.0,350.0,16800.0,240.0,,2.5,17.0,,
Vydyne®,R550HR BK0777,Polyamide 66,Nylon 66,1.58,PA66-GF50-L,,260.0,12300.0,252.0,14700.0,180.0,,4.5,18.0,,
Vydyne®,R633H01,Polyamide 66/6 Copolymer,Nylon 66/6,1.39,PA66/6-GF35-L,,233.0,8800.0,255.0,10800.0,184.0,,4.0,13.0,,
