Repository: mike-keating-iv/ml-polymer-classification

# Polymer Classification using Machine Learning

## Project Overview

This project develops machine learning models to classify polymer materials into their respective subclasses using mechanical and physical property data. The goal is to automate polymer identification for materials databases and R&D applications.

## Data Source

Data was collected from the Plastics and Elastomers section of [UL Prospector](https://www.ulprospector.com/plastics/en), which is a database containing technical data for over 100,000 materials. Data was queried by polymer symbol (PP, PMMA, etc) and saved to separate CSV files.

File: data/polymers_Nylon.csv (part 16 of 57)
Chemlon®,113 GH,Polyamide 66,Nylon 66,1.22,PA66-GF15,,257.0,3410.0,94.4,4160.0,,,16.0,3.3,,
Chemlon®,113 GX,Polyamide 66,Nylon 66,1.22,PA66-GF15-L,,254.0,4830.0,172.0,,,,2.0,6.274509803921569,,
Chemlon®,125-15 MGH,Polyamide 66,Nylon 66,1.5,PA66-(GF+MD)40,,257.0,5800.0,125.0,8060.0,,,6.3,7.1,,
Chemlon®,128-10 MGH,Polyamide 66,Nylon 66,1.48,PA66-(GF+MD),,256.0,9000.0,200.0,,145.0,,3.0,,,
Vydyne®,RF006EU,Polyamide 66,Nylon 66,1.36,PA66-GF30,170.0,,7600.0,233.0,8800.0,,3.3,,14.0,,
Vydyne®,RF007ESS,Polyamide 66,Nylon 66,1.4,PA66-GF35,,,9100.0,235.0,,178.0,,2.4,10.0,,
Vydyne®,RF007S,Polyamide 66,Nylon 66,1.4,PA66-GF35,190.0,,9000.0,265.0,,,,3.0,13.0,,
Vydyne®,STAT A 12 FC BK,Polyamide 66,Nylon 66,1.19,PA66-CF10-L,,260.0,,,6300.0,100.0,,6.0,12.0,,
Vydyne®,STAT B 20 FC BK,Polyamide 6,Nylon 6,1.22,PA6-CF20-L,,222.0,,,12800.0,155.0,,2.0,8.5,,
Vydyne®,STAT B 40 FC BK,Polyamide 6,Nylon 6,1.31,PA6-CF40-L,,222.0,,,16500.0,200.0,,3.5,,,
Starflam®,315J BK0707,Polyamide 66/6 Copolymer,Nylon 66/6,1.16,PA66/6-FR-L,75.0,244.0,3200.0,92.0,3250.0,,3.5,22.0,6.0,,
Starflam®,315J NT0725,Polyamide 66/6 Copolymer,Nylon 66/6,1.16,PA66/6-FR-L,75.0,244.0,3200.0,92.0,3200.0,,3.5,22.0,5.0,,
Starflam®,366 BK13,Polyamide 66,Nylon 66,1.17,PA66-FR-L,83.0,265.0,3900.0,107.0,,,,5.0,6.0,,
Starflam®,525H NT0767,Polyamide 66,Nylon 66,1.4,PA66-GF25-FR,,260.0,9000.0,210.0,9200.0,136.0,,3.2,9.8,,
Starflam®,525K BK0778,Polyamide 66,Nylon 66,1.4,PA66-GF25-FR,,260.0,9100.0,193.0,8500.0,127.0,,2.7,8.1,,
Starflam®,525K NT0779,Polyamide 66,Nylon 66,1.4,PA66-GF25-FR,,260.0,6200.0,131.0,7100.0,97.0,,3.2,12.0,,
Starflam®,A28UL,Polyamide 66,Nylon 66,1.14,PA66-FR,,,3400.0,130.0,,88.0,,,3.0,,
Starflam®,AFR470X2,Polyamide 66,Nylon 66,1.44,PA66-GF35-FR,,,10600.0,218.0,11000.0,155.0,,2.4,11.0,,
Starflam®,BFR552Y3,Polyamide 6,Nylon 6,1.34,PA6-(GF+MD)20-FR,,,5500.0,145.0,5800.0,85.0,,2.8,4.0,,
Starflam®,FR350J NT0727,Polyamide 66,Nylon 66,1.32,PA66-FR-L,,265.0,1500.0,37.0,1700.0,47.0,,64.0,5.8,,
Starflam®,PF0047E,Polyamide 6,Nylon 6,1.36,PA6-GF20-FR,,224.0,10800.0,223.0,8500.0,123.0,,2.5,6.4,,
Starflam®,PF0057E,Polyamide 6,Nylon 6,1.39,PA6-GF25-FR,,221.0,6000.0,122.0,6000.0,79.0,,4.5,14.0,,
Starflam®,PX06010,Polyamide 6,Nylon 6,1.37,PA6-GF25-FR,84.0,,5500.0,137.0,6300.0,81.0,2.3,,5.0,,
Starflam®,PX06011,Polyamide 6,Nylon 6,1.43,PA6-GF25-FR,93.0,,6300.0,136.0,,,,2.1,3.0,,
Starflam®,PX06012,Polyamide 6,Nylon 6,1.15,PA6-FR,69.0,,2500.0,97.0,3200.0,57.0,3.5,,4.0,,
Starflam®,PZ0052E,Polyamide 6,Nylon 6,1.37,PA6-GF25-FR,,221.0,7100.0,165.0,7300.0,102.0,,3.1,5.7,,
Starflam®,R10002E,Polyamide 66/6 Copolymer,Nylon 66/6,1.18,PA66/6-FR,48.0,262.0,1500.0,37.0,2300.0,,,6.2,3.6,,
Starflam®,RF0052E,Polyamide 66,Nylon 66,1.37,PA66-GF25-FR,,,6700.0,185.0,8100.0,120.0,,2.7,6.0,,
Starflam®,RF0057P,Polyamide 66/6 Copolymer,Nylon 66/6,1.41,PA66/6-GF25-FR,,253.0,9700.0,205.0,9900.0,131.0,,2.8,9.3,,
Starflam®,RF0068E,Polyamide 66,Nylon 66,1.43,PA66-GF30-FR,,259.0,10400.0,197.0,10700.0,133.0,,2.2,7.8,,
Starflam®,RF0097P,Polyamide 66/6 Copolymer,Nylon 66/6,1.59,PA66/6-GF45-FR,,,16700.0,280.0,15800.0,172.0,,2.2,13.0,,
HiDura™ ThermaPlus,24XLR8 NT0823,Polyamide 66,Nylon 66,1.14,PA66-L,68.0,260.0,900.0,22.0,1000.0,,,50.0,18.0,,
HiDura™,D0M NT0821,Polyamide 612,Nylon 612,1.06,PA612-L,65.0,218.0,2500.0,73.0,2300.0,40.0,,31.0,3.9,,
HiDura™,D1MG33H BK0814,Polyamide 612,Nylon 612,1.32,PA612-GF35,,218.0,7600.0,183.0,7900.0,125.0,,5.8,13.0,,
HiDura™,D1MG33J BK0816,Polyamide 612,Nylon 612,1.32,PA612-GF35,,218.0,7800.0,177.0,7900.0,127.0,,5.0,13.0,,
HiDura™,D1X NT,Polyamide 612,Nylon 612,1.06,PA612,60.0,218.0,2200.0,68.0,2200.0,,,81.0,4.2,,
HiDura™,D3XI3J BK0808,Polyamide 612,Nylon 612,1.05,PA612-I,54.0,218.0,2000.0,59.0,2000.0,40.0,4.7,50.0,14.0,,
HiDura™,LUX H3X NT0853,Polyamide 6I/6T Copolymer,Nylon 6I/6T,1.18,PAI/6T,95.0,,3100.0,98.0,2800.0,50.0,5.5,50.0,,,
HiDura™,PTR 833C,Polyamide 66/6 Copolymer,Nylon 66/6,1.12,PA66/6-L,65.0,232.0,607.0,17.0,863.0,,,340.0,11.0,,
HiDura™,PTR 833F,Polyamide 66/6 Copolymer,Nylon 66/6,1.12,PA66/6-L,70.0,227.0,2400.0,74.0,2300.0,,,210.0,4.3,,
HiDura™,PTR 840F,Polyamide 66/6 Copolymer,Nylon 66/6,1.12,PA66/6-L,70.0,227.0,2400.0,74.0,2300.0,,,210.0,4.3,,
HiDura™,S1X NT,Polyamide 610,Nylon 610,1.08,PA610,44.0,225.0,1000.0,27.0,1100.0,65.0,24.0,50.0,7.7,,
HiDura™,S3X NT,Polyamide 610,Nylon 610,1.07,PA610,72.0,225.0,1900.0,58.0,1900.0,72.0,5.2,50.0,5.0,,
LubriOne™,LB 6600-5011 RS Natural,Polyamide 66,Nylon 66,1.55,PA66-GF50-L,,255.0,,305.0,16500.0,,,,,,
LubriOne™,LB6600-5013 black,Polyamide 66,Nylon 66,1.55,PA66-GF30-L,,,6800.0,190.0,9760.0,153.0,,3.0,,,
LubriOne™,NN-000/15T BK047,Polyamide 66,Nylon 66,1.22,PA66-L,,,2300.0,100.0,,,,3.5,3.9215686274509807,,
LubriOne™,NN-10AF/10T-2S BK703,Polyamide 66,Nylon 66,1.21,PA66-RF-L,,,3000.0,130.0,,,,,4.411764705882353,,
LubriOne™,NN-30GF/01M GREY,Polyamide 66,Nylon 66,1.35,PA66-L,,,,215.0,8000.0,,,2.5,,,
LubriOne™,NN-30GF/02M,Polyamide 66,Nylon 66,1.35,PA66-L,,,,215.0,8000.0,,,2.5,,,
LubriOne™,NN-30GF/05T NATURAL 70,Polyamide 66,Nylon 66,1.4,PA66-L,,,,,9500.0,,,4.0,11.0,,
LubriOne™,NN-30GF/10T Natural,Polyamide 66,Nylon 66,1.45,PA66-L,,,8500.0,200.0,9000.0,150.0,,1.5,,,
LubriOne™,NN-30GF/13T-2S Natural,Polyamide 66,Nylon 66,1.45,PA66-GF45-L,,,7500.0,180.0,,,,,11.764705882352942,,
LubriOne™,NN-30GF/15T BLK,Polyamide 66,Nylon 66,1.49,PA66-GF45-L,,,8000.0,200.0,,,,,7.352941176470589,,
LubriOne™,NN-30GF/15T NC059,Polyamide 66,Nylon 66,1.48,PA66-GF30-L,,,9000.0,245.0,,,,,10.784313725490197,,
LubriOne™,NY-20GF/20T Natural 70,Polyamide 6,Nylon 6,1.41,PA6-GF20-L,,220.0,,,6800.0,,,2.5,6.0,,
LubriOne™,NY-30GF/15T/02S,Polyamide 6,Nylon 6,1.46,PA6-L,,,,,10100.0,150.0,,3.0,,,
LubriOne™,REC LB6600-5029 RS FR I Black,Polyamide 66,Nylon 66,,PA66-GF15-FR-L,,,6250.0,150.0,,,,,,,
Gravi-Tech™,GRV NN-030-IO Black,Polyamide 66,Nylon 66,3.0,PA66,,,12500.0,95.0,13000.0,68.0,,0.5,,,
Gravi-Tech™,GRV-NY-060-CU,Polyamide 6,Nylon 6,5.99,PA6,45.5,,14500.0,,16500.0,,,1.2,,,
Gravi-Tech™,GRV-NY-060-CU copper,Polyamide 6,Nylon 6,6.0,PA6-Me,,,13000.0,55.0,13000.0,50.0,,0.5,,,
Gravi-Tech™,GT6000-5002 White FD,Polyamide 6,Nylon 6,2.7,PA6,,,6000.0,80.0,7400.0,70.0,,1.5,,,
Gravi-Tech™,GT6000-5012 white FD,Polyamide 6,Nylon 6,3.3,PA6,,,9300.0,85.0,10300.0,55.0,,0.4,,,
Gravi-Tech™,GT6000-8028 GRV BK001,Polyamide 6,Nylon 6,2.99,PA6,47.0,,12300.0,90.0,,,,,2.7450980392156863,,
Gravi-Tech™,X ET6000-0581 MG Black,Polyamide 6,Nylon 6,2.88,PA6,,,11000.0,120.0,,,,,2.9411764705882355,,
Edgetek™,ET-16263-04-2,Polyamide 6,Nylon 6,1.08,PA6,46.2,,1720.0,64.1,,,,190.0,83.33333333333334,,
Edgetek™,ET6000-5016 LD Black 70,Polyamide 6,Nylon 6,1.29,PA6,,,,,6500.0,,,2.3,10.0,,
Edgetek™,ET6000-5018 LD Natural 70,Polyamide 6,Nylon 6,1.03,PA6,,,5250.0,,6000.0,,,2.0,4.0,,
Edgetek™,ET6000-5021 X8 GREY,Polyamide 6,Nylon 6,1.12,PA6,,,,,240.0,13.0,,90.0,,,50.0
Edgetek™,ET6600-5014 LD Natural 70,Polyamide 66,Nylon 66,0.82,PA66,,,4000.0,,4000.0,,,1.2,1.4,,
Edgetek™,NI-10GF/000,Polyamide 610,Nylon 610,1.14,PA610-GF,,,4140.0,124.0,,82.7,,4.0,5.196078431372549,,
Edgetek™,NN-20CF/000 BLACK,Polyamide 66,Nylon 66,1.22,PA66-CF20,193.0,,11700.0,290.0,,,,2.0,6.764705882352942,,
Complet™ REC,LGF40-PA66-0 R 2071 BLK,Polyamide 66,Nylon 66,1.46,PA66-LGF40,,,10300.0,290.0,13100.0,,2.0,,18.627450980392158,,
Complet™ REC,LGF50-PA66-0 R 2070 BLK,Polyamide 66,Nylon 66,1.56,PA66-LGF50,,,15900.0,352.0,15900.0,,2.0,,18.627450980392158,,
Bergamid™,A65 G/Mi40 black,Polyamide 66,Nylon 66,1.48,PA66-(GF+MD),,,6500.0,145.0,7400.0,110.0,,2.0,,,
Bergamid™,A65 G20 H NATURAL TM-Y,Polyamide 66,Nylon 66,1.24,PA66-I-GF20,,,,150.0,6500.0,110.0,,3.0,,,
Bergamid™,A65 G30,Polyamide 66,Nylon 66,1.35,PA66-GF30,,,,,9500.0,,,3.0,,,
Bergamid™,A65 H NATURAL,Polyamide 66,Nylon 66,1.13,PA66,,,,,3200.0,80.0,,40.0,,,
Bergamid™,A65 schwarz,Polyamide 66,Nylon 66,1.13,PA66,,,,,3000.0,70.0,,4.0,,,
Bergamid™,A70,Polyamide 66,Nylon 66,1.13,PA66,60.0,,,,1600.0,,25.0,,,,
Bergamid™,A70 C10 Black,Polyamide 66,Nylon 66,1.18,PA66-CF10,,,,,,,,,,,
Bergamid™,A70 C20 Black,Polyamide 66,Nylon 66,1.2,PA66-CF20,,,,,15500.0,,,2.2,,,
Bergamid™,A70 G/GK30 Black,Polyamide 66,Nylon 66,1.36,PA66,,,6000.0,170.0,8000.0,150.0,,3.0,,,
Bergamid™,A70 G/GK30 H MOS2,Polyamide 66,Nylon 66,1.36,PA66-(GF+GB)30-L,,,,,8000.0,130.0,,2.5,,,
Bergamid™,A70 G/GK30 H Natural,Polyamide 66,Nylon 66,1.34,PA66-(GF+GB)30,,,,185.0,7000.0,140.0,,4.0,,,
Bergamid™,A70 G/GK30 natural FD,Polyamide 66,Nylon 66,1.36,PA66-(GF+GB)30,,,5000.0,160.0,7300.0,135.0,,3.0,,,
Bergamid™,A70 G/GK40 FR Black TM,Polyamide 66,Nylon 66,1.65,PA66-I-(GF+GB)40-FR,,,,,7000.0,,,3.0,,,
Bergamid™,A70 G14 H NATURAL TM-X 70,Polyamide 66,Nylon 66,1.19,PA66-I-GF15,,260.0,,,4800.0,,,5.0,12.0,,
Bergamid™,A70 G15 H Black,Polyamide 66,Nylon 66,1.23,PA66-GF15,,,,180.0,6000.0,,,3.0,,,
Bergamid™,A70 G15 H natural,Polyamide 66,Nylon 66,1.23,PA66-GF15,,,,,6000.0,130.0,,3.0,,,
Bergamid™,A70 G15 Mi25 HW Black,Polyamide 66,Nylon 66,1.47,PA66-(GF+MD),,260.0,,,8000.0,105.0,,2.0,,,
Bergamid™,A70 G15 TM-X,Polyamide 66,Nylon 66,1.22,PA66-I-GF15,,,,,5500.0,110.0,,4.0,,,
Bergamid™,A70 G20 H NATURAL TM-X X1 70,Polyamide 66,Nylon 66,1.22,PA66-GF20,,,,,5800.0,,,5.5,28.0,,
Bergamid™,A70 G20 Natural,Polyamide 66,Nylon 66,1.25,PA66-GF20,,,,,7300.0,,,3.0,,,
Bergamid™,A70 G25 Black FD,Polyamide 66,Nylon 66,1.32,PA66-GF25,,,,,7000.0,,,3.0,,,
Bergamid™,A70 G25 H U Natural 70,Polyamide 66,Nylon 66,1.55,PA66-GF25-FR,,260.0,,,9800.0,,,2.2,9.0,,
Bergamid™,A70 G25 H white TM-X UV,Polyamide 66,Nylon 66,1.3,PA66-I-GF25,,,,,7000.0,140.0,,3.0,,,
Bergamid™,A70 G25 Mi15 HW schwarz,Polyamide 66,Nylon 66,1.47,PA66-(GF+MD)40,,,,,9000.0,190.0,,3.0,,,
Bergamid™,A70 G25 U Natur SO 70,Polyamide 66,Nylon 66,1.38,PA66-GF25-FR,,260.0,,,8750.0,,,2.2,7.5,,
Bergamid™,A70 G30 black PM-Z,Polyamide 66,Nylon 66,1.31,PA66-I-GF30,,,,,7800.0,115.0,,3.0,,,
Bergamid™,A70 G30 H Black 70,Polyamide 66,Nylon 66,1.36,PA66-GF30,,260.0,,,9500.0,,,2.5,8.0,,
Bergamid™,A70 G30 H Black TM-X UV,Polyamide 66,Nylon 66,1.33,PA66-I,,260.0,,230.0,9400.0,,,4.0,,,
Bergamid™,A70 G30 H GREY VN-3872,Polyamide 66,Nylon 66,1.35,PA66-GF30,,,,,9500.0,,,3.4,,,
Bergamid™,A70 G30 H Natural,Polyamide 66,Nylon 66,1.35,PA66-GF30,,,,,9500.0,,,3.4,,,
Bergamid™,A70 G30 MOS2 NC721,Polyamide 66,Nylon 66,1.38,PA66-GF30-L,,,8500.0,260.0,,,,,10.784313725490197,,
Bergamid™,A70 G30 TM-Z NC720,Polyamide 66,Nylon 66,1.29,PA66-I-GF30,,,6500.0,200.0,,,,,24.50980392156863,,
Bergamid™,A70 G30 UV NC001,Polyamide 66,Nylon 66,1.34,PA66,,,6000.0,170.0,,,,,,,
Bergamid™,A70 G30 VN5967CF,Polyamide 66,Nylon 66,1.36,PA66-GF30,,,,,7000.0,,,3.0,,,
Bergamid™,A70 G33 TM-X BK079,Polyamide 66,Nylon 66,1.37,PA66-I-GF35,,,9000.0,240.0,,,,,13.725490196078432,,
Bergamid™,A70 G35 H Natural,Polyamide 66,Nylon 66,1.4,PA66-GF35,,260.0,,,10500.0,,,3.2,12.0,,
Bergamid™,A70 G35 H NC010,Polyamide 66,Nylon 66,1.41,PA66-GF35,,,9500.0,280.0,,,,,12.745098039215687,,
Bergamid™,A70 G35 H U BK SO,Polyamide 66,Nylon 66,1.5,PA66-GF35-FR,,,,,12000.0,130.0,,2.0,,,
Bergamid™,A70 G35 HW black,Polyamide 66,Nylon 66,1.42,PA66-GF35,,,10500.0,280.0,,,,,,,
Bergamid™,A70 G35 U BK TM-X SO3,Polyamide 66,Nylon 66,1.48,PA66-GF35-FR,,,,,11000.0,150.0,,2.0,,,
Bergamid™,A70 G5 BLACK,Polyamide 66,Nylon 66,1.16,PA66-GF5,,,,,3100.0,84.0,,3.0,,,
Bergamid™,A70 G50,Polyamide 66,Nylon 66,1.55,PA66-GF50,,,,,16500.0,,,2.0,,,
Bergamid™,A70 G50 H BK028,Polyamide 66,Nylon 66,1.59,PA66-GF50,,,15000.0,350.0,,,,,14.705882352941178,,
Bergamid™,A70 G50 H BLACK,Polyamide 66,Nylon 66,1.56,PA66-GF50,,,,,16000.0,,,2.0,,,
Bergamid™,A70 G50 H Black SO,Polyamide 66,Nylon 66,1.56,PA66-GF50,,,,,16000.0,,,2.0,,,
Bergamid™,A70 G50 H Black T 70,Polyamide 66,Nylon 66,1.56,PA66-GF50,,260.0,,,16500.0,,,2.0,13.0,,
Bergamid™,A70 G50 HW EBONY 3278,Polyamide 66,Nylon 66,1.55,PA66-GF50,,,,305.0,15000.0,,,2.0,,,
Bergamid™,A70 G50 U GREY 70,Polyamide 66,Nylon 66,1.8,PA66-GF50-FR,,,,,17500.0,180.0,,2.0,,,
Bergamid™,A70 GK30 black UV,Polyamide 66,Nylon 66,1.34,PA66-GB30,90.0,,,,4800.0,,4.0,,,,
Bergamid™,A70 GK30 H NC132,Polyamide 66,Nylon 66,1.36,PA66-GB30,,,4500.0,140.0,,,,,3.431372549019608,,
Bergamid™,A70 GK40,Polyamide 66,Nylon 66,1.45,PA66-GB40,100.0,,,,6000.0,,25.0,,,,
Bergamid™,A70 H BK126,Polyamide 66,Nylon 66,1.14,PA66,,,2800.0,100.0,,,,,2.9411764705882355,,
Bergamid™,A70 H Black TM-XF 400,Polyamide 66,Nylon 66,1.08,PA66-I,,,,81.0,2200.0,,,10.0,,,
Bergamid™,A70 H black UV,Polyamide 66,Nylon 66,1.13,PA66,,,,140.0,3200.0,,,4.0,,,
Bergamid™,A70 H natural TM-Y,Polyamide 66,Nylon 66,1.12,PA66-I,,,,,2300.0,,,20.0,,,
Bergamid™,A70 MI15 Grey V4 70,Polyamide 66,Nylon 66,1.22,PA66-MD15,,255.0,,,3500.0,,4.5,,5.0,,
Bergamid™,A70 MI30 U NATURAL 70,Polyamide 66,Nylon 66,1.66,PA66-MD30-FR,,260.0,,,8000.0,,,2.0,3.0,,
Bergamid™,A70 MI35 GREY 7035 SO,Polyamide 66,Nylon 66,1.57,PA66-MD35-FR,,255.0,,95.0,6100.0,,,2.0,,,
Bergamid™,A70 TM-Z,Polyamide 66,Nylon 66,1.07,PA66-I,55.0,,,,2000.0,,6.0,,,,
Bergamid™,A70 UF BLACK 70,Polyamide 66,Nylon 66,1.17,PA66-FR,,260.0,,,3600.0,,4.0,,3.5,,
Bergamid™,A70 UF GREY 70,Polyamide 66,Nylon 66,1.19,PA66-FR,,260.0,,,3900.0,,4.0,,3.0,,
Bergamid™,A70 UF Grey VN-3921,Polyamide 66,Nylon 66,1.21,PA66-FR,72.0,,2970.0,,3900.0,,10.0,,,,
Bergamid™,A700 Blue VN5221CF,Polyamide 66,Nylon 66,1.13,PA66,60.0,,,,1600.0,,25.0,50.0,,,
Bergamid™,A700 G15 H WUF GR049,Polyamide 66,Nylon 66,1.31,PA66-GF15-FR,,,6200.0,,,110.0,,2.0,,,
Bergamid™,A700 G25 HW UF black,Polyamide 66,Nylon 66,1.4,PA66-GF25-FR,,,,,9000.0,110.0,,2.4,,,
Bergamid™,A700 G25 HW UF SO,Polyamide 66,Nylon 66,1.4,PA66-(GF+MD)25-FR,,,,,8700.0,120.0,,2.4,,,
Bergamid™,A700 G25 HW UF white VN8593CF,Polyamide 66,Nylon 66,1.45,PA66-GF25-FR,,,,,9500.0,100.0,,1.5,,,
Bergamid™,A700 G25 U black VN8433CF SO,Polyamide 66,Nylon 66,1.38,PA66-GF25-FR,,,,,8400.0,145.0,,2.5,,,
Bergamid™,A700 G25 U GR037,Polyamide 66,Nylon 66,1.66,PA66-GF25-FR,,,10000.0,230.0,,,,,6.372549019607844,,
Bergamid™,A700 G25 U-S01 NC041,Polyamide 66,Nylon 66,1.37,PA66-GF25,,,7500.0,195.0,,,,,6.862745098039216,,
Bergamid™,A700 G30 H,Polyamide 66,Nylon 66,1.35,PA66-GF30,,,,,10000.0,185.0,,3.0,,,
Bergamid™,A700 G30 H NATURAL VN2455 (f1),Polyamide 66,Nylon 66,1.37,PA66-GF30,,,,,,,,,9.803921568627452,,
Bergamid™,A700 G30 U-S0 BK064,Polyamide 66,Nylon 66,1.43,PA66-GF30-FR,,,9000.0,220.0,,,,,8.333333333333334,,
Bergamid™,A700 G35 U-S0 NC003,Polyamide 66,Nylon 66,1.46,PA66-GF35,,,9500.0,250.0,,,,,8.823529411764707,,
Bergamid™,A700 Green VN5295,Polyamide 66,Nylon 66,1.13,PA66,80.0,,,,3200.0,,4.5,22.0,,,
Bergamid™,A700 Green VN6567CF,Polyamide 66,Nylon 66,1.13,PA66,60.0,,,,1600.0,,25.0,50.0,,,
Bergamid™,A700 Grey VN3073,Polyamide 66,Nylon 66,1.13,PA66,60.0,,,,1600.0,,25.0,50.0,,,
Bergamid™,A700 NC706,Polyamide 66,Nylon 66,1.14,PA66,,,2800.0,100.0,,,,,2.9411764705882355,,
Bergamid™,A700 Orange VN6438CF,Polyamide 66,Nylon 66,1.13,PA66,60.0,,,,1600.0,,25.0,50.0,,,
Bergamid™,A700 purple VN8301CF,Polyamide 66,Nylon 66,1.13,PA66,80.0,,,,3200.0,,4.5,22.0,,,
Bergamid™,A700 RED VN3396-1CF,Polyamide 66,Nylon 66,1.14,PA66,,,,,,,,,,,
Bergamid™,A700 Silbergrau VN4263 CF,Polyamide 66,Nylon 66,1.13,PA66,80.0,,,,3200.0,,4.5,22.0,,,
Bergamid™,A700 SO,Polyamide 66,Nylon 66,1.13,PA66,60.0,,,,1600.0,,25.0,50.0,,,
Bergamid™,A75 G14 H NATURAL TM-Z,Polyamide 66,Nylon 66,1.17,PA66-I-GF15,,,3850.0,123.0,4800.0,95.0,,4.0,,,
Bergamid™,A80 H Natural,Polyamide 66,Nylon 66,1.11,PA66,,,,120.0,2800.0,85.0,,60.0,,,
Bergamid™,AB70 Black,Polyamide 66/6 Copolymer,Nylon 66/6,1.13,PA66/6,,,,,3100.0,80.0,,25.0,,,
Bergamid™,AB700 UF BK138,Polyamide 66/6 Copolymer,Nylon 66/6,1.19,PA66/6,,,3000.0,110.0,,,,,3.431372549019608,,
Bergamid™,AB700 UF NATUR,Polyamide 66/6 Copolymer,Nylon 66/6,1.19,PA66/6-FR,,,,,3250.0,72.0,,4.0,3.5,,
Bergamid™,B65 G/GK30 natural,Polyamide 6,Nylon 6,1.35,PA6-(GF+GB)30,,,,,6500.0,,,3.0,,,
Bergamid™,B65 G/Mi20 UF,Polyamide 6,Nylon 6,1.37,PA6-(GF+MD)20-FR,,,,,5700.0,90.0,,3.0,,,
Bergamid™,B65 G/Mi20 UF grey LS,Polyamide 6,Nylon 6,1.36,PA6-(GF+MD)20-FR,,,,,5700.0,91.0,,2.5,,,
Bergamid™,B65 G15 Black T 70,Polyamide 6,Nylon 6,1.23,PA6-GF15,,220.0,,,5300.0,,,2.5,4.5,,
Bergamid™,B65 G25 black,Polyamide 6,Nylon 6,1.32,PA6-GF25,,,,,7500.0,145.0,,3.0,,,
Bergamid™,B65 G30,Polyamide 6,Nylon 6,1.36,PA6-GF30,,,,,8000.0,150.0,,3.0,,,
Bergamid™,B65 G30 H Black 70,Polyamide 6,Nylon 6,1.35,PA6-GF30,,220.0,,,8500.0,,,3.0,8.0,,
Bergamid™,B65 G30 H black NT,Polyamide 6,Nylon 6,1.36,PA6-GF30,,,,,8300.0,150.0,,3.0,,,
Bergamid™,B65 GK50,Polyamide 6,Nylon 6,1.54,PA6-GB50,,,,,5500.0,,,2.0,,,
Bergamid™,B70 black,Polyamide 6,Nylon 6,1.13,PA6,,,,,3000.0,,,20.0,,,
Bergamid™,B70 Black T 70,Polyamide 6,Nylon 6,1.12,PA6,,220.0,,,2800.0,,4.0,,5.0,,
Bergamid™,B70 G/GK30 Black,Polyamide 6,Nylon 6,1.35,PA6-(GF+GB)30,,,,160.0,6200.0,,,2.8,,,
Bergamid™,B70 G/GK30 BLACK 70,Polyamide 6,Nylon 6,1.35,PA6-(GF+GB)30,,220.0,,,7500.0,,,3.0,6.0,,
Bergamid™,B70 G/MI40 H-UV NATURAL 70,Polyamide 6,Nylon 6,1.47,PA6-(GF+MD)40,,220.0,,,7500.0,,,3.0,5.5,,
Bergamid™,B70 G10 Black,Polyamide 6,Nylon 6,1.19,PA6-GF10,,,,170.0,5000.0,,,3.5,,,
Bergamid™,B70 G10 GK20 H GREY 70,Polyamide 6,Nylon 6,1.35,PA6-(GF+GB)30,,,,,5600.0,,,3.0,,,
Bergamid™,B70 G15,Polyamide 6,Nylon 6,1.23,PA6-GF15,,,,,6000.0,,,3.5,,,
Bergamid™,B70 G15 BK001,Polyamide 6,Nylon 6,1.21,PA6-GF15,,220.0,4500.0,150.0,5800.0,,,2.8,,,
Bergamid™,B70 G15 Black TM,Polyamide 6,Nylon 6,,PA6-I-GF15,,,,,5100.0,4.0,,,,,
Bergamid™,B70 G15 H,Polyamide 6,Nylon 6,1.23,PA6-GF15,,,,,6000.0,,,3.5,,,
Bergamid™,B70 G15 Natural,Polyamide 6,Nylon 6,1.23,PA6-GF15,,,,,5500.0,,,3.0,,,
Bergamid™,B70 G15 W25 Red,Polyamide 6,Nylon 6,1.22,PA6-I-GF15,,,,,5300.0,,,2.9,,,
Bergamid™,B70 G20 H Black,Polyamide 6,Nylon 6,1.27,PA6-GF20,,,,,6200.0,,,3.4,,,
Bergamid™,B70 G20 H UF,Polyamide 6,Nylon 6,1.35,PA6-GF20-FR,,,,,6800.0,80.0,,2.5,,,
Bergamid™,B70 G20 NATURAL 70,Polyamide 6,Nylon 6,1.26,PA6-GF20,,220.0,,,6800.0,,,2.5,6.5,,
Bergamid™,B70 G20 U Black T 70,Polyamide 6,Nylon 6,1.53,PA6-GF20-FR,,220.0,,,8000.0,,,2.5,8.0,,
Bergamid™,B70 G20 UF Green 70,Polyamide 6,Nylon 6,1.32,PA6-GF20-FR,,220.0,,,7000.0,,,2.2,6.0,,
Bergamid™,B70 G25 BK017S,Polyamide 6,Nylon 6,1.29,PA6-GF25,,,7200.0,210.0,,,,,7.843137254901961,,
Bergamid™,B70 G25 black TM,Polyamide 6,Nylon 6,1.32,PA6-I-GF25,,223.0,,,8000.0,,,3.5,,,
Bergamid™,B70 G25 H U-SO Black 70,Polyamide 6,Nylon 6,1.37,PA6-(GF+MD)25-FR,,,,,8400.0,,,2.5,7.5,,
Bergamid™,B70 G25 natural TM-Z,Polyamide 6,Nylon 6,1.24,PA6-I-GF25,,,,,6900.0,,,5.0,,,
Bergamid™,B70 G25 UF black SO,Polyamide 6,Nylon 6,1.37,PA6-GF25-FR,,,7600.0,205.0,9100.0,,,3.1,,,
Bergamid™,B70 G30 BK801,Polyamide 6,Nylon 6,1.37,PA6-GF30,,,8500.0,240.0,,,,,10.784313725490197,,
Bergamid™,B70 G30 Black MT3 UV,Polyamide 6,Nylon 6,1.34,PA6-GF30,,,,225.0,9500.0,,,2.0,,,
Bergamid™,B70 G30 Black T 70,Polyamide 6,Nylon 6,1.35,PA6-GF30,,220.0,8250.0,230.0,9000.0,,,3.0,9.0,,
Bergamid™,B70 G30 black VN8115CF LT,Polyamide 6,Nylon 6,1.35,PA6-GF30,,,,,10000.0,,,2.1,,,
Bergamid™,B70 G30 green/grün VN7364CF,Polyamide 6,Nylon 6,1.38,PA6-GF30,,,,,8500.0,,,3.0,,,
Bergamid™,B70 G30 H BK713,Polyamide 6,Nylon 6,1.35,PA6-GF30,,,8000.0,220.0,,,,,8.333333333333334,,
Bergamid™,B70 G30 H BK722,Polyamide 6,Nylon 6,1.36,PA6-GF30,,,7500.0,,,,,,9.313725490196079,,
Bergamid™,B70 G30 H black,Polyamide 6,Nylon 6,1.36,PA6-GF30,,,,,9300.0,,,3.0,,,
Bergamid™,B70 G30 H Black T UV 70,Polyamide 6,Nylon 6,1.35,PA6-GF30,,220.0,8250.0,230.0,9500.0,,,2.5,9.0,,
Bergamid™,B70 G30 H BLACK VN5842CF,Polyamide 6,Nylon 6,1.35,PA6-GF30,,,,,9500.0,,,2.0,,,
Bergamid™,B70 G30 H grey VN7982CF LS,Polyamide 6,Nylon 6,1.35,PA6-GF30,,,,250.0,9500.0,,,2.5,,,
Bergamid™,B70 G30 H TM-X,Polyamide 6,Nylon 6,1.35,PA6-I-GF30,,,,,6000.0,120.0,,6.0,,,
Bergamid™,B70 G30 H-UV WARM GREY TM-X 70,Polyamide 6,Nylon 6,1.32,PA6-I-GF30,,220.0,,,7900.0,,,3.0,14.0,,
Bergamid™,B70 G30 NATURAL TM-X,Polyamide 6,Nylon 6,1.33,PA6-I-GF30,,,,,8500.0,160.0,,4.0,,,
Bergamid™,B70 G30 natural/natur,Polyamide 6,Nylon 6,1.38,PA6-GF30,,,,,9500.0,,,3.0,,,
Bergamid™,B70 G30 NC213,Polyamide 6,Nylon 6,1.36,PA6-GF30,,,8500.0,250.0,,,,,12.745098039215687,,
Bergamid™,B70 G30 TM-X S04,Polyamide 6,Nylon 6,1.35,PA6,,,,,7000.0,130.0,,6.0,,,
Bergamid™,B70 G30 TM-YF,Polyamide 6,Nylon 6,1.3,PA6-GF30,,,6500.0,175.0,7000.0,,,25.0,,,
Bergamid™,B70 G30 TM-YF FD,Polyamide 6,Nylon 6,1.3,PA6-GF30,,,,,7800.0,,,4.0,,,
Bergamid™,B70 G30 TM-Z,Polyamide 6,Nylon 6,1.31,PA6-I-GF30,,,,,8000.0,150.0,,4.0,,,
Bergamid™,B70 G30 UF SO,Polyamide 6,Nylon 6,1.45,PA6-GF30-FR,,,,,11000.0,,,1.7,,,
Bergamid™,B70 G33 H Natural,Polyamide 6,Nylon 6,1.37,PA6-GF35,,,,,9750.0,,,3.0,14.0,,
Bergamid™,B70 G33 U BK256,Polyamide 6,Nylon 6,1.66,PA6-GF35,,,9500.0,250.0,,,,,10.784313725490197,,
Bergamid™,B70 G35 NC035,Polyamide 6,Nylon 6,1.39,PA6-GF35,,,9000.0,250.0,,,,,,,
Bergamid™,B70 GK15 BK012,Polyamide 6,Nylon 6,1.22,PA6-GB15,,,2400.0,,,,,,,,
Bergamid™,B70 GK15 white VN8429CF,Polyamide 6,Nylon 6,1.23,PA6-GB15,,,,,3300.0,,,7.0,,,
Bergamid™,B70 GK25 UV BK,Polyamide 6,Nylon 6,1.31,PA6-GB25,,,,,4000.0,52.0,,10.0,,,
Bergamid™,B70 GK30 BK186 ROHS(NEW),Polyamide 6,Nylon 6,1.36,PA6-GB30,,,,,,,,,2.450980392156863,,
Bergamid™,B70 GK30 black,Polyamide 6,Nylon 6,1.35,PA6-GB30,,,3500.0,100.0,4000.0,,,5.0,,,
Bergamid™,B70 GK30 blue 526,Polyamide 6,Nylon 6,1.35,PA6-GB30,,,,,3500.0,,,6.0,,,
Bergamid™,B70 GK30 UF grey VN8605CF LS SO,Polyamide 6,Nylon 6,1.43,PA6-GB30-FR,,,,,5500.0,,,1.5,,,
Bergamid™,B70 GK30 UV,Polyamide 6,Nylon 6,1.35,PA6-GB30,,223.0,,,4200.0,,,,,,
Bergamid™,B70 GK40 Grey X1 70,Polyamide 6,Nylon 6,,PA6,,,,,,,,,,,
Bergamid™,B70 GK50 H NC001,Polyamide 6,Nylon 6,1.53,PA6-GB50,,,4000.0,115.0,,,,,7.352941176470589,,
Bergamid™,B70 Grey TM-X 70,Polyamide 6,Nylon 6,1.12,PA6-I,,220.0,,,2500.0,,,4.0,6.5,,
Bergamid™,B70 H Black TM-Y SO3,Polyamide 6,Nylon 6,1.08,PA6-I,,,,75.0,2300.0,,,20.0,,,
Bergamid™,B70 H NC295,Polyamide 6,Nylon 6,1.13,PA6,,,2300.0,95.0,,,,,,,
Bergamid™,B70 H TM-WF,Polyamide 6,Nylon 6,0.998,PA6-I,,,,,670.0,32.0,240.0,,,,
Bergamid™,B70 L Black,Polyamide 6,Nylon 6,1.13,PA6,,,,,2800.0,80.0,,20.0,,,
Bergamid™,B70 L natural FD,Polyamide 6,Nylon 6,1.13,PA6,80.0,,2200.0,75.0,3000.0,,4.0,20.0,,,
Bergamid™,B70 MI30 H GREY 7035,Polyamide 6,Nylon 6,1.37,PA6-MD30,,220.0,4500.0,85.0,3800.0,,,20.0,5.0,,
Bergamid™,B70 Mi30 H SO,Polyamide 6,Nylon 6,1.36,PA6-MD30,,,,,6600.0,70.0,,2.5,,,
Bergamid™,B70 MI30 HW NATURAL,Polyamide 6,Nylon 6,1.36,PA6-MD30,,,5500.0,100.0,6000.0,70.0,,3.5,,,
Bergamid™,B70 Mi40,Polyamide 6,Nylon 6,1.45,PA6-MD40,,223.0,,,4800.0,86.0,,4.0,,,
Bergamid™,B70 NATUR 20,Polyamide 6,Nylon 6,1.13,PA6,,,2800.0,,3300.0,,,10.0,,,
Bergamid™,B70 NATURAL EL 70 M,Polyamide 6,Nylon 6,1.13,PA6-L,,220.0,,,3000.0,,4.0,,5.0,,
Bergamid™,B70 Natural FD,Polyamide 6,Nylon 6,1.13,PA6,,,2800.0,,3300.0,,,10.0,,,
Bergamid™,B70 Natural TM-X 70,Polyamide 6,Nylon 6,1.11,PA6-I,,220.0,,,2700.0,,4.0,20.0,8.0,,
Bergamid™,B70 NC704,Polyamide 6,Nylon 6,1.13,PA6,,,2600.0,100.0,,,,,2.9411764705882355,,
Bergamid™,B70 red,Polyamide 6,Nylon 6,1.13,PA6,50.0,,,,1100.0,,4.0,10.0,,,
Bergamid™,B70 red TM-ZF,Polyamide 6,Nylon 6,1.06,PA6-I,55.0,,,,2000.0,,4.0,,,,
Bergamid™,B70 TF10 UF natural,Polyamide 6,Nylon 6,1.23,PA6-FR-L,,,,,3000.0,,,10.0,5.0,,
Bergamid™,B70 TM-X Nat,Polyamide 6,Nylon 6,1.1,PA6-I,65.0,,,,2500.0,,4.0,,,,
Bergamid™,B70 TM-Z,Polyamide 6,Nylon 6,1.06,PA6-I,55.0,,,,2000.0,,4.0,,,,
Bergamid™,B70 U natural SO,Polyamide 6,Nylon 6,1.22,PA6-FR,,220.0,,,3500.0,,4.0,,6.0,,
Bergamid™,B70 U NATURAL TM-X 70,Polyamide 6,Nylon 6,1.15,PA6-I-FR,,220.0,,,3000.0,,3.5,,6.0,,
Bergamid™,B70 UF,Polyamide 6,Nylon 6,1.19,PA6-FR,75.0,,,,3000.0,,4.0,,,,
Bergamid™,B70 UF NATURAL 70,Polyamide 6,Nylon 6,1.18,PA6-FR,,220.0,,,3000.0,,4.0,,5.0,,
Bergamid™,B70 W25,Polyamide 6,Nylon 6,1.1,PA6,,223.0,,,2900.0,70.0,,4.0,,,
Bergamid™,B700 G/GK30 H natural,Polyamide 6,Nylon 6,1.35,PA6-(GF+GB)30,,,,,6000.0,,,3.2,,,
Bergamid™,B700 G15 H,Polyamide 6,Nylon 6,1.23,PA6-GF15,,,,,6000.0,130.0,,3.5,,,
Bergamid™,B700 G20 H UF GREY VN6169CF,Polyamide 6,Nylon 6,1.36,PA6-GF20-FR,,,,,8200.0,,,2.0,,,
Bergamid™,B700 G25 H,Polyamide 6,Nylon 6,1.32,PA6-GF25,,,,,8000.0,160.0,,3.5,,,
Bergamid™,B700 G30 H GR255,Polyamide 6,Nylon 6,1.36,PA6-GF30,,,8200.0,240.0,,,,,,,
Bergamid™,B700 Mi10 UF,Polyamide 6,Nylon 6,1.26,PA6-MD10,,,,,3700.0,70.0,,3.0,,,
Bergamid™,B700 UF,Polyamide 6,Nylon 6,1.18,PA6-FR,,,,,3500.0,75.0,,8.0,,,
Bergamid™,B700 UF green VN5017CF,Polyamide 6,Nylon 6,1.18,PA6-FR,,,,,1500.0,55.0,,20.0,,,
Bergamid™,B75 L Grey 7035,Polyamide 6,Nylon 6,1.06,PA6-I,,,,100.0,2600.0,,,30.0,,,70.0
Bergamid™,B75 LH BLACK,Polyamide 6,Nylon 6,1.06,PA6-I,,,,70.0,2000.0,,,30.0,,,
Bergamid™,B75 MOS2,Polyamide 6,Nylon 6,1.12,PA6-L,,,,,3200.0,80.0,,4.0,,,
Bergamid™,B80 Beige 3 VN6132CF,Polyamide 6,Nylon 6,1.13,PA6,80.0,,,,3000.0,,4.0,,,,
Bergamid™,B80 BK163,Polyamide 6,Nylon 6,1.13,PA6,,,2600.0,100.0,,,,,2.9411764705882355,,
Bergamid™,B80 black,Polyamide 6,Nylon 6,1.13,PA6,80.0,,,,3000.0,,4.0,,,,
Bergamid™,B80 Black TM-Z,Polyamide 6,Nylon 6,1.06,PA6,,,,,2500.0,55.0,,40.0,,,
Bergamid™,B800 H white 1 UV,Polyamide 6,Nylon 6,1.13,PA6,85.0,,2500.0,79.0,3200.0,,3.5,,,,
Bergamid™,Bergamid A70 TM-YF,Polyamide 66,Nylon 66,1.08,PA66-I,40.0,,,,,,,,58.82352941176471,,
Bergamid™,A700 G35 H,Polyamide 66,Nylon 66,1.4,PA66-GF35,,,,,10500.0,,,3.0,10.0,,
Bergamid™,BG6000-8031 HI BK001,Polyamide 6,Nylon 6,1.1,PA6-I,,,2050.0,70.0,,,,,29.411764705882355,,
Bergamid™,BG6600-8055 RS HS NC001,Polyamide 66,Nylon 66,1.36,PA66-GF30,,,8500.0,260.0,,,,,,,
Bergamid™,BG6600-8059 RS HS BK001,Polyamide 66,Nylon 66,1.35,PA66-GB30,,,4500.0,130.0,,,,,3.431372549019608,,
Bergamid™,BG6600-8136 FR NC001,Polyamide 66,Nylon 66,1.2,PA66-FR,,,3550.0,110.0,,,,,2.9411764705882355,,
Bergamid™,ET6000-5005 EM FR HS Natural 70,Polyamide 6,Nylon 6,1.34,PA6-FR,,220.0,,,3000.0,,4.0,,10.0,,
Bergamid™,GF600 A13 H UV NATRUAL,Polyamide 6,Nylon 6,1.23,PA6-GF15,,,,,,,,,,,
Bergamid™,MD A70 G50 H NC,Polyamide 66,Nylon 66,1.57,PA66-GF50,,,15000.0,350.0,,,,,17.647058823529413,,
Bergamid™,NI-15GF/000 FR GR002,Polyamide 610,Nylon 610,1.49,PA610-GF15-FR,,,5500.0,140.0,,,,,5.882352941176471,,
Bergamid™,NN-10CF/20T BK006,Polyamide 66,Nylon 66,1.3,PA66,,,7500.0,,,,,,,,
Bergamid™,NN-30GF/000 BLK,Polyamide 66,Nylon 66,1.36,PA66-GF30,,,9900.0,255.0,,169.0,,,8.529411764705882,,
Bergamid™,PA6 MI20 TF SI natural,Polyamide 6,Nylon 6,1.32,PA6-MD20-L,,,5040.0,112.0,4500.0,,,7.4,,,
Bergamid™,PA66 G30 TF15 natural,Polyamide 66,Nylon 66,1.49,PA66-GF45-L,,,,,9870.0,166.0,,2.8,,,
Bergamid™,PA6-GL30 BK356,Polyamide 6,Nylon 6,,PA6-GF30,,,,235.0,,155.0,,,,,
Bergamid™,X BG6600-8050 RS HS NC001,Polyamide 66,Nylon 66,1.41,PA66-GF35,,,9500.0,280.0,,,,,12.745098039215687,,
Bergamid™,X2 B70 G25 H UF,Polyamide 6,Nylon 6,1.38,PA6-GF25-FR,,,,,9600.0,,,2.5,,,
Bergamid™,X2 B70 G35 H UF,Polyamide 6,Nylon 6,1.39,PA6-GF25-FR,,,,,8630.0,,,3.4,,,
AKROMID®,A28 GF 15 1 natural (4382),Polyamide 66,Nylon 66,1.24,PA66-GF15,,262.0,,,6000.0,130.0,,2.5,,,
AKROMID®,A28 GF 30 9 EN black (5965),Polyamide 66,Nylon 66,1.36,PA66-GF30,,262.0,7200.0,220.0,7100.0,130.0,,6.0,,,
AKROMID®,A28 GF 50 9 black (5030),Polyamide 66,Nylon 66,1.57,PA66-GF50,,262.0,13600.0,310.0,12000.0,180.0,,3.5,,,
AKROMID®,A28 LGF 50 9 black (7705),Polyamide 66,Nylon 66,1.57,PA66-LGF50,,262.0,,,18000.0,270.0,,2.0,,,
AKROMID®,A3 1 L natural (4800),Polyamide 66 + PP,Nylon 66+PP,1.04,(PA+PP),55.0,262.0,2100.0,80.0,2300.0,,,,,,
AKROMID®,A3 1 S1 black (3616),Polyamide 66,Nylon 66,1.1,PA66,56.0,262.0,,,2000.0,,21.0,,,,
AKROMID®,A3 1 S1 black (3616),Polyamide 66,Nylon 66,1.1,PA66,77.0,262.0,2600.0,100.0,3000.0,,5.0,,,,
AKROMID®,A3 1 S3 black (1139),Polyamide 66,Nylon 66,1.1,PA66,45.0,262.0,,,1300.0,,,,,,
AKROMID®,A3 1 S3 black (1139),Polyamide 66,Nylon 66,1.1,PA66,63.0,262.0,2500.0,90.0,2700.0,,5.6,,15.0,,75.0
AKROMID®,A3 3 S1 black (21004),Polyamide 66,Nylon 66,1.08,PA66-I,40.0,262.0,,,800.0,,,,,,
AKROMID®,A3 5 black (4701),Polyamide 66,Nylon 66,1.14,PA66,55.0,260.0,,,1450.0,,,,,,
AKROMID®,A3 5 S3 15 black (1434),Polyamide 66,Nylon 66,1.11,PA66,65.0,262.0,2500.0,95.0,2500.0,,7.0,,,,
AKROMID®,A3 black (4432),Polyamide 66,Nylon 66,1.14,PA66,50.0,260.0,,,1100.0,,20.0,,,,
AKROMID®,A3 black (4432),Polyamide 66,Nylon 66,1.14,PA66,85.0,260.0,2800.0,110.0,3000.0,,5.0,,,,
AKROMID®,A3 GF 15 1 black (2382),Polyamide 66,Nylon 66,1.24,PA66-GF15,,262.0,,,3700.0,80.0,,12.0,,,
AKROMID®,A3 GF 15 1 GIT black (4620),Polyamide 66,Nylon 66,1.24,PA66-GF15,,255.0,,,3500.0,80.0,,12.0,,,
AKROMID®,A3 GF 15 1 L black (4673),Polyamide 66 + PP,Nylon 66+PP,1.14,(PA+PP)-GF15,,262.0,,,4000.0,75.0,,5.3,,,
AKROMID®,A3 GF 15 1 L black (4673),Polyamide 66 + PP,Nylon 66+PP,1.14,(PA+PP)-GF15,,262.0,,,5300.0,110.0,,3.4,,,
AKROMID®,A3 GF 15 1 natural (2308),Polyamide 66,Nylon 66,1.24,PA66-GF15,,262.0,6100.0,200.0,6400.0,140.0,,3.5,,,
AKROMID®,A3 GF 15 4 black (3127),Polyamide 66,Nylon 66,1.24,PA66-GF15,,262.0,,,6100.0,150.0,,3.5,,,
AKROMID®,A3 GF 15 natural (2418),Polyamide 66,Nylon 66,1.24,PA66-GF15,,262.0,6100.0,200.0,6400.0,140.0,,3.5,,,
AKROMID®,A3 GF 20 1 natural (1261),Polyamide 66,Nylon 66,1.28,PA66-GF20,,262.0,7000.0,235.0,7200.0,160.0,,3.5,,,
AKROMID®,A3 GF 20 natural (2419),Polyamide 66,Nylon 66,1.28,PA66-GF20,,262.0,5000.0,8.0,4600.0,100.0,,8.0,,,
AKROMID®,A3 GF 25 1 natural (2390),Polyamide 66,Nylon 66,1.32,PA66-GF25,,262.0,7600.0,260.0,8500.0,185.0,,3.6,,,
AKROMID®,A3 GF 25 3 black (3094),Polyamide 66,Nylon 66,1.32,PA66-GF25,,262.0,6600.0,230.0,8500.0,160.0,,3.0,6.0,,
AKROMID®,A3 GF 30 1 EN black (5646),Polyamide 66,Nylon 66,1.36,PA66-GF30,,262.0,8800.0,285.0,10000.0,200.0,,3.0,,,
AKROMID®,A3 GF 30 4 L black (4678),Polyamide 66 + PP,Nylon 66+PP,1.26,(PA+PP)-GF30,,262.0,,,7000.0,110.0,,4.0,,,
AKROMID®,A3 GF 30 4 L black (4678),Polyamide 66 + PP,Nylon 66+PP,1.26,(PA+PP)-GF30,,262.0,8600.0,220.0,8600.0,150.0,,2.8,,,
AKROMID®,A3 GF 30 7 S3 black (5393),Polyamide 66,Nylon 66,1.33,PA66-GF30,,262.0,,,5000.0,100.0,,7.2,,,
AKROMID®,A3 GF 30 8 HU natural (8102),Polyamide 66,Nylon 66,1.35,PA66-GF30,,262.0,,,10500.0,200.0,,3.0,,,
AKROMID®,A3 GF 30 FR EN black (6654),Polyamide 66,Nylon 66,1.39,PA66-GF30-FR,,262.0,,,7600.0,107.0,,3.9,,,
AKROMID®,A3 GF 30 HU natural (6661),Polyamide 66,Nylon 66,1.35,PA66-GF30,,262.0,,,7500.0,130.0,,6.0,,,
AKROMID®,A3 GF 30 natural (2436),Polyamide 66,Nylon 66,1.36,PA66-GF30,,262.0,8800.0,285.0,10000.0,200.0,,3.5,,,
AKROMID®,A3 GF 30 S1 black (1365),Polyamide 66,Nylon 66,1.34,PA66-GF30,,262.0,,,8000.0,120.0,,6.0,,,
AKROMID®,A3 GF 30 S1 natural (3695),Polyamide 66,Nylon 66,1.34,PA66-GF30,,262.0,,,8000.0,130.0,,6.0,,,
AKROMID®,A3 GF 35 2 black (21010),Polyamide 66,Nylon 66,1.4,PA66-GF35,,262.0,,,12000.0,185.0,,2.0,,,
AKROMID®,A3 GF 35 6 black (7746),Polyamide 66,Nylon 66,1.4,PA66-GF35,,262.0,,,11500.0,210.0,,3.0,,,
AKROMID®,A3 GF 40 1 black (2386),Polyamide 66,Nylon 66,1.46,PA66-GF40,,262.0,12000.0,360.0,13100.0,225.0,,3.0,,,
AKROMID®,A3 GF 40 1 L black (4671),Polyamide 66 + PP,Nylon 66+PP,1.36,(PA+PP)-GF40,,262.0,,,8600.0,130.0,,3.8,,,
AKROMID®,A3 GF 40 1 natural (2381),Polyamide 66,Nylon 66,1.46,PA66-GF40,,262.0,9300.0,260.0,9800.0,160.0,,4.0,,,
AKROMID®,A3 GF 40 2 L black (7500),Polyamide 66 + PP,Nylon 66+PP,1.36,(PA+PP)-GF40,,262.0,,,10600.0,150.0,,2.8,,,
AKROMID®,A3 GF 40 8 black (6522),Polyamide 66,Nylon 66,1.46,PA66-GF40,,262.0,,,9800.0,160.0,,4.2,,,
AKROMID®,A3 GF 50 1 blue (3778),Polyamide 66,Nylon 66,1.56,PA66-GF50,,262.0,13500.0,350.0,16700.0,245.0,,2.5,,,
AKROMID®,A3 GF 50 1 EN LA black (5738),Polyamide 66,Nylon 66,1.57,PA66-GF50,,262.0,13600.0,310.0,12600.0,180.0,,3.5,,,
AKROMID®,A3 GF 50 1 natural (1259),Polyamide 66,Nylon 66,1.57,PA66-GF50,,262.0,15200.0,380.0,16700.0,250.0,,2.5,,,
AKROMID®,A3 GF 50 3 black (21006),Polyamide 66,Nylon 66,1.58,PA66-GF50,,262.0,,,17000.0,225.0,,2.0,,,
AKROMID®,A3 GF 50 6 ECO black (8162),Polyamide 66,Nylon 66,1.58,PA66-GF50,,262.0,,,9000.0,150.0,,3.0,,,
AKROMID®,A3 GF 50 8 natural (7291),Polyamide 66,Nylon 66,1.57,PA66-GF50,,262.0,,,13400.0,190.0,,3.9,,,
AKROMID®,A3 GF 50 8 natural (7291),Polyamide 66,Nylon 66,1.57,PA66-GF50,,262.0,,,17400.0,265.0,,2.9,,,
AKROMID®,A3 GF 50 HU grey (6601),Polyamide 66,Nylon 66,1.58,PA66-GF50,,262.0,,,12500.0,180.0,,3.5,,,
AKROMID®,A3 GF 60 HU natural (6452),Polyamide 66,Nylon 66,1.71,PA66-GF60,,262.0,,,20500.0,270.0,,2.4,,,
AKROMID®,A3 GF 60 natural (2424),Polyamide 66,Nylon 66,1.71,PA66-GF60,,262.0,,,15800.0,190.0,,2.5,,,
AKROMID®,A3 GK 30 black (2306),Polyamide 66,Nylon 66,1.35,PA66-GB30,,262.0,4300.0,140.0,5000.0,90.0,,4.0,,,
AKROMID®,A3 GK 40 1 black (1804),Polyamide 66,Nylon 66,1.44,PA66-GB40,,262.0,5800.0,145.0,5500.0,95.0,,6.0,,,
AKROMID®,A3 GM 15/15 natural (1022),Polyamide 66,Nylon 66,1.35,PA66-(GF+GB)30,,262.0,7500.0,220.0,7600.0,145.0,,3.0,,,
AKROMID®,A3 GM 20/10 S1 natural (1217),Polyamide 66,Nylon 66,1.31,PA66-(GF+GB)30,,262.0,6900.0,205.0,6900.0,130.0,,4.0,,,
AKROMID®,A3 ICF 10 black (5117),Polyamide 66,Nylon 66,1.14,PA66-CF10,,262.0,5500.0,150.0,6000.0,100.0,,6.0,,,
AKROMID®,A3 ICF 10 black (5117),Polyamide 66,Nylon 66,1.14,PA66-CF10,,262.0,7000.0,200.0,9000.0,145.0,,3.0,,,
AKROMID®,A3 ICF 20 5 black (6372),Polyamide 66,Nylon 66,1.22,PA66-CF20,,260.0,,,16000.0,200.0,,2.0,,,
AKROMID®,A3 ICF 20 black (5102),Polyamide 66,Nylon 66,1.23,PA66-CF20,,262.0,,,9500.0,135.0,,4.0,,,
AKROMID®,A3 ICF 30 black (5021),Polyamide 66,Nylon 66,1.28,PA66-CF30,,262.0,14000.0,265.0,15000.0,170.0,,3.5,,,
AKROMID®,A3 ICF 30 TM black (7019),Polyamide 66,Nylon 66,1.3,PA66-CF30-L,,262.0,19800.0,300.0,24000.0,200.0,,1.5,,,
AKROMID®,A3 S1 black (1071),Polyamide 66,Nylon 66,1.07,PA66,50.0,262.0,1950.0,,2000.0,,4.8,,,,
AKROMID®,A3 S1 natural (2309),Polyamide 66,Nylon 66,1.12,PA66-I,56.0,262.0,,,2000.0,,21.0,,,,
AKROMID®,A3 S1 natural (2309),Polyamide 66,Nylon 66,1.12,PA66-I,77.0,262.0,3350.0,,3000.0,,5.0,,,,
AKROMID®,A3 S3 natural (1176),Polyamide 66,Nylon 66,1.1,PA66,45.0,263.0,1600.0,,1700.0,,26.0,,,,
AKROMID®,A3 S3 natural (1176),Polyamide 66,Nylon 66,1.1,PA66,67.0,263.0,2850.0,,2800.0,,6.0,,,,
AKROMID®,A3 TM natural (4146),Polyamide 66,Nylon 66,1.25,PA66-L,65.0,260.0,,,2500.0,,10.0,,,,
AKROMID®,A4 1 natural (3716),Polyamide 66,Nylon 66,1.14,PA66,55.0,260.0,,,1400.0,,20.0,,,,
AKROMID®,A4 1 natural (3716),Polyamide 66,Nylon 66,1.14,PA66,90.0,260.0,3000.0,125.0,3000.0,,4.5,,,,
AKROMID®,B+ GF 30 1 black (7378),Polyamide 6,Nylon 6,1.35,PA6-GF30,,220.0,9200.0,270.0,9400.0,170.0,,3.8,,,
AKROMID®,B+ GF 30 6 black (7387),Polyamide 6,Nylon 6,1.35,PA6-GF30,,220.0,9200.0,270.0,9500.0,180.0,,3.6,,,
AKROMID®,B+ GF 50 1 black (7380),Polyamide 6,Nylon 6,1.57,PA6-GF50,,220.0,,,9800.0,162.0,,5.0,,,
AKROMID®,B+ GF 60 6 black (7390),Polyamide 6,Nylon 6,1.69,PA6-GF60,,220.0,22000.0,425.0,22000.0,260.0,,2.8,,,
AKROMID®,B28 GF 15 natural (6940),Polyamide 6,Nylon 6,1.23,PA6-GF15,,220.0,4500.0,210.0,5300.0,120.0,,3.0,,,
AKROMID®,B28 GF 25 natural (6430),Polyamide 6,Nylon 6,1.31,PA6-GF25,,220.0,,,8300.0,162.0,,3.0,,,
AKROMID®,B28 GF 30 6 LT black (6931),Polyamide 6,Nylon 6,1.35,PA6-GF30,,220.0,8000.0,250.0,9800.0,185.0,,3.0,,,
AKROMID®,B28 GF 30 S3 natural (4835),Polyamide 6,Nylon 6,1.3,PA6-GF30,,220.0,,,5000.0,105.0,,10.0,,,
AKROMID®,B28 GF 30 S3 white (5242),Polyamide 6,Nylon 6,,PA6-GF30,,220.0,,,9000.0,150.0,,4.0,,,
AKROMID®,B28 GF 35 9 FR black (8189),Polyamide 6,Nylon 6,1.47,PA6-GF35-FR,,220.0,11800.0,236.0,12600.0,155.0,,2.5,,,
AKROMID®,B28 GF 35 FR EN black (7484),Polyamide 6,Nylon 6,1.46,PA6-GF35-FR,,222.0,9000.0,179.0,8300.0,108.0,,4.0,,,
AKROMID®,B28 GF 50 1 GIT black (4732),Polyamide 6,Nylon 6,1.55,PA6-GF50,,220.0,,,10500.0,150.0,,4.5,,,
AKROMID®,B28 GF 50 9 natural (6570),Polyamide 6,Nylon 6,1.56,PA6-GF50,,220.0,15000.0,350.0,17000.0,250.0,,2.8,,,
AKROMID®,B28 GF 50 black (5746),Polyamide 6,Nylon 6,1.56,PA6-GF50,,220.0,15000.0,,16200.0,235.0,,3.0,,,
AKROMID®,B28 GM 10/20 1 LA black (4790),Polyamide 6,Nylon 6,1.35,PA6-(GF+GB)30,,222.0,5000.0,170.0,5700.0,110.0,,2.6,,,
AKROMID®,B28 LGF 50 1 L black (5928),Polyamide 6 + PP,Nylon 6+PP,1.42,(PA+PP)-LGF50,,220.0,,,14500.0,210.0,,2.2,,,
AKROMID®,B3 1 black (6528),Polyamide 6,Nylon 6,1.13,PA6,45.0,220.0,,,1200.0,,,,,,
AKROMID®,B3 1 FR grey (8051),Polyamide 6,Nylon 6,1.19,PA6-FR,75.0,220.0,,,3600.0,,,,,,
AKROMID®,B3 3 S3 10 black (1809),Polyamide 6,Nylon 6,1.1,PA6,40.0,222.0,950.0,,955.0,,15.0,,,,
AKROMID®,B3 3 S3 10 natural (1808),Polyamide 6,Nylon 6,1.1,PA6,40.0,222.0,950.0,,955.0,,15.0,,,,
AKROMID®,B3 3 S3 10 natural (1808),Polyamide 6,Nylon 6,1.1,PA6,70.0,222.0,2600.0,,2700.0,,4.3,,,,
AKROMID®,B3 black (2502),Polyamide 6,Nylon 6,1.13,PA6,85.0,220.0,3100.0,120.0,3600.0,,,,,,
AKROMID®,B3 CGM 15/20 1 black (5489),Polyamide 6,Nylon 6,1.36,PA6-(CF+GF)35,,220.0,13500.0,250.0,17000.0,195.0,,2.5,,,
AKROMID®,B3 CGM 6/20 black (4362),Polyamide 6,Nylon 6,1.3,PA6-(CF+GF)25,,220.0,,,11000.0,175.0,,2.5,,,
AKROMID®,B3 GF 15 1 black (2482),Polyamide 6,Nylon 6,1.23,PA6-GF15,,220.0,5200.0,180.0,6100.0,120.0,,3.0,,,
AKROMID®,B3 GF 15 1 natural (2461),Polyamide 6,Nylon 6,1.23,PA6-GF15,,220.0,5200.0,180.0,6100.0,120.0,,3.0,,,
AKROMID®,B3 GF 15 4 RM-M black (3440),Polyamide 6,Nylon 6,1.28,PA6-GF15,,225.0,4800.0,190.0,6300.0,130.0,,3.0,,,
AKROMID®,B3 GF 15 9 L natural (7511),Polyamide 6 + PP,Nylon 6+PP,1.14,(PA+PP)-GF15,,220.0,4700.0,150.0,5000.0,96.0,,4.5,,,
AKROMID®,B3 GF 15 black (2490),Polyamide 6,Nylon 6,1.23,PA6-GF15,,220.0,,,3300.0,75.0,,10.0,,,
AKROMID®,B3 GF 15 black (2490),Polyamide 6,Nylon 6,1.23,PA6-GF15,,220.0,5200.0,180.0,6100.0,120.0,,3.0,,,
AKROMID®,B3 GF 15 S1 black (3228),Polyamide 6,Nylon 6,1.22,PA6-GF15,,222.0,,,3100.0,75.0,,10.0,,,
AKROMID®,B3 GF 15 S3 natural (2547),Polyamide 6,Nylon 6,1.21,PA6-I-GF15,,222.0,,,3000.0,75.0,,10.0,,,
AKROMID®,B3 GF 20 1 natural (2462),Polyamide 6,Nylon 6,1.27,PA6-GF20,,220.0,6100.0,230.0,6800.0,150.0,,3.5,,,
AKROMID®,B3 GF 20 black (2491),Polyamide 6,Nylon 6,1.27,PA6-GF20,,220.0,6100.0,230.0,6800.0,150.0,,3.5,,,
AKROMID®,B3 GF 25 1 L natural (4781),Polyamide 6 + PP,Nylon 6+PP,1.22,(PA+PP)-GF25,,220.0,,,7200.0,130.0,,3.3,,,
AKROMID®,B3 GF 25 FR orange (7856),Polyamide 6,Nylon 6,1.38,PA6-GF25-FR,,262.0,,,9000.0,115.0,,2.7,,,
AKROMID®,B3 GF 25 FRT black (7148),Polyamide 6,Nylon 6,1.39,PA6-GF25-FR,,222.0,,,9500.0,135.0,,2.6,,,
AKROMID®,B3 GF 30 1 L black (4491),Polyamide 6 + PP,Nylon 6+PP,1.26,(PA+PP)-GF30,,220.0,8000.0,200.0,8800.0,140.0,,3.0,,,
AKROMID®,B3 GF 30 1 L natural (4684),Polyamide 6 + PP,Nylon 6+PP,1.26,(PA+PP)-GF30,,220.0,8800.0,210.0,8500.0,150.0,,3.2,,,
AKROMID®,B3 GF 30 1 PST black (6647),Polyamide 6,Nylon 6,1.36,PA6-GF30,,220.0,8500.0,270.0,10300.0,185.0,,3.0,,,
AKROMID®,B3 GF 30 1 XL black (4366),Polyamide 6 + PP,Nylon 6+PP,1.22,(PA+PP)-GF30,,220.0,8700.0,184.0,8200.0,115.0,,3.0,,,
AKROMID®,B3 GF 30 2 black (2211),Polyamide 6,Nylon 6,1.36,PA6-GF30,,222.0,,,10500.0,180.0,,3.0,,,
AKROMID®,B3 GF 30 2 GIT black (4618),Polyamide 6,Nylon 6,1.36,PA6-GF30,,220.0,,,5500.0,110.0,,5.0,,,
AKROMID®,B3 GF 30 2 GIT black (4618),Polyamide 6,Nylon 6,1.36,PA6-GF30,,220.0,,255.0,9100.0,170.0,,3.0,10.0,,
AKROMID®,B3 GF 30 2 HU blue (5350),Polyamide 6,Nylon 6,1.36,PA6-GF30,,220.0,,,6000.0,110.0,,5.5,,,
AKROMID®,B3 GF 30 6 black (20009),Polyamide 6,Nylon 6,1.36,PA6-GF30,,220.0,,,6500.0,105.0,,5.0,,,
AKROMID®,B3 GF 30 8 black (8166),Polyamide 6,Nylon 6,1.36,PA6-GF30,,220.0,,,10000.0,175.0,,3.0,,,
AKROMID®,B3 GF 30 FRT black (6665),Polyamide 6,Nylon 6,1.39,PA6-GF30-FR,,220.0,,,10000.0,150.0,,3.0,,,
AKROMID®,B3 GF 30 grey (1821),Polyamide 6,Nylon 6,1.37,PA6-GF30,,220.0,,,9500.0,140.0,,2.0,,,
AKROMID®,B3 GF 30 natural (2472),Polyamide 6,Nylon 6,1.36,PA6-GF30,,220.0,,,6200.0,110.0,,6.1,,,
AKROMID®,B3 GF 30 RM-M black (3016),Polyamide 6,Nylon 6,1.41,PA6-GF30,,222.0,,,7100.0,110.0,,4.5,,,
AKROMID®,B3 GF 30 RM-M natural (3291),Polyamide 6,Nylon 6,1.41,PA6-GF30,,225.0,,,7100.0,110.0,,4.5,,,
AKROMID®,B3 GF 30 RM-M natural (3291),Polyamide 6,Nylon 6,1.41,PA6-GF30,,225.0,9600.0,250.0,11000.0,165.0,,2.6,,,
AKROMID®,B3 GF 30 S1 black (1281),Polyamide 6,Nylon 6,1.35,PA6-I-GF30,,222.0,8300.0,,8800.0,150.0,,3.5,,,
AKROMID®,B3 GF 30 S1 LA black (4446),Polyamide 6,Nylon 6,1.33,PA6-GF30,,222.0,8000.0,250.0,8400.0,150.0,,5.0,,,
AKROMID®,B3 GF 30 S3 natural (2984),Polyamide 6,Nylon 6,1.33,PA6-GF30,,222.0,8000.0,250.0,9000.0,160.0,,5.5,,,
AKROMID®,B3 GF 35 1 black (20017),Polyamide 6,Nylon 6,1.41,PA6-GF35,,220.0,,,7000.0,110.0,,4.0,,,
AKROMID®,B3 GF 35 1 black (20017),Polyamide 6,Nylon 6,1.41,PA6-GF35,,220.0,9500.0,275.0,11000.0,185.0,,3.0,,,
AKROMID®,B3 GF 35 5 XTC black (7408),Polyamide 6,Nylon 6,1.41,PA6-GF35,,220.0,,,11500.0,190.0,,3.1,,,
AKROMID®,B3 GF 35 6 black (7605),Polyamide 6,Nylon 6,1.4,PA6-GF35,,220.0,,,11000.0,180.0,,2.7,,,
AKROMID®,B3 GF 35 black (2196),Polyamide 6,Nylon 6,1.41,PA6-GF35,,220.0,,,7300.0,120.0,,5.0,,,
