Repository: mike-keating-iv/ml-polymer-classification

# Polymer Classification using Machine Learning

## Project Overview

This project develops machine learning models to classify polymer materials into their respective subclasses using mechanical and physical property data. The goal is to automate polymer identification for materials databases and R&D applications.

## Data Source

Data was collected from the Plastics and Elastomers section of [UL Prospector](https://www.ulprospector.com/plastics/en), which is a database containing technical data for over 100,000 materials. Data was queried by polymer symbol (PP, PMMA, etc) and saved to separate CSV files.

File: data/polymers_Nylon.csv (part 17 of 57)
Chemlon®,113 GH,Polyamide 66,Nylon 66,1.22,PA66-GF15,,257.0,3410.0,94.4,4160.0,,,16.0,3.3,,
Chemlon®,113 GX,Polyamide 66,Nylon 66,1.22,PA66-GF15-L,,254.0,4830.0,172.0,,,,2.0,6.274509803921569,,
Chemlon®,125-15 MGH,Polyamide 66,Nylon 66,1.5,PA66-(GF+MD)40,,257.0,5800.0,125.0,8060.0,,,6.3,7.1,,
Chemlon®,128-10 MGH,Polyamide 66,Nylon 66,1.48,PA66-(GF+MD),,256.0,9000.0,200.0,,145.0,,3.0,,,
AKROMID®,B3 GF 40 9 RM-M natural (3414),Polyamide 6,Nylon 6,1.5,PA6-GF40,,225.0,,,10500.0,140.0,,3.5,,,
AKROMID®,B3 GF 40 black (2495),Polyamide 6,Nylon 6,1.46,PA6-GF40,,220.0,,,8200.0,130.0,,5.0,,,
AKROMID®,B3 GF 40 black (3383),Polyamide 6,Nylon 6,1.45,PA6-GF40,,222.0,,,8200.0,130.0,,5.0,,,
AKROMID®,B3 GF 40 black (6077),Polyamide 6,Nylon 6,1.46,PA6-GF40,,220.0,,,7800.0,140.0,,7.0,,,
AKROMID®,B3 GF 40 S1 LA black (7614),Polyamide 6,Nylon 6,1.42,PA6-GF40,,220.0,,,12000.0,185.0,,3.8,,,
AKROMID®,B3 GF 45 1 black (3397),Polyamide 6,Nylon 6,1.51,PA6-GF45,,220.0,,,9300.0,140.0,,5.0,,,
AKROMID®,B3 GF 45 1 black (3397),Polyamide 6,Nylon 6,1.51,PA6-GF45,,220.0,,,15000.0,220.0,,2.8,,,
AKROMID®,B3 GF 45 1 black (3851),Polyamide 6,Nylon 6,1.5,PA6-GF45,,220.0,13000.0,315.0,14500.0,200.0,,4.5,,,
AKROMID®,B3 GF 45 1 black (5744),Polyamide 6,Nylon 6,1.5,PA6-GF45,,220.0,13000.0,315.0,14000.0,200.0,,4.5,,,
AKROMID®,B3 GF 50 1 EN black (7766),Polyamide 6,Nylon 6,1.56,PA6-GF50,,220.0,,,10300.0,145.0,,4.5,,,
AKROMID®,B3 GF 50 1 PST black (6839),Polyamide 6,Nylon 6,1.56,PA6-GF50,,220.0,11400.0,235.0,11200.0,145.0,,4.5,,,
AKROMID®,B3 GF 50 4 L black (7833),Polyamide 6 + PP,Nylon 6+PP,1.49,(PA+PP)-GF50,,220.0,,,12000.0,135.0,,4.0,,,
AKROMID®,B3 GF 50 4 L black (7833),Polyamide 6 + PP,Nylon 6+PP,1.49,(PA+PP)-GF50,,220.0,,,14500.0,175.0,,3.0,,,
AKROMID®,B3 GF 50 4 RM-M black (3221),Polyamide 6,Nylon 6,1.6,PA6-GF50,,225.0,,,13000.0,160.0,,2.7,,,
AKROMID®,B3 GF 50 4 RM-M black (3221),Polyamide 6,Nylon 6,1.6,PA6-GF50,,225.0,16800.0,320.0,16500.0,210.0,,2.0,,,
AKROMID®,B3 GF 50 8 natural (4301),Polyamide 6,Nylon 6,1.56,PA6-GF50,,220.0,11500.0,250.0,11500.0,160.0,,4.9,,,
AKROMID®,B3 GF 50 9 RM-M natural (3698),Polyamide 6,Nylon 6,1.61,PA6-GF50,,225.0,17200.0,330.0,16000.0,210.0,,2.2,,,
AKROMID®,B3 GF 50 black (2939),Polyamide 6,Nylon 6,1.56,PA6-GF50,,220.0,,,10300.0,145.0,,4.5,,,
AKROMID®,B3 GF 50 black (2939),Polyamide 6,Nylon 6,1.56,PA6-GF50,,220.0,14900.0,340.0,17000.0,240.0,,2.5,,,
AKROMID®,B3 GF 50 natural (2475),Polyamide 6,Nylon 6,1.56,PA6-GF50,,220.0,,,10300.0,145.0,,4.5,,,
AKROMID®,B3 GF 50 RM-M black (3146),Polyamide 6,Nylon 6,1.62,PA6-GF50,,225.0,13000.0,220.0,12000.0,135.0,,3.0,,,
AKROMID®,B3 GF 50 RM-M natural (3485),Polyamide 6,Nylon 6,1.62,PA6-GF50,,225.0,,,12000.0,135.0,,3.0,,,
AKROMID®,B3 GFM 10/20 1 L natural (5357),Polyamide 6 + PP,Nylon 6+PP,1.27,(PA+PP)-(GF+MD)30,,220.0,,,5600.0,80.0,,3.1,,,
AKROMID®,B3 GK 30 1 L black (4674),Polyamide 6 + PP,Nylon 6+PP,1.25,(PA+PP)-GB30,,220.0,,,3000.0,45.0,,6.5,,,
AKROMID®,B3 GK 30 natural (2719),Polyamide 6,Nylon 6,1.34,PA6-GB30,,222.0,1570.0,55.0,1820.0,38.0,,35.0,,,
AKROMID®,B3 GK 50 black (2311),Polyamide 6,Nylon 6,1.54,PA6-GB50,,225.0,5200.0,135.0,5700.0,75.0,,4.0,,,
AKROMID®,B3 GM 10/20 1 black (1829),Polyamide 6,Nylon 6,1.35,PA6-(GF+GB)30,,222.0,,,3000.0,60.0,,15.0,,,
AKROMID®,B3 GM 10/20 1 black (1829),Polyamide 6,Nylon 6,1.35,PA6-(GF+GB)30,,222.0,,,6200.0,115.0,,3.0,,,
AKROMID®,B3 GM 10/20 1 black (2951),Polyamide 6,Nylon 6,1.34,PA6-(GF+GB)30,,220.0,,,3200.0,60.0,,15.0,,,
AKROMID®,B3 GM 10/20 1 black (2951),Polyamide 6,Nylon 6,1.34,PA6-(GF+GB)30,,220.0,6000.0,175.0,6400.0,105.0,,3.5,,,
AKROMID®,B3 ICF 10 1 black (6194),Polyamide 6,Nylon 6,1.17,PA6-CF10,,220.0,3400.0,100.0,3500.0,50.0,,12.0,,,
AKROMID®,B3 ICF 20 1 L black (5296),Polyamide 6 + PP,Nylon 6+PP,1.15,(PA+PP)-CF20,,222.0,13000.0,230.0,14200.0,140.0,,2.5,,,
AKROMID®,B3 ICF 30 black (5119),Polyamide 6,Nylon 6,1.28,PA6-CF30,,220.0,18000.0,290.0,23000.0,200.0,,2.0,,,
AKROMID®,B3 LA black (4056),Polyamide 6,Nylon 6,1.13,PA6,45.0,220.0,,,1000.0,,,,,,
AKROMID®,B3 LA black (4056),Polyamide 6,Nylon 6,1.13,PA6,85.0,220.0,3000.0,115.0,3400.0,,,,,,
AKROMID®,B3 M 40 natural (2795),Polyamide 6,Nylon 6,1.45,PA6-MD40,,220.0,,,1700.0,45.0,,25.0,,,
AKROMID®,B4 GF 15 6 BM black (7653),Polyamide 6,Nylon 6,1.23,PA6-GF15,,220.0,,,5900.0,100.0,,8.0,,,
AKROMID®,C28 GF 25 FRT grey (7560),Polyamide Copolymer,Nylon Copolymer,,PA(tr)-GF25-FR,,238.0,,,11000.0,135.0,,1.9,,,
AKROMID®,C28 GF 25 FRT natural (7332),Polyamide Copolymer,Nylon Copolymer,1.43,PA(tr)-GF25-FR,,238.0,,,10800.0,157.0,,2.6,,,
AKROMID®,C3 1 FR natural (8050),Polyamide 66 + PA 6,Nylon 66+Nylon 6,1.17,(PA66+PA6)-FR,45.0,260.0,1300.0,45.0,1300.0,,,,,,
AKROMID®,C3 5 S3 black (21013),Polyamide 66 + PA 6,Nylon 66+Nylon 6,1.12,(PA66+PA6),65.0,260.0,,,2500.0,,,,,,
AKROMID®,C3 GF 30 1 FR natural (7207),Polyamide 66/6 Copolymer,Nylon 66/6,1.37,PA66/6-GF30-FR,,262.0,,,10500.0,150.0,,3.0,,,
AKROMID®,C3 GF 30 5 XTC natural (4499),Polyamide 66 + PA 6,Nylon 66+Nylon 6,1.36,(PA66+PA6)-GF30,,245.0,,,6000.0,115.0,,6.5,,,
AKROMID®,C3 GF 30 5 XTC natural (4499),Polyamide 66 + PA 6,Nylon 66+Nylon 6,1.36,(PA66+PA6)-GF30,,245.0,,,9500.0,185.0,,3.5,,,
AKROMID®,C3 GF 35 5 XTC black (6680),Polyamide 66 + PA 6,Nylon 66+Nylon 6,1.4,(PA66+PA6)-GF35,,245.0,,,11500.0,200.0,,3.5,,,
AKROMID®,C3 GF 50 1 black (4401),Polyamide 66 + PA 6,Nylon 66+Nylon 6,1.57,(PA66+PA6)-GF50,,260.0,16200.0,360.0,16000.0,240.0,,2.5,,,
AKROMID®,C3 GF 50 5 XTC natural (4946),Polyamide 66 + PA 6,Nylon 66+Nylon 6,,(PA66+PA6)-GF50,,245.0,,,10500.0,160.0,,5.0,,,
AKROMID®,D3 GF 30 5 black (6020),Polyamide 612,Nylon 612,1.31,PA612-GF30,,215.0,,,7000.0,120.0,,4.5,,,
AKROMID®,S3 1 natural (3484),Polyamide 610,Nylon 610,1.08,PA610,50.0,220.0,,,1200.0,,20.0,,,,
AKROMID®,S3 GF 30 1 black (3259),Polyamide 610,Nylon 610,1.31,PA610-GF30,,220.0,,,6200.0,110.0,,7.5,,,
AKROMID®,S3 GF 30 1 natural (3222),Polyamide 610,Nylon 610,1.31,PA610-GF30,,220.0,7700.0,230.0,8600.0,160.0,,4.5,,,
AKROMID®,S3 GF 30 4 black (3429),Polyamide 610,Nylon 610,1.31,PA610-GF30,,220.0,7700.0,230.0,8600.0,160.0,,5.5,,,
AKROMID®,S3 GF 50 1 natural (3533),Polyamide 610,Nylon 610,1.51,PA610-GF50,,220.0,,,11000.0,150.0,,4.5,,,
AKROLOY®,PA GF 30 black (6415),Polyamide 66 + PA 6I/6T,Nylon 66+Nylon 6I/6T,1.36,(PA66+PA6I/6T)-GF30,,255.0,9500.0,280.0,9800.0,200.0,,2.8,,,
AKROLOY®,PA GF 30 natural (3177),Polyamide 66 + PA 6I/6T,Nylon 66+Nylon 6I/6T,1.38,(PA66+PA6I/6T)-GF30,,255.0,9300.0,265.0,10500.0,210.0,,3.0,,,
AKROLOY®,PA GF 40 HU black (8149),Polyamide 66 + PA 6I/6T,Nylon 66+Nylon 6I/6T,1.47,(PA66+PA6I/6T)-GF40,,255.0,12500.0,330.0,13000.0,235.0,,2.8,,,
AKROLOY®,PA GF 50 black (2706),Polyamide 66 + PA 6I/6T,Nylon 66+Nylon 6I/6T,1.59,(PA66+PA6I/6T)-GF50,,255.0,16400.0,380.0,17500.0,250.0,,3.0,,,
AKROLOY®,PA GF 50 black (6507),Polyamide 66 + PA 6I/6T,Nylon 66+Nylon 6I/6T,1.56,(PA66+PA6I/6T)-GF50,,255.0,16500.0,385.0,17000.0,265.0,,2.7,,,
AKROLOY®,PA GF 50 HU black (8198),Polyamide 66 + PA 6I/6T,Nylon 66+Nylon 6I/6T,1.56,(PA66+PA6I/6T)-GF50,,255.0,16500.0,385.0,17000.0,265.0,,2.7,,,
AKROLOY®,PA GF 60 7 black (2844),Polyamide 66 + PA 6I/6T,Nylon 66+Nylon 6I/6T,1.72,(PA66+PA6I/6T)-GF60,,255.0,23000.0,435.0,22000.0,275.0,,2.5,,,
AKROLOY®,PA GF 60 black (6418),Polyamide 66 + PA 6I/6T,Nylon 66+Nylon 6I/6T,1.69,(PA66+PA6I/6T)-GF60,,255.0,21000.0,360.0,20000.0,225.0,,2.4,,,
AKROLOY®,PA GF 60 black (6765),Polyamide 66 + PA 6I/6T,Nylon 66+Nylon 6I/6T,1.69,(PA66+PA6I/6T)-GF60,,,20000.0,420.0,20000.0,290.0,,2.1,,,
AKROLOY®,PA GF 60 black (8054),Polyamide 66 + PA 6I/6T,Nylon 66+Nylon 6I/6T,1.72,(PA66+PA6I/6T)-GF60,,255.0,,,21300.0,295.0,,2.5,,,
AKROLOY®,PA ICF 10 black (5267),Polyamide 66 + PA 6I/6T,Nylon 66+Nylon 6I/6T,1.19,(PA66+PA6I/6T)-CF10,,255.0,7000.0,190.0,9000.0,130.0,,2.0,,,
AKROLOY®,PA ICF 30 black (5269),Polyamide 66 + PA 6I/6T,Nylon 66+Nylon 6I/6T,1.29,(PA66+PA6I/6T)-CF30,,255.0,21000.0,320.0,25000.0,220.0,,1.5,,,
AKROLOY®,PA ICF 40 black (5270),Polyamide 66 + PA 6I/6T,Nylon 66+Nylon 6I/6T,1.35,(PA66+PA6I/6T)-CF40,,255.0,33000.0,360.0,32000.0,230.0,,1.5,,,
AKROLOY®,PA K17 FR black (5762),Polyamide 66 Alloy,Nylon 66 Alloy,1.5,PA66-GF35-FR,,260.0,,,12500.0,160.0,,2.5,,,
Surlyn Reflection Series®,SURSG201UG,Polyamide 6 Alloy,Nylon 6 Alloy,1.04,PA6,40.3,,1140.0,,,39.4,11.0,220.0,156.86274509803923,,
InStruc®,PA12GF30HS,Polyamide 12,Nylon 12,1.23,PA12-GF30,,,5520.0,155.0,6210.0,,3.0,,12.745098039215687,,
InStruc®,PA6/69 LF1,Polyamide 6/69 Copolymer,Nylon 6/69,1.11,PA6/69,46.2,,1690.0,,,,,270.0,8.333333333333334,,
InStruc®,PA610GF20,Polyamide 610,Nylon 610,1.22,PA610-GF20,,,6210.0,179.0,,,3.0,,9.411764705882353,,
InStruc®,PA612GF10,Polyamide 612,Nylon 612,1.14,PA612-GF10,,,3450.0,,,,2.0,,5.196078431372549,,
InStruc®,PA612GF30,Polyamide 612,Nylon 612,1.3,PA612-GF30,,,8270.0,241.0,8960.0,,3.0,,11.764705882352942,,
InStruc®,PA612L,Polyamide 6/12 Copolymer,Nylon 6/12,1.06,PA612-L,62.1,,2410.0,82.7,2410.0,,10.0,,5.196078431372549,,
InStruc®,PA66CF10GF35HSMD,Polyamide 66,Nylon 66,1.49,PA66-(CF+GF)45,,,16200.0,317.0,17500.0,,2.0,,10.784313725490197,,
InStruc®,PA66GB40HS,Polyamide 66,Nylon 66,1.44,PA66-GB40,,,4830.0,131.0,5520.0,,3.0,,3.6274509803921573,,
InStruc®,PA66GF10FRHS,Polyamide 66,Nylon 66,1.43,PA66-GF10-FR,,,5520.0,138.0,6210.0,,2.0,,4.705882352941177,,
InStruc®,PA66GF25UV,Polyamide 66,Nylon 66,1.33,PA66-GF25,,,8270.0,234.0,9650.0,,3.0,,8.333333333333334,,
InStruc®,PA66GF30FRHS,Polyamide 66,Nylon 66,1.55,PA66-GF30-FR,,,10000.0,221.0,11000.0,,2.0,,6.764705882352942,,
InStruc®,PA66GF30HS,Polyamide 66,Nylon 66,1.37,PA66-GF30,186.0,,8960.0,,10300.0,,2.0,,10.784313725490197,,
InStruc®,PA66MD,Polyamide 66,Nylon 66,1.14,PA66,,,2900.0,100.0,2960.0,,11.0,,5.196078431372549,,
InStruc®,PA6GF14IM2,Polyamide 6,Nylon 6,1.18,PA6-I-GF15,,,4140.0,131.0,4480.0,,4.0,,15.686274509803923,,
InStruc®,PA6GF30,Polyamide 6,Nylon 6,1.37,PA6-GF30,,,8270.0,248.0,,,2.0,,11.764705882352942,,
InStruc®,PA6GF30FR,Polyamide 6,Nylon 6,1.65,PA6-GF30-FR,,,8620.0,221.0,,,1.0,,9.411764705882353,,
InStruc®,PA6GF30FRHS,Polyamide 6,Nylon 6,1.55,PA6-GF30-FR,,,9650.0,207.0,,,2.0,,8.92156862745098,,
InStruc®,PA6GF30MD,Polyamide 6,Nylon 6,1.37,PA6-GF30,,,8270.0,248.0,,,2.0,,11.764705882352942,,
InStruc®,PA6GF33,Polyamide 6,Nylon 6,1.37,PA6-GF35,,,8270.0,248.0,,,2.0,,11.764705882352942,,
InStruc®,PA6GF33HSMD,Polyamide 6,Nylon 6,1.37,PA6-GF35,,,8270.0,248.0,,,2.0,,11.764705882352942,,
InStruc®,PA6GF35HSMD,Polyamide 6,Nylon 6,1.41,PA6-GF35,,,9310.0,262.0,,,2.0,,11.764705882352942,,
InStruc®,PA6GF60HS,Polyamide 6,Nylon 6,1.72,PA6-GF60,,,17900.0,,,,1.0,,12.745098039215687,,
InStruc®,PA6I6TGF30,Polyamide 6I/6T Copolymer,Nylon 6I/6T,1.31,PAI/6T-GF30,117.0,,6890.0,,,,5.0,,10.784313725490197,,
InLube®,PA610CF15TF15,Polyamide 610,Nylon 610,1.25,PA610-CF15-L,,,7580.0,200.0,,,3.0,,6.274509803921569,,
InLube®,PA610GF35TF5,Polyamide 610,Nylon 610,1.4,PA610-GF35-L,,,8270.0,221.0,,,2.0,,10.784313725490197,,
InLube®,PA612GF30TF13SI2,Polyamide 6/12 Copolymer,Nylon 6/12,1.42,PA612-GF30-L,,,7580.0,203.0,,134.0,,2.0,11.764705882352942,,
InLube®,PA66AF10TF10 BL011,Polyamide 66,Nylon 66,1.23,PA66-RF10-L,,,3280.0,124.0,3650.0,,7.0,,4.215686274509804,,
InLube®,PA66CF15TF15FRHS,Polyamide 66,Nylon 66,1.5,PA66-CF15-FR-L,,,11700.0,241.0,13100.0,,2.0,,6.274509803921569,,
InLube®,PA66CF30TF10HS,Polyamide 66,Nylon 66,1.35,PA66-CF30-L,,,19300.0,331.0,20700.0,,,2.0,8.333333333333334,,
InLube®,PA66CF30TF13SI2,Polyamide 6,Nylon 6,1.36,PA6-CF30-L,,,13800.0,310.0,,,1.0,,10.784313725490197,,
InLube®,PA66CF30TF8SI2HS,Polyamide 66,Nylon 66,1.35,PA66-CF30-L,,,17200.0,,17900.0,,1.0,,9.411764705882353,,
InLube®,PA66GF10TF8FRHS,Polyamide 66,Nylon 66,1.44,PA66-GF10-FR-L,,,4830.0,124.0,5520.0,,2.0,,4.215686274509804,,
InLube®,PA66GF30MOS2HS,Polyamide 66,Nylon 66,1.4,PA66-GF30-L,,,8960.0,241.0,10000.0,,2.0,,7.843137254901961,,
InLube®,PA66GF30TF15SI2,Polyamide 66,Nylon 66,1.49,PA66-GF30-L,,,8960.0,224.0,9650.0,,2.0,,10.784313725490197,,
InLube®,PA66GF30TF15UV,Polyamide 66,Nylon 66,1.51,PA66-GF30-L,,,9310.0,234.0,9310.0,,2.0,,9.411764705882353,,
InLube®,PA66GF50MOS2,Polyamide 66,Nylon 66,1.6,PA66-GF50-L,,,14500.0,290.0,15900.0,,1.5,,8.333333333333334,,
InLube®,PA66SI2MD,Polyamide 66,Nylon 66,1.14,PA66-L,,,2900.0,100.0,2960.0,,11.0,,5.196078431372549,,
InLube®,PA66TF13SI2IM,Polyamide 66,Nylon 66,1.16,PA66-I-L,,,1720.0,68.9,,,12.0,,8.333333333333334,,
InLube®,PA66TF20FRHS,Polyamide 66,Nylon 66,1.43,PA66-FR-L,,,2900.0,91.0,3030.0,,3.0,,4.215686274509804,,
InLube®,PA6AF10TF8SI2IP,Polyamide 6,Nylon 6,1.2,PA6-RF10-L,,,4000.0,96.5,3450.0,,7.0,,5.196078431372549,,
InLube®,PA6GF30IMSI2,Polyamide 6,Nylon 6,1.33,PA6-I-GF30,,,7580.0,197.0,8270.0,,4.0,,14.705882352941178,,
InElec®,PA610CF10,Polyamide 610,Nylon 610,1.12,PA610-CF10,,,6690.0,186.0,,,3.0,,10.784313725490197,,
InElec®,PA612CF13IM,Polyamide 6/12 Copolymer,Nylon 6/12,1.11,PA612-I-CF15,,,8270.0,214.0,8960.0,,,4.0,10.784313725490197,,
InElec®,PA66CF10GF25,Polyamide 66,Nylon 66,1.38,PA66-(CF+GF)35,,,12400.0,269.0,13800.0,,2.0,,7.843137254901961,,
InElec®,PA66CF20IM,Polyamide 66,Nylon 66,1.17,PA66-I-CF20,,,10300.0,234.0,,,3.0,,12.745098039215687,,
InElec®,PA66CF30IM,Polyamide 66,Nylon 66,1.21,PA66-I-CF30,,,14500.0,276.0,,,2.0,,15.686274509803923,,
InElec®,PA66CF30IM2MD,Polyamide 66,Nylon 66,1.24,PA66-I-CF30,,,17200.0,241.0,13100.0,,1.5,,15.686274509803923,,
InElec®,PA6GF20AS,Polyamide 6,Nylon 6,1.27,PA6-GF20,,,4830.0,117.0,5520.0,,3.5,,15.686274509803923,,
ColorRx®,NY3-1000RX,Polyamide 6I/6T Copolymer,Nylon 6I/6T,1.18,PAI/6T,100.0,,,,,,5.0,,,,
ColorFast®,FRNY2,Polyamide 66,Nylon 66,1.19,PA66-FR,65.5,,2690.0,68.9,,,4.0,50.0,5.196078431372549,110.0,
ColorFast®,NY2115,Polyamide 66,Nylon 66,1.05,PA66,52.4,,2000.0,72.4,,46.9,18.0,70.0,83.33333333333334,75.0,
ColorFast®,NY2GF130,Polyamide 66,Nylon 66,1.22,PA66-GF15,103.0,,4830.0,152.0,,,3.0,5.0,5.196078431372549,120.0,
Enplury®,66 2000P,Polyamide 66,Nylon 66,1.14,PA66,50.0,262.0,,,1100.0,,,50.0,,,
Enplury®,PARA K5050,"Polyamide, Unspecified","Nylon, Unspecified",1.65,PA-GF50,,238.0,20000.0,410.0,19000.0,280.0,,2.3,,,
Enplury®,PARA K6060,"Polyamide, Unspecified","Nylon, Unspecified",1.76,PA-GF60,,,,,24000.0,320.0,,2.0,,,
Capran®,524,Polyamide 6,Nylon 6,,PA6,,208.0,,,,,,,,,
Capran®,HS Red,Polyamide 6,Nylon 6,,PA6,,218.0,,,,,,,,,
Capran®,HS800,Polyamide 6,Nylon 6,,PA6,,218.0,,,,,,,,,
Capran®,MT1500 Film,Polyamide 6,Nylon 6,,PA6,,,,,,,,,,,
Capran®,PIR-MT1200 Film,Polyamide 6,Nylon 6,,PA6,,,,,,,,,,,
Aegis®,H135QP,Polyamide 6,Nylon 6,1.13,PA6-L,,,,,,,,,,,
Aegis®,H155C1WP,Polyamide 6,Nylon 6,1.12,PA6-L,,,,,,,,,,,
Aegis®,PIR-H100MP,Polyamide 6,Nylon 6,1.13,PA6-L,,,2650.0,110.0,,,,,5.882352941176471,,
Anjatech®,250-E/UV/GF15,Polyamide 6,Nylon 6,1.22,PA6-GF15,,220.0,,,6000.0,95.0,,4.0,,,
Anjatech®,R300E,Polyamide 66,Nylon 66,1.11,PA66-I,,,,,2600.0,,,,,,
Anjacom®,250-GF15,Polyamide 6,Nylon 6,1.23,PA6-GF15,,,,,6000.0,125.0,,3.5,,,
Anjacom®,250-H/GF50,Polyamide 6,Nylon 6,1.55,PA6-GF50,,,,,15500.0,200.0,,2.5,,,
Anjacom®,350-GK30,Polyamide 66,Nylon 66,1.37,PA66-GB30,,,,,5000.0,80.0,,3.0,,,
Anjacom®,350-H/GF35,Polyamide 66,Nylon 66,1.41,PA66-GF35,,260.0,,,10500.0,180.0,,2.5,,,
Anjacom®,J255-H/GF30,Polyamide 6,Nylon 6,1.36,PA6-GF30,,220.0,,,7000.0,,,,,,
Anjacom®,R195-H/GF30,Polyamide 66/6 Copolymer,Nylon 66/6,1.36,PA66/6-GF30,,,,,8400.0,125.0,,2.7,,,
TRIMID®,N6000STHL BK,Polyamide 6,Nylon 6,1.07,PA6-L,,,600.0,22.0,,35.0,,65.0,60.0,,
TRIMID®,N6000STHL BK,Polyamide 6,Nylon 6,1.07,PA6-L,,,1620.0,62.0,,55.0,,50.0,50.0,,
TRIMID®,N6000STHL NAT,Polyamide 6,Nylon 6,1.07,PA6-I-L,,,600.0,22.0,,35.0,,65.0,60.0,,
TRIMID®,N6000THL NAT,Polyamide 6,Nylon 6,1.11,PA6-I-L,,,2400.0,86.0,,65.0,,35.0,15.0,,
TRIMID®,N60G10HL BK,Polyamide 6,Nylon 6,1.2,PA6-GF10-L,,,2630.0,92.0,,55.0,,10.0,12.0,,
TRIMID®,N60G13STHL BK,Polyamide 6,Nylon 6,1.18,PA6-GF15-L,,,3550.0,115.0,,83.0,,3.0,14.0,,
TRIMID®,N60G15THL BK,Polyamide 6,Nylon 6,1.2,PA6-I-GF15-L,,,2780.0,99.0,,63.0,,7.0,18.0,,
TRIMID®,N60G15THL BK,Polyamide 6,Nylon 6,1.2,PA6-I-GF15-L,,,3950.0,140.0,,90.0,,3.0,11.0,,
TRIMID®,N60G15THL NAT,Polyamide 6,Nylon 6,1.2,PA6-I-GF15-L,,,2890.0,101.0,,97.0,,7.0,19.0,,
TRIMID®,N60G15THL NAT,Polyamide 6,Nylon 6,1.2,PA6-I-GF15-L,,,4100.0,144.0,,97.0,,3.0,12.0,,
TRIMID®,N60G33HL NAT050,Polyamide 6,Nylon 6,1.4,PA6-GF35-L,,,9400.0,271.0,,180.0,,2.0,15.0,,
TRIMID®,N60G33STHL BK,Polyamide 6,Nylon 6,1.33,PA6-GF35-L,,,3780.0,111.0,,75.0,,7.0,25.0,,
TRIMID®,N60G33STHL BK,Polyamide 6,Nylon 6,1.33,PA6-GF35-L,,,6100.0,157.0,,121.0,,3.0,19.0,,
TRIMID®,N60G33STHL NAT,Polyamide 6,Nylon 6,1.33,PA6-GF35-L,,,3840.0,115.0,,79.0,,7.0,26.0,,
TRIMID®,N60G35HL NAT,Polyamide 6,Nylon 6,1.4,PA6-GF35-L,,,9500.0,276.0,,185.0,,2.0,15.0,,
TRIMID®,N60G43STHL BK,Polyamide 6,Nylon 6,1.43,PA6-GF45-L,,,5850.0,135.0,,83.0,,6.0,28.0,,
TRIMID®,N60M40HL BK,Polyamide 6,Nylon 6,1.49,PA6-MD40-L,,,2870.0,52.0,,50.0,,5.0,7.0,,
TRIMID®,N60MG40HL NAT,Polyamide 6,Nylon 6,1.48,PA6-(GF+MD)40-L,,,8300.0,186.0,,131.0,,2.0,5.0,,
TRIMID®,N61G33HL BK,Polyamide 6,Nylon 6,1.4,PA6-GF35-L,,,9000.0,262.0,,157.0,,2.0,15.0,,
TRIMID®,N66000MDHL BK,Polyamide 66,Nylon 66,1.16,PA66-L,,,114.0,,,73.0,,25.0,7.0,,
TRIMID®,N66000STHL NAT,Polyamide 66,Nylon 66,1.08,PA66-I-L,,,550.0,20.0,,36.0,,45.0,120.0,,
TRIMID®,N66000STHL NAT,Polyamide 66,Nylon 66,1.08,PA66-I-L,,,1720.0,68.0,,52.0,,55.0,80.0,,
TRIMID®,N66000STHLUV2HF BK,Polyamide 66,Nylon 66,1.08,PA66-I-L,,,550.0,20.0,,36.0,,45.0,120.0,,
TRIMID®,N66000STHLUV2HF BK,Polyamide 66,Nylon 66,1.08,PA66-I-L,,,1720.0,68.0,,52.0,,55.0,80.0,,
TRIMID®,N66000THL BK,Polyamide 66,Nylon 66,1.1,PA66-I-L,,,720.0,27.0,,44.0,,45.0,36.0,,
TRIMID®,N66000THL BK,Polyamide 66,Nylon 66,1.1,PA66-I-L,,,2100.0,76.0,,65.0,,40.0,15.0,,
TRIMID®,N66000THLHF2 NAT,Polyamide 66,Nylon 66,1.1,PA66-I-L,,,2100.0,76.0,,65.0,,40.0,15.0,,
TRIMID®,N66000THLUV2 NAT,Polyamide 66,Nylon 66,1.1,PA66-I-L,,,2100.0,76.0,,65.0,,40.0,15.0,,
TRIMID®,N66000THLUV3 BK313,Polyamide 66,Nylon 66,1.1,PA66-I-L,,,720.0,27.0,,44.0,,45.0,36.0,,
TRIMID®,N66000THLUV3 NAT,Polyamide 66,Nylon 66,1.1,PA66-I-L,,,720.0,27.0,,44.0,,45.0,36.0,,
TRIMID®,N660G13HL NAT,Polyamide 66,Nylon 66,1.24,PA66-GF15-L,,,2970.0,104.0,,73.0,,10.0,7.0,,
TRIMID®,N660G13STHL NAT,Polyamide 66,Nylon 66,1.18,PA66-I-GF15-L,,,2550.0,89.0,,61.0,,7.0,21.0,,
TRIMID®,N660G15HL BK,Polyamide 66,Nylon 66,1.24,PA66-GF15-L,,,5100.0,181.0,,116.0,,2.5,4.0,,
TRIMID®,N660G15STHL BK,Polyamide 66,Nylon 66,1.19,PA66-I-GF15-L,,,3700.0,140.0,,93.0,,3.0,15.0,,
TRIMID®,N660G25HL BK,Polyamide 66,Nylon 66,1.33,PA66-GF25-L,,,7900.0,233.0,,152.0,,2.0,7.0,,
TRIMID®,N660G30HHR BK,Polyamide 66,Nylon 66,1.37,PA66-GF30-L,,,9300.0,261.0,,170.0,,2.0,8.0,,
TRIMID®,N660G33HL NAT,Polyamide 66,Nylon 66,1.38,PA66-GF35-L,,,9750.0,274.0,,193.0,,2.0,14.0,,
TRIMID®,N660G33STHL BK,Polyamide 66,Nylon 66,1.33,PA66-I-GF35-L,,,7000.0,200.0,,155.0,,3.0,21.0,,
TRIMID®,N660G33STHL NAT,Polyamide 66,Nylon 66,1.33,PA66-I-GF35-L,,,5180.0,148.0,,115.0,,7.0,28.0,,
TRIMID®,N660G33THL BK,Polyamide 66,Nylon 66,1.34,PA66-I-GF35-L,,,7000.0,210.0,,140.0,,3.0,13.0,,
TRIMID®,N660G35HHR NAT,Polyamide 66,Nylon 66,1.38,PA66-GF35-L,,,10000.0,280.0,,197.0,,2.0,14.0,,
TRIMID®,N660G35HL BK,Polyamide 66,Nylon 66,1.38,PA66-GF35-L,,,6860.0,186.0,,115.0,,5.0,14.0,,
TRIMID®,N660G40HL NAT,Polyamide 66,Nylon 66,1.49,PA66-GF40-L,,,11200.0,295.0,,210.0,,2.0,14.0,,
TRIMID®,N660G43HL NAT,Polyamide 66,Nylon 66,1.5,PA66-GF45-L,,254.0,10300.0,,,,,2.0,10.784313725490197,,
TRIMID®,N660G43THL BK,Polyamide 66,Nylon 66,1.44,PA66-I-GF45-L,,,,,,,,,,,
TRIMID®,N660G43THL BK,Polyamide 66,Nylon 66,1.44,PA66-I-GF45-L,,,9000.0,220.0,,155.0,,3.0,15.0,,
TRIMID®,N660G43THLUV2 BK,Polyamide 66,Nylon 66,1.44,PA66-I-GF45-L,,,,,,,,,,,
TRIMID®,N660G50HL BK,Polyamide 66,Nylon 66,1.57,PA66-GF50-L,,,10500.0,242.0,,121.0,,4.0,19.0,,
TRIMID®,N660G50HL NAT,Polyamide 66,Nylon 66,1.57,PA66-GF50-L,,,10800.0,245.0,,153.0,,4.0,21.0,,
TRIMID®,N660M40G25HL BK,Polyamide 66,Nylon 66,1.48,PA66-(GF+MD)40-L,,,10000.0,220.0,,148.0,,2.0,7.0,,
TRIMID®,N660M40G25HL NAT,Polyamide 66,Nylon 66,1.48,PA66-(GF+MD)40-L,,,10500.0,230.0,,155.0,,2.0,7.0,,
TRIMID®,N66100HL BK,Polyamide 66,Nylon 66,1.14,PA66-L,,,3000.0,114.0,,73.0,,25.0,8.0,,
TRIMID®,N661M40G15HL BK,Polyamide 66,Nylon 66,1.49,PA66-(GF+MD)40-L,,,4620.0,93.0,,74.0,,5.0,10.0,,
Michimid,K4200,Polyamide 66,Nylon 66,1.14,PA66-L,82.7,263.0,2760.0,,,,,60.0,5.196078431372549,,
Michimid,K4200HS,Polyamide 66,Nylon 66,1.14,PA66-L,57.9,263.0,1210.0,,,,,300.0,10.784313725490197,,
API ECO,K6,Polyamide 6,Nylon 6,1.13,PA6,82.7,220.0,2760.0,,,,,25.0,5.196078431372549,,
API ECO,K66GF13,Polyamide 66,Nylon 66,1.22,PA66-GW15,61.4,254.0,2140.0,,,,,10.0,10.784313725490197,,
API ECO,K6GF13,Polyamide 6,Nylon 6,1.23,PA6,54.5,220.0,2000.0,,,,,7.0,31.372549019607845,,
API ECO,K6GF33,Polyamide 6,Nylon 6,1.39,PA6-GF35,110.0,220.0,6210.0,,,,,3.0,15.686274509803923,,
VENYL,SB500,Polyamide 6,Nylon 6,1.8,PA6-MD,,,5500.0,50.0,,47.0,,1.0,,,
VENYL,SE010 - 8696,Polyamide 6,Nylon 6,1.13,PA6,,,800.0,55.0,900.0,55.0,,210.0,,,
VENYL,SE020 - 7186,Polyamide 6,Nylon 6,1.12,PA6,,,650.0,50.0,700.0,40.0,,220.0,,,
VENYL,SE030 - 8229,Polyamide 6,Nylon 6,1.1,PA6,,,1300.0,50.0,1550.0,45.0,,70.0,,,
VENYL,SE032 - 8428,Polyamide 6,Nylon 6,1.1,PA6,,,1300.0,50.0,1550.0,45.0,,70.0,,,
VENYL,SE038L,Polyamide 6,Nylon 6,1.06,PA6,,,1400.0,,1550.0,40.0,,12.0,,,
VENYL,SFRHWGT300H - 8229,Polyamide 6,Nylon 6,1.4,PA6-(GF+MD)30-FR,,,5000.0,130.0,6900.0,88.0,,2.4,,,
VENYL,SFRHWGT300H - 8229,Polyamide 6,Nylon 6,1.4,PA6-(GF+MD)30-FR,,,6100.0,142.0,8400.0,105.0,,3.0,,,
VENYL,SG108 - 8689,Polyamide 6,Nylon 6,1.25,PA6-GF15,,,4500.0,190.0,5500.0,95.0,,3.5,5.392156862745098,,
VENYL,SG200,Polyamide 6,Nylon 6,1.27,PA6-GF20,,,5500.0,200.0,6500.0,115.0,,3.5,5.882352941176471,,
VENYL,SG207 - 8139,Polyamide 6,Nylon 6,1.27,PA6-GF20,,,5500.0,200.0,6500.0,115.0,,3.5,5.882352941176471,,
VENYL,SG300FL BLACK 8229,Polyamide 6,Nylon 6,1.36,PA6-LGF30,,,11000.0,320.0,12900.0,220.0,,2.5,,,
VENYL,SG400 - 8229,Polyamide 6,Nylon 6,1.43,PA6-GF40,,,5900.0,230.0,6000.0,120.0,,3.5,,,
VENYL,SG500,Polyamide 6,Nylon 6,1.57,PA6-GF50,,,,,,,,,,,
VENYL,SG507 - 8139,Polyamide 6,Nylon 6,1.57,PA6-GF50,,,15200.0,380.0,18200.0,225.0,,2.6,,,
VENYL,SN007 - 8139,Polyamide 6,Nylon 6,1.14,PA6,,,2700.0,130.0,3100.0,85.0,,50.0,4.901960784313726,,
VENYL,SN070,Polyamide 6,Nylon 6,1.15,PA6-L,,,2700.0,130.0,3100.0,65.0,,50.0,5.0,,
VENYL,SWGB307H,Polyamide 6,Nylon 6,1.36,PA6-(GF+GB)30,,,3000.0,95.0,3900.0,85.0,,4.5,8.5,,
VENYL,SWGT409H - 8229,Polyamide 6,Nylon 6,1.47,PA6-(GF+MD)40,,,7400.0,130.0,,170.0,,3.0,,,
VENYL,UE037 - 8139,Polyamide 66,Nylon 66,1.1,PA66,,,900.0,30.0,1350.0,40.0,170.0,,8.823529411764707,,
VENYL,UFC200,Polyamide 66,Nylon 66,1.24,PA66-CF20,,,12700.0,229.0,12000.0,155.0,,3.0,,,
VENYL,UFR003 - 8229,Polyamide 66,Nylon 66,1.18,PA66-FR,,,2900.0,,3300.0,90.0,,11.0,,,
VENYL,UFRG209,Polyamide 66,Nylon 66,1.36,PA66-GF25-FR,,,8100.0,,,160.0,,3.0,8.5,,
VENYL,UFRHG300R - 1335,Polyamide 66,Nylon 66,1.54,PA66-GF30-FR,,,8250.0,,8300.0,165.0,,2.0,,,
VENYL,UFRHW321 - 8229,Polyamide 66,Nylon 66,1.38,PA66-GB30,,,3100.0,110.0,3500.0,65.0,,5.0,,,
VENYL,UFRT303,Polyamide 66,Nylon 66,1.38,PA66-MD30-FR,,,6500.0,,5500.0,75.0,,2.0,,,
VENYL,UG108 - 8097,Polyamide 66,Nylon 66,1.25,PA66-GF15,,,4700.0,160.0,5500.0,100.0,,3.0,6.862745098039216,,
VENYL,UG117 1741,Polyamide 66,Nylon 66,1.18,PA66-GF15,,,3500.0,103.0,4200.0,73.0,,,,,
VENYL,UG200 - 8416,Polyamide 66,Nylon 66,1.27,PA66-GF20,,,3750.0,170.0,4750.0,80.0,,3.0,11.764705882352942,,
VENYL,UG207 - 8071,Polyamide 66,Nylon 66,1.27,PA66-GF20,,,3750.0,170.0,4750.0,80.0,,3.0,11.764705882352942,,
VENYL,UG302 - 9408,Polyamide 66,Nylon 66,1.36,PA66-GF30,,,8250.0,260.0,9000.0,175.0,,3.0,9.313725490196079,,
VENYL,UG307 - 8139,Polyamide 66,Nylon 66,1.36,PA66-GF30,,,5500.0,215.0,6250.0,120.0,,3.0,12.745098039215687,,
VENYL,UG308,Polyamide 66,Nylon 66,1.39,PA66-GF35,,,7000.0,245.0,7000.0,140.0,,3.0,14.705882352941178,,
VENYL,UG370,Polyamide 66,Nylon 66,1.37,PA66-GF-L,,,7750.0,230.0,8500.0,175.0,,3.0,8.823529411764707,,
VENYL,UG500,Polyamide 66,Nylon 66,1.57,PA66-GF50,,,13000.0,345.0,16000.0,250.0,,2.0,,,
VENYL,UN002 - 5321,Polyamide 66,Nylon 66,1.14,PA66-L,,,2600.0,135.0,3000.0,85.0,,15.0,5.0,,
VENYL,UN020,Polyamide 66,Nylon 66,1.11,PA66,,,1900.0,100.0,3000.0,65.0,,15.0,15.686274509803923,,
VENYL,UT400,Polyamide 66,Nylon 66,1.49,PA66-MD40,,,5500.0,135.0,7500.0,80.0,,2.0,4.901960784313726,,
VENYL,ZG307 - 7761,Polyamide 66/6 Copolymer,Nylon 66/6,1.37,PA66/6-GF30,,,8300.0,235.0,9800.0,185.0,3.0,3.0,,,
NEALID,XG307 - 3220,Polyamide 6 + PP,Nylon 6+PP,1.28,(PA+PP)-GF30,,,7600.0,175.0,8500.0,180.0,,3.0,,,
NEALID,XG340,Polyamide + Polyolefin,Nylon+Olefin,1.31,(PA+Polyolefin)-GF,,,7600.0,,8500.0,120.0,,5.5,,,
NEALID,XG340,Polyamide + Polyolefin,Nylon+Olefin,1.31,(PA+Polyolefin)-GF,,,8300.0,198.0,9200.0,140.0,,3.0,,,
NEALID,XN013C - 8428,"Polyamide, Unspecified","Nylon, Unspecified",1.05,PA,,,2600.0,85.0,3000.0,57.0,6.0,,,,
NEALID,XW400H - 8229,Polyamide + Polyolefin,Nylon+Olefin,1.32,(PA+Polyolefin)-(GF+MD)40,,,5000.0,90.0,6130.0,47.0,,4.0,,,
ADDINYL®,A2  V30,Polyamide 66,Nylon 66,1.36,PA66-GF30,,260.0,6000.0,,,130.0,,10.0,14.0,,85.0
ADDINYL®,A2 G30,Polyamide 66,Nylon 66,1.35,PA66-GB30,,260.0,1800.0,,,60.0,,11.0,7.0,,82.0
ADDINYL®,A2 Z  V15,Polyamide 66,Nylon 66,1.24,PA66-GF15,,260.0,3100.0,,,80.0,,15.0,5.0,,83.0
ADDINYL®,B2 G 30,Polyamide 6,Nylon 6,1.35,PA6-GB30,,220.0,3800.0,,,70.0,,6.0,3.5,,85.0
ADDINYL®,B2 G10 V20,Polyamide 6,Nylon 6,1.36,PA6-GF10,,220.0,6500.0,,,120.0,,5.0,9.0,,87.0
ADDINYL®,B2 K20,Polyamide 6,Nylon 6,2.1,PA6,,220.0,5000.0,,,33.0,,10.0,3.0,,86.0
ADDINYL®,B2 Z  G30,Polyamide 6,Nylon 6,1.35,PA6-GB30,,220.0,1500.0,,,40.0,,11.0,6.0,,80.0
ADDINYL®,B2 Z V15,Polyamide 6,Nylon 6,1.24,PA6-GF15,,220.0,3000.0,,,70.0,,8.0,13.0,,80.0
ADDINYL®,MBI  24044,Polyamide 6,Nylon 6,1.43,PA6,50.0,220.0,2000.0,,,50.0,,25.0,6.0,,82.0
ADDINYL®,PMD  20214,"Polyamide, Unspecified","Nylon, Unspecified",1.14,PA,,220.0,2800.0,,,80.0,,30.0,5.5,,82.0
ADDINYL®,VAI  23013  NOIR  11,Polyamide 66,Nylon 66,1.33,PA66-GF30-I,,260.0,4500.0,,,105.0,,7.0,14.0,,83.0
ADDINYL®,VBI  23009,Polyamide 6,Nylon 6,1.32,PA6-I-GF35,,220.0,5000.0,,,90.0,,6.0,25.0,,80.0
ADDINYL®,VBI  23045,Polyamide 6,Nylon 6,1.36,PA6-GF30,,220.0,9500.0,,,180.0,,5.0,10.0,,88.0
ADDIFLAM®,A2  I  G10  V20,Polyamide 66,Nylon 66,1.34,PA66-GF10-FR,,260.0,8000.0,,,115.0,,4.0,6.0,,89.0
ADDIFLAM®,SBI  20011  F  NATUREL,Polyamide 6,Nylon 6,1.16,PA6-FR,35.0,220.0,1000.0,,,50.0,,200.0,6.5,,77.0
Adell Polyamide,AB-36,Polyamide 66,Nylon 66,1.35,PA66-GB30,93.1,254.0,4310.0,,,,,3.0,3.431372549019608,121.0,
Adell Polyamide,AJ-37,Polyamide 66,Nylon 66,1.32,PA66-GF35,,249.0,6760.0,203.0,,,,3.0,20.58823529411765,120.0,
Adell Polyamide,AL-38,Polyamide 66,Nylon 66,1.47,PA66-(GF+MD)40,,254.0,7580.0,193.0,,,,2.0,4.215686274509804,122.0,
Adell Polyamide,AM-30,Polyamide 66,Nylon 66,1.16,PA66-L,89.6,254.0,3170.0,,,,,8.0,3.6274509803921573,121.0,
Adell Polyamide,AO-36,Polyamide 66,Nylon 66,1.34,PA66-GF30-L,165.0,254.0,8270.0,,,,,2.0,7.843137254901961,122.0,
Adell Polyamide,AR-67,Polyamide 66,Nylon 66,1.39,PA66-GF35,171.0,254.0,8790.0,,,,,3.0,8.92156862745098,123.0,
Adell Polyamide,AS-30,Polyamide 66,Nylon 66,1.13,PA66,,254.0,2830.0,114.0,,,,50.0,5.196078431372549,120.0,
Adell Polyamide,AT-33,Polyamide 66,Nylon 66,1.18,PA66-I-GF15,,249.0,4480.0,145.0,,,,3.0,10.784313725490197,119.0,
Adell Polyamide,AT-37,Polyamide 66,Nylon 66,1.34,PA66-I-GF35,,249.0,6890.0,228.0,,,,3.0,12.745098039215687,121.0,
Adell Polyamide,AW-38,Polyamide 66,Nylon 66,1.45,PA66-GF40,221.0,,10700.0,,,,,3.0,13.725490196078432,,
Adell Polyamide,BJ-33 Glass Reinforced Mineral Filled,Polyamide 6,Nylon 6,1.46,PA6-(GF+MD),,216.0,3450.0,108.0,,,,2.0,14.705882352941178,112.0,
Adell Polyamide,BR-310,Polyamide 6,Nylon 6,1.56,PA6-GF50,217.0,216.0,10300.0,,,,,2.0,15.686274509803923,123.0,
Adell Polyamide,BR-37,Polyamide 6,Nylon 6,1.37,PA6-GF35,,216.0,8620.0,200.0,,,,2.0,10.784313725490197,121.0,
Adell Polyamide,BT-14,Polyamide 6,Nylon 6,1.24,PA6-I-GF20,,210.0,5170.0,152.0,,,,3.0,12.745098039215687,118.0,
Adell Polyamide,BT-33 General Purpose,Polyamide 6,Nylon 6,1.12,PA6,,216.0,2690.0,103.0,,,,60.0,5.784313725490197,118.0,
Adell Polyamide,BW-17,Polyamide 6,Nylon 6,1.36,PA6-GF35,,210.0,8270.0,193.0,,,,3.0,11.764705882352942,120.0,
Adell Polyamide,BY-10,Polyamide 6,Nylon 6,1.48,PA6,95.1,210.0,5170.0,,,,,6.0,4.215686274509804,122.0,
4TECH®,9A22720 E-MH,Polyamide 66,Nylon 66,1.28,PA66-CF20,,262.0,,,12000.0,125.0,,1.5,6.0,,
4TECH®,9A22740 HFR5,Polyamide 66,Nylon 66,1.52,PA66-CF40,,262.0,,,40000.0,220.0,,1.0,12.0,,
EleHPC,600C5,Polyamide 6,Nylon 6,1.27,PA6,,,17500.0,330.0,,,,6.0,,,
Ecomass®,1050ZB92,"Polyamide, Unspecified","Nylon, Unspecified",6.88,PA-X,,,4960.0,48.3,6210.0,,,1.8,10.784313725490197,,
Ecomass®,1066ZD96,"Polyamide, Unspecified","Nylon, Unspecified",9.98,PA-Me,,,4960.0,49.0,6450.0,,,1.7,11.764705882352942,,
Ecomass®,1080CO94,"Polyamide, Unspecified","Nylon, Unspecified",5.99,PA-Me,,,5240.0,46.9,9100.0,,,8.0,7.843137254901961,,
Ecomass®,1080ZB92,Polyamide 12,Nylon 12,6.88,PA12-X,,,4930.0,49.0,6450.0,,,3.8,13.725490196078432,,
Ecomass®,1080ZC86,"Polyamide, Unspecified","Nylon, Unspecified",4.0,PA-Me,,,6000.0,,7000.0,,,2.0,6.0,,
Ecomass®,1700CO94,"Polyamide, Unspecified","Nylon, Unspecified",5.99,PA-Me,,,8960.0,63.4,9650.0,,,1.0,6.274509803921569,,
Ecomass®,1700ZC89,"Polyamide, Unspecified","Nylon, Unspecified",4.49,PA-Me,,,8270.0,65.5,10300.0,,,1.3,7.843137254901961,,
Ecomass®,2150TU96,Polyamide 66,Nylon 66,11.0,PA66-Me,,,4100.0,,3000.0,,,2.0,5.0,,
NYLEM®,6 FR V0,Polyamide 6,Nylon 6,1.15,PA6,40.0,,,,1400.0,,,15.0,6.0,,75.0
NYLEM®,6 GBR 30,Polyamide 6,Nylon 6,1.32,PA6-GB,80.0,,,,3000.0,,,10.0,10.0,,80.0
NYLEM®,6 GFR 30,Polyamide 6,Nylon 6,1.32,PA6-GF,140.0,,,,7500.0,,,2.0,10.0,,80.0
NYLEM®,6 HV,Polyamide 6,Nylon 6,1.12,PA6,40.0,,,,1400.0,,,15.0,8.0,,75.0
NYLEM®,6 IM,Polyamide 6,Nylon 6,1.08,PA6-I,40.0,,,,1200.0,,,30.0,30.0,,65.0
NYLEM®,66 GFR 10 FR V0,Polyamide 66,Nylon 66,1.25,PA66-GF,110.0,,,,3500.0,,,3.0,7.0,,75.0
NYLEM®,66 GTF 45,Polyamide 66,Nylon 66,1.2,PA66-(GF+MD),120.0,,,,3500.0,,,3.0,10.0,,75.0
NYLEM®,66 GXR 25,Polyamide 66,Nylon 66,1.35,PA66-(GF+GB),135.0,,,,4500.0,,,3.0,10.0,,75.0
EMLON®,6 GFR 15,Polyamide 6,Nylon 6,1.23,PA6-GF,100.0,,,,4000.0,,,2.0,5.0,,75.0
EMLON®,6 HV,Polyamide 6,Nylon 6,1.12,PA6,40.0,,,,1300.0,,,20.0,5.0,,70.0
EMLON®,66 GBR 30,Polyamide 66,Nylon 66,1.32,PA66-GB,140.0,,,,5000.0,,,3.0,10.0,,80.0
TECACOMP®,PA66 ID blue 4072,Polyamide 66,Nylon 66,1.45,PA66,,260.0,,,2500.0,,,17.0,,,
TECACOMP®,PA66 MO black 3628,Polyamide 66,Nylon 66,1.13,PA66-L,,260.0,,,3200.0,,,19.0,,,
TECACOMP®,PA66 TC black 3989,Polyamide 66,Nylon 66,1.48,PA66-CF,,255.0,,,8000.0,,,1.4,,,
TECACOMP®,PA66 TRM black 9124,Polyamide 66,Nylon 66,1.3,PA66-CF,,260.0,,,9000.0,,,3.0,,,
TECACOMP®,PA66 TRM XS black 4074,Polyamide 66,Nylon 66,1.31,PA66-CF-L,,260.0,,,18500.0,,,2.0,,,
Grivory®,G 16,Polyamide 6I/6T Copolymer,Nylon 6I/6T,1.18,PAI/6T,,,,,3000.0,,,,,,
Grivory®,GC-4H,Polyamide 66 + PA 6I/X,Nylon 66+Nylon 6I/X,1.34,(PA66+PA6I/X)-CF40,,260.0,,,31000.0,260.0,,1.5,,,
Grivory®,GV-2 FWA black 9225,Polyamide 66 + PA 6I/X,Nylon 66+Nylon 6I/X,1.28,(PA66+PA6I/X)-GF20,,260.0,,,7200.0,125.0,,4.0,,,
Grivory®,GV-2H,Polyamide 66 + PA 6I/X,Nylon 66+Nylon 6I/X,1.28,(PA66+PA6I/X)-GF20,,260.0,,,7200.0,125.0,,4.0,,,
Grivory®,GV-2H,Polyamide 66 + PA 6I/X,Nylon 66+Nylon 6I/X,1.28,(PA66+PA6I/X)-GF20,,260.0,,,8200.0,145.0,,3.0,,,
Grivory®,GV-5H EF nat,Polyamide 66 + PA 6I/X,Nylon 66+Nylon 6I/X,1.56,(PA66+PA6I/X)-GF50,,260.0,,,18000.0,250.0,,2.5,,,
Grivory®,GV-6 FWA black 9225,Polyamide 66 + PA 6I/X,Nylon 66+Nylon 6I/X,1.69,(PA66+PA6I/X)-GF60,,260.0,,,22000.0,260.0,,2.0,,,
Grivory®,GV-6H,Polyamide 66 + PA 6I/X,Nylon 66+Nylon 6I/X,1.69,(PA66+PA6I/X)-GF60,,260.0,,,22000.0,260.0,,2.0,,,
Grivory®,GVL-4H black 9915,Polyamide 66 + PA 6I/X,Nylon 66+Nylon 6I/X,1.47,(PA66+PA6I/X)-LGF40,,260.0,,,13500.0,200.0,,2.4,,,
Grivory®,GVL-4H nat,Polyamide 66 + PA 6I/X,Nylon 66+Nylon 6I/X,1.47,(PA66+PA6I/X)-LGF40,,260.0,,,13000.0,205.0,,2.6,,,
Grivory®,GVL-5H black 9839,Polyamide 66 + PA 6I/X,Nylon 66+Nylon 6I/X,1.56,(PA66+PA6I/X)-LGF50,,260.0,,,16500.0,230.0,,2.4,,,
Grivory®,GVL-6H black 9839,Polyamide 66 + PA 6I/X,Nylon 66+Nylon 6I/X,1.69,(PA66+PA6I/X)-LGF60,,260.0,,,21000.0,250.0,,2.1,,,
Grivory®,GVL-6H black 9915,Polyamide 66 + PA 6I/X,Nylon 66+Nylon 6I/X,1.69,(PA66+PA6I/X)-LGF60,,260.0,,,21500.0,250.0,,2.0,,,
Grivory®,GVL-6H black 9915,Polyamide 66 + PA 6I/X,Nylon 66+Nylon 6I/X,1.69,(PA66+PA6I/X)-LGF60,,260.0,,,23000.0,290.0,,2.0,,,
Grivory®,GVL-6H nat,Polyamide 66 + PA 6I/X,Nylon 66+Nylon 6I/X,1.69,(PA66+PA6I/X)-LGF60,,260.0,,,21000.0,255.0,,2.1,,,
Grivory®,GVN-35H black 9915,Polyamide 66 + PA 6I/X,Nylon 66+Nylon 6I/X,1.4,(PA66+PA6I/X)-I-GF35,161.30709618642587,260.0,,,10500.0,170.0,2.7368421052631486,4.0,,,
Grivory®,GVS-5H nat,Polyamide 66 + PA 6I/X,Nylon 66+Nylon 6I/X,1.58,(PA66+PA6I/X)-GF50,,260.0,,,16000.0,220.0,,2.5,,,
Grivory®,GVX-65 H nat,Polyamide 66 + PA 6I/X,Nylon 66+Nylon 6I/X,1.77,(PA66+PA6I/X)-GF65,,260.0,,,25000.0,280.0,,1.9,,,
Grivory®,HB 5299 HV,Polyamide MXD6/MXDI Copolymer,Nylon MXD6/MXDI,1.21,PAMXD6/MXDI,,218.0,,,4000.0,,,,,,
Grivory®,HT XE 3996,Polyamide 10T/X Copolymer,Nylon 10T/X,1.38,PA10T/X-GF30,,295.0,,,9500.0,150.0,,2.0,,,
Grivory®,HT1V-3 HY black 9205,Polyamide 6I/6T Copolymer,Nylon 6I/6T,1.44,PAI/6T-GF30,,325.0,,,11000.0,170.0,,2.0,,,
Grivory®,HT1V-4 FWA black 9225,Polyamide 6I/6T Copolymer,Nylon 6I/6T,1.53,PAI/6T-GF40,,325.0,,,14500.0,220.0,,2.0,,,
Grivory®,HT1V-4 HY black 9205,Polyamide 6I/6T Copolymer,Nylon 6I/6T,1.53,PAI/6T-GF40,,325.0,,,14000.0,210.0,,2.0,,,
Grivory®,HT1V-4 HY black 9205,Polyamide 6I/6T Copolymer,Nylon 6I/6T,1.53,PAI/6T-GF40,,325.0,,,14500.0,220.0,,2.0,,,
Grivory®,HT1V-5 FWA black 9225,Polyamide 6I/6T Copolymer,Nylon 6I/6T,1.65,PAI/6T-GF50,,325.0,,,17500.0,240.0,,2.0,,,
Grivory®,HT1V-5 HY black 9205,Polyamide 6I/6T Copolymer,Nylon 6I/6T,1.65,PAI/6T-GF50,,325.0,,,18000.0,250.0,,2.0,,,
Grivory®,HT2V-45H,Polyamide 6T/66 Copolymer,Nylon 6T/66,1.56,PA6T/66-GF45,,310.0,,,16000.0,240.0,,2.2,,,
Grivory®,HT3Z black 9564,Polyamide 10T/X Copolymer,Nylon 10T/X,1.13,PA10T/X-FR,80.0,295.0,,,2600.0,60.0,6.0,11.0,,,
Grivory®,HTV-3H1 black 9205,Polyamide 6I/6T Copolymer,Nylon 6I/6T,1.44,PAI/6T-GF30,,325.0,,,11000.0,190.0,,2.0,,,
Grivory®,HTV-3H1 nat,Polyamide 6I/6T Copolymer,Nylon 6I/6T,1.44,PAI/6T-GF30,,325.0,,,11000.0,190.0,,2.0,,,
Grivory®,HTV-6H1 nat,Polyamide 6I/6T Copolymer,Nylon 6I/6T,1.78,PAI/6T-GF60,,325.0,,,23000.0,260.0,,1.5,,,
Grivory®,XE 4164 black 9225,Polyamide 10T/X Copolymer,Nylon 10T/X,1.4,PA10T/X-GF30,,316.0,,,10500.0,150.0,,1.8,,,
Grivory®,XE 5107 (GVL-5H V0),Polyamide 66 + PA 6I/X,Nylon 66+Nylon 6I/X,1.59,(PA66+PA6I/X)-LGF50-FR,,260.0,,,17500.0,230.0,,2.4,,,
Grilon®,AG-25 HM,Polyamide 66,Nylon 66,1.17,PA66-GF25,,260.0,,,4900.0,70.0,,3.0,,,
Grilon®,AG-30 H,Polyamide 66,Nylon 66,1.38,PA66-GF30,,260.0,,,7000.0,130.0,,6.0,,,
Grilon®,AG-30 LF 15,Polyamide 66,Nylon 66,1.46,PA66-GF30-L,,260.0,,,6500.0,100.0,,4.0,,,
Grilon®,AS LF 20,Polyamide 66,Nylon 66,1.28,PA66-L,35.0,260.0,,,1200.0,,35.0,,,,
Grilon®,BG-15 HM,Polyamide 6,Nylon 6,1.14,PA6-GF15,,222.0,,,5500.0,105.0,,4.0,,,
Grilon®,BG-25 HM,Polyamide 6,Nylon 6,1.22,PA6-GF25,,222.0,,,6900.0,110.0,,3.0,,,
Grilon®,BG-25 S,Polyamide 6,Nylon 6,1.31,PA6-GF25,,222.0,,,8500.0,165.0,,3.0,,,
Grilon®,BG-30 EC,Polyamide 6,Nylon 6,1.62,PA6-GF30,115.0,222.0,,,9400.0,100.0,3.0,,,,
Grilon®,BG-30 FC,Polyamide 6,Nylon 6,1.35,PA6-GF30,,222.0,,,10000.0,180.0,,2.5,,,
Grilon®,BG-30 FR,Polyamide 6,Nylon 6,1.39,PA6-GF30-FR,,222.0,,,7000.0,100.0,,6.0,,,
Grilon®,BG-30 S,Polyamide 6,Nylon 6,1.35,PA6-GF30,106.59264997070085,222.0,,,6000.0,125.0,3.6842105263157787,10.0,,,
Grilon®,BG-30 S FA,Polyamide 6,Nylon 6,1.35,PA6-GF30,,222.0,,,9500.0,185.0,,4.0,,,
Grilon®,BG-35,Polyamide 6,Nylon 6,1.41,PA6-GF35,,222.0,,,6900.0,145.0,,5.0,,,
Grilon®,BG-40 HM,Polyamide 6,Nylon 6,1.4,PA6-GF40,136.50532564650177,222.0,,,8500.0,130.0,1.8137253576919754,5.0,,,
Grilon®,BG-40 S,Polyamide 6,Nylon 6,1.45,PA6-GF40,,222.0,,,12000.0,200.0,,3.0,,,
Grilon®,BG-50,Polyamide 6,Nylon 6,1.58,PA6-GF50,,222.0,,,16500.0,215.0,,3.0,,,
Grilon®,BG-60 FC,Polyamide 6,Nylon 6,1.69,PA6-GF60,,223.0,,,13500.0,160.0,,3.4,,,
Grilon®,BG-60 FC,Polyamide 6,Nylon 6,1.69,PA6-GF60,,223.0,,,19000.0,245.0,,3.2,,,
Grilon®,BGM-40 X,Polyamide 6,Nylon 6,1.44,PA6-(GF+MD)40,,222.0,,,5000.0,55.0,,6.0,,,
Grilon®,BGM-65 X V0,Polyamide 6,Nylon 6,1.69,PA6-(GF+MD)65-FR,,222.0,,,7100.0,90.0,,3.0,,,
Grilon®,BGM-65 X V0,Polyamide 6,Nylon 6,1.69,PA6-(GF+MD)65-FR,,222.0,,,11500.0,120.0,,1.0,,,
Grilon®,BGZ-15,Polyamide 6,Nylon 6,1.19,PA6-I-GF15,,222.0,,,2900.0,70.0,,8.0,,,
Grilon®,BKZ-30,Polyamide 6,Nylon 6,1.34,PA6-I-GB30,,222.0,,,1900.0,40.0,,40.0,,,
Grilon®,BM 16 NATURAL,"Polyamide, Unspecified","Nylon, Unspecified",1.09,PA,,164.0,,,,,,,,,
Grilon®,BM-30 FR,Polyamide 6,Nylon 6,1.37,PA6-MD30-FR,40.0,222.0,,,2800.0,34.0,6.0,,,,
Grilon®,BRZ 247 W,Polyamide 6,Nylon 6,1.12,PA6-I-P,,215.0,,,380.0,,,,,,
Grilon®,BRZ 340 H,Polyamide 6,Nylon 6,1.1,PA6-I,35.0,222.0,,,700.0,45.0,15.0,,,,
Grilon®,BRZ 347 W,Polyamide 6,Nylon 6,1.07,PA6-P,,215.0,,,350.0,,,50.0,,,
Grilon®,BS V0,Polyamide 6,Nylon 6,1.16,PA6-FR,45.0,222.0,,,1200.0,55.0,15.0,50.0,,,
Grilon®,BZ 1/2,Polyamide 6,Nylon 6,1.1,PA6-I,29.687262674941984,222.0,,,900.0,55.0,6.631578947368411,50.0,,,
Grilon®,BZ 3,Polyamide 6,Nylon 6,1.06,PA6-I,25.0,222.0,,,600.0,,15.0,,,,
Grilon®,CF 7,Polyamide 6/12 Copolymer,Nylon 6/12,1.08,PA612,,155.0,,,,,,,,,
Grilon®,CR 9,Polyamide 6/12 Copolymer,Nylon 6/12,1.1,PA612,28.23817473030088,200.0,,,550.0,,11.973684210526315,,,,
Grilon®,EB 50 H,Polyamide 6,Nylon 6,1.11,PA6,75.0,222.0,,,2800.0,50.0,4.0,,,,
Grilon®,EB 50 H DZ,Polyamide 6,Nylon 6,1.1,PA6-I,35.0,222.0,,,700.0,,20.0,,,,
Grilon®,EBGM-30 HX,Polyamide 66/6 Copolymer,Nylon 66/6,1.37,PA66/6-(GF+Nano)30,,260.0,,,5500.0,90.0,,6.0,,,
Grilon®,ELX 50 HNZ,Polyamide 6X,Nylon 6X,1.01,PA6X-I,6.682357451271822,210.0,,,220.0,,2.6315789473684292,50.0,,,50.0
Grilon®,F 34 NL,Polyamide 6,Nylon 6,1.14,PA6,,220.0,,,750.0,,,,,,
Grilon®,F 34 NL,Polyamide 6,Nylon 6,1.14,PA6,,220.0,,,3000.0,,,,,,
Grilon®,F 40 NL,Polyamide 6,Nylon 6,1.14,PA6,,222.0,,,750.0,,,,,,
Grilon®,R 50 H NZ,Polyamide 6,Nylon 6,1.07,PA6-I,50.0,222.0,,,1800.0,,5.0,,,,
Grilon®,TS FR,Polyamide 66/6 Copolymer,Nylon 66/6,1.15,PA66/6-FR,80.0,260.0,,,3300.0,,4.0,,,,
Grilon®,TS V0,Polyamide 66/6 Copolymer,Nylon 66/6,1.16,PA66/6-FR,50.0,260.0,,,1600.0,50.0,15.0,,,,
Grilon®,TS V0 X,Polyamide 66/6 Copolymer,Nylon 66/6,1.19,PA66/6-FR,40.0,260.0,,,1300.0,50.0,25.0,,,,
Grilon®,TS V0 X,Polyamide 66/6 Copolymer,Nylon 66/6,1.19,PA66/6-FR,80.0,260.0,,,3800.0,75.0,4.0,,,,
Grilon®,TSC-30/4 LF 15 black 9832,Polyamide 66/6 Copolymer,Nylon 66/6,1.4,PA66/6-CF30-L,,260.0,,,23000.0,230.0,,2.5,,,
Grilon®,TSC-40/4 EC black 9832,Polyamide 66/6 Copolymer,Nylon 66/6,1.31,PA66/6-CF40,,260.0,,,26000.0,260.0,,2.0,,,
Grilon®,TSG-15/4,Polyamide 66/6 Copolymer,Nylon 66/6,1.2,PA66/6-GF15,,260.0,,,4500.0,85.0,,5.0,,,
Grilon®,TSG-25/4,Polyamide 66/6 Copolymer,Nylon 66/6,1.3,PA66/6-GF25,90.0,260.0,,,5600.0,90.0,4.0,,,,
Grilon®,TSG-30,Polyamide 66/6 Copolymer,Nylon 66/6,1.34,PA66/6-GF30,,260.0,,,6000.0,120.0,,6.0,,,
Grilon®,TSG-30/4 LF 15,Polyamide 66/6 Copolymer,Nylon 66/6,1.46,PA66/6-GF30-L,,260.0,,,3000.0,70.0,,8.0,,,
Grilon®,TSG-35/4 H black 9836,Polyamide 66/6 Copolymer,Nylon 66/6,1.4,PA66/6-GF35,,260.0,,,7500.0,130.0,,6.0,,,
Grilon®,TSG-35/4 W black 9832,Polyamide 66/6 Copolymer,Nylon 66/6,1.4,PA66/6-GF35-P,,260.0,,,11000.0,190.0,,3.0,,,
Grilon®,TSG-50 FA,Polyamide 66/6 Copolymer,Nylon 66/6,1.56,PA66/6-GF50,150.0,260.0,,,10000.0,150.0,5.0,,,,
Grilon®,TSG-50/4,Polyamide 66/6 Copolymer,Nylon 66/6,1.55,PA66/6-GF50,160.2400675729438,260.0,,,12500.0,170.0,2.368421052631575,4.5,,,
Grilon®,TSGK-30 X,Polyamide 66/6 Copolymer,Nylon 66/6,1.34,PA66/6-GB30,,260.0,,,8500.0,155.0,,3.0,,,
Grilon®,TSGL-40/4 black 9833,Polyamide 66/6 Copolymer,Nylon 66/6,1.45,PA66/6-LGF40,,260.0,,,10000.0,160.0,,2.5,,,
Grilon®,TSGL-40/4 black 9833,Polyamide 66/6 Copolymer,Nylon 66/6,1.45,PA66/6-LGF40,,260.0,,,13500.0,220.0,,2.1,,,
Grilon®,TSGL-40/4 FA black 9840,Polyamide 66/6 Copolymer,Nylon 66/6,1.45,PA66/6-LGF40,,260.0,,,10000.0,160.0,,2.5,,,
Grilon®,TSK-30/4,Polyamide 66/6 Copolymer,Nylon 66/6,1.35,PA66/6-GB30,,260.0,,,1800.0,45.0,,35.0,,,
Grilon®,TSM-30,Polyamide 66/6 Copolymer,Nylon 66/6,1.37,PA66/6-MD30,,260.0,,,5800.0,75.0,,3.0,,,
Grilon®,TSS/2 FA,Polyamide 66/6 Copolymer,Nylon 66/6,1.14,PA66/6,80.0,260.0,,,3300.0,,4.0,,,,
