Repository: mike-keating-iv/ml-polymer-classification

# Polymer Classification using Machine Learning

## Project Overview

This project develops machine learning models to classify polymer materials into their respective subclasses using mechanical and physical property data. The goal is to automate polymer identification for materials databases and R&D applications.

## Data Source

Data was collected from the Plastics and Elastomers section of [UL Prospector](https://www.ulprospector.com/plastics/en), which is a database containing technical data for over 100,000 materials. Data was queried by polymer symbol (PP, PMMA, etc) and saved to separate CSV files.

File: data/polymers_Nylon.csv (part 18 of 57)
Chemlon®,113 GH,Polyamide 66,Nylon 66,1.22,PA66-GF15,,257.0,3410.0,94.4,4160.0,,,16.0,3.3,,
Chemlon®,113 GX,Polyamide 66,Nylon 66,1.22,PA66-GF15-L,,254.0,4830.0,172.0,,,,2.0,6.274509803921569,,
Chemlon®,125-15 MGH,Polyamide 66,Nylon 66,1.5,PA66-(GF+MD)40,,257.0,5800.0,125.0,8060.0,,,6.3,7.1,,
Chemlon®,128-10 MGH,Polyamide 66,Nylon 66,1.48,PA66-(GF+MD),,256.0,9000.0,200.0,,145.0,,3.0,,,
Grilon®,TSS/4 LF 2,Polyamide 66/6 Copolymer,Nylon 66/6,1.16,PA66/6-L,50.0,260.0,,,1400.0,,15.0,,,,
Grilamid®,1SBVX-55H black 9288,Polyamide 1010,Nylon 1010,1.59,PA1010-I-GF55,,200.0,,,16500.0,180.0,,2.5,,,
Grilamid®,1SBVX-55H nat,Polyamide 1010,Nylon 1010,1.59,PA1010-I-GF55,,200.0,,,16500.0,180.0,,2.5,,,
Grilamid®,1SVX-65H nat,Polyamide 1010,Nylon 1010,1.76,PA1010-GF65,,200.0,,,21500.0,230.0,,2.0,,,
Grilamid®,2D 25 H HM black 9992,Polyamide 6/12 Copolymer,Nylon 6/12,1.04,PA612-I,45.0,217.0,,,1300.0,,17.0,50.0,,,
Grilamid®,2D 25 W 20 HL X black 9992,Polyamide 6/12 Copolymer,Nylon 6/12,1.04,PA612-P,,210.0,,,550.0,,,50.0,,,
Grilamid®,2S 25 W 20 HL X nat,Polyamide 610,Nylon 610,1.03,PA610-P,,215.0,,,450.0,50.0,,50.0,,,
Grilamid®,2S 25 W 20 X black 9992,Polyamide 610,Nylon 610,1.04,PA610-I,,220.0,,,700.0,50.0,,50.0,,,
Grilamid®,2S XE 10901 nat,Polyamide 610,Nylon 610,1.01,PA610-I,,220.0,,,350.0,20.0,,50.0,,,
Grilamid®,L 16 LM,Polyamide 12,Nylon 12,1.01,PA12,45.0,178.0,,,1100.0,50.0,15.0,,,,70.0
Grilamid®,L 20 G,Polyamide 12,Nylon 12,1.01,PA12-L,39.176946995548704,178.0,,,1600.0,,3.2284393283789514,,,,
Grilamid®,L 20 HL black 9563,Polyamide 12,Nylon 12,1.01,PA12,45.0,178.0,,,1400.0,50.0,5.0,,,,
Grilamid®,L 20 LM,Polyamide 12,Nylon 12,1.01,PA12,40.0,178.0,,,1100.0,50.0,12.0,,,,70.0
Grilamid®,L 20A HL NZ nat,Polyamide 12,Nylon 12,0.98,PA12-I,30.0,179.0,,,750.0,,18.0,,,,65.0
Grilamid®,L 20H FWA black 9225,Polyamide 12,Nylon 12,1.01,PA12-I,40.0,178.0,,,1100.0,,12.0,,,,70.0
Grilamid®,L 22A W 40 X,Polyamide 12,Nylon 12,1.02,PA12-P,25.0,173.0,,,360.0,40.0,20.0,,,,63.0
Grilamid®,L 25 LM,Polyamide 12,Nylon 12,1.01,PA12,40.0,178.0,,,1100.0,50.0,12.0,,,,70.0
Grilamid®,L 25 W 10 H X,Polyamide 12,Nylon 12,1.01,PA12-P,35.0,175.0,,,600.0,40.0,15.0,,,,67.0
Grilamid®,L 25 W 10 H X,Polyamide 12,Nylon 12,1.01,PA12-P,,175.0,,,,,,50.0,,,
Grilamid®,L 25 W 20 X,Polyamide 12,Nylon 12,1.02,PA12-P,30.0,174.0,,,450.0,35.0,20.0,,,,65.0
Grilamid®,L 25 W 40 HL X,Polyamide 12,Nylon 12,1.02,PA12-P,25.0,173.0,,,360.0,40.0,20.0,,,,63.0
Grilamid®,L 25 W 40 HL X,Polyamide 12,Nylon 12,1.02,PA12-P,,173.0,,,380.0,40.0,,50.0,,,
Grilamid®,L XE 10953 black,Polyamide 12,Nylon 12,1.04,PA12-I-P,,173.0,,,400.0,,,50.0,,,63.0
Grilamid®,L XE 10987 black 9225,Polyamide 12,Nylon 12,1.22,PA12-GB30,,178.0,,,2700.0,,,,,,
Grilamid®,L XE 10987 nat,Polyamide 12,Nylon 12,1.22,PA12-GB30,,178.0,,,2600.0,50.0,,15.0,,,80.0
Grilamid®,L XE 4074 black 9225,Polyamide 12,Nylon 12,1.49,PA12-GB,,178.0,,,3000.0,50.0,,10.0,,,
Grilamid®,LBV-25H black 9472,Polyamide 12,Nylon 12,1.19,PA12-GF25,,178.0,,,6000.0,115.0,,3.0,,,82.0
Grilamid®,LBV-30H FWA nat,Polyamide 12,Nylon 12,1.22,PA12-I-GF30,,178.0,,,8000.0,130.0,,6.0,,,
Grilamid®,LBV-50H FWA black 9225,Polyamide 12,Nylon 12,1.47,PA12-I-GF50,,178.0,,,12500.0,160.0,,5.0,,,86.0
Grilamid®,LBV-50H FWA nat,Polyamide 12,Nylon 12,1.47,PA12-I-GF50,,178.0,,,13500.0,170.0,,5.0,,,
Grilamid®,LBV-65H FWA black 9225,Polyamide 12,Nylon 12,1.65,PA12-I-GF65,,178.0,,,18500.0,170.0,,3.0,,,88.0
Grilamid®,LBV-65H FWA black 9225,Polyamide 12,Nylon 12,1.65,PA12-I-GF65,,178.0,,,20000.0,190.0,,3.0,,,
Grilamid®,LBV-65H FWA nat,Polyamide 12,Nylon 12,1.65,PA12-I-GF65,,178.0,,,20000.0,190.0,,3.0,,,
Grilamid®,LC-15H black,Polyamide 12,Nylon 12,1.07,PA12-CF15,96.14616051609644,178.0,,,7500.0,100.0,2.036400000000005,5.0,,,
Grilamid®,LCL-3 H anthracite,Polyamide 12,Nylon 12,1.15,PA12-LCF30,,178.0,,,,,,,,,
Grilamid®,LKN-3H,Polyamide 12,Nylon 12,1.21,PA12-GB30,45.0,178.0,,,1600.0,35.0,10.0,,,,
Grilamid®,LM-05 HX nat,Polyamide 12,Nylon 12,1.03,PA12-Nano,45.0,178.0,,,1700.0,50.0,7.0,,,,75.0
Grilamid®,LV-15H nat,Polyamide 12,Nylon 12,1.12,PA12-I-GF15,,178.0,,,3500.0,80.0,,8.0,,,
Grilamid®,LV-3 ESD,Polyamide 12,Nylon 12,1.28,PA12-GF30,,178.0,,,7000.0,110.0,,7.0,,,81.0
Grilamid®,LV-3 ESD,Polyamide 12,Nylon 12,1.28,PA12-GF30,,178.0,,,7800.0,125.0,,5.0,,,83.0
Grilamid®,LV-3 X ESD black,Polyamide 12,Nylon 12,1.29,PA12-GF30,,178.0,,,7100.0,120.0,,4.5,,,
Grilamid®,LV-30H FWA nat,Polyamide 12,Nylon 12,1.22,PA12-I-GF30,,178.0,,,6000.0,105.0,,8.0,,,77.0
Grilamid®,LV-30H V0,Polyamide 12,Nylon 12,1.22,PA12-GF30-FR,,176.0,,,9000.0,75.0,,2.5,,,
Grilamid®,LV-30H V0,Polyamide 12,Nylon 12,1.22,PA12-GF30-FR,,176.0,,,10000.0,95.0,,2.5,,,
Grilamid®,LV-50H FWA nat,Polyamide 12,Nylon 12,1.47,PA12-I-GF50,,178.0,,,11500.0,135.0,,6.0,,,82.0
Grilamid®,LV-65H FWA nat,Polyamide 12,Nylon 12,1.65,PA12-I-GF65,,178.0,,,18000.0,170.0,,3.0,,,
Grilamid®,LV-65H SST black 9288,Polyamide 12,Nylon 12,1.7,PA12-GF65,,178.0,,,18000.0,180.0,,3.5,,,88.0
Grilamid®,LV-65H SST black 9288,Polyamide 12,Nylon 12,1.7,PA12-GF65,,178.0,,,19000.0,190.0,,3.0,,,
Grilamid®,LV-65H SST nat,Polyamide 12,Nylon 12,1.7,PA12-GF65,,178.0,,,18000.0,180.0,,3.5,,,88.0
Grilamid®,LVX-65H SST black 9288,Polyamide 12,Nylon 12,1.7,PA12-GF65,,178.0,,,17000.0,185.0,,2.5,,,
Grilamid®,LVX-65H SST nat,Polyamide 12,Nylon 12,1.7,PA12-GF65,,178.0,,,19000.0,210.0,,2.5,,,
Grilamid®,TR 30 nat,Polyamide 6I/X Copolymer,Nylon 6I/X,1.15,PA6I/X,90.0,,,,2800.0,,6.0,50.0,,,
Grilamid®,TR 30 nat,Polyamide 6I/X Copolymer,Nylon 6I/X,1.15,PA6I/X,105.0,,,,2900.0,,7.0,,,,
Grilamid®,TR 90,Polyamide 12,Nylon 12,1.0,PA12,60.0,,,,1600.0,,6.0,,,,
Grilamid®,TR 90 TL,Polyamide 12,Nylon 12,1.02,PA12-L,75.0,,,,1850.0,55.0,7.0,50.0,,,
Grilamid®,TR 90 TL,Polyamide 12,Nylon 12,1.02,PA12-L,,,,,,,,,,,
Grilamid®,TR 90 UV LS nat,Polyamide 12,Nylon 12,1.0,PA12,,,,,1600.0,,,,,,
Grilamid®,TR XE 4010,Polyamide 1010,Nylon 1010,1.02,PA1010-L,65.0,,,,1700.0,55.0,7.0,50.0,,,
Grilamid®,XE 3841 nat,Polyamide 12,Nylon 12,0.99,PA12-I,20.0,178.0,,,350.0,30.0,15.0,,,,53.0
Grilamid®,XE 4071 nat,Polyamide 612,Nylon 612,1.05,PA612,50.0,210.0,,,2000.0,,5.0,50.0,,,
Grilamid®,XE 4105 black 9992,Polyamide 610,Nylon 610,1.53,PA610,,225.0,,,15500.0,205.0,,3.2,,,
Grilamid®,XE 4106 nat,Polyamide 6/12 Copolymer,Nylon 6/12,1.3,PA612,,215.0,,,7500.0,115.0,,6.5,,,
Grilamid®,XE 4108 nat,Polyamide 6/12 Copolymer,Nylon 6/12,1.52,PA612,,215.0,,,12500.0,150.0,,5.0,,,
Grilamid®,XE 4174 black 9992,Polyamide 1010,Nylon 1010,1.28,PA1010-GF30,,200.0,,,7800.0,140.0,,4.0,,,
Grilamid®,XE 4180 black 9992,Polyamide 1010,Nylon 1010,1.05,PA1010,,194.0,,,480.0,,,50.0,,,
Grilamid®,XE 4180 nat,Polyamide 1010,Nylon 1010,1.05,PA1010,,194.0,,,600.0,,,50.0,,,
Grilamid®,XE 4181 nat,Polyamide 1010,Nylon 1010,1.05,PA1010,40.0,197.0,,,800.0,,30.0,,,,
Grilamid®,XE 4188 nat,Polyamide 612,Nylon 612,1.04,PA612,45.0,218.0,,,1300.0,,20.0,,,,
Grilamid®,XE 4188 nat,Polyamide 612,Nylon 612,1.04,PA612,50.0,218.0,,,1800.0,,5.0,,,,
AuroraGuard™,610GFIM,Polyamide 6,Nylon 6,1.19,PA6-I-GF10,60.0,,2200.0,,,,,10.0,20.58823529411765,,
AuroraGuard™,Nylon20GF,Polyamide 6,Nylon 6,1.28,PA6-GF20,124.0,,6890.0,200.0,,,,5.0,6.274509803921569,,
AuroraGuard™,620GFU,Polyamide 6,Nylon 6,1.28,PA6-GF20,124.0,,6890.0,200.0,,,,5.0,6.274509803921569,,
AuroraGuard™,630GFHS,Polyamide 6,Nylon 6,1.38,PA6-GF30,172.0,,8270.0,214.0,,,,5.0,10.784313725490197,,
AuroraGuard™,630GFHSQ,Polyamide 6,Nylon 6,1.38,PA6-GF30,172.0,,8280.0,214.0,,,,5.0,10.784313725490197,,
AuroraGuard™,635GFM,Polyamide 6,Nylon 6,1.38,PA6-GF35-L,159.0,,7580.0,210.0,,,,5.0,9.411764705882353,,
AuroraGuard™,6620CF,Polyamide 66,Nylon 66,1.23,PA66-CF20,207.0,,15500.0,331.0,,,,3.0,6.764705882352942,,
AuroraGuard™,6627GF,Polyamide 66,Nylon 66,1.3,PA66-GF25-L,159.0,,6890.0,207.0,,,,3.0,7.352941176470589,,
AuroraGuard™,6633GF-EGR,Polyamide 66,Nylon 66,1.38,PA66-GF35-L,186.0,,10300.0,269.0,,,,3.0,10.784313725490197,,
AuroraGuard™,6633GFHM,Polyamide 66,Nylon 66,1.39,PA66-GF35,138.0,,7580.0,,,,,3.0,7.843137254901961,,
AuroraGuard™,6635GFHSV,Polyamide 66,Nylon 66,1.4,PA66-GF35-L,193.0,,10300.0,276.0,,,,3.0,7.843137254901961,,
AuroraGuard™,6640GM,Polyamide 66,Nylon 66,1.49,PA66-(GF+MD)40,124.0,,8270.0,186.0,,,,3.0,5.196078431372549,,
AuroraGuard™,6640MFHS,Polyamide 66,Nylon 66,1.5,PA66-MD40,79.3,,6550.0,,,,,15.0,4.705882352941177,,
AuroraGuard™,6650GF,Polyamide 66,Nylon 66,1.56,PA66-GF50,228.0,,15900.0,303.0,,,,3.0,15.686274509803923,,
AuroraGuard™,6650GFHS,Polyamide 66,Nylon 66,1.56,PA66-GF50,193.0,,10100.0,,,,,3.0,15.686274509803923,,
AuroraGuard™,66IM18,Polyamide 66,Nylon 66,1.08,PA66-I,46.9,,1690.0,65.5,,,,180.0,94.11764705882354,,
AuroraGuard™,6G30IM,Polyamide 6,Nylon 6,1.36,PA6-GF30,180.0,,8480.0,250.0,9030.0,,,4.0,11.764705882352942,,
AuroraGuard™,6HSL,Polyamide 6,Nylon 6,1.13,PA6-L,79.3,,2900.0,110.0,,,,50.0,5.196078431372549,,
AuroraGuard™,6IM20E,Polyamide 6,Nylon 6,1.07,PA6-I,48.3,,1550.0,55.2,,,,130.0,83.33333333333334,,
AuroraGuard™,6IM20UW,Polyamide 6,Nylon 6,1.07,PA6-I,46.9,,1690.0,65.5,,,,95.0,98.03921568627452,,
AuroraGuard™,F06610GF,Polyamide 66,Nylon 66,1.42,PA66-GF10-FR,86.2,,3450.0,,,,,10.0,5.196078431372549,,
AuroraGuard™,PX7008,"Polyamide, Unspecified","Nylon, Unspecified",1.19,PA,100.0,,4480.0,165.0,4830.0,,,75.0,,,
AuroraGuard™,LDPE,"Polyethylene, Low Density + PA",LDPE+Nylon,0.918,(PA+PE-LD),13.8,,172.0,,,,,,1000.0,,
TECHNYL® SLIDE,A 216 V30 Y17 N NC,Polyamide 66,Nylon 66,1.37,PA66-GF30,133.55517958599071,263.0,6500.0,214.0,7200.0,132.0,1.9850881119749753,,12.0,,
TECHNYL® SHAPE,A 548B V15 BK 23N,Polyamide 66,Nylon 66,1.2,PA66-I-GF15,,242.0,,,3500.0,60.0,,9.0,,,
TECHNYL® SHAPE,C 548B BK,Polyamide 6,Nylon 6,1.07,PA6,17.089202873860398,222.0,850.0,45.0,500.0,38.0,7.864209999999994,100.0,,,
TECHNYL® SAFE,A 216FC S30 BK,Polyamide 66,Nylon 66,1.35,PA66-GB30,,262.0,3900.0,120.0,4600.0,75.0,,5.0,4.0,,
TECHNYL® SAFE,A 216FC V25 BK,Polyamide 66,Nylon 66,1.32,PA66-GF25,,262.0,4000.0,135.0,6100.0,110.0,,6.0,13.0,,
TECHNYL® SAFE,A 302FC NC,Polyamide 66,Nylon 66,1.14,PA66,,263.0,1400.0,75.0,1600.0,60.0,,,30.0,,
TECHNYL® SAFE,C 216FC V15 NC,Polyamide 6,Nylon 6,1.24,PA6-GF15,,221.0,2400.0,,3500.0,70.0,,6.5,,,
TECHNYL® SAFE,C 216FC V30 NC,Polyamide 6,Nylon 6,1.36,PA6-GF30,,221.0,4500.0,150.0,5300.0,110.0,,9.0,,,
TECHNYL® SAFE,C 216FC V40 NC,Polyamide 6,Nylon 6,1.45,PA6-GF40,,221.0,10000.0,,12000.0,200.0,,3.0,,,
TECHNYL® SAFE,C 316FC NC,Polyamide 6,Nylon 6,1.14,PA6,80.0,221.0,2700.0,95.0,2900.0,,,40.0,5.5,120.0,
TECHNYL® SAFE,D 219WFC V50 BK,Polyamide 610,Nylon 610,1.5,PA610-GF50,,223.0,12800.0,300.0,15000.0,195.0,,3.8,15.0,,
TECHNYL® RED,A 218HPS V35 BK 21N,Polyamide 66 + PA 6,Nylon 66+Nylon 6,1.42,(PA66+PA6)-GF35,,250.0,5900.0,190.0,6500.0,115.0,,6.6,,,
TECHNYL® RED,A 218HPS V50 BK 21N,Polyamide 66 + PA 6,Nylon 66+Nylon 6,1.56,(PA66+PA6)-GF50,,250.0,9440.0,252.0,10400.0,154.0,,5.4,,,
TECHNYL® RED,J 218HP V35 BK 21N,Polyamide 66/6T Copolymer,Nylon 66/6T,1.42,PA66/6-GF35,,270.0,,,7400.0,128.0,,6.0,,,
TECHNYL® PURE,A 216E1 V25 BK,Polyamide 66,Nylon 66,1.32,PA66-GF25,,263.0,5000.0,,6300.0,120.0,,,15.0,,
TECHNYL® PURE,AF 219E1 V30 BK,Polyamide 66,Nylon 66,1.36,PA66-GF30,,258.0,9000.0,270.0,10000.0,185.0,,2.6,,,
TECHNYL® PURE,D 219E1CR V33 BK,Polyamide 610 + PA 66,Nylon 610+Nylon 66,1.35,(PA610+PA66)-GF35,,260.0,,,8400.0,140.0,,5.0,,,
TECHNYL® PROTECT,A 20 V25 BK 25,Polyamide 66,Nylon 66,1.38,PA66-GF25-FR,,263.0,8500.0,255.0,9400.0,150.0,,2.5,8.0,,
TECHNYL® PROTECT,A 20 V25 NC,Polyamide 66,Nylon 66,1.38,PA66-GF25-FR,,263.0,8500.0,255.0,9400.0,150.0,,2.5,8.0,,
TECHNYL® PROTECT,A 20 V25 P BK,Polyamide 66,Nylon 66,1.35,PA66-GF25-FR,,262.0,7500.0,195.0,8500.0,145.0,,3.0,11.0,,
TECHNYL® PROTECT,A 50X2 BL 5093 XB,Polyamide 66/6 Copolymer,Nylon 66/6,1.16,PA66/6-FR,80.0,262.0,3300.0,120.0,3600.0,,,15.0,3.5,,
TECHNYL® PROTECT,A 50X2 YL 1170,Polyamide 66/6 Copolymer,Nylon 66/6,1.16,PA66/6-FR,45.0,262.0,1450.0,55.0,1600.0,,,50.0,9.0,,
TECHNYL® PROTECT,A 50X3 NC,Polyamide 66,Nylon 66,1.17,PA66-FR,50.0,262.0,1600.0,60.0,1700.0,,,50.0,8.0,,
TECHNYL® PROTECT,A 60G1 V25 WT R9003,Polyamide 66,Nylon 66,1.38,PA66-GF25-FR,,263.0,6000.0,,6700.0,67.0,,2.7,,,
TECHNYL® PROTECT,A 60G1 V30 BK,Polyamide 66,Nylon 66,1.43,PA66-GF30-FR,,262.0,9600.0,200.0,10500.0,140.0,,2.5,8.0,,
TECHNYL® PROTECT,A 60G1 V30 GY R7035 LPU,Polyamide 66,Nylon 66,1.46,PA66-GF30-FR,,262.0,10000.0,170.0,10200.0,115.0,,1.8,,,
TECHNYL® PROTECT,A 62M1 V25 BK,Polyamide 66,Nylon 66,1.38,PA66-(GF+MD)25-FR,,263.0,,,,85.0,,,9.0,,
TECHNYL® PROTECT,AT 20 V25 BK,Polyethylene Terephthalate + PA 66,PET+Nylon 66,1.39,(PET+PA66)-GF25-FR,,260.0,4600.0,150.0,7200.0,115.0,,2.8,,,
TECHNYL® PROTECT,AT 20 V25 NC,Polyethylene Terephthalate + PA 66,PET+Nylon 66,1.39,(PET+PA66)-GF25-FR,,260.0,5100.0,155.0,7800.0,120.0,,3.0,,,
TECHNYL® PROTECT,AT 20 V25 P BK,Polyethylene Terephthalate + PA 66,PET+Nylon 66,1.36,(PET+PA66)-GF25-FR,,262.0,5600.0,160.0,6200.0,110.0,,5.0,14.0,,
TECHNYL® PROTECT,AT 20 V25 P BK,Polyethylene Terephthalate + PA 66,PET+Nylon 66,1.36,(PET+PA66)-GF25-FR,,262.0,7500.0,210.0,8500.0,150.0,,3.5,9.0,,
TECHNYL® PROTECT,C 50H1 BK,Polyamide 6,Nylon 6,1.16,PA6-FR,40.0,221.0,1000.0,60.0,1200.0,40.0,28.0,100.0,10.0,,
TECHNYL® PROTECT,C 50H1 GY 7371,Polyamide 6,Nylon 6,1.16,PA6-FR,40.0,221.0,1000.0,60.0,1200.0,40.0,28.0,100.0,10.0,,
TECHNYL® PROTECT,C 50H1 GY 7371,Polyamide 6,Nylon 6,1.16,PA6-FR,80.0,221.0,2800.0,120.0,3400.0,80.0,3.5,4.0,3.5,,
TECHNYL® PROTECT,C 50H1 NC,Polyamide 6,Nylon 6,1.16,PA6-FR,80.0,221.0,2800.0,120.0,3400.0,80.0,4.0,5.0,3.5,,
TECHNYL® PROTECT,C 50H1 YL 1170,Polyamide 6,Nylon 6,1.16,PA6-FR,40.0,221.0,1000.0,60.0,1200.0,40.0,28.0,150.0,10.0,,
TECHNYL® PROTECT,C 50H2 BK 46N,Polyamide 6,Nylon 6,1.16,PA6-FR,40.0,222.0,,70.0,1250.0,45.0,25.0,200.0,12.0,,
TECHNYL® PROTECT,C 50H2 BK 46N,Polyamide 6,Nylon 6,1.16,PA6-FR,85.0,222.0,3150.0,200.0,3500.0,60.0,3.5,6.0,3.5,,
TECHNYL® PROTECT,C 50H3 NC XB,Polyamide 6,Nylon 6,1.16,PA6-FR,80.0,221.0,3200.0,120.0,3500.0,,,12.0,3.5,,
TECHNYL® PROTECT,C 52G1 MX25 GY 7035,Polyamide 6,Nylon 6,1.38,PA6-MD25-FR,,220.0,2200.0,45.0,2800.0,35.0,,30.0,,,
TECHNYL® PROTECT,C 52G1 V25 GY 2225 CF,Polyamide 6,Nylon 6,1.35,PA6-GF25-FR,,220.0,,,6200.0,85.0,,2.4,4.7,,
TECHNYL® PROTECT,C 52G2 WT 1155,Polyamide 6,Nylon 6,1.14,PA6,85.0,221.0,2800.0,105.0,3300.0,,,40.0,4.0,121.0,
TECHNYL® PROTECT,C 52G4 MZ25 GY R7035,Polyamide 6,Nylon 6,1.37,PA6-MD25-FR,,222.0,6300.0,125.0,6900.0,75.0,,3.0,2.0,,
TECHNYL® PROTECT,C 60 MX10 V10 GY 7513,Polyamide 6,Nylon 6,1.37,PA6-(GF+MD)20-FR,,221.0,6500.0,120.0,7900.0,85.0,,3.0,4.5,,
TECHNYL® PROTECT,C 60G1 V30 BK D,Polyamide 6,Nylon 6,1.42,PA6-GF30-FR,,221.0,10000.0,210.0,11000.0,140.0,,2.5,8.0,,
TECHNYL® PROTECT,C 60G1 V30 NC,Polyamide 6,Nylon 6,1.41,PA6-GF30-FR,,221.0,6100.0,140.0,6500.0,95.0,,5.0,11.0,,
TECHNYL® PROTECT,CF 60 V30 GY 7502,Polyamide 6,Nylon 6,1.46,PA6-GF30-FR,,221.0,5800.0,130.0,6500.0,85.0,,5.0,10.0,,
TECHNYL® ONE,J 60X1 V15 BK,Polyamide 66/6T Copolymer,Nylon 66/6T,1.3,PA66/6-GF15-FR,,278.0,6300.0,120.0,7600.0,125.0,,2.8,,,
TECHNYL® ONE,J 60X1 V30 BK,Polyamide 66/6T Copolymer,Nylon 66/6T,1.41,PA66/6-GF30-FR,,280.0,9000.0,230.0,11000.0,145.0,,2.5,9.5,,
TECHNYL® ONE,J 60X1 V30 GY 2689,Polyamide 66/6T Copolymer,Nylon 66/6T,1.44,PA66/6-GF30-FR,,280.0,8000.0,165.0,9100.0,100.0,,2.8,,,
TECHNYL® ONE,J 60X1 V30 GY 2689,Polyamide 66/6T Copolymer,Nylon 66/6T,1.44,PA66/6-GF30-FR,,280.0,9000.0,210.0,11000.0,130.0,,2.1,9.5,,
TECHNYL® ONE,J 60X1 V30 NC,Polyamide 66/6T Copolymer,Nylon 66/6T,1.41,PA66/6-GF30-FR,,280.0,8000.0,185.0,9100.0,110.0,,3.3,,,
TECHNYL® ONE,J 60X1 V30 NC,Polyamide 66/6T Copolymer,Nylon 66/6T,1.41,PA66/6-GF30-FR,,280.0,9000.0,230.0,11000.0,145.0,,2.5,9.5,,
TECHNYL® MAX,A 219 XV50 GN 6079,Polyamide 66,Nylon 66,1.59,PA66-GF50,,262.0,15000.0,300.0,17500.0,200.0,,3.0,,,
TECHNYL® 4EARTH®,A1E 218 V30 BK 34NG LP,Polyamide 66,Nylon 66,1.36,PA66-GF30,,262.0,8100.0,280.0,9500.0,185.0,,2.9,,,
TECHNYL® 4EARTH®,A1E 218 V35 BK H,Polyamide 66,Nylon 66,1.41,PA66-GF35,,261.0,9650.0,295.0,11300.0,200.0,,3.0,,,
TECHNYL® 4EARTH®,A1E 318 V40 BK,Polyamide 66,Nylon 66,1.45,PA66-GF40,,259.0,12000.0,319.0,13000.0,208.0,,2.6,,,
TECHNYL® 4EARTH®,A2E 216 BK,Polyamide 66,Nylon 66,1.14,PA66,45.0,262.0,900.0,70.0,1100.0,,,50.0,13.0,,
TECHNYL® 4EARTH®,A2E 219 V30 BK,Polyamide 66,Nylon 66,1.35,PA66-GF30,,262.0,,,5400.0,85.0,,5.0,10.0,,
TECHNYL® 4EARTH®,A2E 238 NC,Polyamide 66,Nylon 66,1.08,PA66-I,70.0,262.0,1900.0,75.0,2000.0,,,55.0,40.0,,
TECHNYL® 4EARTH®,A9E 218 C30 NC H,Polyamide 66,Nylon 66,1.27,PA66-CF30,,262.0,20000.0,,23000.0,240.0,,2.6,,,
TECHNYL® 4EARTH®,C1E 216L2 V30 BK H,Polyamide 6,Nylon 6,1.36,PA6-GF30,,221.0,8500.0,265.0,9500.0,175.0,,3.5,14.0,,
TECHNYL® 4EARTH®,C1E 316 V30 NC,Polyamide 6,Nylon 6,1.36,PA6-GF30,,221.0,8600.0,275.0,9500.0,180.0,,3.5,15.0,,
TECHNYL® 4EARTH®,C2E 216 GY 7484,Polyamide 6,Nylon 6,1.14,PA6,70.0,221.0,2650.0,95.0,3000.0,,,15.0,5.0,120.0,
TECHNYL® 4EARTH®,C2E 216 V20 GY R7045,Polyamide 6,Nylon 6,1.26,PA6-GF20,,221.0,6100.0,190.0,6800.0,130.0,,,4.5,,
TECHNYL® 4EARTH®,C2E 216 V30 BK,Polyamide 6,Nylon 6,1.36,PA6-GF30,,221.0,4400.0,120.0,5700.0,95.0,,6.0,10.0,,
TECHNYL® 4EARTH®,C2E 216 V30 BK 9039,Polyamide 6,Nylon 6,1.36,PA6-GF30,,221.0,4400.0,120.0,5700.0,90.0,,6.0,10.0,,
TECHNYL® 4EARTH®,C2E 216S V30 BK 21N,Polyamide 6,Nylon 6,1.36,PA6-GF30,,221.0,4500.0,130.0,5700.0,95.0,,6.0,10.0,,
TECHNYL® 4EARTH®,C2E 218 V40 BK,Polyamide 6,Nylon 6,1.47,PA6-GF40,,221.0,,,12100.0,165.0,,3.0,11.0,,
TECHNYL® 4EARTH®,C2E 218S MV30 BK 21N,Polyamide 6,Nylon 6,1.37,PA6-(GF+MD)30,,221.0,3700.0,90.0,3600.0,45.0,,12.0,,,
TECHNYL® 4EARTH®,C2E 218S MV30 BK 21N,Polyamide 6,Nylon 6,1.37,PA6-(GF+MD)30,,221.0,7000.0,145.0,7800.0,90.0,,2.5,5.0,,
TECHNYL® 4EARTH®,C2E 218S MV30 BK 21N H,Polyamide 6,Nylon 6,1.37,PA6-(GF+MD)30,,221.0,3700.0,90.0,3600.0,45.0,,12.0,,,
TECHNYL® 4EARTH®,C2E 219 BK,Polyamide 6,Nylon 6,1.14,PA6,40.0,221.0,900.0,40.0,1000.0,45.0,20.0,100.0,,,
TECHNYL® 4EARTH®,C2E 219 MT20 V10 BK,Polyamide 6,Nylon 6,1.36,PA6-(GF+MD)30,,221.0,,,3500.0,60.0,,10.0,10.0,,
TECHNYL® 4EARTH®,C2E 219 MT20 V10 BK,Polyamide 6,Nylon 6,1.36,PA6-(GF+MD)30,,221.0,5300.0,150.0,6000.0,100.0,,3.0,4.5,,
TECHNYL® 4EARTH®,C2E 219 V35 BK H,Polyamide 6,Nylon 6,1.41,PA6-GF35,,221.0,8500.0,210.0,10000.0,145.0,,2.5,6.5,122.0,
TECHNYL® 4EARTH®,C5E 216M BK,Polyamide 6,Nylon 6,1.12,PA6,70.0,221.0,,95.0,2900.0,,,40.0,8.0,115.0,
TECHNYL® 4EARTH®,C5E 236 V20 BK,Polyamide 6,Nylon 6,1.25,PA6-GF20,,221.0,6000.0,180.0,6500.0,120.0,,,8.0,,
TECHNYL® 4EARTH®,C5E 236 V30 BK,Polyamide 6,Nylon 6,1.35,PA6-GF30,,221.0,4700.0,120.0,5800.0,85.0,,6.0,20.0,,
TECHNYL® 4EARTH®,C9E 218 C30 NC H,Polyamide 6,Nylon 6,1.27,PA6-CF30,,221.0,10500.0,,11000.0,120.0,,4.0,,,
TECHNYL®,A 116ML1 WT 1133,Polyamide 66,Nylon 66,1.12,PA66-I,70.0,262.0,2700.0,95.0,2800.0,,,50.0,9.0,,
TECHNYL®,A 205F NC,Polyamide 66,Nylon 66,1.14,PA66,47.02955265513604,263.0,1300.0,50.0,1400.0,40.0,4.830543875180271,250.0,8.0,,
TECHNYL®,A 208F2 NC,Polyamide 66,Nylon 66,1.14,PA66,90.0,261.0,,,3200.0,68.0,7.0,26.0,,,
TECHNYL®,A 216 BG 2160,Polyamide 66,Nylon 66,1.14,PA66,75.0,263.0,2800.0,105.0,2800.0,45.0,4.0,30.0,,,
TECHNYL®,A 216 BK XB,Polyamide 66,Nylon 66,1.14,PA66,,262.0,1300.0,,1300.0,,,50.0,9.5,,
TECHNYL®,A 216 GY 7171 XB,Polyamide 66,Nylon 66,1.14,PA66,55.0,262.0,1300.0,,1300.0,,,50.0,10.0,,
TECHNYL®,A 216 GY 7171 XB,Polyamide 66,Nylon 66,1.14,PA66,85.0,262.0,3300.0,110.0,3200.0,,,30.0,4.5,121.0,
TECHNYL®,A 216 V20 BK 21N,Polyamide 66,Nylon 66,1.28,PA66-GF20,,262.0,4500.0,150.0,5000.0,100.0,,15.0,9.0,,
TECHNYL®,A 216 V30 RD 2440 CF,Polyamide 66,Nylon 66,1.37,PA66-GF30,,262.0,8400.0,225.0,9500.0,150.0,,2.6,5.0,,
TECHNYL®,A 216 V30 WT 16N,Polyamide 66,Nylon 66,1.37,PA66-GF30,,262.0,9100.0,280.0,10000.0,190.0,,3.0,12.0,,
TECHNYL®,A 216S V15 NC,Polyamide 66,Nylon 66,1.23,PA66-GF15,,262.0,3400.0,115.0,3950.0,80.0,,13.0,9.0,,
TECHNYL®,A 216S V15 NC,Polyamide 66,Nylon 66,1.23,PA66-GF15,,262.0,5100.0,190.0,6000.0,120.0,,3.0,6.0,,
TECHNYL®,A 216S V30 RD 3182 XB,Polyamide 66,Nylon 66,1.36,PA66-GF30,,262.0,5400.0,160.0,6400.0,120.0,,6.0,18.0,,
TECHNYL®,A 217 NC S,Polyamide 66,Nylon 66,1.14,PA66,69.90749842202801,263.0,2900.0,120.0,3200.0,55.0,2.5943517175464725,30.0,4.0,,
TECHNYL®,A 218 S30 BK 21N,Polyamide 66,Nylon 66,1.35,PA66-GB30,83.81714458567053,263.0,3850.0,,4500.0,80.0,2.0057705799191528,7.0,2.5,,
TECHNYL®,A 218 S30 NC,Polyamide 66,Nylon 66,1.35,PA66-GB30,,262.0,1900.0,65.0,2500.0,60.0,,10.0,5.0,,
TECHNYL®,A 218 V15 BK 21N,Polyamide 66,Nylon 66,1.24,PA66-GF15,,263.0,3500.0,115.0,4300.0,90.0,,8.0,10.0,,
TECHNYL®,A 218 V15 NC,Polyamide 66,Nylon 66,1.24,PA66-GF15,,263.0,3500.0,115.0,4300.0,90.0,,,9.0,,
TECHNYL®,A 218 V25 BK 21N,Polyamide 66,Nylon 66,1.32,PA66-GF25,,262.0,7600.0,250.0,8600.0,175.0,,3.0,8.5,,
TECHNYL®,A 218 V25 NC,Polyamide 66,Nylon 66,1.32,PA66-GF25,106.89355932356618,262.0,6000.0,185.0,6000.0,130.0,1.95628183383878,6.3,13.0,,
TECHNYL®,A 218 V35 BK 21N,Polyamide 66,Nylon 66,1.41,PA66-GF35,127.61337013755305,262.0,6800.0,,8700.0,150.0,2.523999999999993,5.0,18.0,,
TECHNYL®,A 218 V35 BK 34NG,Polyamide 66,Nylon 66,1.41,PA66-GF35,115.12979708868393,262.0,,,8700.0,150.0,2.247660000000007,6.5,18.0,,
TECHNYL®,A 218 V50 BK 21N,Polyamide 66,Nylon 66,1.55,PA66-GF50,149.5180008315573,262.0,10000.0,,12500.0,175.0,2.2499999999999964,4.0,17.0,,
TECHNYL®,A 218G1 V25 BK 34N,Polyamide 66,Nylon 66,1.32,PA66-GF25,,263.0,5000.0,155.0,6300.0,,,,15.0,,
TECHNYL®,A 218HP V35 BK 21N,Polyamide 66,Nylon 66,1.39,PA66-GF35,114.50102549522069,262.0,,,7700.0,130.0,2.339390000000008,5.5,,,
TECHNYL®,A 218HP V35 BK 21N,Polyamide 66,Nylon 66,1.39,PA66-GF35,,262.0,9700.0,285.0,11000.0,190.0,,2.6,,,
TECHNYL®,A 219 NC BL,Polyamide 66,Nylon 66,1.14,PA66,85.0,262.0,2800.0,110.0,3200.0,,,35.0,4.5,121.0,
TECHNYL®,A 219 V30 NC,Polyamide 66,Nylon 66,1.35,PA66-GF30,,262.0,,,6600.0,135.0,,4.0,,,
TECHNYL®,A 221 NC,Polyamide 66,Nylon 66,1.14,PA66,52.817485446808334,263.0,1400.0,55.0,1700.0,45.0,3.8805905502977467,110.0,,,
TECHNYL®,A 222 BK 1N,Polyamide 66,Nylon 66,1.14,PA66,89.80763743306574,263.0,3000.0,125.0,3700.0,80.0,2.3598798062372195,20.0,4.0,,
TECHNYL®,A 222 NC,Polyamide 66,Nylon 66,1.14,PA66,89.80763743306574,263.0,3000.0,125.0,3600.0,90.0,2.3598798062372195,20.0,4.0,,
TECHNYL®,A 236SI V12 BK,Polyamide 66,Nylon 66,1.17,PA66-I-GF10,,262.0,3500.0,135.0,4100.0,100.0,,4.0,11.0,,
TECHNYL®,A 238 V13 BK 21N,Polyamide 66,Nylon 66,1.2,PA66-I-GF15,,263.0,4450.0,155.0,5300.0,100.0,,3.0,6.5,,
TECHNYL®,A 239HR V30 NC,Polyamide 66,Nylon 66,1.35,PA66-I-GF30,,262.0,8300.0,210.0,9000.0,145.0,,2.5,15.0,,
TECHNYL®,A 246M NC,Polyamide 66,Nylon 66,1.08,PA66-I,20.06835018276309,263.0,700.0,27.0,600.0,35.0,5.836679999999994,,80.0,,
TECHNYL®,A219L1 V40 NC,Polyamide 66,Nylon 66,1.46,PA66-GF40,,262.0,11500.0,310.0,13000.0,215.0,,2.8,14.0,,
TECHNYL®,AR 218 V25 BK,Polyamide 66,Nylon 66,1.32,PA66-GF25,,260.0,7200.0,200.0,7800.0,125.0,,2.5,5.5,,
TECHNYL®,AX 219S V60 NC B,Polyamide 66,Nylon 66,1.75,PA66-GF60,,262.0,19000.0,,20000.0,210.0,,3.0,,,
TECHNYL®,B 216 V30 BK 3N,Polyamide 66/6 Copolymer,Nylon 66/6,1.37,PA66/6-GF30,96.95177534142294,242.0,4700.0,140.0,6500.0,115.0,2.299999999999991,7.0,19.0,,
TECHNYL®,B 218 MT25 V15 BK 21N,Polyamide 66/6 Copolymer,Nylon 66/6,1.47,PA66/6-(GF+MD)40,,242.0,3500.0,,4500.0,70.0,,,6.0,,
TECHNYL®,B 218L V20 GY 2527A CF,Polyamide 66/6 Copolymer,Nylon 66/6,1.29,PA66/6-GF20,,242.0,3500.0,,4500.0,80.0,,9.0,,,
TECHNYL®,B 218L V20 GY 2527A CF,Polyamide 66/6 Copolymer,Nylon 66/6,1.29,PA66/6-GF20,,242.0,5800.0,,7000.0,120.0,,2.1,,,
TECHNYL®,B 316 NC,Polyamide 66/6 Copolymer,Nylon 66/6,1.14,PA66/6,,242.0,800.0,,1100.0,50.0,,400.0,35.0,,
TECHNYL®,C 116 RD 3113,Polyamide 6,Nylon 6,1.14,PA6,80.0,221.0,2700.0,100.0,3100.0,,4.0,20.0,4.0,120.0,
TECHNYL®,C 116 V30 BK,Polyamide 6,Nylon 6,1.36,PA6-GF30,,221.0,,,5600.0,105.0,,6.5,22.0,,
TECHNYL®,C 116 V30 NC,Polyamide 6,Nylon 6,1.36,PA6-GF30,,221.0,4500.0,,5500.0,115.0,,7.0,,,
TECHNYL®,C 116 V30 NC,Polyamide 6,Nylon 6,1.36,PA6-GF30,,221.0,7300.0,,9300.0,180.0,,3.0,,,
TECHNYL®,C 116S BK 21N,Polyamide 6,Nylon 6,1.12,PA6,84.0,221.0,,,3000.0,40.0,3.6,5.0,,,
TECHNYL®,C 116S V15 BK 21N,Polyamide 6,Nylon 6,1.23,PA6-GF15,,221.0,4700.0,,6200.0,120.0,,2.5,,,
TECHNYL®,C 116S V30 BK 21N,Polyamide 6,Nylon 6,1.36,PA6-GF30,,221.0,4600.0,,6000.0,110.0,,7.0,,,
TECHNYL®,C 116S V30 BK 21N,Polyamide 6,Nylon 6,1.36,PA6-GF30,,221.0,7500.0,,9500.0,175.0,,3.0,11.0,,
TECHNYL®,C 118 M20 V10 BK,Polyamide 6,Nylon 6,1.37,PA6-(GF+MD)30,,221.0,,,4500.0,70.0,,9.0,,,
TECHNYL®,C 118 M20 V10 BK,Polyamide 6,Nylon 6,1.37,PA6-(GF+MD)30,,221.0,8000.0,,8500.0,115.0,,3.0,,,
TECHNYL®,C 118 MX30 BK,Polyamide 6,Nylon 6,1.38,PA6-MD30,35.0,221.0,2800.0,,4200.0,35.0,,4.0,,,
TECHNYL®,C 118 S30 BK 9302,Polyamide 6,Nylon 6,1.37,PA6-GB30,,221.0,1100.0,30.0,1200.0,30.0,,10.0,7.5,,
TECHNYL®,C 118 V35 BK,Polyamide 6,Nylon 6,1.42,PA6-GF35,,221.0,9800.0,310.0,11200.0,200.0,,3.0,,,
TECHNYL®,C 119L1 V30 ORANGE 2130,Polyamide 6,Nylon 6,1.36,PA6-GF30,,221.0,,,5600.0,105.0,,6.5,22.0,,
TECHNYL®,C 119L1 V30 ORANGE 2130,Polyamide 6,Nylon 6,1.36,PA6-GF30,,221.0,8500.0,260.0,9300.0,170.0,,3.5,13.0,,
TECHNYL®,C 216 S15 NC,Polyamide 6,Nylon 6,1.23,PA6-GB15,,221.0,3000.0,95.0,3500.0,60.0,,5.0,4.0,,
TECHNYL®,C 216 S15 V15 BK,Polyamide 6,Nylon 6,1.36,PA6-(GF+GB)30,,221.0,6000.0,175.0,6500.0,125.0,,3.0,6.0,122.0,
TECHNYL®,C 216 S15 V15 NC,Polyamide 6,Nylon 6,1.36,PA6-(GF+GB)30,,221.0,6000.0,175.0,6500.0,125.0,,3.0,6.0,122.0,
TECHNYL®,C 216 S20 V10 BK,Polyamide 6,Nylon 6,1.34,PA6-(GF+GB)30,,221.0,2800.0,80.0,3500.0,65.0,,15.0,,,
TECHNYL®,C 216 S30 NC,Polyamide 6,Nylon 6,1.37,PA6-GB30,,221.0,,,4200.0,75.0,,14.0,,,
TECHNYL®,C 216 V15 BK 9293,Polyamide 6,Nylon 6,1.23,PA6-GF15,,221.0,3000.0,100.0,3800.0,70.0,,7.0,11.0,,
TECHNYL®,C 216 V15 NC,Polyamide 6,Nylon 6,1.24,PA6-GF15,102.49058107665925,221.0,4700.0,200.0,5600.0,120.0,2.0000000000000018,4.0,7.0,120.0,
TECHNYL®,C 216 V18 NC,Polyamide 6,Nylon 6,1.24,PA6-GF20,62.095465563878115,222.0,3300.0,,3400.0,90.0,3.125,9.0,16.0,,
TECHNYL®,C 216 V18 NC,Polyamide 6,Nylon 6,1.24,PA6-GF20,135.16677806845567,222.0,6500.0,,6700.0,150.0,2.499999999999991,4.0,8.0,,
TECHNYL®,C 216 V20 BK 21NS,Polyamide 6,Nylon 6,1.27,PA6-GF20,,221.0,5500.0,,7000.0,145.0,,4.0,,,
TECHNYL®,C 216 V20 NC,Polyamide 6,Nylon 6,1.27,PA6-GF20,,221.0,6000.0,200.0,7000.0,145.0,,3.5,9.0,,
TECHNYL®,C 216 V25 GY 7488,Polyamide 6,Nylon 6,1.31,PA6-GF25,,221.0,,,5100.0,95.0,,7.0,22.0,,
TECHNYL®,C 216 V30 BK 9275,Polyamide 6,Nylon 6,1.36,PA6-GF30,,221.0,5000.0,150.0,6000.0,105.0,,6.0,25.0,,
TECHNYL®,C 216 V30 BK F808,Polyamide 6,Nylon 6,1.36,PA6-GF30,,221.0,8200.0,250.0,9500.0,170.0,,3.0,13.0,122.0,
TECHNYL®,C 216 V30 BK Z,Polyamide 6,Nylon 6,1.36,PA6-GF30,86.73237720731231,222.0,5300.0,150.0,6200.0,110.0,2.0607299999999995,6.0,24.0,,
TECHNYL®,C 216 V30 BK Z/4,Polyamide 6,Nylon 6,1.36,PA6-GF30,164.07054886970505,222.0,8700.0,280.0,9600.0,175.0,2.0650999999999975,3.4,9.0,,
TECHNYL®,C 216 V30 BL 2234 CF,Polyamide 6,Nylon 6,1.36,PA6-GF30,,222.0,4600.0,135.0,6400.0,94.0,,3.7,,,
TECHNYL®,C 216 V30 BL 2234 CF,Polyamide 6,Nylon 6,1.36,PA6-GF30,,222.0,7000.0,205.0,9600.0,145.0,,2.1,,,
TECHNYL®,C 216 V30 GN 6022 XB,Polyamide 6,Nylon 6,1.36,PA6-GF30,,221.0,5000.0,160.0,6000.0,110.0,,6.0,25.0,,
TECHNYL®,C 216 V30 GN 6022 XB,Polyamide 6,Nylon 6,1.36,PA6-GF30,,221.0,8500.0,270.0,9500.0,180.0,,3.5,15.0,122.0,
TECHNYL®,C 216 V30 GY 7471,Polyamide 6,Nylon 6,1.36,PA6-GF30,,221.0,8500.0,270.0,9500.0,180.0,,3.5,15.0,122.0,
TECHNYL®,C 216 V30 GY 7517,Polyamide 6,Nylon 6,1.36,PA6-GF30,,221.0,8500.0,270.0,9500.0,180.0,,3.5,15.0,122.0,
TECHNYL®,C 216 V30 GY 7527,Polyamide 6,Nylon 6,1.36,PA6-GF30,,221.0,8500.0,270.0,9500.0,180.0,,3.5,15.0,122.0,
TECHNYL®,C 216 V30 GY R7024,Polyamide 6,Nylon 6,1.36,PA6-GF30,,221.0,8500.0,270.0,9500.0,180.0,,3.5,15.0,122.0,
TECHNYL®,C 216 V30 NC 923 D,Polyamide 6,Nylon 6,1.36,PA6-GF30,,221.0,4800.0,150.0,5300.0,100.0,,6.5,,,
TECHNYL®,C 216 V30 WT 1123,Polyamide 6,Nylon 6,1.36,PA6-GF30,,221.0,8500.0,270.0,9500.0,180.0,,3.5,15.0,122.0,
TECHNYL®,C 216 V30 WT R9010 BL,Polyamide 6,Nylon 6,1.36,PA6-GF30,,221.0,5000.0,160.0,6000.0,110.0,,6.0,25.0,,
TECHNYL®,C 216 V30 WT R9010 BL,Polyamide 6,Nylon 6,1.36,PA6-GF30,,221.0,8500.0,270.0,9500.0,180.0,,3.5,15.0,122.0,
TECHNYL®,C 216 V35 BK Z,Polyamide 6,Nylon 6,1.38,PA6-GF35,82.16163666088993,222.0,6500.0,155.0,6500.0,110.0,2.172789999999991,7.0,28.0,,
TECHNYL®,C 216 V35 GY R7040 XB,Polyamide 6,Nylon 6,1.41,PA6-GF35,,221.0,6500.0,170.0,7100.0,115.0,,5.5,25.0,,
TECHNYL®,C 216 V35 NC 310,Polyamide 6,Nylon 6,1.41,PA6-GF35,,221.0,6500.0,170.0,7100.0,115.0,,5.5,25.0,,
TECHNYL®,C 216 V40 BK Z,Polyamide 6,Nylon 6,1.45,PA6-GF40,,222.0,11800.0,300.0,13000.0,190.0,,2.8,14.0,,
TECHNYL®,C 216 YL 1011 BL,Polyamide 6,Nylon 6,1.14,PA6,80.0,221.0,2800.0,105.0,3200.0,,4.0,20.0,4.5,120.0,
TECHNYL®,C 216F GY P425C XB,Polyamide 6,Nylon 6,1.14,PA6,45.0,221.0,850.0,35.0,950.0,,,50.0,25.0,,
TECHNYL®,C 216L1 BK 9280 XB,Polyamide 6,Nylon 6,1.14,PA6,40.0,221.0,900.0,35.0,1000.0,,,50.0,18.0,,
TECHNYL®,C 216L1 BK XB,Polyamide 6,Nylon 6,1.14,PA6,80.0,221.0,2800.0,105.0,3200.0,,,40.0,4.0,120.0,
TECHNYL®,C 216L1 V15 BK,Polyamide 6,Nylon 6,1.23,PA6-GF15,,221.0,5200.0,200.0,6100.0,130.0,,3.5,7.0,120.0,
TECHNYL®,C 216L1 V30 BK,Polyamide 6,Nylon 6,1.36,PA6-GF30,,221.0,8100.0,260.0,9500.0,170.0,,3.0,10.0,122.0,
TECHNYL®,C 218 V15 BK,Polyamide 6,Nylon 6,1.23,PA6-GF15,,222.0,2800.0,,2900.0,70.0,,6.5,14.0,,
TECHNYL®,C 218 V20 BK 9314,Polyamide 6,Nylon 6,1.27,PA6-GF20,,221.0,,,4300.0,85.0,,,,,
TECHNYL®,C 218 V25 BK,Polyamide 6,Nylon 6,1.31,PA6-GF25,,222.0,7700.0,240.0,8400.0,160.0,,3.9,8.0,,
TECHNYL®,C 218 V30 BK,Polyamide 6,Nylon 6,1.36,PA6-GF30,96.83961680528694,222.0,4900.0,,6000.0,115.0,2.5695900000000105,6.5,19.0,,
TECHNYL®,C 218 V30 BK,Polyamide 6,Nylon 6,1.36,PA6-GF30,,222.0,8500.0,250.0,10000.0,180.0,,3.2,9.0,,
TECHNYL®,C 218 V30 BK 9308 D,Polyamide 6,Nylon 6,1.38,PA6-GF30,,221.0,8400.0,210.0,9500.0,160.0,,3.5,9.5,,
TECHNYL®,C 218 V30 NC,Polyamide 6,Nylon 6,1.36,PA6-GF30,,221.0,7400.0,270.0,9500.0,180.0,,3.6,,,
TECHNYL®,C 218 V45 BK,Polyamide 6,Nylon 6,1.52,PA6-GF45,,221.0,12000.0,335.0,14000.0,220.0,,2.7,,,
TECHNYL®,C 218M BK,Polyamide 6,Nylon 6,1.11,PA6-I,65.0,221.0,2300.0,90.0,2600.0,,4.0,15.0,,,
TECHNYL®,C 219 BK,Polyamide 6,Nylon 6,1.13,PA6,45.0,221.0,900.0,35.0,1200.0,,20.0,,,,
TECHNYL®,C 219 BK,Polyamide 6,Nylon 6,1.13,PA6,80.0,221.0,2500.0,110.0,3000.0,,4.0,,,120.0,
TECHNYL®,C 219 V30 NC,Polyamide 6,Nylon 6,1.36,PA6-GF30,,221.0,5000.0,160.0,6000.0,110.0,,6.0,25.0,,
TECHNYL®,C 219M BK,Polyamide 6,Nylon 6,1.12,PA6-I,40.0,221.0,900.0,30.0,1000.0,,20.0,100.0,,,
TECHNYL®,C 219S V35 BK 21N,Polyamide 6,Nylon 6,1.41,PA6-GF35,,221.0,9800.0,275.0,10800.0,185.0,,3.0,15.0,122.0,
TECHNYL®,C 236 NC,Polyamide 6,Nylon 6,1.08,PA6-I,65.0,221.0,2100.0,85.0,2400.0,,,50.0,30.0,105.0,
TECHNYL®,C 236 V15 BK,Polyamide 6,Nylon 6,1.22,PA6-I-GF15,,221.0,2300.0,95.0,2600.0,55.0,,12.0,,,
TECHNYL®,C 236 V15 BK,Polyamide 6,Nylon 6,1.22,PA6-I-GF15,,221.0,4000.0,180.0,5200.0,110.0,,4.0,,,
TECHNYL®,C 236 V15 NC,Polyamide 6,Nylon 6,1.22,PA6-I-GF15,,221.0,2400.0,105.0,2700.0,60.0,,13.0,,,
TECHNYL®,C 236 V15 NC,Polyamide 6,Nylon 6,1.22,PA6-I-GF15,,221.0,4200.0,185.0,5300.0,110.0,,4.0,,,
TECHNYL®,C 236 V30 BK,Polyamide 6,Nylon 6,1.34,PA6-GF30,,221.0,4900.0,150.0,5000.0,85.0,,8.0,28.0,,
TECHNYL®,C 236L1 V15 NC,Polyamide 6,Nylon 6,1.22,PA6-GF15,,221.0,5000.0,185.0,5700.0,115.0,,3.5,10.0,,
TECHNYL®,C 236SI NC,Polyamide 6,Nylon 6,1.07,PA6-I,35.0,221.0,800.0,,900.0,,,50.0,110.0,,
TECHNYL®,C 238 BK,Polyamide 6,Nylon 6,1.09,PA6-I,55.0,221.0,2000.0,,2300.0,,4.0,30.0,,,
TECHNYL®,C 246SI V15 NC,Polyamide 6,Nylon 6,1.2,PA6-I-GF15,,221.0,4700.0,175.0,5200.0,110.0,,3.5,15.0,,
TECHNYL®,C 246SI V30 BK,Polyamide 6,Nylon 6,1.34,PA6-I-GF30,,221.0,7000.0,255.0,9000.0,150.0,,4.0,,,
TECHNYL®,C 259SI V15 BK 9281,Polyamide 6,Nylon 6,1.18,PA6-I-GF15,,221.0,2100.0,,2300.0,50.0,,20.0,,,
TECHNYL®,C 302 NC,Polyamide 6,Nylon 6,1.14,PA6,80.0,221.0,2700.0,95.0,2900.0,,,40.0,5.5,120.0,
TECHNYL®,C 316 NC,Polyamide 6,Nylon 6,1.13,PA6,20.0,221.0,950.0,,1700.0,65.0,4.5,,,,
TECHNYL®,D 219 V50 BK,Polyamide 610,Nylon 610,1.5,PA610-GF50,,225.0,,,12800.0,153.0,,5.0,,,
TECHNYL®,D 238 V30 BK,Polyamide 610,Nylon 610,1.25,PA610-I-GF30,97.49861073604607,215.0,6500.0,180.0,7900.0,115.0,1.617730000000006,4.0,,,
TECHNYL®,KC 246 NC,Polyamide 6 + ABS,Nylon 6+ABS,1.08,(ABS+PA)-I,,225.0,2150.0,,2250.0,53.0,,94.0,48.0,,
TECHNYL STAR®,AF 218 V25 BK 21N,Polyamide 66,Nylon 66,1.32,PA66-GF25,,260.0,,,6000.0,80.0,,7.3,,,
TECHNYL STAR®,AF 218 V25 BK 21N,Polyamide 66,Nylon 66,1.32,PA66-GF25,,260.0,,,8200.0,160.0,,3.0,,,
TECHNYL STAR®,AF 218 V40 BK 21N,Polyamide 66,Nylon 66,1.46,PA66-GF40,,263.0,7600.0,230.0,7200.0,140.0,,3.5,18.0,,
TECHNYL STAR®,AF 219 V30 BK,Polyamide 66,Nylon 66,1.36,PA66-GF30,,258.0,,,6500.0,110.0,,7.5,,,
TECHNYL STAR®,AFX 218 V60 BK 31N,Polyamide 66,Nylon 66,1.69,PA66-GF60,,262.0,15000.0,300.0,16500.0,195.0,,3.1,20.0,,
TECHNYL STAR®,AFX 60G1 V45 GY 2633,Polyamide 66,Nylon 66,1.57,PA66-GF45-FR,,263.0,13400.0,290.0,15500.0,160.0,,1.7,8.0,,
TECHNYL STAR®,S 216 V50 BK 21N,Polyamide 6,Nylon 6,1.57,PA6-GF50,,221.0,14000.0,310.0,15000.0,205.0,,2.0,18.0,,
TECHNYL STAR®,S 218 MT40 NC,Polyamide 6,Nylon 6,1.45,PA6-MD40,,221.0,1850.0,65.0,2400.0,55.0,,34.0,8.0,,
TECHNYL STAR®,S 218 V30 BK 31N,Polyamide 6,Nylon 6,1.35,PA6-GF30,104.24290017961717,221.0,5300.0,165.0,6000.0,105.0,2.7815399999999935,4.8,15.0,,
TECHNYL STAR®,S 218 V35 BK 31N,Polyamide 6,Nylon 6,1.41,PA6-GF35,,222.0,10000.0,275.0,11000.0,195.0,,3.0,10.0,,
TECHNYL STAR®,S 218 V35 NC,Polyamide 6,Nylon 6,1.41,PA6-GF35,,222.0,6200.0,195.0,7400.0,115.0,,4.0,16.0,,
TECHNYL STAR®,S 218 V60 BK 21N,Polyamide 6,Nylon 6,1.71,PA6-GF60,,221.0,18000.0,385.0,21500.0,250.0,,2.2,,,
TECHNYL STAR®,S 219 V30 NC,Polyamide 6,Nylon 6,1.37,PA6-GF30,,221.0,8500.0,250.0,10000.0,170.0,,3.0,11.0,,
TECHNYL STAR®,S 60X1 V30 NC,Polyamide 6,Nylon 6,1.42,PA6-GF30-FR,,222.0,9450.0,250.0,11000.0,160.0,,2.8,10.0,,
TECHNYL STAR®,S 60X2 V30 BK 1N,Polyamide 6,Nylon 6,1.42,PA6-GF30-FR,,220.0,9500.0,225.0,11000.0,150.0,,2.5,,,
TECHNYL STAR®,SX 218 V50 BK Z,Polyamide 6,Nylon 6,1.56,PA6-GF50,,220.0,10300.0,250.0,11000.0,155.0,,3.7,22.0,,
TECHNYL STAR®,SX 218 V60 NC,Polyamide 6,Nylon 6,1.65,PA6-GF60,,222.0,14000.0,280.0,15500.0,165.0,,3.4,22.0,,
Stanyl®,46HF4550,Polyamide 46,Nylon 46,1.62,PA46-GF50,,295.0,15000.0,375.0,16000.0,250.0,,2.2,,,
Stanyl®,CR310,Polyamide 46,Nylon 46,1.53,PA46-GF30-FR,,295.0,8000.0,,8000.0,100.0,,2.5,,,
Stanyl®,ECO280F10,"Polyamide, Unspecified","Nylon, Unspecified",1.49,PA-GF50,,290.0,13000.0,370.0,15000.0,240.0,,3.0,,,
Stanyl®,HFX31S B-MB,Polyamide 46,Nylon 46,1.36,PA46-GF20,,295.0,4800.0,140.0,5000.0,85.0,,3.4,,,
Stanyl®,HFX33S,Polyamide 46,Nylon 46,1.37,PA46-GF20-FR,75.43496027305511,295.0,4600.0,115.0,4800.0,80.0,2.6574899999999957,4.0,,,
Stanyl®,HFX61S,Polyamide 46,Nylon 46,1.51,PA46-GF35-FR,,295.0,10500.0,210.0,11800.0,140.0,,2.4,,,
Stanyl®,HFX82S,Polyamide 46,Nylon 46,1.6,PA46-GF45-FR,,286.0,10200.0,195.0,10300.0,130.0,,2.8,,,
Stanyl®,HGR3-W (P1120D),Polyamide 46,Nylon 46,1.14,PA46,75.0,295.0,2350.0,93.0,2500.0,65.0,18.0,,,,
Stanyl®,KS411 B-MB,Polyamide 46,Nylon 46,1.18,PA46,,287.0,,,,,,,,,
Stanyl®,TC154,Polyamide 46,Nylon 46,1.52,PA46-FR,,,,,5100.0,55.0,,2.0,2.0,,
Stanyl®,TE200F6,Polyamide 46,Nylon 46,1.41,PA46-GF30,198.80055274871737,295.0,9500.0,300.0,10000.0,210.0,2.9684000000000044,3.7,12.0,,
Stanyl®,TE200F8,Polyamide 46,Nylon 46,1.51,PA46-GF40,111.46117477758021,295.0,7000.0,220.0,8000.0,140.0,2.421052631578946,6.0,21.0,,
Stanyl®,TE200S6,Polyamide 46,Nylon 46,1.41,PA46-GB30,,295.0,,,4700.0,90.0,,4.5,4.0,,
Stanyl®,TE250F6,Polyamide 46,Nylon 46,1.67,PA46-GF30-FR,108.22378086515161,295.0,7300.0,190.0,8000.0,115.0,2.117020000000003,3.5,11.0,,
Stanyl®,TE250F6,Polyamide 46,Nylon 46,1.67,PA46-GF30-FR,,295.0,11000.0,260.0,12000.0,180.0,,2.5,11.0,,
Stanyl®,TE250F8,Polyamide 46,Nylon 46,1.76,PA46-GF40-FR,,295.0,10000.0,250.0,10500.0,120.0,,2.7,14.0,,
Stanyl®,TE341,Polyamide 46,Nylon 46,1.18,PA46-L,100.0,295.0,3000.0,150.0,3300.0,,10.0,,10.0,,
Stanyl®,TE351,Polyamide 46,Nylon 46,1.37,PA46-FR,60.0,295.0,2500.0,,3000.0,,4.0,,8.0,,
Stanyl®,TE373,Polyamide 46,Nylon 46,1.17,PA46,50.0,295.0,,,1000.0,,20.0,,9.0,,
Stanyl®,TS200F6,Polyamide 46,Nylon 46,1.41,PA46-GF30,198.80055274871737,295.0,9500.0,300.0,10000.0,210.0,2.9684000000000044,3.7,12.0,,
Stanyl®,TS250F8,Polyamide 46,Nylon 46,1.77,PA46-GF40-FR,,295.0,10000.0,250.0,10500.0,130.0,,2.7,13.0,,
Stanyl®,TS272A1,Polyamide 46,Nylon 46,1.26,PA46-RF-L,44.0,295.0,2800.0,100.0,2800.0,80.0,3.3919699999999997,16.0,,,
Stanyl®,TS300,Polyamide 46,Nylon 46,1.18,PA46,55.0,295.0,900.0,50.0,1000.0,,20.0,,35.0,,
Stanyl®,TW200F3,Polyamide 46,Nylon 46,1.29,PA46-GF15,138.23820687166176,295.0,5800.0,235.0,6100.0,140.0,2.906769999999992,3.5,6.0,,
Stanyl®,TW200F6,Polyamide 46,Nylon 46,1.41,PA46-GF30,116.51011420388942,295.0,5500.0,180.0,6000.0,115.0,2.2520660060529663,6.0,21.0,,
Stanyl®,TW200F8,Polyamide 46,Nylon 46,1.51,PA46-GF40,,295.0,11800.0,325.0,13000.0,235.0,,3.3,14.0,,
Stanyl®,TW241F8,Polyamide 46,Nylon 46,1.51,PA46-GF40-L,,295.0,11800.0,325.0,13000.0,235.0,,3.3,14.0,,
Stanyl®,TW271B6,Polyamide 46,Nylon 46,1.32,PA46-CF30-L,152.44343087878744,295.0,,,14500.0,170.0,2.3947368421052717,3.5,,,
Stanyl®,TW271F6,Polyamide 46,Nylon 46,1.53,PA46-GF30-L,86.9029907780387,295.0,6000.0,150.0,6600.0,130.0,2.400000000000002,6.0,17.0,,
Stanyl®,TW271F8,Polyamide 46,Nylon 46,1.63,PA46-GF40-L,,290.0,11500.0,300.0,13000.0,210.0,,3.0,14.0,,
Stanyl®,TW272B6,Polyamide 46,Nylon 46,1.36,PA46-CF30-L,142.43159131191234,295.0,12500.0,240.0,14500.0,160.0,2.3947368421052717,3.5,,,
Stanyl®,TW272B6,Polyamide 46,Nylon 46,1.36,PA46-CF30-L,,295.0,21000.0,340.0,23500.0,250.0,,1.6,,,
Stanyl®,TW272F6,Polyamide 46,Nylon 46,1.47,PA46-GF30-L,198.70060672485943,295.0,,,10000.0,205.0,3.0501200000000006,3.6,,,
Stanyl®,TW275F6,Polyamide 46,Nylon 46,1.43,PA46-GF30,,295.0,6000.0,,,115.0,,7.0,18.0,,
Stanyl®,TW341,Polyamide 46,Nylon 46,1.18,PA46-L,55.0,295.0,900.0,50.0,1000.0,,20.0,,35.0,,
Stanyl®,TW341-N,Polyamide 46,Nylon 46,1.18,PA46-L,55.0,295.0,900.0,50.0,1000.0,,20.0,,35.0,,
Stanyl®,TW363,Polyamide 46,Nylon 46,1.1,PA46-I,60.0,295.0,1800.0,80.0,1850.0,85.0,20.0,66.0,80.0,,
Stanyl®,TW441,Polyamide 46,Nylon 46,1.18,PA46-L,55.0,295.0,900.0,50.0,1000.0,,20.0,,40.0,,
Novamid®,1010C2S,Polyamide 6,Nylon 6,1.12,PA6-L,62.0,,2350.0,95.0,2500.0,50.0,4.3,13.0,,,
Novamid®,1010CH ES,Polyamide 6,Nylon 6,1.13,PA6,85.0,220.0,2900.0,113.0,3100.0,,,,,,
Novamid®,1010G30 NA,Polyamide 6,Nylon 6,1.37,PA6-GF30,,220.0,8600.0,245.0,9100.0,158.0,,2.1,,,
Novamid®,1010GN2-15 NAT,Polyamide 6,Nylon 6,1.48,PA6-GF15-FR,,220.0,6000.0,180.0,,122.0,,2.5,,,
Novamid®,1010J,Polyamide 6,Nylon 6,1.13,PA6,,220.0,,,,,,,,,
Novamid®,1010J,Polyamide 6,Nylon 6,1.13,PA6,78.0,220.0,2600.0,91.0,2700.0,,4.3,45.0,,,
Novamid®,1011CH5-KR,Polyamide 6,Nylon 6,1.13,PA6-L,77.0,220.0,2600.0,106.0,2800.0,,,,,,
Novamid®,1013C,Polyamide 6,Nylon 6,1.13,PA6,50.0,220.0,990.0,40.0,1000.0,,,,,,
Novamid®,1013C4,Polyamide 6,Nylon 6,1.13,PA6,50.0,220.0,990.0,40.0,1000.0,,,50.0,,,
Novamid®,1013C5,Polyamide 6,Nylon 6,1.13,PA6-L,50.0,220.0,1100.0,54.0,1300.0,,,,,,
Novamid®,1013CH5 2,Polyamide 6,Nylon 6,1.13,PA6-L,,220.0,1100.0,50.0,,,,,,,
Novamid®,1013CH5 2,Polyamide 6,Nylon 6,1.13,PA6-L,85.0,220.0,2800.0,110.0,2800.0,,,,,,
Novamid®,1013GH30 1 NA/BK701,Polyamide 6,Nylon 6,1.36,PA6-GF30,,220.0,5800.0,170.0,6000.0,110.0,,5.0,,,
Novamid®,1013GH45 1 NA/BK701,Polyamide 6,Nylon 6,1.49,PA6-GF45,,220.0,13600.0,355.0,13600.0,220.0,,3.0,,,
Novamid®,1015G35 NAT,Polyamide 6,Nylon 6,1.41,PA6-GF35,,220.0,9800.0,295.0,11400.0,190.0,,2.6,,,
Novamid®,1015GT30 BK37,Polyamide 6,Nylon 6,1.33,PA6-I-GF30,,220.0,,,,,,7.0,,,
Novamid®,1017GH33 BK37A,Polyamide 6,Nylon 6,1.38,PA6-GF35,,220.0,5700.0,175.0,6000.0,120.0,,4.5,,,
Novamid®,1017GH33 BK701,Polyamide 6,Nylon 6,1.38,PA6-GF35,,220.0,6000.0,180.0,6200.0,120.0,,5.0,,,
Novamid®,1017GH33 BK701,Polyamide 6,Nylon 6,1.38,PA6-GF35,,220.0,9200.0,280.0,10200.0,175.0,,2.9,,,
Novamid®,1020,Polyamide 6,Nylon 6,1.13,PA6,81.0,220.0,2600.0,107.0,2700.0,,4.2,,,,
Novamid®,1040J,Polyamide 6,Nylon 6,1.13,PA6,80.0,220.0,2900.0,110.0,3100.0,,5.0,,,,
Novamid®,2020A-8,Polyamide 66/6 Copolymer,Nylon 66/6,1.13,PA66/6-L,,200.0,,,,,,,,,
Novamid®,2020J,Polyamide 66/6 Copolymer,Nylon 66/6,1.13,PA66/6,,200.0,,,,,,,,,
Novamid®,2030CA FC,Polyamide 66/6 Copolymer,Nylon 66/6,1.13,PA66/6-L,,200.0,,,,,,,,,
Novamid®,2320A,Polyamide 66/6 Copolymer,Nylon 66/6,1.13,PA66/6,,215.0,,,,,,,,,
Novamid®,2420A,Polyamide 66/6 Copolymer,Nylon 66/6,1.14,PA66/6,,193.0,,,,,,,,,
