Repository: mike-keating-iv/ml-polymer-classification

# Polymer Classification using Machine Learning

## Project Overview

This project develops machine learning models to classify polymer materials into their respective subclasses using mechanical and physical property data. The goal is to automate polymer identification for materials databases and R&D applications.

## Data Source

Data was collected from the Plastics and Elastomers section of [UL Prospector](https://www.ulprospector.com/plastics/en), which is a database containing technical data for over 100,000 materials. Data was queried by polymer symbol (PP, PMMA, etc) and saved to separate CSV files.

File: data/polymers_Nylon.csv (part 19 of 57)
Chemlon®,113 GH,Polyamide 66,Nylon 66,1.22,PA66-GF15,,257.0,3410.0,94.4,4160.0,,,16.0,3.3,,
Chemlon®,113 GX,Polyamide 66,Nylon 66,1.22,PA66-GF15-L,,254.0,4830.0,172.0,,,,2.0,6.274509803921569,,
Chemlon®,125-15 MGH,Polyamide 66,Nylon 66,1.5,PA66-(GF+MD)40,,257.0,5800.0,125.0,8060.0,,,6.3,7.1,,
Chemlon®,128-10 MGH,Polyamide 66,Nylon 66,1.48,PA66-(GF+MD),,256.0,9000.0,200.0,,145.0,,3.0,,,
Novamid®,2430A-1,Polyamide 66/6 Copolymer,Nylon 66/6,1.13,PA66/6-L,,193.0,,,,,,,,,
Novamid®,2620A,Polyamide 6/6T Copolymer,Nylon 6/6T,1.14,PA6/6T,,205.0,,,,,,,,,
Novamid®,2620J,Polyamide 6/6T Copolymer,Nylon 6/6T,1.14,PA6/6T,83.0,205.0,2600.0,94.0,2700.0,,4.4,,,,
Novamid®,2934A,Polyamide 66/6 Copolymer,Nylon 66/6,1.13,PA66/6-L,,200.0,,,,,,,,,
Novamid®,Care N3U,Polyamide 66/6 Copolymer,Nylon 66/6,1.13,PA66/6-L,,200.0,,,,,,,,,
EcoPaXX®,Q170E B-MB,Polyamide 410,Nylon 410,1.09,PA410,67.5846352653796,250.0,,,3000.0,80.0,4.5,20.0,,,
EcoPaXX®,Q210E-H,Polyamide 410,Nylon 410,1.09,PA410,55.0,250.0,1400.0,55.0,1600.0,,15.0,,,,
EcoPaXX®,Q210E-HU,Polyamide 410,Nylon 410,1.09,PA410,55.0,250.0,1400.0,55.0,1600.0,,15.0,,,,
EcoPaXX®,Q-DWX10,Polyamide 410,Nylon 410,1.57,PA410-GF50,,250.0,15500.0,380.0,16500.0,240.0,,3.0,,,
EcoPaXX®,Q-E7300,Polyamide 410,Nylon 410,1.05,PA410-I,35.0,250.0,950.0,40.0,900.0,,20.0,,,,
EcoPaXX®,Q-HGM24,Polyamide 410,Nylon 410,1.34,PA410-(GF+MD)30,67.6941079560337,250.0,4400.0,115.0,6000.0,65.0,1.9099999999999895,3.6,,,
EcoPaXX®,Q-HXG6,Polyamide 410,Nylon 410,1.34,PA410-GF30,,250.0,,,6400.0,115.0,,7.0,,,
EcoPaXX®,Q-HXG6,Polyamide 410,Nylon 410,1.34,PA410-GF30,,250.0,,,9000.0,165.0,,4.0,,,
EcoPaXX®,Q-KG3-FC (Q-X08736),Polyamide 410,Nylon 410,1.2,PA410-GF15,,250.0,5000.0,160.0,5600.0,125.0,,3.5,,,
EcoPaXX®,Q-KG6,Polyamide 410,Nylon 410,1.34,PA410-GF30,159.60381687079555,250.0,8500.0,260.0,9500.0,170.0,2.2929999999999895,4.0,,,
EcoPaXX®,Q-KGS6,Polyamide 410,Nylon 410,1.4,PA410-GF30-FR,,250.0,,,10000.0,135.0,,2.5,,,
EcoPaXX®,Q-KV,Polyamide 410,Nylon 410,1.15,PA410-FR,50.0,250.0,2200.0,65.0,2000.0,,15.0,,,,
Akulon® Ultraflow,K220-HGM44,Polyamide 6,Nylon 6,1.47,PA6-(GF+MD)40,,220.0,9000.0,,11000.0,135.0,,2.0,,,
Akulon® Ultraflow,K-FHG6,Polyamide 6,Nylon 6,1.35,PA6-GF30,87.77230840432009,220.0,5500.0,160.0,5700.0,105.0,2.3600000000000065,7.0,,,
Akulon® Ultraflow,K-FHG7 /A,Polyamide 6,Nylon 6,1.4,PA6-GF35,,220.0,10000.0,280.0,11000.0,185.0,,3.3,,,
Akulon® Ultraflow,K-FHG8,Polyamide 6,Nylon 6,1.45,PA6-GF40,115.20653397268332,220.0,,,8500.0,135.0,2.400000000000002,6.0,,,
Akulon® Ultraflow,K-FHGM24,Polyamide 6,Nylon 6,1.36,PA6-(GF+MD)30,53.06459296469286,220.0,3250.0,75.0,3500.0,55.0,2.079999999999993,5.0,,,
Akulon® Ultraflow,K-FKG3,Polyamide 6,Nylon 6,1.23,PA6-GF15,,220.0,,,3400.0,65.0,,8.5,15.0,,
Akulon® Ultraflow,K-FKG6,Polyamide 6,Nylon 6,1.35,PA6-GF30,87.77230840432009,220.0,,,5700.0,105.0,2.3600000000000065,7.0,,,
Akulon® Ultraflow,K-FKG8,Polyamide 6,Nylon 6,1.45,PA6-GF40,,220.0,,,8500.0,135.0,,6.0,,,
Akulon® Ultraflow,K-FKG8,Polyamide 6,Nylon 6,1.45,PA6-GF40,,220.0,11300.0,275.0,12500.0,195.0,,3.0,,,
Akulon® Ultraflow,K-FKGS6/B,Polyamide 6,Nylon 6,1.55,PA6-GF30-FR,84.70840119815426,220.0,8000.0,165.0,8300.0,105.0,1.980000000000004,3.6,,,
Akulon®,CO-KGV5,Polyamide 6,Nylon 6,1.36,PA6-GF25-FR,,220.0,,,6000.0,85.0,,2.5,,,
Akulon®,Diablo HDT2504BM (K-X08203),Polyamide 66/6 Copolymer,Nylon 66/6,1.27,PA66/6-GF20,,255.0,5700.0,195.0,7050.0,135.0,,3.5,,,
Akulon®,Diablo HT-HG0,Polyamide 66/6 Copolymer,Nylon 66/6,1.58,PA66/6-GF50,123.79951517831469,260.0,,,10000.0,145.0,2.2642400000000062,4.6,,,
Akulon®,F130-C1,Polyamide 6,Nylon 6,1.13,PA6-L,,220.0,,,,,,,,,
Akulon®,F130-C2,Polyamide 6,Nylon 6,1.13,PA6-L,,220.0,,,,,,,,,
Akulon®,F130-C3,Polyamide 6,Nylon 6,1.13,PA6-L,,220.0,,,,,,,,,
Akulon®,F132,Polyamide 6,Nylon 6,1.13,PA6,,220.0,,,,,,,,,
Akulon®,F132-E2,Polyamide 6,Nylon 6,1.13,PA6-L,,220.0,,,,,,,,,
Akulon®,F136-C,Polyamide 6,Nylon 6,1.13,PA6-L,,220.0,,,,,,,,,
Akulon®,F136-C B-MB,Polyamide 6,Nylon 6,1.13,PA6-L,,220.0,,,,,,,,,
Akulon®,F223-D B-MB,Polyamide 6,Nylon 6,1.13,PA6,45.0,220.0,900.0,35.0,1000.0,,25.0,,,,
Akulon®,F230-C,Polyamide 6,Nylon 6,1.13,PA6,85.0,220.0,,,3300.0,,4.0,,,,
Akulon®,F232-D,Polyamide 6,Nylon 6,1.13,PA6,85.0,220.0,,,3300.0,,4.0,,,,
Akulon®,Fuel Lock FL-LP,Polyamide 6,Nylon 6,1.07,PA6,50.0,,1600.0,65.0,1800.0,,4.0,,,,
Akulon®,F-X9171,Polyamide 6,Nylon 6,1.13,PA6-L,,220.0,,,,,,,,,
Akulon®,F-X9222,Polyamide 6,Nylon 6,1.13,PA6,76.0,220.0,2600.0,84.0,2800.0,,4.0,,,,
Akulon®,GA-XLG0,Polyamide 6,Nylon 6,1.57,PA6-GF50,,222.0,12000.0,275.0,12500.0,165.0,,5.0,,,
Akulon®,GA-XLG6,Polyamide 6,Nylon 6,1.36,PA6-GF30,,222.0,8500.0,270.0,9600.0,170.0,,3.0,,,
Akulon®,HR-HG7,Polyamide 66,Nylon 66,1.41,PA66-GF35,121.92767488976222,260.0,,,7550.0,140.0,2.642049999999996,5.8,,,
Akulon®,IG-HG7,Polyamide 46 + PA 6,Nylon 46+Nylon 6,1.44,(PA46+PA6)-GF35,129.74207504376227,280.0,6000.0,180.0,6500.0,130.0,2.5590037776065166,8.0,,,
Akulon®,K122/F,Polyamide 6,Nylon 6,1.13,PA6,80.0,220.0,,,2700.0,,4.2,,,,
Akulon®,K222-KGV4/A,Polyamide 6,Nylon 6,1.34,PA6-GF20-FR,20.070479329879497,220.0,2500.0,65.0,2500.0,45.0,1.0499999999999954,15.0,,,
Akulon®,K222-KMV5,Polyamide 6,Nylon 6,1.38,PA6-MD25-FR,23.141200299987933,220.0,2700.0,55.0,2700.0,38.0,1.849999999999996,30.0,,,
Akulon®,K223-KMV6,Polyamide 6,Nylon 6,1.53,PA6-MD30-FR,,220.0,,,6600.0,70.0,,2.5,,,
Akulon®,K224-G0,Polyamide 6,Nylon 6,1.56,PA6-GF50,,220.0,16000.0,360.0,16500.0,220.0,,3.0,,,
Akulon®,K224-G4,Polyamide 6,Nylon 6,1.27,PA6-GF20,,220.0,,,4300.0,85.0,,10.0,,,
Akulon®,K224-G6-FC NA99001,Polyamide 6,Nylon 6,1.35,PA6-GF30,97.64188039605995,220.0,,,6000.0,110.0,2.740000000000009,7.0,,,
Akulon®,K224-HG2,Polyamide 6,Nylon 6,1.21,PA6-GF10,,220.0,4200.0,150.0,4500.0,100.0,,4.0,,,
Akulon®,K224-HG3,Polyamide 6,Nylon 6,1.23,PA6-GF15,62.91657564403431,220.0,,,3500.0,70.0,3.1199999999999894,12.0,,,
Akulon®,K224-HG6U,Polyamide 6,Nylon 6,1.39,PA6-GF35,,220.0,,,6600.0,110.0,,5.0,,,
Akulon®,K224-HGR24,Polyamide 6,Nylon 6,1.35,PA6-(GF+GB)30,60.92353073321468,220.0,,,3000.0,60.0,2.2633266985365275,12.0,,,
Akulon®,K224-HGR24,Polyamide 6,Nylon 6,1.35,PA6-(GF+GB)30,,220.0,,,6200.0,115.0,,3.0,,,
Akulon®,K224-LG3,Polyamide 6,Nylon 6,1.23,PA6-GF15,,220.0,,,3500.0,70.0,,12.0,,,
Akulon®,K224-LG6U,Polyamide 6,Nylon 6,1.38,PA6-GF35,,220.0,,,6600.0,110.0,,5.0,,,
Akulon®,K224-LG7/E,Polyamide 6,Nylon 6,1.4,PA6-GF35,,220.0,6450.0,180.0,7000.0,125.0,,7.0,,,
Akulon®,K224-LG7/E,Polyamide 6,Nylon 6,1.4,PA6-GF35,,220.0,10700.0,305.0,11000.0,195.0,,3.7,,,
Akulon®,K224-LPG6U,Polyamide 6,Nylon 6,1.34,PA6-I-GF35,,220.0,,,4500.0,70.0,,8.0,,,
Akulon®,K224-PG2,Polyamide 6,Nylon 6,1.15,PA6-I-GF10,,,,,3700.0,85.0,,5.5,,,
Akulon®,K224-PG6,Polyamide 6,Nylon 6,1.32,PA6-I-GF30,140.02694149031433,,8500.0,250.0,8700.0,150.0,2.256489999999989,5.0,,,
Akulon®,K224-PG6 B-MB,Polyamide 6,Nylon 6,1.32,PA6-I-GF30,140.02694149031433,,8500.0,250.0,8700.0,150.0,2.256489999999989,5.0,,,
Akulon®,K224-PG8,Polyamide 6,Nylon 6,1.43,PA6-I-GF40,101.66114619249069,,7000.0,170.0,6500.0,125.0,3.1220000000000026,8.3,,,
Akulon®,K224-PGC62,Polyamide 6,Nylon 6,1.4,PA6-I-(CF+GF)40,,,13600.0,,15000.0,170.0,,3.3,,,
Akulon®,K224-TG9,Polyamide 6,Nylon 6,1.51,PA6-GF45,114.90958050093539,220.0,,,9100.0,145.0,2.19533999999999,6.0,,,
Akulon®,K225-KS,Polyamide 6,Nylon 6,1.18,PA6-FR,40.0,220.0,1300.0,40.0,1400.0,,22.0,,,,
Akulon®,K240-HP,Polyamide 6,Nylon 6,1.1,PA6-I,21.89860788665652,,,,718.911917,,4.264965306122459,,,,
Akulon®,M-1016,Polyamide 66,Nylon 66,1.39,PA66-GF35,,260.0,,,8000.0,130.0,,5.5,,,
Akulon®,M-1016,Polyamide 66,Nylon 66,1.39,PA66-GF35,,260.0,9250.0,270.0,10500.0,190.0,,3.7,15.0,,
Akulon®,N22D-H,Polyamide 6,Nylon 6,1.12,PA6,72.0,220.0,2900.0,110.0,3500.0,,3.5,,5.5,,
Akulon®,N24-G8,Polyamide 6,Nylon 6,1.45,PA6-GF40,,220.0,,,12500.0,190.0,,2.8,,,
Akulon®,RePurposed RE BK00003,Polyamide 6,Nylon 6,1.14,PA6,70.0,220.0,2800.0,110.0,3000.0,,3.0,,,,
Akulon®,RePurposed RE15 BK00003,Polyamide 6,Nylon 6,1.24,PA6-GF15,48.11729625471159,220.0,3200.0,105.0,3300.0,70.0,2.433299999999994,12.0,,,
Akulon®,S223-DH,Polyamide 66,Nylon 66,1.14,PA66,60.0,260.0,,,1500.0,,20.0,,,,
Akulon®,S223-G6-FC NA99001,Polyamide 66,Nylon 66,1.36,PA66-GF30,124.81587244191334,260.0,,,7500.0,140.0,2.6448979591836785,5.0,,,
Akulon®,S223-HG6,Polyamide 66,Nylon 66,1.36,PA66-GF30,111.88005510222624,260.0,6400.0,200.0,6500.0,125.0,2.713039999999989,6.0,,,
Akulon®,SG-FHGS3,Polyamide 66,Nylon 66,1.3,PA66-GF15,,260.0,,,6850.0,110.0,,3.1,,,
Akulon®,SG-KGS5/HV,Polyamide 66,Nylon 66,1.39,PA66-GF25,,260.0,8650.0,225.0,10000.0,140.0,,3.2,,,
Akulon®,SG-KGS6,Polyamide 66,Nylon 66,1.44,PA66-GF30,,260.0,,,8500.0,115.0,,3.2,,,
Akulon®,SG-KGS6/HV,Polyamide 66,Nylon 66,1.43,PA66-GF30,,260.0,11500.0,240.0,11000.0,155.0,,3.0,,,
Akulon®,XG-FKGS6,Polyamide 6,Nylon 6,1.47,PA6-GF30-FR,60.43748483193842,220.0,7850.0,160.0,7500.0,90.0,1.2659999999999894,4.0,,,
Akulon®,XS32-E2 (FC-X9200),Polyamide 6,Nylon 6,1.13,PA6-L,,218.0,,,,,,,,,
Akulon®,XS36-E2 (FC-X9201),Polyamide 6,Nylon 6,1.13,PA6-L,,218.0,,,,,,,,,
Dynacom,301-G15,Polyamide 66,Nylon 66,1.23,PA66,,,3430.0,108.0,,,,7.0,,,
Dynacom,301-G30,Polyamide 66,Nylon 66,1.36,PA66,,,8250.0,246.0,,,,5.0,10.784313725490197,121.0,
Dynacom,401-G35,Polyamide 6,Nylon 6,1.4,PA6,,,8820.0,255.0,,,,5.0,12.745098039215687,121.0,
Dynacom,401-G45,Polyamide 6,Nylon 6,1.5,PA6,,,6860.0,181.0,,,,5.0,19.607843137254903,,
Dynacom,401-G45,Polyamide 6,Nylon 6,1.5,PA6,,,10800.0,254.0,,,,5.0,17.647058823529413,120.0,
Comco,PA6G COLOR,Polyamide 6,Nylon 6,1.15,PA6,80.0,220.0,,,4000.0,,,20.0,,,84.0
Toughblend®,PA66-1300,Polyamide 66,Nylon 66,1.24,PA66-GF15,,,6100.0,210.0,,,,2.5,5.686274509803922,,
FRblend®,PA6-1303,Polyamide 6,Nylon 6,1.36,PA6-FR,,,3450.0,110.0,,,,5.0,4.215686274509804,,
FRblend®,PA66-1301,Polyamide 66,Nylon 66,1.56,PA66-GF25-FR,,,8690.0,239.0,12200.0,,,2.2,9.215686274509805,,
ESTABLEND,1030 GF HI,Polyamide 6 + ABS,Nylon 6+ABS,1.15,(ABS+PA)-GF15,,,3100.0,,4200.0,57.0,,2.5,10.0,,
ESTABLEND,3000,Polyamide 6 + ABS,Nylon 6+ABS,1.05,(ABS+PA),40.0,,1950.0,,,30.0,,20.0,60.0,,
DURAMIDE,PA6 HI,Polyamide 6,Nylon 6,1.07,PA6-I,,,1770.0,68.7,,46.1,,40.0,83.33333333333334,110.0,
DURAMIDE,PA66 LGF40MAX,Polyamide 66,Nylon 66,1.45,PA66-LGF40,,,9650.0,296.0,13800.0,,,2.0,50.0,,
DURAMIDE,PA66GF22 LS,Polyamide 66,Nylon 66,1.31,PA66-GF20-L,162.0,263.0,7580.0,248.0,8270.0,,,,,,
DURAMIDE,PA66GF30,Polyamide 66,Nylon 66,,PA66-GF30,,254.0,9030.0,265.0,,186.0,,3.5,10.784313725490197,,
DURAMIDE,PA66GF30LSHR,Polyamide 66,Nylon 66,1.37,PA66-GF30-L,,,9620.0,272.0,10200.0,,,3.2,12.0,,
DURAMIDE,PA6GF20,Polyamide 6,Nylon 6,1.3,PA6-GF20,,,6890.0,212.0,,141.0,,3.5,8.333333333333334,,
DURAMIDE,PA6GF43 ST292,Polyamide 6,Nylon 6,1.45,PA6-I-GF45,169.0,,,,,,,,,,
DURAMIDE,PA6LGF50 IM,Polyamide 6,Nylon 6,1.56,PA6-LGF50,,,13800.0,352.0,16200.0,,,1.5,34.31372549019608,,
Conventus,Black 601,"Polyamide, Unspecified","Nylon, Unspecified",1.69,PA,,,,,,,,,,,
Devlon,Nylon 6,Polyamide 6,Nylon 6,1.14,PA6,,213.0,,87.2,2750.0,,20.0,200.0,,110.0,77.0
Devlon,Nylon 66,Polyamide 66,Nylon 66,1.14,PA66,,260.0,,89.2,1720.0,,20.0,200.0,,116.0,83.0
DILAMID®,6 NATURAL,Polyamide 6,Nylon 6,1.14,PA6,70.0,,2.5,,,,,20.0,6.0,,
DILAMID®,6 SV 30 NATURAL OR BLACK,Polyamide 6,Nylon 6,1.36,PA6-GB30,60.0,,3.6,,,,,8.0,5.5,,
DILAMID®,66 FVT 30 BLACK,Polyamide 66,Nylon 66,1.37,PA66-GF30,130.0,,6.5,,,,,3.0,6.0,,
DILAMID®,66 FVT 30 NAT A,Polyamide 66,Nylon 66,1.37,PA66-GF30,120.0,,6.5,,,,,3.5,6.5,,
DILAMID®,66 FVT 35 BLACK,Polyamide 66,Nylon 66,1.41,PA66-GF35,150.0,,7.0,,,,,2.5,7.0,,
DESLON™ 66,DSC201G6,Polyamide 66,Nylon 66,1.38,PA66-GF30,,260.0,8830.0,255.0,,,,4.0,11.764705882352942,122.0,
DESLON™ 66,DSC201GH4,Polyamide 66,Nylon 66,1.28,PA66-GF20,,260.0,6370.0,226.0,,,,4.0,6.764705882352942,120.0,
DESLON™ 66,DSC201GW,Polyamide 66,Nylon 66,1.58,PA66-GF25-FR,,260.0,8340.0,206.0,,,,2.0,8.627450980392158,120.0,
DESLON™ 66,DSC201GW3,Polyamide 66,Nylon 66,1.43,PA66-GF15-FR,,260.0,5390.0,147.0,,,,4.0,9.607843137254903,120.0,
DESLON™ 66,DSC211GM,Polyamide 66,Nylon 66,1.46,PA66-(GF+MD)40,,260.0,7350.0,177.0,,,,5.0,4.803921568627452,120.0,
DESLON™ 66,DSC211HSG6,Polyamide 66,Nylon 66,1.38,PA66-GW35,,260.0,9020.0,275.0,,,,4.0,11.764705882352942,122.0,
DESLON™ 6,DSC101IG6,Polyamide 6,Nylon 6,1.34,PA6-GF30,,220.0,7060.0,196.0,,,,3.0,19.607843137254903,117.0,
DESLON™ 6,DSC101M8,Polyamide 6,Nylon 6,1.46,PA6-MD40,,220.0,6860.0,142.0,,,,2.0,5.784313725490197,117.0,
DESLON™ 6,DSC101ST,Polyamide 6,Nylon 6,1.06,PA6,,220.0,1670.0,58.8,,,,200.0,62.74509803921569,105.0,
DESLON™ 6,DSC101STA,Polyamide 6,Nylon 6,1.05,PA6,,220.0,1270.0,44.1,,,,130.0,76.47058823529412,100.0,
DESLON™ 6,DSC114GM,Polyamide 6,Nylon 6,1.28,PA6-(GF+MD)20,,220.0,5100.0,147.0,,,,4.0,4.803921568627452,120.0,
CompaMid®,PA 6,Polyamide 6,Nylon 6,1.13,PA6,40.0,222.0,,,1000.0,50.0,15.0,50.0,,,
CompaMid®,PA 6,Polyamide 6,Nylon 6,1.13,PA6,80.0,222.0,,,2900.0,55.0,4.0,15.0,,,
CompaMid®,PA 6 CI,Polyamide 6,Nylon 6,1.05,PA6,25.0,222.0,,,600.0,40.0,15.0,50.0,,,
CompaMid®,PA 6 GF 15,Polyamide 6,Nylon 6,1.22,PA6-GF15,75.0,222.0,,,3200.0,70.0,7.5,15.0,,,
CompaMid®,PA 6 GF 15,Polyamide 6,Nylon 6,1.22,PA6-GF15,120.0,222.0,,,6200.0,135.0,3.5,4.0,,,
CompaMid®,PA 6.6 GF 15,Polyamide 66,Nylon 66,1.23,PA66-GF15,140.0,260.0,,,6100.0,130.0,3.5,3.0,,,
CompaMid®,PA 6.6 GF 25,Polyamide 66,Nylon 66,1.32,PA66-GF25,115.0,260.0,,,6500.0,120.0,6.5,6.0,,,
CompaMid®,PA 6.6 GF 30 HY,Polyamide 66,Nylon 66,1.35,PA66-GF30,190.0,260.0,,,9800.0,185.0,3.2,3.5,,,
CompaMid®,PA 6.6 GF 50,Polyamide 66,Nylon 66,1.56,PA66-GF50,250.0,260.0,,,16200.0,230.0,2.5,2.5,,,
CompaMid®,PA 6.6 HI,Polyamide 66,Nylon 66,1.11,PA66,40.0,260.0,,,1000.0,50.0,25.0,75.0,,,
DOMAMID®,24 SD,Polyamide 6,Nylon 6,1.14,PA6,,220.0,,,,,,,,,
DOMAMID®,27,Polyamide 6,Nylon 6,1.14,PA6,,220.0,,,,,,,,,
DOMAMID®,28,Polyamide 6,Nylon 6,1.14,PA6,,220.0,,,,,,,,,
Diaterm®,A27 SSR GF30,Polyamide 6,Nylon 6,1.35,PA6-GF30,,,8400.0,,,,,4.5,19.607843137254903,,
Diaterm®,B26 10,Polyamide 66,Nylon 66,1.13,PA66,,260.0,3100.0,,,,,40.0,4.901960784313726,,
Novalloy-A,A1700,Acrylonitrile Butadiene Styrene + PA,ABS+Nylon,1.09,(ABS+PA),,,2200.0,74.0,,,,,15.686274509803923,116.0,
Novalloy-A,A2506,Acrylonitrile Butadiene Styrene + PA,ABS+Nylon,1.28,(ABS+PA)-GF30,,,7200.0,180.0,,,,,14.705882352941178,116.0,
Novalloy-A,A2606,Acrylonitrile Butadiene Styrene + PA,ABS+Nylon,1.3,(ABS+PA)-GF30,,,6800.0,170.0,,,,,15.686274509803923,116.0,
Delta,N6-2400,Polyamide 6,Nylon 6,1.11,PA6-I,55.2,216.0,1930.0,,,,,80.0,15.686274509803923,,
Delta,N66 UT,Polyamide 66,Nylon 66,1.14,PA66,75.8,254.0,2760.0,,,,,45.0,5.196078431372549,,
Delta,N66-100A L,Polyamide 66,Nylon 66,1.13,PA66-L,82.7,254.0,2870.0,,,,,60.0,5.196078431372549,,
Delta,N66R-4G40,Polyamide 66,Nylon 66,1.24,PA66-GF20,111.0,265.0,3790.0,,,,,,19.607843137254903,,
CPI PA6,40 Black,Polyamide 6,Nylon 6,,PA6-GF40,,,9310.0,292.0,11800.0,,,,24.50980392156863,,
WINDFORM®,GF 2.0,"Polyamide, Unspecified","Nylon, Unspecified",1.41,PA-(GF+Me),,180.0,3430.0,80.2,4300.0,,,4.6,,,
WINDFORM®,LX 2.0,"Polyamide, Unspecified","Nylon, Unspecified",1.31,PA-GF,,180.0,4860.0,92.2,6250.0,,,2.3,,,
WINDFORM®,XT 2.0,"Polyamide, Unspecified","Nylon, Unspecified",1.1,PA-CF,,179.0,7340.0,133.0,8930.0,,,3.8,5.3,,
WELLAMID Nylon,6000 CF 18 HWCP,Polyamide 6,Nylon 6,1.2,PA6-CF20,,223.0,,,9500.0,,,4.5,,,
WELLAMID Nylon,6000 CP,Polyamide 6,Nylon 6,1.13,PA6,50.0,223.0,,,1100.0,,20.0,50.0,,,
WELLAMID Nylon,6000 GS 20 HWCP,Polyamide 6,Nylon 6,1.27,PA6-GB20,,223.0,,,1700.0,,,23.0,,,
WELLAMID Nylon,6000 GS 40 HWCP,Polyamide 6,Nylon 6,1.46,PA6-GB40,,223.0,,,2400.0,,,18.0,,,
WELLAMID Nylon,6000 GS 50 HWCP,Polyamide 6,Nylon 6,1.55,PA6-GB50,,223.0,,,2700.0,,,18.0,,,
WELLAMID Nylon,6000 GS 50 HWCP,Polyamide 6,Nylon 6,1.55,PA6-GB50,,223.0,5200.0,,5800.0,,,6.5,,,
WELLAMID Nylon,6000 GV 15 HWCP,Polyamide 6,Nylon 6,1.23,PA6-GF15,,223.0,5000.0,,6000.0,,,3.0,,,
WELLAMID Nylon,6000 GV 25 HWCP,Polyamide 6,Nylon 6,1.32,PA6-GF25,,223.0,7100.0,,8200.0,,,3.0,,,
WELLAMID Nylon,6000 GV 30 HWCP,Polyamide 6,Nylon 6,1.35,PA6-GF30,,223.0,,,6800.0,,,6.0,,,
WELLAMID Nylon,6000 GV 40 HWCP,Polyamide 6,Nylon 6,1.46,PA6-GF40,,223.0,,,8300.0,,,5.0,,,
WELLAMID Nylon,6000 GVS 20/20 HWCP,Polyamide 6,Nylon 6,1.45,PA6-(GF+GB)40,,223.0,7000.0,,8000.0,,,3.0,,,
WELLAMID Nylon,6000 GVS 8/25 HWCP,Polyamide 6,Nylon 6,1.37,PA6-(GF+GB)35,,223.0,,,3400.0,,,10.0,,,
WELLAMID Nylon,6000 HWCP,Polyamide 6,Nylon 6,1.13,PA6,55.0,223.0,,,1200.0,,20.0,50.0,,,
WELLAMID Nylon,6000 HWCP,Polyamide 6,Nylon 6,1.13,PA6,88.0,223.0,2500.0,,3000.0,,4.0,15.0,,,
WELLAMID Nylon,6000 HWUVCP,Polyamide 6,Nylon 6,1.13,PA6,55.0,223.0,,,1200.0,,20.0,50.0,,,
WELLAMID Nylon,6000 HWV0CP,Polyamide 6,Nylon 6,1.15,PA6,85.0,223.0,2800.0,,3300.0,,4.0,5.0,,,
WELLAMID Nylon,6000 MR 409 HWCP,Polyamide 6,Nylon 6,1.46,PA6-MD,,223.0,,,3400.0,,,14.0,,,
WELLAMID Nylon,6000 MRCF 15/15 HWCP,Polyamide 6,Nylon 6,1.25,PA6-(CF+MD)30,,223.0,,,9500.0,,,4.5,,,
WELLAMID Nylon,6000 MRCF 15/15 HWCP,Polyamide 6,Nylon 6,1.25,PA6-(CF+MD)30,,223.0,11500.0,,13000.0,,,2.0,,,
WELLAMID Nylon,6000 MRGV 20/10 HWCP,Polyamide 6,Nylon 6,1.35,PA6-(GF+MD)30,,223.0,6000.0,,7000.0,,,3.0,,,
WELLAMID Nylon,6000 MRGV 25/15 HWUVCP,Polyamide 6,Nylon 6,1.45,PA6-(GF+MD)40,,223.0,7200.0,,8000.0,,,3.0,,,
WELLAMID Nylon,6000 MX 400 CP,Polyamide 6,Nylon 6,1.47,PA6-X,,223.0,,,5500.0,,,10.0,,,
WELLAMID Nylon,6000 MX 400 CP,Polyamide 6,Nylon 6,1.47,PA6-X,,223.0,6700.0,,7500.0,,,3.5,,,
WELLAMID Nylon,6000 MZ 301 CP,Polyamide 6,Nylon 6,1.39,PA6-X,,223.0,,,5600.0,,,10.0,,,
WELLAMID Nylon,6000/42 CP,Polyamide 6,Nylon 6,1.1,PA6-I,65.0,223.0,1900.0,,2400.0,,4.5,50.0,,,
WELLAMID Nylon,6000/42 GS 30 HWCP,Polyamide 6,Nylon 6,1.33,PA6-I-GB30,,223.0,,,1300.0,,,20.0,,,
WELLAMID Nylon,6000/42 GVS 8/25 HWCP,Polyamide 6,Nylon 6,1.35,PA6-(GF+GB)35,,223.0,,,2400.0,,,12.0,,,
WELLAMID Nylon,6000/50 HWUVCP,Polyamide 6,Nylon 6,1.1,PA6-I,40.0,223.0,,,1000.0,,25.0,50.0,,,
WELLAMID Nylon,6000/505 GS 30 HWCP,Polyamide 6,Nylon 6,1.32,PA6-I-GB30,,223.0,3000.0,,3600.0,,,11.0,,,
WELLAMID Nylon,6000/58 GV 15 HWUVCP,Polyamide 6,Nylon 6,1.16,PA6-I-GF15,,223.0,4800.0,,5400.0,,,5.0,,,
WELLAMID Nylon,6000/58 HWUVCP,Polyamide 6,Nylon 6,1.06,PA6-I,50.0,223.0,1800.0,,2200.0,,5.0,50.0,,,
WELLAMID Nylon,6600 CF 10 HWCP,Polyamide 66,Nylon 66,1.19,PA66-CF10,,262.0,,,9000.0,,,4.5,,,
WELLAMID Nylon,6600 CF 30 HWCP,Polyamide 66,Nylon 66,1.27,PA66-CF30,,262.0,,,16000.0,,,3.5,,,
WELLAMID Nylon,6600 CFGV 20/10 HWCP,Polyamide 66,Nylon 66,1.35,PA66-(CF+GF)30,,262.0,14000.0,,16500.0,,,2.0,,,
WELLAMID Nylon,6600 GS 20 HWCP,Polyamide 66,Nylon 66,1.28,PA66-GB20,,262.0,3200.0,,3800.0,,,5.0,,,
WELLAMID Nylon,6600 GS 40 HWCP,Polyamide 66,Nylon 66,1.46,PA66-GB40,,262.0,4600.0,,5200.0,,,5.0,,,
WELLAMID Nylon,6600 GV 15 HWCP,Polyamide 66,Nylon 66,1.23,PA66-GF15,,262.0,,,4300.0,,,7.0,,,
WELLAMID Nylon,6600 GV 20 HWCP,Polyamide 66,Nylon 66,1.27,PA66-GF20,,262.0,,,4600.0,,,6.0,,,
WELLAMID Nylon,6600 GV 25 DHCP,Polyamide 66,Nylon 66,1.32,PA66-GF25,,262.0,7400.0,,8200.0,,,3.5,,,
WELLAMID Nylon,6600 GV 30 WWCP,Polyamide 66,Nylon 66,1.36,PA66-GF30,,262.0,,,7000.0,,,6.0,,,
WELLAMID Nylon,6600 GVS 15/10 HWCP,Polyamide 66,Nylon 66,1.31,PA66-(GF+GB)25,,262.0,,,4100.0,,,6.0,,,
WELLAMID Nylon,6600 GVS 20/10 HWCP,Polyamide 66,Nylon 66,1.35,PA66-(GF+GB)30,,262.0,,,5500.0,,,8.0,,,
WELLAMID Nylon,6600 HWUVCP,Polyamide 66,Nylon 66,1.13,PA66,85.0,262.0,2800.0,,3200.0,,5.0,20.0,,,
WELLAMID Nylon,6600 MR 309 HWCP,Polyamide 66,Nylon 66,1.36,PA66-MD,,262.0,,,2700.0,,,15.0,,,
WELLAMID Nylon,6600 MRGV 25/15 HWCP,Polyamide 66,Nylon 66,1.48,PA66-(GF+MD)40,,262.0,,,5500.0,,,6.0,,,
WELLAMID Nylon,6600 MRGV 30/10 HWCP,Polyamide 66,Nylon 66,1.5,PA66-(GF+MD)40,,262.0,,,5500.0,,,10.0,,,
WELLAMID Nylon,6600/58 GV 15 HWCP,Polyamide 66,Nylon 66,1.18,PA66-I-GF15,,262.0,,,3300.0,,,8.0,,,
WELLAMID Nylon,6600/58 GV 30 HWCP,Polyamide 66,Nylon 66,1.27,PA66-I-GF30,,262.0,,,5000.0,,,6.0,,,
WELLAMID Nylon,6600-PA66-GV 20 HWV0CP,Polyamide 66,Nylon 66,1.34,PA66-GF20-FR,,240.0,7300.0,,8100.0,,,3.0,,,
WELLAMID Nylon,6600-PA66-GV 30 HWV0CP,Polyamide 66,Nylon 66,1.41,PA66-GF30-FR,,240.0,8600.0,,9600.0,,,3.0,,,
ARNYL,PA6 NERO,Polyamide 6,Nylon 6,1.13,PA6,70.0,220.0,2500.0,,2700.0,55.0,,65.0,5.294117647058824,,
ARNYL,PA66 NERO,Polyamide 66,Nylon 66,1.14,PA66,82.0,258.0,3200.0,,,80.0,,35.0,3.9215686274509807,,
DAUNYL,66 AV,Polyamide 66,Nylon 66,1.14,PA66,55.0,255.0,,75.0,1400.0,,,200.0,19.607843137254903,85.0,
DAUNYL,66 AV,Polyamide 66,Nylon 66,1.14,PA66,85.0,255.0,,140.0,3200.0,,,40.0,4.411764705882353,100.0,
Nycast,6PA MPB,Polyamide 6,Nylon 6,1.14,PA6,,216.0,2070.0,82.7,2590.0,,,25.0,12.745098039215687,95.0,70.0
Nycast,6PA-MoS2,Polyamide 6,Nylon 6,1.15,PA6-L,,216.0,2760.0,103.0,2760.0,,,20.0,7.352941176470589,110.0,78.0
Nycast,MDX Gray,Polyamide 6,Nylon 6,,PA6-L,,216.0,2930.0,107.0,2930.0,,,35.0,7.352941176470589,110.0,74.0
Nycast,Nyloil,Polyamide 6,Nylon 6,1.14,PA6-L,,216.0,2590.0,96.5,2590.0,,,35.0,7.352941176470589,110.0,74.0
Nycast,XHA Blue,Polyamide 6,Nylon 6,1.15,PA6,,216.0,2900.0,103.0,3100.0,,,20.0,5.196078431372549,110.0,78.0
LONGLITE® PA,10G3-201,Polyamide 6,Nylon 6,1.23,PA6-GF15,,225.0,4800.0,180.0,,,,4.5,7.5,,
LONGLITE® PA,10G6-104,Polyamide 6,Nylon 6,1.37,PA6-GF30,,225.0,8400.0,240.0,,,,3.0,13.0,,
LONGLITE® PA,10G6-202,Polyamide 6,Nylon 6,1.35,PA6-GF30,,,6000.0,150.0,5500.0,,,3.0,,,
LONGLITE® PA,10G6-210,Polyamide 6,Nylon 6,1.36,PA6-GF30,,,8000.0,245.0,,,,2.7,,,
LONGLITE® PA,20G0-206S,Polyamide 66,Nylon 66,1.09,PA66,,,2000.0,80.0,3000.0,,,25.0,,,
LONGLITE® PA,20G2-104,Polyamide 66,Nylon 66,1.2,PA66-GF10,,263.0,4000.0,150.0,4500.0,100.0,,2.0,,,
LONGLITE® PA,20G4-201,Polyamide 66,Nylon 66,1.26,PA66-GF20-FR,,264.0,5390.0,186.0,,,,,7.647058823529412,,
LONGLITE® PA,20G9-210,Polyamide 66,Nylon 66,1.5,PA66-GF45,,,12000.0,310.0,,,,2.5,,,
LONGLITE® PA,21G3-201,Polyamide 66,Nylon 66,1.47,PA66-GF15-FR,,,5500.0,160.0,7000.0,,,2.5,,,
LONGLITE® PA,21G3-202,Polyamide 66,Nylon 66,1.48,PA66-FR,,265.0,5000.0,140.0,,,,2.0,11.0,,
Tianleze,TLZN10P,Polyamide 6,Nylon 6,1.1,PA6,,,,,,55.0,,200.0,,,
Tianleze,TLZN30M,Polyamide 6,Nylon 6,1.34,PA6,,,,,,90.0,,10.0,,,
CP PRYME® Nylon 66,NN100STL,Polyamide 66,Nylon 66,1.08,PA66-L,,,1420.0,59.8,,,,110.0,98.03921568627452,,73.0
CP PRYME® Nylon 66,NN133HSL,Polyamide 66,Nylon 66,1.38,PA66-GF35-L,,,10600.0,264.0,11400.0,,,3.0,14.0,,
CP PRYME® Nylon 66,NN133ZL NAT,Polyamide 66,Nylon 66,1.39,PA66-GF35-L,183.0,,10300.0,293.0,,,,3.0,10.784313725490197,,
CP PRYME® Nylon 66,NN200HSL,Polyamide 66,Nylon 66,1.14,PA66-L,,258.0,2830.0,114.0,,,,25.0,5.196078431372549,120.0,
CP PRYME® Nylon 66,NN213HSL,Polyamide 66,Nylon 66,1.22,PA66-GF15-L,,,4650.0,,,,,3.0,4.705882352941177,,
CP PRYME® Nylon 6,N213HSL,Polyamide 6,Nylon 6,1.23,PA6-GF15-L,,,4480.0,140.0,,,,3.0,7.843137254901961,,
CP PRYME® Nylon 6,N233L,Polyamide 6,Nylon 6,1.37,PA6-GF35-L,,216.0,9310.0,,,162.0,,3.0,10.784313725490197,,
Cheng Yu,FR200GV15,Polyamide 66,Nylon 66,1.47,PA66-GF15-FR,,,,140.0,,,,,7.450980392156863,,
Cheng Yu,FRCV100,Polyamide 66,Nylon 66,1.3,PA66-MD10-FR,,,,120.0,,,,,3.823529411764706,,
Cheng Yu,N66C2,Polyamide 66,Nylon 66,1.29,PA66-MD20,,,,120.0,,,,,5.784313725490197,,
Cheng Yu,N6CV3,Polyamide 6,Nylon 6,1.45,PA6-MD30-FR,,,,135.0,,,,,5.294117647058824,,
Cheng Yu,N6G10,Polyamide 6,Nylon 6,1.2,PA6-GF10,,,,250.0,,,,,8.137254901960786,,
Cheng Yu,N6G5,Polyamide 6,Nylon 6,1.58,PA6-GF50,,,,300.0,,,,,11.764705882352942,,
Cheng Yu,NG1100S,Polyamide 66,Nylon 66,1.2,PA66-GF10,,,,135.0,,,,2.3,7.254901960784315,,
Cheng Yu,NG1300S,Polyamide 66,Nylon 66,1.36,PA66-GF30,,,,195.0,,,,3.2,8.627450980392158,,
Cheng Yu,NG1400S,Polyamide 66,Nylon 66,1.47,PA66-GF40,,,,230.0,,,,3.0,9.411764705882353,,
Cheng Yu,PA66 FR200GV25,Polyamide 66,Nylon 66,1.54,PA66-GF25-FR,,265.0,9500.0,240.0,10000.0,,,3.0,7.843137254901961,120.0,
Chiao Fu PA66/6,MB212G33 NAT,Polyamide 66/6 Copolymer,Nylon 66/6,1.38,PA66/6-GF35,,,7450.0,245.0,,167.0,,,15.686274509803923,,
Chiao Fu PA66/6,MB312G33 BK,Polyamide 66/6 Copolymer,Nylon 66/6,1.38,PA66/6-GF35,,,6860.0,177.0,,118.0,,,7.647058823529412,,
Chiao Fu PA66,MD212FH05,Polyamide 66,Nylon 66,1.15,PA66-FR,,,2940.0,108.0,,68.6,,,2.843137254901961,,
Chiao Fu PA66,MD212STG33 NAT,Polyamide 66,Nylon 66,1.3,PA66-(GF+Me)35,,,7350.0,196.0,,137.0,,,21.568627450980394,,
Chiao Fu PA66,MD312LA10,Polyamide 66,Nylon 66,1.14,PA66,,,2940.0,108.0,,68.6,,,3.823529411764706,,
Chiao Fu PA66,MD312LB30 BK,Polyamide 66,Nylon 66,1.55,PA66-GF30-FR,,,7350.0,167.0,,108.0,,,4.803921568627452,,
Chiao Fu PA6,MC212GM20 NAT,Polyamide 6,Nylon 6,1.34,PA6-(GF+MD)20,,,5690.0,152.0,,98.1,,,4.803921568627452,,
Chiao Fu PA6,MC312G20 BK,Polyamide 6,Nylon 6,1.26,PA6-GF20,,,4810.0,137.0,,88.3,,,5.784313725490197,,
CPDC,66C120,Polyamide 66,Nylon 66,1.22,PA66,206.0,,8630.0,314.0,,,,4.0,6.862745098039216,,
CPDC,66C130,Polyamide 66,Nylon 66,1.27,PA66,226.0,,12700.0,382.0,,,,9.0,10.784313725490197,,
CPDC,66G140,Polyamide 66,Nylon 66,1.47,PA66,191.0,,7750.0,309.0,,191.0,,3.5,13.725490196078432,88.0,
CPDC,P6G140,Polyamide 6,Nylon 6,1.47,PA6,176.0,,8830.0,284.0,,176.0,,4.0,19.607843137254903,104.0,
CPDC,P6GF20,Polyamide 6,Nylon 6,1.38,PA6,80.4,,4610.0,147.0,,80.4,,3.0,4.901960784313726,106.0,
CPDC,P6GF35,Polyamide 6,Nylon 6,1.48,PA6,98.1,,6570.0,177.0,,98.1,,3.0,6.862745098039216,108.0,
CPDC,P6GZ40,Polyamide 6,Nylon 6,1.42,PA6,132.0,,7850.0,235.0,,132.0,,4.0,25.490196078431374,110.0,
CPDC,P6NN01EG,Polyamide 6,Nylon 6,1.13,PA6,68.6,,2260.0,98.1,,68.6,,200.0,6.862745098039216,110.0,
CPDC,P6NN01NS,Polyamide 6,Nylon 6,1.13,PA6,80.4,,2650.0,118.0,,51.0,,30.0,5.882352941176471,110.0,
Clariant Nylon 6/6,6603-HSL,Polyamide 66,Nylon 66,1.14,PA66-L,,257.0,2760.0,103.0,,,,45.0,4.705882352941177,,
Clariant Nylon 6/6,6605-L BK-10,Polyamide 66,Nylon 66,1.14,PA66-L,,259.0,2690.0,110.0,,,,28.0,4.705882352941177,,
Clariant Nylon 6/6,66M40-L,Polyamide 66,Nylon 66,1.48,PA66-MD40-L,,259.0,6210.0,124.0,,,,4.0,4.215686274509804,,
Clariant Nylon 6/6,PA-111G43,Polyamide 66,Nylon 66,1.47,PA66-GF45,,255.0,11000.0,283.0,,,,3.0,12.745098039215687,121.0,
Clariant Nylon 6/6,PA-111M40,Polyamide 66,Nylon 66,1.48,PA66-MD40-FR,,,5860.0,138.0,,,,3.0,4.215686274509804,120.0,
Clariant Nylon 6/6,PA-113CF30 TF15,Polyamide 66,Nylon 66,1.38,PA66-CF30-FR-L,,,15900.0,296.0,,,,2.0,7.843137254901961,120.0,
Clariant Nylon 6/6,PA-113GF30 TF15,Polyamide 66,Nylon 66,1.49,PA66-GF30-FR-L,,,9310.0,217.0,,,,4.0,8.333333333333334,120.0,
Clariant Nylon 6/12,612G13-L,Polyamide 612,Nylon 612,1.16,PA612-GF15-L,,212.0,3450.0,110.0,,,,7.0,4.215686274509804,,
Clariant Nylon 6,6008-L,Polyamide 6,Nylon 6,1.07,PA6-I,,218.0,1720.0,65.5,,,,50.0,83.33333333333334,,
Clariant Nylon 6,60G25-L,Polyamide 6,Nylon 6,1.31,PA6-GF25-L,,218.0,6210.0,172.0,,,,5.0,6.274509803921569,,
Clariant Nylon 6,60G33-L,Polyamide 6,Nylon 6,1.37,PA6-GF35-L,165.0,,8960.0,,,,3.0,,12.745098039215687,,
Clariant Nylon 6,PA-211CF30,Polyamide 6,Nylon 6,1.28,PA6-CF30-FR,,,15200.0,310.0,,,,2.0,6.764705882352942,123.0,
Clariant Nylon 6,PA-211G33,Polyamide 6,Nylon 6,1.37,PA6-GF35,,216.0,8960.0,248.0,,,,3.0,12.745098039215687,125.0,
Clariant Nylon 6,PA-211M40P,Polyamide 6,Nylon 6,1.51,PA6-MD40-FR,,,5520.0,124.0,,,,3.0,4.705882352941177,120.0,
Clariant Nylon 6,PA213G33,Polyamide 6,Nylon 6,1.37,PA6-GF35,165.0,,8960.0,,,,3.0,,12.745098039215687,,
Clariant Nylon 6,PA-221,Polyamide 6,Nylon 6,1.08,PA6-I,,216.0,2210.0,82.7,,,80.0,,15.686274509803923,105.0,
Clariant Nylon 6,PA-223G33,Polyamide 6,Nylon 6,1.35,PA6-I-GF35-FR,,,8270.0,238.0,,,,5.0,20.58823529411765,123.0,
Clariant Nylon 6,R60G33-L,Polyamide 6,Nylon 6,1.36,PA6-GF35-L,,216.0,6890.0,179.0,,,,4.0,6.764705882352942,,
Zytel® HTN,53G50HSLR NC010,"Polyamide, Unspecified","Nylon, Unspecified",1.59,PA-GF50,,260.0,15000.0,,16000.0,250.0,,2.8,15.0,,
Zytel®,101F BKB009,Polyamide 66,Nylon 66,1.14,PA66,82.0,262.0,2800.0,,3100.0,,4.5,,5.5,,
Zytel®,101L BKB080,Polyamide 66,Nylon 66,1.14,PA66,82.0,262.0,2800.0,90.0,3100.0,,4.3,,5.5,121.0,
Zytel®,103FHS NC010,Polyamide 66,Nylon 66,1.14,PA66,55.0,262.0,1300.0,65.0,1400.0,,25.0,,11.0,,
Zytel®,103FHS NC010,Polyamide 66,Nylon 66,1.14,PA66,85.0,262.0,2800.0,95.0,3100.0,,4.5,,5.5,121.0,
Zytel®,103HSL BKB080,Polyamide 66,Nylon 66,1.14,PA66,85.0,262.0,2800.0,95.0,3100.0,,4.3,,5.0,,
Zytel®,105F BK010,Polyamide 66,Nylon 66,1.14,PA66,60.0,263.0,,,1500.0,,25.0,,12.0,,
Zytel®,151 NC010,Polyamide 612,Nylon 612,1.06,PA612,54.0,218.0,1400.0,,1700.0,,18.0,,4.5,108.0,
Zytel®,151L NC010,Polyamide 612,Nylon 612,1.06,PA612,54.0,218.0,1400.0,,1700.0,,18.0,,4.5,,
Zytel®,157HSL BK010,Polyamide 612,Nylon 612,1.07,PA612,53.0,218.0,1500.0,44.0,1500.0,,18.0,,,,
Zytel®,158 NC010,Polyamide 612,Nylon 612,1.06,PA612,52.0,218.0,,57.0,1500.0,,19.0,,6.0,108.0,
Zytel®,45HSB NC010,Polyamide 66,Nylon 66,1.14,PA66,83.0,262.0,2800.0,102.0,3100.0,,4.0,,6.0,,
Zytel®,70G13HS1L BK031,Polyamide 66,Nylon 66,1.23,PA66-GF15,70.62477947685274,262.0,2900.0,100.0,3500.0,75.0,3.600000000000003,12.0,6.0,,
Zytel®,70G25EF NC010,Polyamide 66,Nylon 66,1.32,PA66-GF25,100.29088618726799,260.0,5000.0,190.0,6000.0,110.0,3.1600000000000072,5.0,,,
Zytel®,70G25EF NC010,Polyamide 66,Nylon 66,1.32,PA66-GF25,165.15975753409603,260.0,7000.0,260.0,8500.0,170.0,3.0980000000000008,3.0,,,
Zytel®,70G30HSLR NC010,Polyamide 66,Nylon 66,1.37,PA66-GF30,184.2235157277578,262.0,9000.0,280.0,10000.0,200.0,2.685306122448994,3.3,12.0,124.0,
Zytel®,70G30REF BK601LT,Polyamide 66,Nylon 66,1.37,PA66-GF30,,265.0,9000.0,280.0,10000.0,190.0,,3.0,,,
Zytel®,70G30REF NC010,Polyamide 66,Nylon 66,1.37,PA66-GF30,124.31630231398582,265.0,6000.0,,7000.0,130.0,2.1360000000000046,5.0,,,
Zytel®,70G35HSL NC010,Polyamide 66,Nylon 66,1.41,PA66-GF35,204.32391190780683,262.0,9500.0,300.0,11000.0,210.0,2.8200000000000003,3.2,12.0,125.0,
Zytel®,70G43HSLA BK099,Polyamide 66,Nylon 66,1.49,PA66-GF45,136.27847752934622,262.0,10000.0,260.0,11000.0,180.0,2.519999999999989,3.5,16.0,,
Zytel®,70G50HSLA BK039B,Polyamide 66,Nylon 66,1.57,PA66-GF50,,262.0,16000.0,400.0,17000.0,240.0,,2.4,,,
Zytel®,70K20HSL BK284,Polyamide 66,Nylon 66,1.19,PA66-(GF+RF)20,89.58691937845003,263.0,,,5300.0,110.0,2.6779591836734618,5.0,,,
Zytel®,70K20HSL NC010,Polyamide 66,Nylon 66,1.19,PA66-RF20,74.81422093051769,263.0,3300.0,,3500.0,85.0,5.708571428571441,7.2,7.0,,
Zytel®,70K20HSL NC010,Polyamide 66,Nylon 66,1.19,PA66-RF20,89.58691937845003,263.0,4900.0,,5300.0,110.0,2.6779591836734618,5.2,5.0,,
Zytel®,73G15L NC010,Polyamide 6,Nylon 6,1.23,PA6-GF15,135.02922791805923,221.0,5100.0,190.0,6000.0,140.0,3.1500000000000083,4.0,6.0,,
Zytel®,73G30HSL NC010,Polyamide 6,Nylon 6,1.36,PA6-GF30,183.90616939185264,221.0,8500.0,280.0,9500.0,190.0,2.6821052631578857,3.5,15.0,121.0,
Zytel®,73G30L NC010,Polyamide 6,Nylon 6,1.36,PA6-GF30,,221.0,5500.0,,6000.0,120.0,,6.0,20.0,,
Zytel®,73G50HSLA BK416,Polyamide 6,Nylon 6,1.58,PA6-GF50,130.447835734407,219.0,10000.0,240.0,12000.0,150.0,2.231000000000005,4.0,,,
Zytel®,74G33W BK196,Polyamide 66/6 Copolymer,Nylon 66/6,1.39,PA66/6-GF35,126.94290495604031,255.0,,,7100.0,120.0,3.918367346938778,6.0,,,
Zytel®,74G33W NC010,Polyamide 66/6 Copolymer,Nylon 66/6,1.39,PA66/6-GF35,,245.0,8900.0,,11000.0,190.0,,4.0,,,
Zytel®,77G33L BK031,Polyamide 612,Nylon 612,1.32,PA612-GF35,,218.0,8500.0,250.0,9500.0,170.0,,3.0,13.0,,
Zytel®,77G33L NC010,Polyamide 612,Nylon 612,1.32,PA612-GF35,,218.0,7000.0,,7900.0,140.0,,3.2,12.0,,
Zytel®,80G14AHS BK099,Polyamide 66,Nylon 66,1.19,PA66-I-GF15,64.66866682216956,263.0,3100.0,,3300.0,70.0,2.342105263157901,6.0,17.0,,
Zytel®,80G25HS BK117,Polyamide 66,Nylon 66,1.25,PA66-I-GF25,,262.0,,,4500.0,90.0,,8.0,23.0,,
Zytel®,BM74G18HS BK553,Polyamide 66/6 Copolymer,Nylon 66/6,1.22,PA66/6-I-GF20,50.0,260.0,,,2800.0,,8.0,,,,
Zytel®,E51HSB NC010,Polyamide 66,Nylon 66,1.14,PA66,55.0,262.0,,,1200.0,,29.0,,,,
Zytel®,FE3734 NC010,Polyamide 612,Nylon 612,1.07,PA612,56.0,218.0,,,1600.0,,21.0,,,,
Zytel®,FE5382 BK276,Polyamide 612,Nylon 612,1.32,PA612-GF35,140.30836700244464,218.0,7500.0,,8000.0,150.0,2.8699999999999948,4.0,,,
Zytel®,FG53 NC010,Polyamide 66,Nylon 66,1.14,PA66,84.0,263.0,,,3000.0,,4.4,,,,
Zytel®,FN727 NC010A,Polyamide 6,Nylon 6,1.02,PA6,,221.0,900.0,,900.0,,,50.0,1000.0,,
Zytel®,FR50 NC010,Polyamide 66,Nylon 66,1.57,PA66-GF25-FR,,262.0,9500.0,,10000.0,170.0,,2.6,,,
Zytel®,FR7025V0F NC010,Polyamide 66,Nylon 66,1.16,PA66-FR,78.57442263339713,260.0,3700.0,,3700.0,80.0,2.9009473684210585,10.0,,,
Zytel®,FR7026V0F BK001,Polyamide 66,Nylon 66,1.16,PA66-FR,,260.0,,,3700.0,80.0,,2.5,4.4,,
Zytel®,FR70M30V0 BK010,Polyamide 66,Nylon 66,1.62,PA66-MD30-FR,,263.0,,,4000.0,45.0,,3.5,2.5,,
Zytel®,LC6200 BK385,Polyamide 612,Nylon 612,1.0,PA612-I,29.0,218.0,,,720.0,,22.0,,66.0,,
Zytel®,LC7601 BK010,"Polyamide, Unspecified","Nylon, Unspecified",1.03,PA-I-P,,209.0,,,,,,,,,
Zytel®,MT409AHS NC010,Polyamide 66,Nylon 66,1.11,PA66-I,43.0,262.0,1000.0,53.0,1100.0,,28.0,,29.0,105.0,
Zytel®,MT409AHS NC010,Polyamide 66,Nylon 66,1.11,PA66-I,61.0,262.0,2200.0,75.0,2400.0,,5.0,,18.0,115.0,
Zytel®,PC310 NC010,Polyamide 66,Nylon 66,1.14,PA66,55.0,262.0,1200.0,,1400.0,,25.0,,,108.0,
Zytel®,SC310 NC010,Polyamide 66,Nylon 66,1.14,PA66,55.0,262.0,1200.0,,1400.0,,25.0,,,108.0,
Zytel®,SC310 NC010,Polyamide 66,Nylon 66,1.14,PA66,82.0,262.0,2800.0,,3100.0,,4.5,,,121.0,
Zytel®,ST7301 BK356,Polyamide 6,Nylon 6,1.06,PA6-I,30.0,221.0,550.0,,550.0,,33.0,,95.0,,
Zytel®,ST801 NC010A,Polyamide 66,Nylon 66,1.08,PA66-I,50.0,263.0,,55.0,2000.0,,5.7,,80.0,,
Zytel®,ST801AW BK195,Polyamide 66,Nylon 66,1.09,PA66-I,,262.0,1800.0,,1900.0,,,75.0,80.0,,
Zytel®,ST801AW NC010,Polyamide 66,Nylon 66,1.08,PA66-I,49.0,262.0,1800.0,,1900.0,,5.0,,80.0,110.0,
Zytel®,ST811HS NC010,Polyamide 6,Nylon 6,1.04,PA6-I,15.4804938232153,218.0,360.0,,400.0,,10.989473684210527,,,,
Zytel®,XT70G35HSL BK044A,Polyamide 66,Nylon 66,1.41,PA66-GF35,106.09205151804457,258.0,7000.0,,7500.0,140.0,2.9099999999999904,5.0,,,
Nylon 66 Unfilled High Flow Black,PXH-01 BK,Polyamide 66,Nylon 66,1.14,PA66,,260.0,2900.0,100.0,3000.0,80.0,,25.0,,,
Nylon 66 Unfilled Heat Stabilized Natural,PXHS-01 NC,Polyamide 66,Nylon 66,1.14,PA66,,260.0,2850.0,110.0,2900.0,80.0,,25.0,,,
Nylon 66 Unfilled FR Natural,PXF-01 NC,Polyamide 66,Nylon 66,1.17,PA66-FR,,260.0,3100.0,100.0,3500.0,80.0,,10.0,,,
Nylon 66 Unfilled Black,PX-01 BK,Polyamide 66,Nylon 66,1.14,PA66,,262.0,2800.0,100.0,2900.0,75.0,,20.0,,,
Nylon 66 Glass Fiber reinforced Heat stabilized Natural,PGHS15-01 NC,Polyamide 66,Nylon 66,1.24,PA66-GF15,,260.0,5800.0,175.0,6500.0,125.0,,3.0,,,
Nylon 66 Glass Fiber reinforced Heat stabilized Impact modified Black,PGHSIM14-01 BK,Polyamide 66,Nylon 66,1.2,PA66-I-GF15,,260.0,5000.0,160.0,5200.0,110.0,,4.0,,,
Nylon 66 Glass Fiber reinforced Heat stabilized Hydrolysis resistance Natural,PGHSLR30-01 NC,Polyamide 66,Nylon 66,1.36,PA66-GF30,,262.0,10000.0,275.0,9900.0,200.0,,3.0,,,
Nylon 66 Glass Fiber reinforced Heat stabilized Black,PGHS30-01 ABK,Polyamide 66,Nylon 66,1.36,PA66-GF30,,262.0,10200.0,280.0,10500.0,190.0,,3.0,,,
Nylon 66 Glass fiber reinforced Black,PG15-01 BK,Polyamide 66,Nylon 66,1.24,PA66-GF15,,260.0,5800.0,175.0,6500.0,120.0,,3.0,,,
Nylon 66 Glass fiber reinforced Black,PG35-01 BK,Polyamide 66,Nylon 66,1.41,PA66-GF35,,260.0,10500.0,270.0,11000.0,200.0,,3.0,,,
Nylon 6 Unfilled White,NX-01 STD WH,Polyamide 6,Nylon 6,1.13,PA6,,220.0,3050.0,85.0,2950.0,70.0,,50.0,,,
Nylon 6 Unfilled Natural,NK222D-01 NC,Polyamide 6,Nylon 6,1.13,PA6,,220.0,2600.0,90.0,3000.0,70.0,,50.0,,,
Nylon 6 Unfilled Heat stabilized Black,NXHS-01 ABK,Polyamide 6,Nylon 6,1.13,PA6,,220.0,2800.0,95.0,2850.0,78.0,,50.0,,,
Nylon 6 Mineral/Glass Fiber Reinforced FR Grey,NMGF25-01 A GY,Polyamide 6,Nylon 6,1.39,PA6-GF25-FR,,220.0,6200.0,125.0,6800.0,75.0,,2.5,,,
Nylon 6 Glass fiber reinforced UV Stabilized Black,NGW15-01 ABK,Polyamide 6,Nylon 6,1.23,PA6-GF15-L,,220.0,5200.0,160.0,6000.0,120.0,,4.0,,,
Nylon 6 Glass fiber reinforced Natural,NGMI30-01 NC,Polyamide 6,Nylon 6,1.34,PA6-GF30,,220.0,9000.0,222.0,9500.0,170.0,,4.0,,,
Nylon 6 Glass fiber reinforced Natural,NGST30-01 NC,Polyamide 6,Nylon 6,1.35,PA6-GF30,,220.0,9000.0,225.0,9500.0,170.0,,4.0,,,
Nylon 6 Glass fiber reinforced Heat stabilized Impact modified Black,NGHSIM15-01 ABK,Polyamide 6,Nylon 6,1.22,PA6-I-GF15,,220.0,5500.0,160.0,6000.0,125.0,,3.5,,,
Nylon 6 Glass fiber reinforced Heat stabilized Black,NGHS50-01BK,Polyamide 6,Nylon 6,1.54,PA6-GF50,,222.0,15000.0,310.0,16000.0,220.0,,2.5,,,
Nylon 6 Glass fiber reinforced FR Natural,NGF30-01 NC,Polyamide 6,Nylon 6,1.4,PA6-GF30-FR,,220.0,9900.0,220.0,10000.0,145.0,,3.0,,,
Frianyl®,A3 GF25 V0 GY 7035/A,Polyamide 66,Nylon 66,1.39,PA66-GF-FR,,255.0,,,8400.0,105.0,,2.0,,,
Frianyl®,A3 GF25 V0 NC 1102,Polyamide 66,Nylon 66,1.36,PA66-GF25-FR,,260.0,5840.0,150.0,5840.0,90.0,,5.8,,,
Frianyl®,A3 GF25 V0XI,Polyamide 66,Nylon 66,1.6,PA66-GF25-FR,,,8300.0,190.0,9800.0,145.0,,2.3,9.0,,
Frianyl®,A3 GF25 X V0,Polyamide 66,Nylon 66,1.37,PA66-GF25-FR,111.76158448375988,260.0,,,9000.0,120.0,2.04054007001484,3.0,,,
Frianyl®,A3 GF30 V0 OR 2003/T,Polyamide 66,Nylon 66,1.43,PA66-GF30-FR,,260.0,,,10000.0,135.0,,2.0,,,
Frianyl®,A3 H GF25 V0 NC 1102/EB,Polyamide 66,Nylon 66,1.36,PA66-GF25-FR,,,,200.0,8700.0,140.0,,3.3,9.0,,
Frianyl®,A3 H GF25 V0XI BK 9004/2,Polyamide 66,Nylon 66,1.61,PA66-GF25-FR,,260.0,10500.0,,10800.0,135.0,,2.0,8.5,,
Frianyl®,A3 RV0 GN 6017/W,Polyamide 66,Nylon 66,1.16,PA66-FR,80.0,260.0,,,3500.0,,,10.0,,,
Frianyl®,A3 RV0 Z NC 1102,Polyamide 66,Nylon 66,1.16,PA66-FR,75.0,260.0,,,3400.0,,,6.0,,,
Frianyl®,A3 V0XI,Polyamide 66,Nylon 66,1.31,PA66-FR,55.0,260.0,,,2900.0,,,15.0,6.0,,
Frianyl®,B3 GF20 V2 NC 1102/TA,Polyamide 6,Nylon 6,1.31,PA6-GF20-FR,,225.0,,,5500.0,70.0,,3.5,2.5,,
Frianyl®,B3 GF25 V0,Polyamide 6,Nylon 6,1.34,PA6-GF25-FR,75.81852290073208,225.0,,,5700.0,85.0,2.3640000000000105,7.5,,,
Frianyl®,B3 GF25 V0 BK 9005/P/F1,Polyamide 6,Nylon 6,1.36,PA6-GF25-FR,75.81852290073208,225.0,,,5700.0,90.0,2.3640000000000105,7.5,,,
Frianyl®,B3 GF25 X V0,Polyamide 6,Nylon 6,1.37,PA6-GF25-FR,62.36416018140438,220.0,,,5000.0,80.0,1.9490000000000007,7.0,,,
Frianyl®,B3 GF25 X V0,Polyamide 6,Nylon 6,1.37,PA6-GF25-FR,,220.0,,,9000.0,130.0,,3.0,,,
Frianyl®,B3 GF30 V0 OR 2003/P,Polyamide 6,Nylon 6,1.44,PA6-GF30-FR,,225.0,,,10000.0,110.0,,2.0,,,
Frianyl®,B3 GF30 X V0,Polyamide 6,Nylon 6,1.43,PA6-GF30-FR,65.78507021348707,220.0,,,6900.0,85.0,1.7200000000000104,5.0,,,
Frianyl®,B3 GF30 X V0,Polyamide 6,Nylon 6,1.43,PA6-GF30-FR,126.79370159149003,220.0,,,10800.0,140.0,1.9446670297373903,2.5,,,
Frianyl®,B3 V0,Polyamide 6,Nylon 6,1.16,PA6-FR,,225.0,,,,,,,,,
Frianyl®,B3 V0 OR 2003/J,Polyamide 6,Nylon 6,1.17,PA6-FR,70.0,225.0,,,3300.0,,,3.5,,,
Elvamide®,8061,"Polyamide, Unspecified","Nylon, Unspecified",1.08,PA,,156.0,,,,,,,,,
Ecomid®,A H GF15 BK 9004/2,Polyamide 66,Nylon 66,1.23,PA66-GF15,,265.0,,,4000.0,70.0,,7.0,,,
Ecomid®,A H GF15 BK 9004/2,Polyamide 66,Nylon 66,1.23,PA66-GF15,,265.0,4500.0,140.0,5700.0,100.0,,2.0,3.5,,
Ecomid®,A HH BK 9005/1,Polyamide 66,Nylon 66,1.14,PA66,,,2900.0,115.0,3300.0,70.0,,10.0,,,
Ecomid®,A HH GF13 BK 9005/1,Polyamide 66,Nylon 66,1.21,PA66-GF15,,,5700.0,185.0,6150.0,105.0,,2.8,,,
Ecomid®,A3 D05 K15 GY 7040/E,Polyamide 66,Nylon 66,1.24,PA66-I-MD15,,,1350.0,50.0,1800.0,50.0,,15.0,11.0,,
Ecomid®,ARX H GF20 BK 9005,Polyamide 66,Nylon 66,1.26,PA66-GF20,,260.0,,,6100.0,105.0,,3.0,,,
Ecomid®,ARX H GF30 BK 9005/H,Polyamide 66,Nylon 66,1.36,PA66-GF30,,260.0,7950.0,199.0,8800.0,130.0,,2.6,6.6,,
Ecomid®,ARX H GF30 BK 9005/L,Polyamide 66,Nylon 66,1.36,PA66-GF30,,260.0,,,9200.0,140.0,,2.2,,,
Ecomid®,B GF25 BK 9011,Polyamide 6,Nylon 6,1.31,PA6-GF30,,225.0,,,7600.0,125.0,,2.7,,,
Ecomid®,B GF50 BK 2000/1A,Polyamide 6,Nylon 6,1.56,PA6-GF50,,,15500.0,290.0,16300.0,185.0,,1.8,,,
Ecomid®,B HH GF30 BK 9005/1P,Polyamide 6,Nylon 6,1.36,PA6-GF30,,220.0,8500.0,210.0,10000.0,137.0,,1.8,6.0,,
Ecomid®,B HH J8 BK 9005/1B,Polyamide 6,Nylon 6,1.1,PA6-I,58.0,,,,2500.0,,,20.0,,,
Ecomid®,B W GF33 NC 1102/1,Polyamide 6,Nylon 6,1.38,PA6-GF35,,,9300.0,285.0,11400.0,190.0,,3.7,,,
CoolPoly®,D3612,Polyamide 6,Nylon 6,1.62,PA6-FR,,,10300.0,80.0,10300.0,48.0,,0.68,,,
CoolPoly®,E3609,Polyamide 6,Nylon 6,1.55,PA6,,220.0,,,2979.583106,,,,,,
Celstran®,PA66-GF40-0101P10/11,Polyamide 66/6 Copolymer,Nylon 66/6,1.46,PA66/6-GF,,240.0,11500.0,350.0,12800.0,240.0,,2.3,,,
Celstran®,PA66-GF40-02 AD3002 Black,Polyamide 66,Nylon 66,1.46,PA66-GF,,,12000.0,300.0,13700.0,190.0,,1.6,,,
Celstran®,PA66-GF50-0111P7.5/11,Polyamide 66/6 Copolymer,Nylon 66/6,1.56,PA66/6-GF,,240.0,13500.0,380.0,16400.0,275.0,,2.3,,,
Celstran®,PA66-GF50-02 AF3001 Natural,Polyamide 66,Nylon 66,1.56,PA66-GF,,260.0,14700.0,425.0,16500.0,260.0,,2.0,,,
