Repository: mike-keating-iv/ml-polymer-classification

# Polymer Classification using Machine Learning

## Project Overview

This project develops machine learning models to classify polymer materials into their respective subclasses using mechanical and physical property data. The goal is to automate polymer identification for materials databases and R&D applications.

## Data Source

Data was collected from the Plastics and Elastomers section of [UL Prospector](https://www.ulprospector.com/plastics/en), which is a database containing technical data for over 100,000 materials. Data was queried by polymer symbol (PP, PMMA, etc) and saved to separate CSV files.

File: data/polymers_Nylon.csv (part 20 of 57)
Chemlon®,113 GH,Polyamide 66,Nylon 66,1.22,PA66-GF15,,257.0,3410.0,94.4,4160.0,,,16.0,3.3,,
Chemlon®,113 GX,Polyamide 66,Nylon 66,1.22,PA66-GF15-L,,254.0,4830.0,172.0,,,,2.0,6.274509803921569,,
Chemlon®,125-15 MGH,Polyamide 66,Nylon 66,1.5,PA66-(GF+MD)40,,257.0,5800.0,125.0,8060.0,,,6.3,7.1,,
Chemlon®,128-10 MGH,Polyamide 66,Nylon 66,1.48,PA66-(GF+MD),,256.0,9000.0,200.0,,145.0,,3.0,,,
Celstran®,PA66-GF50-20 AD3007,Polyamide 66,Nylon 66,1.56,PA66-I-GF50,,260.0,14400.0,430.0,16400.0,265.0,,2.1,,,
Celstran®,PA66-GF60-0101P10,Polyamide 66/6 Copolymer,Nylon 66/6,1.69,PA66/6-GF,,240.0,18000.0,450.0,20800.0,300.0,,2.0,,,
Celstran®,PA66-GF60-02 AD3002 Black,Polyamide 66,Nylon 66,1.69,PA66-GF,,,15000.0,330.0,15000.0,203.0,,1.8,,,
Celstran®,PA66-GF60-02-Natural,Polyamide 66,Nylon 66,1.69,PA66-GF,,,18700.0,470.0,20500.0,285.0,,1.8,,,
Celstran®,PA6-CF40-01,Polyamide 6,Nylon 6,1.31,PA6-CF,,,26500.0,460.0,29000.0,310.0,,1.3,,,
Celstran®,PA6-GF50-01 AF3001 Natural,Polyamide 6,Nylon 6,1.56,PA6-GF,,,14500.0,395.0,16000.0,245.0,,2.1,,,
Celstran®,PA6-GF50-03 AD3019 Black,Polyamide 6,Nylon 6,1.56,PA6-GF50,,,15200.0,365.0,17000.0,225.0,,1.6,,,
Celanyl®,A2 CF30 TFS15 BK 9005/C,Polyamide 66,Nylon 66,1.34,PA66-CF30,,265.0,,,22000.0,170.0,,1.1,5.0,,
Celanyl®,A2 GF33 BK 2000/UV/1,Polyamide 66,Nylon 66,1.39,PA66-GF35,,,,,,,,,,,
Celanyl®,A2 H J10 NC 1102/E,Polyamide 66,Nylon 66,1.09,PA66-I,55.0,265.0,2000.0,75.0,2200.0,,5.0,30.0,20.0,,
Celanyl®,A2 HH GF50 NC 1102/1,Polyamide 66,Nylon 66,1.57,PA66-GF50,,,16100.0,400.0,18800.0,275.0,,2.8,,,
Celanyl®,A2 HH J14 BK 9005/2,Polyamide 66,Nylon 66,1.09,PA66-I,65.0,,2100.0,80.0,2250.0,,8.0,40.0,,,
Celanyl®,A2 W GF33 NC 1102/1B,Polyamide 66,Nylon 66,1.39,PA66-GF35,,,,,,,,,,,
Celanyl®,A2 WR GF30 NC 1102/2B,Polyamide 66,Nylon 66,1.36,PA66-GF30,,265.0,8800.0,,9700.0,190.0,,3.4,13.0,,
Celanyl®,A3 D10 NC 1102/C,Polyamide 66,Nylon 66,1.11,PA66-I,70.0,260.0,,,2600.0,,,33.0,,,
Celanyl®,A3 GB30 NC 1102,Polyamide 66,Nylon 66,1.35,PA66-GB30,,260.0,,,4100.0,80.0,,5.0,,,
Celanyl®,A3 GB50 BK 9005/A,Polyamide 66,Nylon 66,1.55,PA66-GB50,,260.0,,,5900.0,65.0,,2.5,,,
Celanyl®,A3 GF30 BK 9005/TE,Polyamide 66,Nylon 66,1.37,PA66-GF30,,,,,9800.0,180.0,,2.8,9.5,,
Celanyl®,A3 GF30 TM2 GY 7022/A,Polyamide 66,Nylon 66,1.37,PA66-GF30-L,,265.0,,220.0,9500.0,170.0,,2.8,,,
Celanyl®,A3 GF50 BK 9005/U,Polyamide 66,Nylon 66,1.57,PA66-GF50,,260.0,,,16000.0,210.0,,2.5,,,
Celanyl®,A3 GF50 NC 1102/J,Polyamide 66,Nylon 66,,PA66-GF50,,265.0,,,16000.0,230.0,,2.2,16.0,,
Celanyl®,A3 GF60 NC 1102/Z,Polyamide 66,Nylon 66,1.69,PA66-GF60,240.0,262.0,,,20000.0,,,1.9,14.0,,
Celanyl®,A3 H GF15 TP05S BK 9005/Z,Polyamide 66,Nylon 66,1.2,PA66-GF15-L,,260.0,4600.0,150.0,5000.0,100.0,,3.5,5.0,,
Celanyl®,A3 H J10 GF13 NC 1102/E,Polyamide 66,Nylon 66,1.2,PA66-GF15,,265.0,4100.0,96.0,4900.0,95.0,,5.0,9.5,,
Celanyl®,A3 H J20 NC 1102/T/01,Polyamide 66,Nylon 66,1.07,PA66-I,48.0,265.0,,,1880.0,,,75.0,,,
Celanyl®,A3 H NC 1102/L,Polyamide 66,Nylon 66,1.13,PA66,80.0,265.0,,,2900.0,,,18.0,,,
Celanyl®,A3 HH GF20 NC 1102/HA,Polyamide 66,Nylon 66,1.27,PA66-GF20,,,6000.0,185.0,7000.0,135.0,,2.8,6.5,,
Celanyl®,A3 HH GF30 BK 9005/F,Polyamide 66,Nylon 66,1.35,PA66-GF,,,,,9100.0,175.0,,3.5,10.0,,
Celanyl®,A3 HH GF35 BK 9005/M,Polyamide 66,Nylon 66,1.41,PA66-GF35,110.56455707426045,263.0,,,7700.0,120.0,2.2570954825933853,4.6,,,
Celanyl®,A3 HH GF35 NC 1102,Polyamide 66,Nylon 66,1.41,PA66-GF35,,263.0,9000.0,285.0,11000.0,180.0,,2.5,11.0,,
Celanyl®,A3 HH J10 GF13 BK 9005/E,Polyamide 66,Nylon 66,1.2,PA66-GF15-P,,265.0,4000.0,155.0,4800.0,100.0,,4.5,9.0,,
Celanyl®,A3 HH J6 BK 9005/3,Polyamide 66,Nylon 66,1.11,PA66-I,74.0,265.0,2600.0,,2850.0,60.0,5.0,20.0,7.5,,
Celanyl®,A3 HHR3 GF30 BK 9005,Polyamide 66,Nylon 66,1.36,PA66-GF30,178.9472841001039,262.0,10000.0,280.0,10000.0,190.0,2.540000000000009,3.2,13.0,,
Celanyl®,A3 J8 GF13 NC 1102/1,Polyamide 66,Nylon 66,1.19,PA66-I-GF15,,,,,,,,,,,
Celanyl®,A3 TM1 BK 9005/MM,Polyamide 66,Nylon 66,1.14,PA66-L,85.0,260.0,,,3400.0,,,9.0,,,
Celanyl®,A3 W GF33 BK 9005/Y,Polyamide 66,Nylon 66,1.38,PA66-GF35,,260.0,,,10200.0,165.0,,2.8,,,
Celanyl®,A3 W GF43 BK 9005/I/1,Polyamide 66,Nylon 66,1.5,PA66-GF45-L,,,,,,,,,,,
Celanyl®,A4 E GF25 BK 9005,Polyamide 66,Nylon 66,1.31,PA66-GF25,,260.0,7200.0,200.0,7700.0,140.0,,4.0,12.0,,
Celanyl®,A4 HH GF40 BK 9005/H,Polyamide 66,Nylon 66,1.45,PA66-GF40,,260.0,,,12500.0,190.0,,2.5,14.0,,
Celanyl®,B2 GF40 TF15 NC 1102/R,Polyamide 6,Nylon 6,1.55,PA6-GF40-L,,225.0,,,13000.0,150.0,,1.8,,,
Celanyl®,B2 H GF30 BK 9005/2,Polyamide 6,Nylon 6,1.35,PA6-GF30,,225.0,8300.0,,9700.0,170.0,,3.0,10.0,,
Celanyl®,B2 H GF55 BK 2000/UV/N/1,Polyamide 6,Nylon 6,1.62,PA6-GF55,,,19000.0,345.0,20000.0,215.0,,1.8,,,
Celanyl®,B2 H GF62 NC 1102/3,Polyamide 6,Nylon 6,1.73,PA6-GF60,,225.0,19500.0,360.0,20000.0,210.0,,2.0,18.0,,
Celanyl®,B2 HH GF35 BK 9005/1,Polyamide 6,Nylon 6,1.39,PA6-GF35,,,10600.0,290.0,12200.0,195.0,,2.8,13.0,,
Celanyl®,B2 HH GF35 BK 9005/3,Polyamide 6,Nylon 6,1.41,PA6-GF35,,225.0,,,6500.0,110.0,,5.5,,,
Celanyl®,B2 HH GF50 BK 9005/3,Polyamide 6,Nylon 6,1.58,PA6-GF50,,225.0,15500.0,340.0,16000.0,220.0,,2.5,18.0,,
Celanyl®,B2 W GF13 NC 1102/1A,Polyamide 6,Nylon 6,1.21,PA6-GF15-HS,,,,,,,,,,,
Celanyl®,B2 W GF20 NC 1102/1,Polyamide 6,Nylon 6,1.26,PA6-GF20,,,,,,,,,,,
Celanyl®,B2 W GF33 NC 1102/1C,Polyamide 6,Nylon 6,1.38,PA6-GF35,,,10300.0,300.0,11500.0,195.0,,3.7,,,
Celanyl®,B2 W NC 1102/1,Polyamide 6,Nylon 6,1.13,PA6,85.0,,2800.0,100.0,3150.0,,,10.0,,,80.0
Celanyl®,B3 GF20 BK 9005/E,Polyamide 6,Nylon 6,1.27,PA6-GF20,,,5800.0,195.0,6800.0,135.0,,3.5,9.0,,
Celanyl®,B3 GF20 NC 1102/Z,Polyamide 6,Nylon 6,1.28,PA6-GF20,,225.0,5600.0,,6500.0,135.0,,3.5,9.0,,
Celanyl®,B3 GF30 BK 9005/E,Polyamide 6,Nylon 6,1.36,PA6-GF30,,225.0,8600.0,240.0,9500.0,165.0,,3.0,11.0,,
Celanyl®,B3 GF50 BK 9005,Polyamide 6,Nylon 6,1.57,PA6-GF50,,,15000.0,320.0,16500.0,210.0,,2.0,14.0,,
Celanyl®,B3 H GF35 BK 9005/2,Polyamide 6,Nylon 6,1.41,PA6-GF35,,225.0,10000.0,260.0,11000.0,175.0,,3.0,15.0,,
Celanyl®,B3 H GF35 NC 1102/2,Polyamide 6,Nylon 6,1.41,PA6-GF35,,225.0,9800.0,,10500.0,180.0,,3.5,17.0,,
Celanyl®,B3 HH GF35 BK 9005/E,Polyamide 6,Nylon 6,1.41,PA6-GF35,,225.0,9000.0,230.0,10800.0,175.0,,3.0,13.0,,
Celanyl®,B3 HH MGF2515 BK 9005/1A,Polyamide 6,Nylon 6,1.48,PA6-(GF+MD)40,,,9760.0,190.0,10300.0,120.0,,2.2,,,
Celanyl®,B3 J10 BK 9005/T,Polyamide 6,Nylon 6,1.11,PA6-I,50.0,225.0,2100.0,77.0,2100.0,,,35.0,,,
Celanyl®,B3 M20 BK 9011/U,Polyamide 6,Nylon 6,1.28,PA6-MD20,,,,300.0,3700.0,60.0,,20.0,,,
Celanyl®,B3 N BK 9005/U,Polyamide 6,Nylon 6,1.13,PA6,78.0,225.0,,,3100.0,,,9.0,,,
Celanyl®,B3 W GF30 BK 9005/U,Polyamide 6,Nylon 6,1.35,PA6-GF30,,225.0,,,9400.0,155.0,,3.0,,,
Celanyl®,DEV B3 J8 GF33 NJ5057 Bolt Green,Polyamide 6,Nylon 6,1.36,PA6-I-GF,,,8800.0,225.0,10300.0,148.0,,5.0,,,
Celanyl®,XS3 GF50 BK 9005/C,"Polyamide, Unspecified","Nylon, Unspecified",1.58,PA-GF50,,260.0,16000.0,380.0,17500.0,240.0,,2.8,13.0,,
Celanyl®,XS3 GF50 BK 9005/V,"Polyamide, Unspecified","Nylon, Unspecified",1.58,PA-GF50,,260.0,16000.0,380.0,17500.0,240.0,,2.8,13.0,,
Ultrasint,PA11 ESD,Polyamide 11,Nylon 11,1.07,PA11,,204.0,1650.0,,1550.0,,,31.0,5.5,,
Ultrasint,PA6 MF black,Polyamide 6,Nylon 6,1.44,PA6-MD,,219.0,6000.0,,6250.0,,,2.1,4.2,,
Ultrafuse,PA,"Polyamide, Unspecified","Nylon, Unspecified",1.05,PA,,195.0,445.0,17.7,395.0,,,140.0,85.0,,
Ultrafuse,PA,"Polyamide, Unspecified","Nylon, Unspecified",1.12,PA,,195.0,2050.0,40.2,2420.0,,,9.6,5.8,,
Ultramid®,A27 E,Polyamide 66,Nylon 66,1.12,PA66,,,,,,,,,,,
Ultramid®,B22 NE 01,Polyamide 6,Nylon 6,1.12,PA6,,,,,,,,,,,
Ultramid®,B27 HM 01,Polyamide 6,Nylon 6,1.13,PA6,80.0,,2600.0,,2800.0,,4.3,,3.6,118.0,
Ultramid®,B40 01,Polyamide 6,Nylon 6,1.12,PA6,,,,,,,,,,,
Ultramid®,B40 L 01,Polyamide 6,Nylon 6,1.12,PA6-L,,,,,,,,,,,
BB-AMIDE,5005,"Polyamide, Unspecified","Nylon, Unspecified",,PA,,,,,,,,,,,
BB-AMIDE,5012,"Polyamide, Unspecified","Nylon, Unspecified",,PA,,,,,,,,,,,
BB-AMIDE,5037,"Polyamide, Unspecified","Nylon, Unspecified",,PA,,,,,,,,,,,
Miramid®,DB2010CW,Polyamide 6,Nylon 6,1.34,PA6-(GF+GB)30,,,,100.0,4000.0,,,,,,
Miramid®,FB30C,Polyamide 6,Nylon 6,1.36,PA6-GB30,,,,,1200.0,,,,,,
Miramid®,FP10S,Polyamide 6,Nylon 6,1.12,PA6,60.847615099956435,,,,2500.0,,3.15918367346939,,,,
Miramid®,FX30C,Polyamide 6,Nylon 6,1.3800000000000001,PA6-MD30,,,,,1500.0,,,,,,
Miramid®,H35C,Polyamide 6,Nylon 6,1.1300000000000001,PA6,25.38681150866342,,,,1100.0,,3.5265306122449047,,,,
Miramid®,H3C,Polyamide 6,Nylon 6,1.1300000000000001,PA6,25.38681150866342,,,25.0,1100.0,,3.5265306122449047,,,,
Miramid®,H3KC,Polyamide 6,Nylon 6,1.1300000000000001,PA6,27.70919980579997,,,,1200.0,,3.5265306122449047,,,,
Miramid®,H3KC(U),Polyamide 6,Nylon 6,1.1300000000000001,PA6,,,,,3400.0,,,,,,
Miramid®,S3KC,Polyamide 66,Nylon 66,1.1300000000000001,PA66,,,,,1600.0,,,,,,
Miramid®,SE25CW,Polyamide 66,Nylon 66,1.32,PA66-GF25,,,,180.0,6000.0,,,,,,
Miramid®,SP10S,Polyamide 66,Nylon 66,1.11,PA66-I,,,,,1900.0,,,,,,
Miramid®,SP20S,Polyamide 66,Nylon 66,1.08,PA66,42.16143493791533,,,,1800.0,,3.15918367346939,,,,
Miramid®,VE15CW,Polyamide 6,Nylon 6,1.23,PA6-GF15,64.79456477102417,,100.0,,3200.0,,3.15918367346939,,,,
Miramid®,VE25CW,Polyamide 6,Nylon 6,1.32,PA6-GF25,146.69257196889865,,,220.0,8000.0,,3.0315789473684296,,,,
Miramid®,VE30C,Polyamide 6,Nylon 6,1.36,PA6-GF30,118.28643210591606,,,150.0,6000.0,,3.5265306122449047,,,,
Miramid®,VE30C,Polyamide 6,Nylon 6,1.36,PA6-GF30,166.589760646144,,,250.0,9000.0,,2.694736842105261,,,,
Miramid®,VE30CW,Polyamide 6,Nylon 6,1.36,PA6-GF30,164.58709980952472,,,250.0,9000.0,,2.694736842105261,,,,
Miramid®,VEP15C,Polyamide 6,Nylon 6,1.2,PA6-I-GF15,,,,150.0,4800.0,,,,,,
Ultramid®,1503-2 NF2004,Polyamide 66,Nylon 66,1.4,PA66-GF35,,,6300.0,,7400.0,145.0,,5.0,15.0,,
Ultramid®,66 H2 G/35-V0KB1 BK3324,Polyamide 66,Nylon 66,1.45,PA66-GF35-FR,,,10500.0,,11500.0,180.0,,2.5,11.0,,
Ultramid®,8202 HS,Polyamide 6,Nylon 6,1.13,PA6,36.0,,740.0,25.0,970.0,60.0,16.0,100.0,1000.0,,
Ultramid®,8202C HS,Polyamide 6,Nylon 6,1.13,PA6,48.0,,970.0,42.0,1360.0,70.0,22.0,100.0,16.666666666666668,,
Ultramid®,8202C HS BK102,Polyamide 6,Nylon 6,1.13,PA6,48.0,,970.0,42.0,1360.0,70.0,22.0,100.0,16.666666666666668,,
Ultramid®,8253 HS BK102,Polyamide 6,Nylon 6,1.09,PA6-I,65.0,,2270.0,65.0,2400.0,,4.0,100.0,14.0,82.0,
Ultramid®,8272G HS BK102,Polyamide 6,Nylon 6,1.22,PA6-GF10,54.454854187958375,,1970.0,80.0,3100.0,60.0,2.95918367346939,2.0,15.686274509803923,,
Ultramid®,8272G HS BK102,Polyamide 6,Nylon 6,1.22,PA6-GF10,,,4650.0,165.0,5220.0,110.0,,3.0,5.9,121.0,
Ultramid®,A 216 S30 NATURAL,Polyamide 66,Nylon 66,1.35,PA66-GB30,,263.0,1900.0,65.0,2000.0,40.0,,50.0,5.0,,
Ultramid®,A 216 V33 NATURAL,Polyamide 66,Nylon 66,1.38,PA66-GF35,,263.0,8800.0,290.0,11000.0,205.0,,3.3,7.843137254901961,,
Ultramid®,A 218 V15 BLACK 21 N,Polyamide 66,Nylon 66,1.24,PA66-GF15,,263.0,3500.0,115.0,4300.0,90.0,,8.0,10.0,,
Ultramid®,A 218 V15 BLACK 21 N,Polyamide 66,Nylon 66,1.24,PA66-GF15,,263.0,5300.0,,6200.0,125.0,,3.0,5.0,,
Ultramid®,A 218 V25 BLACK 21N,Polyamide 66,Nylon 66,1.32,PA66-GF25,,262.0,5000.0,,6300.0,120.0,,6.0,15.0,,
Ultramid®,A 218 V30 BLACK 21 NS,Polyamide 66,Nylon 66,1.37,PA66-GF30,,262.0,6400.0,215.0,7500.0,135.0,,7.0,18.0,,
Ultramid®,A 218 V30 BLACK 34NG,Polyamide 66,Nylon 66,1.36,PA66-GF30,,262.0,6400.0,185.0,7500.0,135.0,,7.0,18.0,,
Ultramid®,A 218 V35 BLACK 21N,Polyamide 66,Nylon 66,1.41,PA66-GF35,,262.0,9800.0,290.0,11400.0,210.0,,3.0,11.764705882352942,,
Ultramid®,A 218G V33 BLACK 41N,Polyamide 66,Nylon 66,1.39,PA66-GF35,,262.0,,,,,,,,,
Ultramid®,A 218W V15 NATURAL,Polyamide 66,Nylon 66,1.24,PA66-GF15,,263.0,5270.0,,6070.0,130.0,,4.0,5.5,,
Ultramid®,A 218W V33 NATURAL T,Polyamide 66,Nylon 66,1.4,PA66-GF35,,263.0,8950.0,294.0,10200.0,190.0,,3.8,11.0,,
Ultramid®,A3EG10,Polyamide 66,Nylon 66,1.56,PA66-GF50,232.70041463544777,260.0,15000.0,360.0,16800.0,240.0,2.431578947368429,2.5,13.0,,
Ultramid®,A3EG3,Polyamide 66,Nylon 66,1.24,PA66-GF15,,,5170.0,180.0,6000.0,130.0,,3.0,5.5,,
Ultramid®,A3EG6,Polyamide 66,Nylon 66,1.36,PA66-GF30,,,8600.0,280.0,10000.0,190.0,,3.0,10.784313725490197,,
Ultramid®,A3EG7 BK00564,Polyamide 66,Nylon 66,1.41,PA66-GF35,,,10000.0,,,190.0,,2.8,9.5,,
Ultramid®,A3H UN00002,Polyamide 66,Nylon 66,1.13,PA66,82.0,,2740.0,,2970.0,,4.5,,5.3,,
Ultramid®,A3HG2 UN00002,Polyamide 66,Nylon 66,1.2,PA66-GF10,,,,,,,,,,,
Ultramid®,A3HG5 UN00002,Polyamide 66,Nylon 66,1.31,PA66-GF25,,,7800.0,267.0,8450.0,175.0,,3.0,10.0,,
Ultramid®,A3HG6 HR,Polyamide 66,Nylon 66,1.37,PA66-GF30,,,8850.0,275.0,10100.0,188.0,,3.3,11.0,,
Ultramid®,A3K FC Aqua UN,Polyamide 66,Nylon 66,1.13,PA66,85.0,260.0,2900.0,,3100.0,,5.0,,5.5,,
Ultramid®,A3K Q601,Polyamide 66,Nylon 66,1.13,PA66,54.0,,1100.0,,1200.0,,25.0,,14.0,,
Ultramid®,A3K R01,Polyamide 66,Nylon 66,1.14,PA66,85.0,,2900.0,,3100.0,,5.0,30.0,5.3,,
Ultramid®,A3L HP BK20465,Polyamide 66,Nylon 66,1.1,PA66-I,44.0,,1150.0,45.0,1370.0,41.0,25.0,,29.0,,
Ultramid®,A3SK,Polyamide 66,Nylon 66,1.14,PA66,60.0,260.0,,,1600.0,,20.0,,30.0,,
Ultramid®,A3SK,Polyamide 66,Nylon 66,1.14,PA66,95.0,260.0,3200.0,,3500.0,,4.3,,4.0,,
Ultramid®,A3UG5,Polyamide 66,Nylon 66,1.39,PA66-GF25-FR,,260.0,6100.0,160.0,6100.0,90.0,,5.0,,,
Ultramid®,A3W Q601,Polyamide 66,Nylon 66,1.14,PA66,83.0,,2940.0,,3000.0,,4.6,,5.5,,
Ultramid®,A3WC8,Polyamide 66,Nylon 66,1.33,PA66-CF40,,,34700.0,484.0,38100.0,295.0,,1.2,,,
Ultramid®,A3WG10,Polyamide 66,Nylon 66,1.55,PA66-GF50,148.85573770875507,,,,12500.0,180.0,2.762448979591836,3.5,,,
Ultramid®,A3WG10,Polyamide 66,Nylon 66,1.55,PA66-GF50,,,11700.0,,16800.0,230.0,,2.5,12.745098039215687,,
Ultramid®,A3WG3,Polyamide 66,Nylon 66,1.23,PA66-GF15,84.42791296958822,260.0,4000.0,125.0,4500.0,85.0,3.6293877551020426,10.0,6.5,,
Ultramid®,A3WG6 HRX,Polyamide 66,Nylon 66,1.37,PA66-GF30,,260.0,9200.0,285.0,9500.0,185.0,,3.7,,,
Ultramid®,A3WGM53 BK20560,Polyamide 66,Nylon 66,1.48,PA66-(GF+MD)40,,,10100.0,225.0,12100.0,160.0,,2.3,9.5,,
Ultramid®,A3WZG3 R01 BK3007,Polyamide 66,Nylon 66,1.18,PA66-I-GF15,,,4700.0,,5100.0,110.0,,6.0,11.0,,
Ultramid®,A3X2G10,Polyamide 66,Nylon 66,1.6,PA66-GF50-FR,,260.0,13000.0,,16000.0,180.0,,2.0,14.0,,
Ultramid®,A3X2G5 BK23187,Polyamide 66,Nylon 66,1.34,PA66-GF25-FR,,,6900.0,,,135.0,,3.0,7.0,,
Ultramid®,A3X3G5,Polyamide 66,Nylon 66,1.34,PA66-GF25-FR,,260.0,7100.0,,8500.0,140.0,,3.0,11.0,,
Ultramid®,A3Z,Polyamide 66,Nylon 66,1.06,PA66-I,48.0,260.0,1750.0,64.0,1900.0,,5.0,,90.0,,
Ultramid®,A3Z HP UN,Polyamide 66,Nylon 66,1.07,PA66-I,,,880.0,,1060.0,,,,99.0,,
Ultramid®,A3ZG7 HP BK20465,Polyamide 66,Nylon 66,1.33,PA66-I-GF35,,,6370.0,170.0,6750.0,107.0,,8.4,28.0,,
Ultramid®,A4H,Polyamide 66,Nylon 66,1.13,PA66,50.0,260.0,,,1200.0,,20.0,,1000.0,,
Ultramid®,Advanced N3U41G6,Polyamide 9T,Nylon 9T,1.44,PA9T-GF30-FR,,,10500.0,220.0,10500.0,140.0,,2.2,,,
Ultramid®,Aqua UV BK20592,Polyamide 66,Nylon 66,1.42,PA66-GF35,,,9700.0,240.0,10700.0,170.0,,2.5,,,
Ultramid®,B 50H1 NATURAL L,Polyamide 66/6 Copolymer,Nylon 66/6,1.16,PA66/6-FR,40.0,242.0,1100.0,40.0,2200.0,40.0,5.0,100.0,6.5,,
Ultramid®,B 50H1 ORANGE 2232,Polyamide 66/6 Copolymer,Nylon 66/6,1.16,PA66/6-FR,85.0,242.0,3800.0,130.0,3750.0,70.0,4.0,12.0,4.901960784313726,,
Ultramid®,B35EG3,Polyamide 6,Nylon 6,1.23,PA6-GF15,48.07916194723356,220.0,2500.0,100.0,3500.0,70.0,3.5265306122449047,18.0,16.0,,
Ultramid®,B35G3 BK564,Polyamide 6,Nylon 6,1.24,PA6-GF15,,220.0,,189.0,6100.0,126.0,,2.9,,,
Ultramid®,B35G3 SI BK23216,Polyamide 6,Nylon 6,1.22,PA6-GF15,,220.0,,,5400.0,118.0,,4.0,,,
Ultramid®,B3EG10,Polyamide 6,Nylon 6,1.55,PA6-GF50,,220.0,15000.0,320.0,16000.0,235.0,,3.0,20.0,,
Ultramid®,B3EG3 BK00564,Polyamide 6,Nylon 6,1.23,PA6-GF15,,,,,,,,,,,
Ultramid®,B3EG5,Polyamide 6,Nylon 6,1.32,PA6-GF25,,220.0,4200.0,150.0,5500.0,105.0,,8.5,17.0,,
Ultramid®,B3EG6 BK00564,Polyamide 6,Nylon 6,1.36,PA6-GF30,,,,,6000.0,105.0,,6.0,,,
Ultramid®,B3EG7,Polyamide 6,Nylon 6,1.41,PA6-GF35,,,,,7200.0,130.0,,7.0,,,
Ultramid®,B3G8,Polyamide 6,Nylon 6,1.43,PA6-GF40,111.66488243016914,220.0,7400.0,205.0,8200.0,135.0,2.4355102040816368,4.6,12.0,,
Ultramid®,B3GM35 BKQ642 23220,Polyamide 6,Nylon 6,1.48,PA6-(GF+MD)40,,,,,9000.0,130.0,,2.7,5.196078431372549,,
Ultramid®,B3L BK00464,Polyamide 6,Nylon 6,1.1,PA6-I,63.0,,2240.0,,2750.0,,4.0,,6.2,,
Ultramid®,B3M6 BK60564,Polyamide 6,Nylon 6,1.36,PA6-MD30,,,,,,,,,14.705882352941178,,
Ultramid®,B3S BK00464,Polyamide 6,Nylon 6,1.13,PA6,45.0,,,,1200.0,,20.0,,,,
Ultramid®,B3S R03,Polyamide 6,Nylon 6,1.13,PA6,45.0,220.0,,,1200.0,,20.0,50.0,,,
Ultramid®,B3U Q721 BK23079,Polyamide 6,Nylon 6,1.18,PA6-FR,80.0,,3400.0,,3800.0,,4.0,,,,
Ultramid®,B3W BK102,Polyamide 6,Nylon 6,1.13,PA6,85.0,,2650.0,90.0,3100.0,,4.0,,5.5,,
Ultramid®,B3WG10 BK00564,Polyamide 6,Nylon 6,1.56,PA6-GF50,,,14500.0,345.0,16700.0,225.0,,2.5,15.0,,
Ultramid®,B3WG5,Polyamide 6,Nylon 6,1.32,PA6-GF25,,,,,5500.0,105.0,,8.5,,,
Ultramid®,B3WG6 BK00564,Polyamide 6,Nylon 6,1.36,PA6-GF30,,,8300.0,,9500.0,180.0,,3.0,12.0,,
Ultramid®,B3WG6 BK00564 BGVW,Polyamide 6,Nylon 6,1.36,PA6-GF30,,,8300.0,250.0,9600.0,180.0,,3.0,12.0,,
Ultramid®,B3WG6 GP BK23210,Polyamide 6,Nylon 6,1.36,PA6-GF30,,220.0,8700.0,260.0,9300.0,170.0,,3.7,16.0,,
Ultramid®,B3WG7,Polyamide 6,Nylon 6,1.41,PA6-GF35,103.78900007037306,,,,7200.0,130.0,3.223469387755107,7.0,,,
Ultramid®,B3ZG3,Polyamide 6,Nylon 6,1.22,PA6-I-GF15,,,4480.0,150.0,5500.0,110.0,,4.0,15.0,,
Ultramid®,B3ZG6,Polyamide 6,Nylon 6,1.33,PA6-I-GF30,,,4700.0,,5300.0,100.0,,10.0,32.0,,
Ultramid®,B3ZG6 BK30564,Polyamide 6,Nylon 6,1.33,PA6-I-GF30,117.0146903174308,,7900.0,,8800.0,150.0,2.373061224489792,3.2,16.0,,
Ultramid®,C 218 V18 BLACK,Polyamide 6,Nylon 6,1.24,PA6-GF20,,222.0,3300.0,,3400.0,75.0,,,16.0,,
Ultramid®,C 548B BLACK,Polyamide 6,Nylon 6,1.07,PA6,48.0,222.0,1750.0,70.0,1900.0,40.0,,60.0,90.0,,
Ultramid®,C3U,Polyamide 66/6 Copolymer,Nylon 66/6,1.16,PA66/6-FR,45.0,,,,1500.0,,18.0,,,,
Ultramid®,C3U BK23079,Polyamide 66/6 Copolymer,Nylon 66/6,1.16,PA66/6-FR,84.0,,,,3770.0,,3.7,,,,
Ultramid®,D3WG12 HMG BK00102,"Polyamide, Unspecified","Nylon, Unspecified",1.75,PA-GF60,,,19400.0,351.0,20800.0,220.0,,2.2,13.0,,
Ultramid®,PSB 286 NATURAL,Polyamide 6,Nylon 6,1.14,PA6-L,45.0,222.0,1000.0,40.0,1300.0,41.0,,,,,
Ultramid®,STAR S 218 V30 NATURAL,Polyamide 6,Nylon 6,1.34,PA6-GF30,,222.0,8650.0,250.0,10000.0,190.0,,3.0,9.803921568627452,,
Ultramid®,STAR SX 216 V50 NATURAL,Polyamide 6,Nylon 6,1.55,PA6-GF50,,222.0,10000.0,,11600.0,162.0,,,22.0,,
Ultramid®,STAR SX 218L1 V50 BLACK 38N-K,Polyamide 6,Nylon 6,1.56,PA6-GF50,,220.0,10000.0,,11000.0,140.0,,4.4,,,
Ultramid®,Structure A3WG10 LFX BK23215,Polyamide 66,Nylon 66,1.57,PA66-LGF50,,,11900.0,290.0,13000.0,188.0,,2.3,,,
Ultramid®,Structure A3WG10 LFX BK23215,Polyamide 66,Nylon 66,1.57,PA66-LGF50,,,15400.0,390.0,16400.0,275.0,,2.2,,,
Ultramid®,T KR 4355 G8 FC BK23262,Polyamide 6/6T Copolymer,Nylon 6/6T,1.5,PA6/6T-GF40,,294.0,,,13500.0,230.0,,2.5,,,
Therma-Tech™,TT6600-5001 EC Anthracite,Polyamide 66,Nylon 66,1.64,PA66,,,13000.0,90.0,14700.0,65.0,,0.5,,,
Therma-Tech™,TT6600-5008 EC Anthracite,Polyamide 66,Nylon 66,1.61,PA66,,,11000.0,100.0,12000.0,70.0,,0.5,,,
Stat-Tech™,NJ-15CF/000 black,Polyamide 12,Nylon 12,1.08,PA12,,,4400.0,105.0,8300.0,,,2.0,,,
Stat-Tech™,NN-20CF/000 Black,Polyamide 66,Nylon 66,1.22,PA66,,,,,15600.0,,1.5,,,,
Stat-Tech™,NN-20CF/000 Black WEB,Polyamide 66,Nylon 66,1.22,PA66-CF20,,,11700.0,265.0,14000.0,200.0,,2.0,,,
Stat-Tech™,NN-30CF/000-2M BK015,Polyamide 66,Nylon 66,1.28,PA66-CF30-L,,,15000.0,300.0,,,,,7.843137254901961,,
Stat-Tech™,NN-40CF/000 BK003,Polyamide 66,Nylon 66,1.32,PA66-CF40,,,24000.0,350.0,,230.0,,,9.313725490196079,,
Stat-Tech™,NY-10GF/20GB AS,Polyamide 6,Nylon 6,1.32,PA6-(GF+GB)30,,,,,4000.0,70.0,,4.0,,,
Stat-Tech™,NY-40CF/000 BLACK,Polyamide 6,Nylon 6,1.31,PA6-CF40,,,21000.0,320.0,,,,,10.784313725490197,,
OnForce™,LF6600-5002 HI BLACK,"Polyamide, Unspecified","Nylon, Unspecified",1.46,PA-LGF,,,9200.0,215.0,10000.0,160.0,,3.5,,,
OnForce™,LF6600-5016 NATURAL FD,Polyamide 66,Nylon 66,1.6,PA66-LGF,,,14000.0,350.0,15000.0,270.0,,2.0,,,
OnForce™,NN-50LGF/000 HS SP UV Black,Polyamide 66,Nylon 66,1.56,PA66-LGF50,,,12900.0,324.0,17400.0,,,1.9,,,
OnForce™,NN-60LGF/000 HS Black,Polyamide 66,Nylon 66,1.7,PA66-LGF60,,,16500.0,350.0,20000.0,250.0,,2.0,,,
Nymax™,1200 A L Natural,Polyamide 66,Nylon 66,1.14,PA66-L,82.7,258.0,2930.0,117.0,,70.3,50.0,,5.784313725490197,,
Nymax™,600 A HS Natural A,Polyamide 6 Alloy,Nylon 6 Alloy,1.14,PA6,,215.0,2650.0,110.0,,77.9,,95.0,6.274509803921569,,
Nymax™,600 A Zip 22 Natural,Polyamide 6 Alloy,Nylon 6 Alloy,1.14,PA6,,215.0,2930.0,117.0,,84.5,,25.0,5.784313725490197,,
Nymax™,GF 1200 A 13 Black 13,Polyamide 66,Nylon 66,1.22,PA66-(GF+X)15,,260.0,4480.0,138.0,,108.0,,3.0,3.6274509803921573,,
Nymax™,GF 1200 A 33 HS Black 22,Polyamide 66,Nylon 66,1.38,PA66-GF35,184.0,,8620.0,248.0,8620.0,193.0,,3.0,13.0,,
Nymax™,GF 1200 A 33 HS Natural,Polyamide 66,Nylon 66,1.4,PA66-GF35,,260.0,8960.0,230.0,,177.0,,3.0,10.0,,
Nymax™,GF 600 A 33 Natural,Polyamide 6,Nylon 6,1.39,PA6-GF35,,220.0,8700.0,260.0,10300.0,180.0,4.0,12.0,15.0,,
Nymax™,GF1200 A 33 HS NC050,Polyamide 66,Nylon 66,1.39,PA66-GF35,,,9000.0,280.0,,,,,,,
Nymax™,GF1200 A30 FR BL286,Polyamide 66,Nylon 66,1.64,PA66-GF30-FR,,,10000.0,250.0,,,,,7.843137254901961,,
Nymax™,GF1200 A30 HS NC054 NEW,Polyamide 66,Nylon 66,1.36,PA66-GF30,,,8500.0,260.0,,,,,12.745098039215687,,
Nymax™,GF1200 A43 NATURAL,Polyamide 66,Nylon 66,1.5,PA66-GF45,,,12000.0,320.0,,,,,13.725490196078432,,
Nymax™,GMF 604 40 UV Black 148,Polyamide 6,Nylon 6,1.48,PA6-(GF+MD)40,117.0,,7580.0,190.0,8500.0,117.0,,2.5,13.0,,
Nymax™,XGF 1200A 55 HS UV BLACK,Polyamide 66,Nylon 66,1.6,PA66-GF55,193.0,,,,17000.0,,,,,,
Badamid®,A70 GF/GK30,Polyamide 66,Nylon 66,1.36,PA66-(GF+GB)30,,,,,7100.0,145.0,,3.5,6.0,,
Badamid®,A70 GF30,Polyamide 66,Nylon 66,1.36,PA66-GF30,,,,220.0,7100.0,130.0,,5.0,16.0,,
Badamid®,A70 GF30 TM-Z3,Polyamide 66,Nylon 66,1.32,PA66-I-GF30,,,,155.0,6200.0,100.0,,5.5,24.0,,
Badamid®,A70 GF30 TM-Z3,Polyamide 66,Nylon 66,1.32,PA66-I-GF30,,,,185.0,8450.0,140.0,,3.5,20.0,,
Badamid®,A70 L,Polyamide 66,Nylon 66,1.1,PA66,50.0,,,75.0,1400.0,,25.0,,21.0,,
Badamid®,A70 MoS2,Polyamide 66,Nylon 66,1.14,PA66-L,60.0,,,65.0,1600.0,,21.0,,11.0,,
Badamid®,A70 TM-Z1,Polyamide 66,Nylon 66,1.09,PA66,65.0,,,,2400.0,,5.1,,17.0,,
Badamid®,A80,Polyamide 66,Nylon 66,1.14,PA66,60.0,,,65.0,1600.0,,27.0,,18.0,,
Badamid®,A80,Polyamide 66,Nylon 66,1.14,PA66,86.0,,,135.0,3150.0,50.0,5.0,,6.0,,
Badamid®,B70 GF/GK30,Polyamide 6,Nylon 6,1.35,PA6-(GF+GB)30,,,,120.0,3800.0,60.0,,6.5,10.0,,
Badamid®,B70 GF/M30 FR,Polyamide 6,Nylon 6,1.51,PA6-(GF+MD)30,,,,,5000.0,95.0,,4.0,11.0,,
Badamid®,B70 GF/M30 FR,Polyamide 6,Nylon 6,1.51,PA6-(GF+MD)30,,,,,7800.0,130.0,,2.0,7.0,,
Badamid®,B70 GF30 TM-Z1,Polyamide 6,Nylon 6,1.35,PA6-GF30,,,,200.0,6000.0,120.0,,5.5,20.0,,
Badamid®,B70 GF30 TM-Z3,Polyamide 6,Nylon 6,1.31,PA6-GF30,,,,210.0,8600.0,140.0,,3.5,,,
Badamid®,B70 GK30,Polyamide 6,Nylon 6,1.32,PA6-GB30,,,,,1900.0,55.0,,12.0,9.0,,
Badamid®,B70 GK30 FR HF,Polyamide 6,Nylon 6,1.35,PA6-GB30,,,,,5600.0,95.0,,5.0,6.0,,
Badamid®,B70 L,Polyamide 6,Nylon 6,1.1,PA6,70.0,,,,2800.0,,3.5,,15.0,,
Badamid®,B70 S,Polyamide 6,Nylon 6,1.13,PA6,90.0,,,,3300.0,,4.0,,7.0,,
Badamid®,B70 SM-Z2,Polyamide 6,Nylon 6,1.1,PA6,55.0,,,,1150.0,,24.0,,,,
Badamid®,B80,Polyamide 6,Nylon 6,1.13,PA6,80.0,,,,3000.0,,4.5,,9.0,,
Badamid®,C70 FR HF HH,Polyamide 66/6 Copolymer,Nylon 66/6,1.16,PA66/6-FR,45.0,,,,1500.0,45.0,18.0,18.0,11.0,,
Badamid®,LA70 GF30,Polyamide 66,Nylon 66,1.33,PA66-GF30,,,,,6000.0,100.0,,6.0,20.0,,
Badamid®,LA70 GF50 HH,Polyamide 66,Nylon 66,1.55,PA66-GF50,,,,300.0,12500.0,180.0,,3.5,15.0,,
Badamid®,LA70 K,Polyamide 66,Nylon 66,1.13,PA66,50.0,,,,1100.0,,20.0,,1000.0,,
Badamid®,LA70 K,Polyamide 66,Nylon 66,1.13,PA66,85.0,,,,3000.0,,5.0,,5.5,,
Badamid®,LA70 K MoS21%,Polyamide 66,Nylon 66,1.13,PA66-L,60.0,,,,1600.0,45.0,17.0,80.0,,,
Badamid®,LA70 K MoS21%,Polyamide 66,Nylon 66,1.13,PA66-L,,,,,3700.0,95.0,,4.0,,,
Badamid®,LB70 GF M45 FR HF,Polyamide 6,Nylon 6,1.5,PA6-(GF+MD),,,,,8000.0,105.0,,3.8,,,
Badamid®,LB70 GF M60 FR HF,Polyamide 6,Nylon 6,1.67,PA6,,,,,6500.0,80.0,,2.5,,,
Badamid®,LB70 GF15,Polyamide 6,Nylon 6,1.23,PA6-GF15,,,,100.0,3500.0,70.0,,15.0,,,
Badamid®,LB70 GF15 TM-Z3,Polyamide 6,Nylon 6,1.22,PA6-GF15,,,,80.0,2900.0,60.0,,18.0,29.0,,
Badamid®,LB70 GF20 FR HF,Polyamide 6,Nylon 6,1.31,PA6-GF20,,,,70.0,3000.0,50.0,,6.0,10.0,,
Badamid®,LB70 GF30,Polyamide 6,Nylon 6,1.36,PA6-GF30,,,,270.0,9500.0,190.0,,3.5,16.0,,
Badamid®,LB70 GF30 H,Polyamide 6,Nylon 6,1.36,PA6-GF30,,,,270.0,9500.0,185.0,,3.5,15.0,,
Badamid®,LB70 L,Polyamide 6,Nylon 6,1.1,PA6,35.0,,,,900.0,,18.0,,1000.0,,
Badamid®,LB70 S,Polyamide 6,Nylon 6,1.13,PA6,45.0,,,,1200.0,,50.0,,1000.0,,
Badamid®,LB75 K,Polyamide 6,Nylon 6,1.13,PA6,80.0,,,,3100.0,,4.5,,6.5,,
Badamid®,LB80 K,Polyamide 6,Nylon 6,1.13,PA6,45.0,,,,900.0,,20.0,,,,
Badamid®,LB80 K,Polyamide 6,Nylon 6,1.13,PA6,80.0,,,,2800.0,,4.0,,,,
Badamid®,PA12 GF30 TM-Z1 FR HF natur S4,Polyamide 12,Nylon 12,1.37,PA12-GF30-FR,,,,,8000.0,100.0,,4.1,,,
Badamid®,PA12 GM/GR40 H,Polyamide 12,Nylon 12,1.3,PA12-(GD+CF)40,75.0,,,,5100.0,,4.0,,,,
Badamid®,PA12 H UV EX,Polyamide 12,Nylon 12,1.03,PA12-P,29.0,,400.0,20.0,,,25.0,,120.0,62.0,70.0
Badamid®,PA610 GF30,Polyamide 610,Nylon 610,1.42,PA610-GF30,,,,220.0,7700.0,150.0,,3.0,,,
Badamid®,PA610 GF30 TF15,Polyamide 610,Nylon 610,1.42,PA610-GF45,,,,200.0,9100.0,140.0,,2.5,,,
Badamid®,PA610 GF50,Polyamide 610,Nylon 610,1.57,PA610-GF50,,,,290.0,15000.0,200.0,,3.0,,,
Badamid®,PA612,Polyamide 612,Nylon 612,1.07,PA612,,,,,2000.0,50.0,,50.0,,,
Badamid®,PA612,Polyamide 612,Nylon 612,1.07,PA612,,,,65.0,2200.0,60.0,,50.0,,,
Badamid®,PA612 GF33,Polyamide 612,Nylon 612,1.32,PA612-GF35,,,,,9500.0,168.0,,3.0,,,
Badamid®,T70 GF30 FR HF,Polyamide 6/6T Copolymer,Nylon 6/6T,1.42,PA6/6T-GF30-FR,,,,,8000.0,90.0,,3.0,,,
Badamid®,UL A703 GF20 FR HF,Polyamide 66,Nylon 66,1.38,PA66-GF20-FR,,,,,5500.0,80.0,,3.8,,,
Badamid®,UL A703 GF35 FR HF,Polyamide 66,Nylon 66,1.51,PA66-GF35-FR,,,,,7900.0,105.0,,2.8,,,
Badamid®,UL B70,Polyamide 6,Nylon 6,1.13,PA6,85.0,,,,3100.0,,4.5,,7.0,,
Envir®,PA66G15VHL-BK0704,Polyamide 66,Nylon 66,1.22,PA66-GF15,95.0,,4900.0,150.0,5500.0,93.0,,3.5,8.0,,
Envir®,PA66G33HL-BK0101,Polyamide 66,Nylon 66,1.38,PA66-GF35,,,10300.0,280.0,9880.0,180.0,,3.0,11.0,,
Envir®,PA6G30HL-BK0701,Polyamide 6,Nylon 6,1.37,PA6-GF30,,,9630.0,230.0,10600.0,150.0,,2.8,7.5,,
Envir®,PA6G33TL-BK0801,Polyamide 6,Nylon 6,1.38,PA6-GF35,,,9650.0,195.0,10200.0,135.0,,2.1,8.0,,
Envir®,PA6G33VL-BK0801,Polyamide 6,Nylon 6,1.38,PA6-GF35,,,9650.0,195.0,10200.0,135.0,,2.1,8.0,,
4MID®,9A20000 H,Polyamide 66,Nylon 66,1.14,PA66,,262.0,2800.0,95.0,2900.0,75.0,,5.0,4.0,,
4MID®,9A22115 I,Polyamide 66,Nylon 66,1.24,PA66-I-GF15,,263.0,,,6300.0,130.0,,5.0,8.0,,
4MID®,9A22120,Polyamide 66,Nylon 66,1.24,PA66-GF20,,262.0,,,6300.0,100.0,,5.0,6.0,,
4MID®,9A22130 M,Polyamide 66,Nylon 66,1.36,PA66-GF30-L,,262.0,,,10000.0,190.0,,3.0,13.0,,
4MID®,9A22150,Polyamide 66,Nylon 66,1.57,PA66-GF50,,262.0,,,16500.0,210.0,,2.5,18.0,,
4MID®,9A22160,Polyamide 66,Nylon 66,1.6,PA66-GF60,,262.0,,,17000.0,220.0,,2.5,17.0,,
4MID®,9A23500,Polyamide 66,Nylon 66,1.18,PA66,,262.0,,,3500.0,70.0,,5.0,5.0,,
4MID®,9A24300 UV,Polyamide 66,Nylon 66,1.08,PA66,,262.0,,,2100.0,60.0,,5.0,45.0,,
4MID®,9A32335 I,Polyamide 66,Nylon 66,1.36,PA66-I-(GF+GB)35,,262.0,,,8750.0,130.0,,2.5,12.0,,
4MID®,9AB22120 HUV2,Polyamide 66/6 Copolymer,Nylon 66/6,1.27,PA66/6-GF20,,245.0,,,7000.0,125.0,,2.5,6.0,,
4MID®,9AB22135,Polyamide 66/6 Copolymer,Nylon 66/6,1.41,PA66/6-GF35,,262.0,,,11500.0,195.0,,3.5,23.0,,
4MID®,9B20400,Polyamide 6,Nylon 6,1.13,PA6,,223.0,,,2800.0,75.0,,35.0,6.0,,
4MID®,9B21740,Polyamide 6,Nylon 6,1.47,PA6-(GF+MD)40,,223.0,,,8000.0,100.0,,2.0,6.0,,
4MID®,9B22120 I,Polyamide 6,Nylon 6,1.25,PA6-I-GF20,,223.0,,,6500.0,125.0,,3.0,14.0,,
4MID®,9B22130 FR1,Polyamide 6,Nylon 6,1.4,PA6-GF30,,223.0,,,12500.0,115.0,,1.5,10.0,,
4MID®,9B22140 HUV,Polyamide 6,Nylon 6,1.46,PA6-GF40,,223.0,,,8000.0,110.0,,,,,
4MID®,9B22240,Polyamide 6,Nylon 6,1.46,PA6-GB40,,223.0,,,6000.0,70.0,,10.0,5.0,,
4MID®,9B23300,Polyamide 6,Nylon 6,1.13,PA6,,223.0,,,3000.0,80.0,,,6.0,,
4MID®,9B24301,Polyamide 6,Nylon 6,1.1,PA6,,223.0,,,2350.0,60.0,,25.0,8.0,,
4MID®,9B24400,Polyamide 6,Nylon 6,1.04,PA6,50.0,223.0,,,2000.0,75.0,,35.0,55.0,,
LUBEMID,A26 GF25 NATURAL,Polyamide 66,Nylon 66,1.29,PA66-GF25,120.0,250.0,6500.0,160.0,7000.0,120.0,2.0,2.0,7.0,,
LUBEMID,A26 NATURAL,Polyamide 66,Nylon 66,1.11,PA66-L,60.0,250.0,1800.0,65.0,2500.0,60.0,5.0,5.0,3.0,,
LUBEMID,A26 NATURAL HS,Polyamide 66,Nylon 66,1.11,PA66-L,60.0,250.0,1800.0,65.0,2500.0,60.0,5.0,5.0,3.0,,
LUBEMID,B27 GF50 NATURAL,Polyamide 6,Nylon 6,1.53,PA6-GF50,160.0,210.0,10500.0,240.0,11500.0,160.0,1.5,1.5,14.0,,
LUBEMID,B27 NATURAL HS,Polyamide 6,Nylon 6,1.11,PA6-L,55.0,210.0,2000.0,60.0,3200.0,40.0,7.0,20.0,4.5,,
TEKAMID™,A210ST,Polyamide 66,Nylon 66,1.08,PA66,,,1770.0,73.5,,51.0,,80.0,86.27450980392157,,
TEKAMID™,HG20L,Polyamide 6 + ABS,Nylon 6+ABS,1.26,(ABS+PA)-GF20,,,6080.0,145.0,,127.0,,4.0,9.803921568627452,,
TEKAMID™,TA210GR,Polyamide 66,Nylon 66,1.37,PA66-GF30,,,8630.0,265.0,,181.0,,3.0,11.764705882352942,,
TEKAMID™,TA210HS,Polyamide 66,Nylon 66,1.14,PA66-L,,,2940.0,118.0,,81.4,,60.0,3.823529411764706,,
TEKAMID™,TA210K40,Polyamide 66,Nylon 66,1.5,PA66-MD40,,,7350.0,137.0,,90.2,,3.0,3.3333333333333335,,
TEKAMID™,TA210SG30,Polyamide 66,Nylon 66,1.33,PA66-GF30,,,6670.0,191.0,,127.0,,4.0,22.54901960784314,,
TEKAMID™,TA250GFR,Polyamide 66,Nylon 66,1.56,PA66-GF25-FR,,,8240.0,216.0,,154.0,,2.8,9.411764705882353,,
TEKAMID™,TB120GM,Polyamide 6,Nylon 6,1.48,PA6-(GF+MD)40,,,6570.0,172.0,,118.0,,3.0,3.9215686274509807,,
TEKAMID™,TB120HI,Polyamide 6,Nylon 6,1.1,PA6-I,,,2350.0,93.2,,63.7,,,11.764705882352942,,
TEKAMID™,TB120MT,Polyamide 6,Nylon 6,1.31,PA6-MD25,,,3430.0,88.3,,54.9,,12.0,9.607843137254903,,
EXPLORE®,CT PA,Polyamide 12,Nylon 12,1.01,PA12,31.0,,1250.0,,,,,,,,
MAZMID B,150 FV 07,Polyamide 6,Nylon 6,1.17,PA6-GF5,,214.0,3500.0,150.0,4200.0,,,6.5,5.882352941176471,120.0,
MAZMID B,150 FV 10,Polyamide 6,Nylon 6,1.19,PA6-GF10,,214.0,4500.0,160.0,5000.0,,,6.0,6.862745098039216,122.0,
MAZMID B,150 FV 30,Polyamide 6,Nylon 6,1.35,PA6-GF30,,214.0,4500.0,140.0,5000.0,,,4.5,17.647058823529413,110.0,
MAZMID B,150 FV 35,Polyamide 6,Nylon 6,1.4,PA6-GF35,,214.0,5200.0,160.0,6000.0,,,4.0,19.607843137254903,112.0,
MAZMID B,150 FV10 EV20,Polyamide 6,Nylon 6,1.35,PA6-(GF+GB)30,,214.0,,,,,,3.0,3.9215686274509807,,
MAZMID B,150 RG 100,Polyamide 6,Nylon 6,1.15,PA6-CF10,,214.0,2700.0,80.0,2600.0,,,20.0,3.9215686274509807,120.0,
MAZMID B,150 SK40,Polyamide 6,Nylon 6,1.46,PA6-MD40,,214.0,3200.0,100.0,3500.0,,,32.0,8.823529411764707,105.0,
MAZMID B,150 SK40,Polyamide 6,Nylon 6,1.46,PA6-MD40,,214.0,5800.0,155.0,6700.0,,,1.0,4.901960784313726,118.0,
MAZMID B,153,Polyamide 6,Nylon 6,1.14,PA6,,214.0,1000.0,40.0,1000.0,,,100.0,7.843137254901961,100.0,
MAZMID B,153 SP30,Polyamide 6,Nylon 6,1.36,PA6-MD30,,212.0,2000.0,70.0,2800.0,,,25.0,9.803921568627452,100.0,
Mar-Pol,PA66 GF33,Polyamide 66,Nylon 66,1.39,PA66-GF35,183.0,,10400.0,293.0,,,,3.0,10.784313725490197,,
Mar-Pol,PA66 GP,Polyamide 66,Nylon 66,1.13,PA66,80.0,,,,3000.0,,,20.0,,,
Megalon®,100HSL-BK10W,Polyamide 66,Nylon 66,1.14,PA66,85.0,,2940.0,,3100.0,,5.0,,,,
Megalon®,133GHSL,Polyamide 66,Nylon 66,1.39,PA66-GF35-L,186.0,,9380.0,,,,,2.0,12.745098039215687,,
MDE,N6650THSL,Polyamide 66,Nylon 66,1.09,PA66-I,59.3,,2070.0,82.7,,,,50.0,20.58823529411765,,
MDE,N66M40TL,Polyamide 66,Nylon 66,1.5,PA66-I-MD40,,,6210.0,,,86.2,,,7.352941176470589,,
MWR,PA6 K4100GFMN40,Polyamide 6,Nylon 6,1.49,PA6-(GF+MD)40,117.0,220.0,7580.0,,,,,3.0,4.215686274509804,,
MWR,PA66 4200GF15HS,Polyamide 66,Nylon 66,1.23,PA66-GF15,,,4900.0,,,110.0,,3.0,4.5,,
MWR,PA66 4210HS,Polyamide 66,Nylon 66,1.11,PA66,60.0,262.0,2200.0,,,,5.0,,18.0,,
MWR,PA66 4220HS,Polyamide 66,Nylon 66,1.08,PA66,52.0,262.0,1900.0,,,,4.0,,75.0,,
MCAM,Nylatron® 703 XL PA6,Polyamide 6,Nylon 6,1.11,PA6,,215.0,2480.0,89.6,2750.0,,6.0,15.0,3.6274509803921573,,73.0
MCAM,Nylatron® FST PA66,Polyamide 66,Nylon 66,1.14,PA66-FR,,260.0,,,3500.0,,7.0,1.5,,,
MCAM,Nylatron® GS PA66,Polyamide 66,Nylon 66,1.16,PA66-L,,260.0,3170.0,128.0,3600.0,,5.0,20.0,2.647058823529412,,85.0
Ertalon®,6 XAU+  PA6,Polyamide 6,Nylon 6,1.15,PA6,,215.0,,,3500.0,,5.0,25.0,,,
ARLEN™,AE4200,Polyamide 6T,Nylon 6T,1.1,PA6T,,320.0,2200.0,100.0,,,,50.0,21.568627450980394,110.0,
ARLEN™,C230N,Polyamide 6T,Nylon 6T,1.72,PA6T-GF30-FR,,310.0,12000.0,260.0,,,,3.0,6.862745098039216,,
ARLEN™,CH230N,Polyamide 6T,Nylon 6T,1.63,PA6T-GF30-FR,,310.0,8000.0,200.0,,,,3.0,8.823529411764707,,
ARLEN™,CH230N,Polyamide 6T,Nylon 6T,1.63,PA6T-GF30-FR,,310.0,11000.0,240.0,,,,4.0,7.843137254901961,,
ARLEN™,CH245NK,Polyamide 6T,Nylon 6T,1.77,PA6T-GF45-FR,,310.0,10000.0,210.0,,,,3.0,9.803921568627452,,
ARLEN™,G335,Polyamide 6T,Nylon 6T,1.47,PA6T-GF35,,300.0,11000.0,340.0,,,,3.0,9.803921568627452,,
ARLEN™,A315,Polyamide 6T,Nylon 6T,1.3,PA6T-GF15,,330.0,6000.0,190.0,,,,3.0,4.901960784313726,,
ARLEN™,AE2230,Polyamide 6T,Nylon 6T,1.37,PA6T-GF30,,330.0,8000.0,240.0,,,,4.0,10.784313725490197,,
ARLEN™,C230,Polyamide 6T,Nylon 6T,1.42,PA6T-GF30,,310.0,10000.0,260.0,,,,3.0,7.843137254901961,,
ARLEN™,C240,Polyamide 6T,Nylon 6T,1.53,PA6T-GF40,,310.0,13000.0,300.0,,,,3.0,8.333333333333334,,
ALCOM® TCD PA6,5060 FR 15090,Polyamide 6,Nylon 6,1.63,PA6-X-FR,,220.0,9500.0,140.0,10000.0,80.0,,1.5,,,
ALCOM® PA66,910/1 AR20,Polyamide 66,Nylon 66,1.18,PA66-RF20,,263.0,3550.0,115.0,3700.0,72.0,,2.2,,,
ALCOM® PA66,910/1 GF15 PTFE10,Polyamide 66,Nylon 66,1.3,PA66-GF15-L,,263.0,5300.0,170.0,5800.0,112.0,,3.1,,,
ALCOM® PA66,910/1 GF30 MO1,Polyamide 66,Nylon 66,1.37,PA66-GF30-L,,263.0,8500.0,265.0,9800.0,185.0,,3.0,,,
ALCOM® PA66,910/1 GF30 MO2,Polyamide 66,Nylon 66,1.39,PA66-GF30-L,,263.0,6500.0,210.0,7500.0,135.0,,5.8,,,
ALCOM® PA66,910/1 GF30 MO2,Polyamide 66,Nylon 66,1.39,PA66-GF30-L,,263.0,9200.0,270.0,10000.0,185.0,,3.0,,,
ALCOM® PA66,910/1 GF30 PTFE15,Polyamide 66,Nylon 66,1.49,PA66-GF30-L,,260.0,8500.0,240.0,9500.0,165.0,,3.2,,,
ALCOM® PA66,910/1 MO1,Polyamide 66,Nylon 66,1.14,PA66-L,58.0,260.0,1350.0,30.0,1500.0,,10.0,19.0,,,
ALCOM® PA66,910/1 MO2,Polyamide 66,Nylon 66,1.15,PA66-L,85.0,263.0,3150.0,120.0,3500.0,,,10.0,,,
ALCOM® PA66,910/1.1 CF10,Polyamide 66,Nylon 66,1.17,PA66-CF10,,263.0,7400.0,220.0,8100.0,155.0,,2.4,,,
ALCOM® PA66,910/1.3 CF/GF30,Polyamide 66,Nylon 66,1.33,PA66-(CF+GF)30,,262.0,10700.0,270.0,12000.0,195.0,,3.0,,,
ALCOM® PA66,910/8 IM SV1246-07MCF,Polyamide 66,Nylon 66,1.1,PA66-I,,264.0,1600.0,40.0,1700.0,30.0,,20.0,,,
ALCOM® PA6,900/1 CF15 IM,Polyamide 6,Nylon 6,1.15,PA6-I-CF15,,220.0,8400.0,200.0,10500.0,140.0,,3.1,,,
ALCOM® PA6,900/1 GF15 MR25,Polyamide 6,Nylon 6,1.47,PA6-(GF+MD)40,,220.0,8700.0,190.0,9300.0,122.0,,2.8,,,
ALCOM® PA6,900/1 GF20 SV1180-10MCF,Polyamide 6,Nylon 6,1.32,PA6-GF20,,220.0,6000.0,185.0,7200.0,115.0,,3.0,,,
ALCOM® PA6,900/1 SI3,Polyamide 6,Nylon 6,1.13,PA6-L,65.0,221.0,2700.0,80.0,2600.0,,3.9,25.0,,,
ALCOM® PA6,900/11 GF10 MR20 SV12-778MCF,Polyamide 6,Nylon 6,1.44,PA6-(GF+MD)30,,219.0,6000.0,150.0,6100.0,,,3.0,,,
ALCOM® PA6,900/13 GF15 MRX45,Polyamide 6,Nylon 6,2.0,PA6-(GF+MD)60,,220.0,8500.0,150.0,9000.0,100.0,,1.8,,,
ALCOM® PA6,900/8.4 GF10 MR20 BK0002-00,Polyamide 6,Nylon 6,1.37,PA6-(GF+MD)30,,220.0,7400.0,170.0,8200.0,110.0,,2.6,,,
ALCOM®,DET PA66 FC 8010 17131,Polyamide 66,Nylon 66,1.25,PA66-Me,45.0,263.0,1200.0,30.0,1100.0,,20.0,60.0,,,
ALCOM®,MS PA66+6I/X 2050 16021,"Polyamide, Unspecified","Nylon, Unspecified",1.6,PA-GF50,,257.0,12500.0,285.0,13700.0,185.0,,3.3,,,
ALCOM®,WP PA66 5020 PTFESI 15042,Polyamide 66,Nylon 66,1.24,PA66-L-20,,264.0,2400.0,70.0,2600.0,,,15.0,,,
ALCOLOR® PA,A BL3013-13,"Polyamide, Unspecified","Nylon, Unspecified",,PA,,,,,,,,,,,
ALCOLOR® PA,A GY1047-09,Polyamide 6,Nylon 6,,PA6,,,,,,,,,,,
ALCOLOR® PA,A OR922-3356,Polyamide 6,Nylon 6,,PA6,,,,,,,,,,,
ALCOLOR® PA,A RD1154-04,"Polyamide, Unspecified","Nylon, Unspecified",,PA,,,,,,,,,,,
ALCOLOR® PA,A RD923-2579,Polyamide 6,Nylon 6,,PA6,,,,,,,,,,,
ALCOLOR® PA,BL5037-16TL,Polyamide 66/6 Copolymer,Nylon 66/6,,PA66/6,,,,,,,,,,,
ALCOLOR® PA,YL5026-18,Polyamide 6,Nylon 6,,PA6,,,,,,,,,,,
ALCOLOR® FUNCTION,PA AO A WT1114-15,"Polyamide, Unspecified","Nylon, Unspecified",1.53,PA,,215.0,,,,,,,,,
VITAMIDE®,AI12,Polyamide 66,Nylon 66,1.11,PA66,70.0,,1700.0,85.0,,,,35.0,15.0,,
SCHULAMID®,6 GB 15  LS,Polyamide 6,Nylon 6,1.23,PA6-GB15,,,,,950.0,42.0,,50.0,,,
SCHULAMID®,6 GB 20,Polyamide 6,Nylon 6,1.27,PA6-GB20,,,,,1000.0,40.0,,50.0,,,
SCHULAMID®,6 GB 20,Polyamide 6,Nylon 6,1.27,PA6-GB20,,,,,3600.0,72.0,,10.0,,,
SCHULAMID®,6 GB 50 BLUE 96.5190,Polyamide 6,Nylon 6,1.54,PA6-GB50,,,5700.0,135.0,6000.0,77.0,,2.5,,,
SCHULAMID®,6 GBF 3015 FC,Polyamide 6,Nylon 6,1.35,PA6-(GF+GB)30,,,,,6000.0,120.0,,4.0,,,
SCHULAMID®,6 GBF 3015 FR 4,Polyamide 6,Nylon 6,1.6,PA6-(GF+GB)30-FR,,,,,5000.0,80.0,,6.0,,,
SCHULAMID®,6 GF 15 HI,Polyamide 6,Nylon 6,1.2,PA6-I-GF15,,,,,2600.0,60.0,,15.0,,,
SCHULAMID®,6 GF 15 HI,Polyamide 6,Nylon 6,1.2,PA6-I-GF15,,,,,5000.0,100.0,,5.0,,,
SCHULAMID®,6 GF 15 HI K2073 BLACK 96.8001,Polyamide 6,Nylon 6,1.21,PA6-I-GF15,,,,,3050.0,59.0,,14.0,,,
SCHULAMID®,6 GF 30 4DD BLACK,Polyamide 6,Nylon 6,1.43,PA6-GF30-FR,,,,,6500.0,95.0,,6.0,,,
SCHULAMID®,6 GF 30 FR 2 BLACK,Polyamide 6,Nylon 6,1.43,PA6-GF30-FR,,,,,6500.0,95.0,,6.0,,,
SCHULAMID®,6 GF 30 FR 2 BLACK HL3,Polyamide 6,Nylon 6,1.44,PA6-GF30-FR,,,,,7500.0,105.0,,5.0,,,
SCHULAMID®,6 GF 30 HI BLACK,Polyamide 6,Nylon 6,1.28,PA6-GF30,,,,,4800.0,90.0,,6.5,,,
SCHULAMID®,6 GF 30 HI K1871,Polyamide 6,Nylon 6,1.31,PA6-I-GF30,,,,,5000.0,85.0,,9.0,,,
SCHULAMID®,6 GF 30 TC BLACK,Polyamide 6,Nylon 6,1.25,PA6-GF30,,,,,6700.0,95.0,,4.5,,,
SCHULAMID®,6 GF 35,Polyamide 6,Nylon 6,1.41,PA6-GF35,,,,,7000.0,110.0,,6.0,,,
SCHULAMID®,6 GF 35 H,Polyamide 6,Nylon 6,1.41,PA6-GF35,,,,,7000.0,115.0,,6.0,,,
SCHULAMID®,6 GF 50 K1906 U,Polyamide 6,Nylon 6,1.61,PA6-GF50,,,,,16500.0,170.0,,1.5,,,
SCHULAMID®,6 GF 65,Polyamide 6,Nylon 6,1.77,PA6-GF65,,,,,14200.0,150.0,,2.4,,,
SCHULAMID®,6 HV 2 FR,Polyamide 6,Nylon 6,1.14,PA6-FR,80.0,,,,3100.0,,4.0,,,,
SCHULAMID®,6 MKF 3010 H,Polyamide 6,Nylon 6,1.35,PA6-(GF+MD)30,,,,,6000.0,100.0,,3.5,,,
SCHULAMID®,6 MKF 3010 HI,Polyamide 6,Nylon 6,1.33,PA6-(GF+MD)30,,,,,3000.0,50.0,,20.0,,,
SCHULAMID®,6 MKF 3010 HI,Polyamide 6,Nylon 6,1.33,PA6-(GF+MD)30,,,,,4500.0,80.0,,6.0,,,
SCHULAMID®,6 MKF 4520 H,Polyamide 6,Nylon 6,1.52,PA6-GF45,,,,,5900.0,80.0,,4.0,,,
SCHULAMID®,6 MKF 4520 H,Polyamide 6,Nylon 6,1.52,PA6-GF45,,,9100.0,200.0,11000.0,140.0,,2.0,,,
SCHULAMID®,6 MV 14 FR 4 K1681,Polyamide 6,Nylon 6,1.26,PA6-FR,70.0,,,,3800.0,,4.0,,,,
SCHULAMID®,6 MV 14 GW FR,Polyamide 6,Nylon 6,1.19,PA6-FR,42.0,,1760.0,48.0,1400.0,,20.0,,,,
SCHULAMID®,6 MV 14 GW FR,Polyamide 6,Nylon 6,1.19,PA6-FR,80.0,,4400.0,130.0,4000.0,,3.4,,,,
SCHULAMID®,6 MV 14 HI SI,Polyamide 6,Nylon 6,1.09,PA6-I,60.0,,,,2400.0,,4.0,,,,
SCHULAMID®,6 MV 14 HI SI K2504,Polyamide 6,Nylon 6,1.09,PA6-I,37.3,,845.0,29.9,905.0,,22.0,,,,
SCHULAMID®,6 MV HI K1207,Polyamide 6,Nylon 6,1.05,PA6-I,45.0,,,,1700.0,,4.0,,,,
SCHULAMID®,6 MV HI K1884,Polyamide 6,Nylon 6,1.08,PA6-I,60.0,,,,2300.0,,5.0,,,,
SCHULAMID®,6 MV MO1,Polyamide 6,Nylon 6,1.14,PA6-L,90.0,,3100.0,115.0,3500.0,76.0,4.0,,,,
SCHULAMID®,6 NV 12,Polyamide 6,Nylon 6,1.13,PA6,45.0,,,,1100.0,,18.0,,,,
SCHULAMID®,6 NV 12 FR,Polyamide 6,Nylon 6,1.15,PA6-FR,75.0,,,,3400.0,,4.0,,,,
SCHULAMID®,612 GF 30 H,Polyamide 612,Nylon 612,1.3,PA612-GF30,,,,,6600.0,100.0,,6.0,,,
SCHULAMID®,66 CF 30 H Black,Polyamide 66,Nylon 66,1.27,PA66-CF30,,,20500.0,400.0,22200.0,255.0,,2.0,,,
SCHULAMID®,66 GB 30,Polyamide 66,Nylon 66,1.35,PA66-GB30,,,,,4500.0,95.0,,7.5,,,
SCHULAMID®,66 GF 15 H,Polyamide 66,Nylon 66,1.23,PA66-GF15,,,4900.0,165.0,6200.0,120.0,,3.0,,,
SCHULAMID®,66 GF 15 HI H,Polyamide 66,Nylon 66,1.2,PA66-I-GF15,,,,,3200.0,65.0,,15.0,,,
SCHULAMID®,66 GF 15 HI H,Polyamide 66,Nylon 66,1.2,PA66-I-GF15,,,4500.0,150.0,5400.0,95.0,,3.8,,,
SCHULAMID®,66 GF 25 FR 5 A,Polyamide 66,Nylon 66,1.59,PA66-GF25-FR,,,8600.0,195.0,9800.0,125.0,,2.2,8.5,,
SCHULAMID®,66 GF 25 H,Polyamide 66,Nylon 66,1.32,PA66-GF25,,,,,8600.0,160.0,,3.0,,,
SCHULAMID®,66 GF 25 H LW,Polyamide 66,Nylon 66,1.32,PA66-GF25,,,,,6000.0,120.0,,6.0,,,
SCHULAMID®,66 GF 25 H LW,Polyamide 66,Nylon 66,1.32,PA66-GF25,,,,,8500.0,170.0,,3.0,,,
SCHULAMID®,66 GF 30,Polyamide 66,Nylon 66,1.35,PA66-GF30,,,,,10000.0,180.0,,3.0,7.0,,
SCHULAMID®,66 GF 30 H K1872,Polyamide 66,Nylon 66,1.35,PA66-GF30,,,,,9200.0,175.0,,3.0,,,
SCHULAMID®,66 GF 33 H RN,Polyamide 66,Nylon 66,1.4,PA66-GF35,,,11000.0,,,190.0,,3.0,,,
