Repository: mike-keating-iv/ml-polymer-classification

# Polymer Classification using Machine Learning

## Project Overview

This project develops machine learning models to classify polymer materials into their respective subclasses using mechanical and physical property data. The goal is to automate polymer identification for materials databases and R&D applications.

## Data Source

Data was collected from the Plastics and Elastomers section of [UL Prospector](https://www.ulprospector.com/plastics/en), which is a database containing technical data for over 100,000 materials. Data was queried by polymer symbol (PP, PMMA, etc) and saved to separate CSV files.

File: data/polymers_Nylon.csv (part 21 of 57)
Chemlon®,113 GH,Polyamide 66,Nylon 66,1.22,PA66-GF15,,257.0,3410.0,94.4,4160.0,,,16.0,3.3,,
Chemlon®,113 GX,Polyamide 66,Nylon 66,1.22,PA66-GF15-L,,254.0,4830.0,172.0,,,,2.0,6.274509803921569,,
Chemlon®,125-15 MGH,Polyamide 66,Nylon 66,1.5,PA66-(GF+MD)40,,257.0,5800.0,125.0,8060.0,,,6.3,7.1,,
Chemlon®,128-10 MGH,Polyamide 66,Nylon 66,1.48,PA66-(GF+MD),,256.0,9000.0,200.0,,145.0,,3.0,,,
SCHULAMID®,66 MKF 4015,Polyamide 66,Nylon 66,1.44,PA66-(GF+MD)40,,,,,8300.0,120.0,,2.5,,,
SCHULAMID®,66 MNF 2510 H,Polyamide 66,Nylon 66,1.33,PA66-(GF+MD)25,,,,,5000.0,70.0,,7.0,,,
SCHULAMID®,66 MT 15 HI,Polyamide 66,Nylon 66,1.26,PA66-I-MD15,64.0,,,,2900.0,,130.0,,,,
SCHULAMID®,66MV3,Polyamide 66,Nylon 66,1.13,PA66,96.0,,3100.0,,,,,,5.882352941176471,,
SCHULAMID®,RD 6 GF 30,Polyamide 6,Nylon 6,1.25,PA6-GF30,,,7000.0,180.0,8700.0,130.0,,3.0,,,
SCHULABLEND®,(ABS/PA) M/MK 6101 GF15,Acrylonitrile Butadiene Styrene + PA,ABS+Nylon,1.19,(ABS+PA)-GF15,,,3900.0,105.0,5000.0,75.0,,4.0,,,
SCHULABLEND®,(ABS/PA) M/MK 6501 SF U,Acrylonitrile Butadiene Styrene + PA,ABS+Nylon,1.08,(ABS+PA),28.0,,,,850.0,38.0,16.0,200.0,,,
SCHULABLEND®,(ABS/PA) M/MK 6501 SF U,Acrylonitrile Butadiene Styrene + PA,ABS+Nylon,1.08,(ABS+PA),40.0,,1700.0,50.0,1800.0,40.0,3.4,120.0,,,
SCHULABLEND®,(ABS/PA) M/MK 7102 GF20,Acrylonitrile Butadiene Styrene + PA,ABS+Nylon,1.2,(ABS+PA)-GF20,,,,,5000.0,77.0,,3.0,,,
SCHULABLEND®,(ABS/PA) M/MK K2004,Acrylonitrile Butadiene Styrene + PA,ABS+Nylon,1.08,(ABS+PA),44.0,,,,1650.0,,4.0,,,,
SCHULABLEND®,(ASA/PA) M/MW 5501 U,Acrylonitrile Styrene Acrylate + PA,ASA+Nylon,1.1,(ASA+PA),35.0,,,,750.0,,60.0,,,,
SCHULABLEND®,(ASA/PA) M/MW 6501 U,Acrylonitrile Styrene Acrylate + PA,ASA+Nylon,1.1,(ASA+PA),43.0,,,,1850.0,,3.0,,,,
SCHULABLEND®,(ASA/PA) M/MW NC 100,Acrylonitrile Styrene Acrylate + PA,ASA+Nylon,1.18,(ASA+PA),34.0,,,,1900.0,,4.7,,,,
SCHULABLEND®,(ASA/PA) M/MW UV K2325,Acrylonitrile Styrene Acrylate + PA,ASA+Nylon,1.08,(ASA+PA),44.0,,,,1800.0,,,,,,
SCHULABLEND®,(PA/PP) M/MO 2502 E BLK,Polyamide + PP,Nylon+PP,0.96,(PA+PP),22.0,,,,900.0,25.0,30.0,300.0,,,
SCHULABLEND®,(PA/PP) M/MO GF 25,Polyamide + PP,Nylon+PP,1.2,(PA+PP)-GF25,,,,,6700.0,103.0,,3.0,,,
POLYFLAM®,RMMK 125,Acrylonitrile Butadiene Styrene + PA,ABS+Nylon,1.3,(ABS+PA)-FR,29.0,,,,940.0,,16.0,,,,
Network Polymers Nylon,66,Polyamide 66,Nylon 66,1.14,PA66,82.7,,2860.0,19.7,,,,50.0,5.196078431372549,,
Network Polymers Nylon,6615 HS Impact Modified,Polyamide 66,Nylon 66,1.07,PA66,48.3,,1710.0,,,,,,94.11764705882354,,
Matrixx,75S5251,Polyamide 66,Nylon 66,1.55,PA66-GF25-FR,134.0,,8960.0,,,,,,6.764705882352942,,
Matrixx,F662E43,Polyamide 66,Nylon 66,1.49,PA66-GF45,186.0,,11000.0,,,,,,10.784313725490197,,
Matrixx,F663E33,Polyamide 66,Nylon 66,1.38,PA66-GF35,149.0,,9310.0,,,,,,7.843137254901961,,
Matrixx,F663E33HBGY311,Polyamide 66,Nylon 66,1.4,PA66-GF30,,,6420.0,139.0,7510.0,96.0,,,6.96078431372549,,
Matrixx,FP62E15,Polyamide 6,Nylon 6,1.23,PA6-GF15,,,4830.0,,,98.8,,,3.6274509803921573,,
Matrixx,FP62E43,Polyamide 6,Nylon 6,1.49,PA6-GF45,162.0,,10000.0,,,,,,10.784313725490197,,
Matrixx,FP63D13,Polyamide 6,Nylon 6,1.23,PA6-I-GF15,,,4340.0,,,89.6,,,12.745098039215687,,
Matrixx,FP63E43,Polyamide 6,Nylon 6,1.49,PA6-GF45,207.0,,10300.0,,,,,,12.745098039215687,,
Matrixx,FP63E45,Polyamide 6,Nylon 6,1.5,PA6-GF45,165.0,,11000.0,,,,,,7.843137254901961,,
Matrixx,FP64E33,Polyamide 6,Nylon 6,1.38,PA6-I-GF35,,,8270.0,,,152.0,,,15.686274509803923,,
Matrixx,WP63E30,Polyamide 6,Nylon 6,1.39,PA6-MD30,103.0,,6070.0,,,,,,4.705882352941177,,
Lucent PA,L6-140,Polyamide 66,Nylon 66,1.48,PA66-(GF+MD)40,100.0,,6210.0,152.0,,,,1.0,4.215686274509804,,
Lucent PA,NP6-140,Polyamide 66,Nylon 66,1.48,PA66-(GF+MD)40,100.0,,6210.0,152.0,,,,1.0,4.215686274509804,,
ICORENE®,7710 BLK 9906,Polyamide 6,Nylon 6,1.15,PA6,54.0,221.0,2800.0,,3200.0,,4.0,25.0,,,
ICORENE®,N9602,Polyamide 6,Nylon 6,1.14,PA6,80.0,,2700.0,,,,20.0,75.0,,,
GAPEX® HT,RNP23MU02BK,Polyamide + PP,Nylon+PP,1.21,(PA+PP)-GW25,,,5480.0,162.0,,,,5.0,11.764705882352942,,
Fiberfil®,FV-30,Polyamide 6,Nylon 6,1.37,PA6-GF30,,,9000.0,255.0,,,,,12.745098039215687,,
Fiberfil®,NY-6/33,Polyamide 6,Nylon 6,1.38,PA6-GF35,,,8100.0,232.0,,,,,12.745098039215687,,
Ferro Nylon,RNY30LA,Polyamide 6,Nylon 6,1.4,PA6-GF30,159.0,,7100.0,,,,,3.0,9.411764705882353,,88.0
CirculenRecover EP,PA66 GF50 H NAT,Polyamide 66,Nylon 66,1.57,PA66-GF50,,,,,16500.0,220.0,,2.3,,,
CirculenRecover EP,PA66 MV HI H BLACK,Polyamide 66,Nylon 66,1.11,PA66-I,40.0,,,,1000.0,,25.0,,,,
CirculenRecover EP,PA66 MV HI H BLACK,Polyamide 66,Nylon 66,1.11,PA66-I,70.0,,,,2500.0,,5.5,,,,
ACCUTECH™,NY0730G10L1,Polyamide 6,Nylon 6,1.19,PA6-GF10,102.0,,3800.0,137.0,3100.0,97.0,5.0,8.0,3.9215686274509807,122.0,
ACCUTECH™,NY0730G20L1,Polyamide 6,Nylon 6,1.27,PA6-GF20,,,5600.0,187.0,5000.0,136.0,,7.0,7.843137254901961,120.0,
ACCUTECH™,NY0730G30L1,Polyamide 6,Nylon 6,1.35,PA6-GF30,,,7700.0,226.0,6200.0,160.0,,7.0,11.764705882352942,121.0,
ACCUTECH™,NY0730G40L1,Polyamide 6,Nylon 6,1.45,PA6-GF40,,,10000.0,245.0,7600.0,182.0,,7.0,15.686274509803923,120.0,
TEREZ XG,B 7005,Polyamide 6,Nylon 6,1.45,PA6-LGF40,,,,,9000.0,150.0,,2.3,,,
TEREZ PA/PP,7200/1,Polyamide 6 + PP,Nylon 6+PP,1.04,(PA+PP)-I,,,,,1900.0,,,110.0,,,
TEREZ PA/PP,7500 GF 7/1,Polyamide 6 + PP,Nylon 6+PP,1.1,(PA+PP),75.0,,,,3900.0,65.0,3.0,5.0,,,
TEREZ PA/ABS,Blend 3610/4 GK 10,Acrylonitrile Butadiene Styrene + PA,ABS+Nylon,1.14,(ABS+PA)-I-GB10,50.0,,,,3300.0,48.0,5.0,30.0,,,
TEREZ PA 6.6,7400 GK 30,Polyamide 66,Nylon 66,1.35,PA66-GB30,90.0,,,,4500.0,,3.0,5.0,,,
TEREZ PA 6.6,7500 GF 15 GK 15,Polyamide 66,Nylon 66,1.27,PA66-(GF+GB)30,125.0,,,,6500.0,,3.0,2.5,,,
TEREZ PA 6.6,7500 GF 25 FL HF/2,Polyamide 66,Nylon 66,1.38,PA66-GF25-FR,,,,,9200.0,140.0,,1.9,,,
TEREZ PA 6.6,7510 GF 50,Polyamide 66,Nylon 66,1.56,PA66-GF50,,,,,15900.0,177.0,,1.5,,,
TEREZ PA 6.6,7510 GF30,Polyamide 66,Nylon 66,1.37,PA66-GF30,,,,,9700.0,,,2.0,,,
TEREZ PA 6.6,7530 GF 30 HY,Polyamide 66,Nylon 66,1.34,PA66-GF30,,,,,8200.0,145.0,,2.2,,,
TEREZ PA 6.6,7600 FL HF,Polyamide 66,Nylon 66,1.18,PA66-FR,100.0,,,,3600.0,,3.0,5.0,,,
TEREZ PA 6.6,7600 H,Polyamide 66,Nylon 66,1.14,PA66,95.0,,,,3600.0,,4.0,,,,
TEREZ PA 6.6,7610 H,Polyamide 66,Nylon 66,1.13,PA66,80.0,,,,3400.0,,3.2,24.0,,,
TEREZ PA 6,7100,Polyamide 6,Nylon 6,1.13,PA6,85.0,,,,3200.0,,4.0,20.0,,,
TEREZ PA 6,7111 K,Polyamide 6,Nylon 6,1.13,PA6,,,,,3200.0,,3.0,,,,
TEREZ PA 6,7450 T GK 30,Polyamide 6,Nylon 6,1.29,PA6-GB30,60.0,,,,2900.0,,,20.0,,,
TEREZ PA 6,7500 GF 30 AM,Polyamide 6,Nylon 6,1.35,PA6-GF30,,,,,9500.0,155.0,,3.0,,,
TEREZ PA 6,7500 GF 50,Polyamide 6,Nylon 6,1.56,PA6-GF50,,,,,16000.0,215.0,,3.0,,,
TEREZ PA 6,7500 GF 60,Polyamide 6,Nylon 6,1.65,PA6-GF60,225.0,,,,19100.0,,1.0,1.5,,,
TEREZ PA 6,7500 GFN 30,Polyamide 6,Nylon 6,1.37,PA6-(GF+Nano)30,180.0,,,,9900.0,,,2.0,,,
TEREZ PA 6,7500 MF 40,Polyamide 6,Nylon 6,1.46,PA6-MD40,95.0,,,,5900.0,,3.0,4.0,,,
TEREZ PA 6,7500 TF 20 GF 20,Polyamide 6,Nylon 6,1.42,PA6-GF20-L,145.0,,,,6800.0,138.0,2.0,3.0,,,
TEREZ PA 6,7510 GF 10,Polyamide 6,Nylon 6,1.2,PA6-GF10,105.0,,,,5000.0,,,3.0,,,
TEREZ PA 6,7510 GF 15,Polyamide 6,Nylon 6,1.22,PA6-GF15,,,,,5700.0,120.0,,2.8,,,
TEREZ PA 6,7510 GF 25 MF 15,Polyamide 6,Nylon 6,1.46,PA6-(GF+MD)40,120.0,,,,9000.0,115.0,,3.0,,,
TEREZ PA 6,7600 H,Polyamide 6,Nylon 6,1.13,PA6,,,,,3100.0,,4.0,20.0,,,
TEREZ PA 6,7750 TK,Polyamide 6,Nylon 6,1.13,PA6-I,70.0,,,,2900.0,,2.5,20.0,,,
TEREZ PA 6,7850 T,Polyamide 6,Nylon 6,1.12,PA6-I,70.0,,,,2300.0,,5.0,25.0,,,
TEREZ PA 6,7850 T GK 30,Polyamide 6,Nylon 6,1.3,PA6-I-GB30,60.0,,,,3000.0,,4.0,35.0,,,
TEREZ HT,100 H G30,Polyamide 6I/6T Copolymer,Nylon 6I/6T,1.44,PAI/6T-GF30,,330.0,,,75.8,175.0,,2.0,,,
TEREZ HT,100 H G30,Polyamide 6I/6T Copolymer,Nylon 6I/6T,1.44,PAI/6T-GF30,,330.0,,,76.5,190.0,,2.0,,,
TEREZ HT,100 H G40,Polyamide 6I/6T Copolymer,Nylon 6I/6T,1.53,PAI/6T-GF40,,330.0,,,14500.0,220.0,,2.0,,,
TEREZ GT3X,300 H G30 TF15,Polyamide 66 + PA 6I/6T,Nylon 66+Nylon 6I/6T,1.34,(PA66+PA6I/6T)-GF30,,260.0,,,11000.0,200.0,,4.0,,,
TEREZ GT3X,300 H G60,Polyamide 66 + PA 6I/6T,Nylon 66+Nylon 6I/6T,1.68,(PA66+PA6I/6T)-GF60,,260.0,,,21500.0,260.0,,2.0,,,
TEREZ GT3S,300 H G60,Polyamide 66 + PA 6I/6T,Nylon 66+Nylon 6I/6T,1.58,(PA66+PA6I/6T)-GF60,,,,,16500.0,200.0,,3.5,,,
TEREZ GT3,300 H G30 W,Polyamide 66 + PA 6I/6T,Nylon 66+Nylon 6I/6T,1.34,(PA66+PA6I/6T)-GF30,,260.0,,,11000.0,215.0,,3.0,,,
TEREZ GT3,300 H G40,Polyamide 66,Nylon 66,1.46,PA66-GF40,,260.0,,,14500.0,215.0,,3.0,,,
TEREZ GT3,300 H G40 W,Polyamide 66 + PA 6I/6T,Nylon 66+Nylon 6I/6T,1.34,(PA66+PA6I/6T)-GF40,,260.0,,,10800.0,200.0,,4.0,,,
TEREZ GT3,300 H G50 W,Polyamide 66 + PA 6I/6T,Nylon 66+Nylon 6I/6T,1.57,(PA66+PA6I/6T)-GF50,,260.0,,,16500.0,220.0,,3.0,,,
TRE,Nylon 6 Injection Molding Natural,Polyamide 6,Nylon 6,1.14,PA6-GF15,,,2830.0,110.0,,,,7.5,5.196078431372549,115.0,
TRE,PA 6 GF 33 FR Injection Molding Natural,Polyamide 6,Nylon 6,1.57,PA6-GF35-FR,,218.0,9650.0,197.0,,,,4.0,7.352941176470589,123.0,
TRE,PA 6 GF 33 Injection Molding Natural,Polyamide 6,Nylon 6,1.37,PA6-GF35,,,8960.0,250.0,,,,3.0,12.745098039215687,125.0,
Optilon,1670 HF,Acrylonitrile Butadiene Styrene + PA,ABS+Nylon,1.07,(ABS+PA),38.9,,1570.0,70.0,,,,,,,
Optilon,N66,Polyamide 66,Nylon 66,1.14,PA66,85.0,,3000.0,90.0,,,,,,,
Optilon,N66-13G HSL,Polyamide 66,Nylon 66,1.23,PA66-GF15-L,,,4690.0,,,,,4.5,12.745098039215687,,
Optilon,N66-30G HSL,Polyamide 66,Nylon 66,1.38,PA66-GF30-L,,,8620.0,262.0,,,,5.0,10.784313725490197,,
Polifil® Nylon,627L,Polyamide 66,Nylon 66,1.08,PA66,,,1710.0,53.8,1790.0,,7.0,80.0,83.33333333333334,105.0,
Polifil® Nylon,638L,Polyamide 66,Nylon 66,1.14,PA66,,,2800.0,89.6,3030.0,,5.0,50.0,5.196078431372549,119.0,
Polifil® Nylon,78MRGF,Polyamide 66,Nylon 66,1.45,PA66-(GF+MD)40,,,6550.0,186.0,6890.0,,2.0,5.0,6.274509803921569,120.0,
Polifil® Nylon,836L,Polyamide 6,Nylon 6,1.09,PA6-L,,,2210.0,82.7,2480.0,,9.0,60.0,12.745098039215687,108.0,
Tislamid® PA66,PA66 15 GFR,Polyamide 66,Nylon 66,1.23,PA66-GF15,125.0,260.0,,,,125.0,3.0,3.0,7.0,,84.0
Tislamid® PA66,PA66 25 GFR FR,Polyamide 66,Nylon 66,1.55,PA66-GF25-FR,140.0,255.0,,,,140.0,2.9,3.0,7.0,,83.0
Tislamid® PA66,PA66 30 GFR,Polyamide 66,Nylon 66,1.36,PA66-GF30,180.0,260.0,,,,180.0,3.0,3.0,14.0,,84.0
Tislamid® PA6,PA6 15 MNF FR,Polyamide 6,Nylon 6,1.39,PA6-MD15-FR,71.0,222.0,,,,69.0,4.1,4.0,4.0,,
Titalon®,1150GMS,Polyamide 6,Nylon 6,1.23,PA6-GF15,,,4200.0,150.0,,,,3.0,,,
Titalon®,1200CF,Polyamide 6,Nylon 6,1.22,PA6-CF20,,,12000.0,270.0,,,,3.0,,,
Titalon®,1200GF,Polyamide 6,Nylon 6,1.3,PA6-GF20,,,7600.0,195.0,,,,3.0,,,
Titalon®,1300CF,Polyamide 6,Nylon 6,1.27,PA6-CF30,,,18000.0,350.0,,,,3.0,,,
Titalon®,1300GB,Polyamide 6,Nylon 6,1.36,PA6-GB30,,,3800.0,100.0,,,,10.0,,,
Titalon®,1400GF,Polyamide 6,Nylon 6,1.45,PA6-GF40,,,13800.0,290.0,,,,3.0,,,
Titalon®,1450GF,Polyamide 6,Nylon 6,1.48,PA6-GF45,,,14700.0,310.0,,,,3.0,,,
Titalon®,1A00GT,Polyamide 6,Nylon 6,1.8,PA6,,,7500.0,100.0,,,,2.0,,,
Titalon®,1C00MGF,Polyamide 6,Nylon 6,1.8,PA6,,,10000.0,120.0,,,,2.0,,,
Titalon®,2C10GMS,Polyamide 6,Nylon 6,1.65,PA6-GF60,,,18000.0,350.0,,,,1.6,,,
Toraypearl™ PA6,GF reinforced,Polyamide 6,Nylon 6,1.33,PA6-GF30,,217.0,5200.0,108.0,,,,3.7,,,
Torayca™,3101T-20V,Polyamide 66,Nylon 66,1.23,PA66-CF20,,265.0,13800.0,310.0,,,,2.1,,,
Amilan™,CM1001G-15,Polyamide 6,Nylon 6,1.25,PA6-GF15,,225.0,2700.0,85.0,,,,4.5,,,
Amilan™,CM1011G-30,Polyamide 6,Nylon 6,1.36,PA6-GF30,,225.0,9500.0,280.0,,,,3.0,,120.0,
Amilan™,CM1011G-45,Polyamide 6,Nylon 6,1.5,PA6-GF45,,225.0,8100.0,210.0,,,,3.0,,,
Amilan™,CM1017,Polyamide 6,Nylon 6,1.13,PA6,,225.0,3000.0,120.0,,,1.5,38.0,,119.0,
Amilan™,CM1017-K,Polyamide 6,Nylon 6,1.13,PA6,,225.0,3100.0,120.0,,,,25.0,,119.0,
Amilan™,CM1017XL3,Polyamide 6,Nylon 6,1.13,PA6,,225.0,800.0,40.0,,,,50.0,,90.0,
Amilan™,CM1021 TM,Polyamide 6,Nylon 6,1.13,PA6,,225.0,2600.0,105.0,,,,50.0,,,
Amilan™,CM1023 G 1000,Polyamide 6,Nylon 6,1.13,PA6,,225.0,2800.0,105.0,,,,3.5,,119.0,
Amilan™,CM1046 K4,Polyamide 6,Nylon 6,1.29,PA6-GF20,,225.0,2600.0,100.0,,,,9.0,,,
Amilan™,CM1046 K4,Polyamide 6,Nylon 6,1.29,PA6-GF20,,225.0,5800.0,185.0,,,,3.0,,120.0,
Amilan™,CM1056,Polyamide 6,Nylon 6,1.09,PA6,,225.0,2100.0,80.0,,,,50.0,,114.0,
Amilan™,CM1056 K48,Polyamide 6,Nylon 6,1.26,PA6-GF20,,225.0,5200.0,175.0,,,,3.0,,119.0,
Amilan™,CM3001G-15,Polyamide 66,Nylon 66,1.26,PA66-GF15,,265.0,3700.0,135.0,,,,4.5,,,
Amilan™,CM3001G-15,Polyamide 66,Nylon 66,1.26,PA66-GF15,,265.0,5800.0,180.0,,,,2.0,,120.0,
Amilan™,CM3001G-33,Polyamide 66,Nylon 66,1.41,PA66-GF35,,265.0,9700.0,290.0,,,,3.0,,,
Amilan™,CM3001-N,Polyamide 66,Nylon 66,1.14,PA66,,265.0,2800.0,115.0,,,1.5,25.0,,119.0,
Amilan™,CM3004G-15,Polyamide 66,Nylon 66,1.47,PA66-GF15-FR,,265.0,5700.0,190.0,,,,3.0,,120.0,
Amilan™,CM3004G-20,Polyamide 66,Nylon 66,1.5,PA66-GF20-FR,,265.0,4200.0,155.0,,,,3.0,,,
Amilan™,CM3004G-30,Polyamide 66,Nylon 66,1.59,PA66-GF30-FR,,265.0,9300.0,250.0,,,,3.0,,121.0,
Amilan™,CM3006,Polyamide 66,Nylon 66,1.14,PA66,,265.0,1400.0,65.0,,,,50.0,,100.0,
Amilan™,CM3006G-30,Polyamide 66,Nylon 66,1.37,PA66-GF30,,265.0,6800.0,215.0,,,,3.0,,,
Amilan™,CM3006G-30,Polyamide 66,Nylon 66,1.37,PA66-GF30,,265.0,9500.0,290.0,,,,2.5,,121.0,
Amilan™,CM3007,Polyamide 66,Nylon 66,1.14,PA66,,265.0,2900.0,115.0,,,1.5,25.0,,119.0,
Amilan™,CM3216G-35 UB1,Polyamide 610 + PA 66,Nylon 610+Nylon 66,1.36,(PA610+PA66)-GF35,,265.0,9500.0,290.0,,,,3.0,,120.0,
Amilan™,CM3301 L,Polyamide 66,Nylon 66,1.14,PA66,,245.0,2600.0,105.0,,,,37.0,,118.0,
Amilan™,CM3304-V0,Polyamide 66,Nylon 66,1.31,PA66-FR,,244.0,2900.0,110.0,,,,3.5,,120.0,
Amilan™,CM4000,Polyamide Copolymer,Nylon Copolymer,1.13,PA(tr),,155.0,,,,,,25.0,,,
Amilan™,EA1R21G-33,Polyamide 6,Nylon 6,1.38,PA6-GF35,,225.0,8900.0,266.0,,,,3.8,,,
Amilan™,U118G-40,Polyamide 6,Nylon 6,1.43,PA6-GF40,,225.0,11000.0,280.0,,,,4.0,,,
Amilan™,U121,Polyamide 6,Nylon 6,1.09,PA6,,225.0,800.0,35.0,,,,50.0,,,
Amilan™,U127G X07,Polyamide 6,Nylon 6,1.35,PA6-GF35,,225.0,7900.0,210.0,,,,4.5,,115.0,
GLAMIDE™,T-656E,Polyamide 66,Nylon 66,1.12,PA66,,,2400.0,95.0,,,,50.0,,,
GLAMIDE™,T-663G30,Polyamide 66,Nylon 66,1.37,PA66-GF,,,5800.0,200.0,,,,3.9,,,
GLAMIDE™,TY-181GC,Polyamide 6,Nylon 6,1.46,PA6-GF,,,6000.0,160.0,,,,2.4,,,
BESTNYL ECO®,SE50VI02AHR,Polyamide 66,Nylon 66,1.57,PA66-GF50-L,,260.0,,,11500.0,,,5.0,,,
BESTNYL ECO®,SE50VI02AHR,Polyamide 66,Nylon 66,1.57,PA66-GF50-L,,260.0,14000.0,,14900.0,,,3.0,,,81.0
BESTNYL ECO®,SI00VI02BR,Polyamide 6,Nylon 6,1.14,PA6-L,,,,,2440.0,,,22.0,,,78.0
BESTNYL ECO®,SI15VI02BNHR,Polyamide 6,Nylon 6,1.24,PA6-GF15-L,,,,,5200.0,,,4.0,,,79.0
BESTNYL,SE20CB02AH,Polyamide 66,Nylon 66,1.23,PA66-CF20-L,,,,,15000.0,,,3.0,,,83.0
BESTNYL,SE25VI01AX-1,Polyamide 66,Nylon 66,1.34,PA66-GF25-FR-L,,,,,8200.0,,,3.0,,,81.0
BESTNYL,SE30VI01AHO,Polyamide 66,Nylon 66,1.36,PA66-GF30-L,,,,,9200.0,,,3.0,,,81.0
BESTNYL,SE30VI01AX,Polyamide 66,Nylon 66,1.39,PA66-GF30-FR-L,,,,,8800.0,,,3.0,,,81.0
BESTNYL,SE30VI02AWXL,Polyamide 66,Nylon 66,1.4,PA66-GF30-FR-L,,,,,9300.0,,,3.0,,,80.0
BESTNYL,SE35VI01AX-1,Polyamide 66,Nylon 66,1.47,PA66-GF35-FR-L,,,,,10300.0,,,3.0,,,81.0
BESTNYL,SE40VI01AH,Polyamide 66,Nylon 66,1.45,PA66-GF40-L,,,,,11000.0,,,3.0,,,81.0
BESTNYL,SE50VI02AHU,Polyamide 66,Nylon 66,1.57,PA66-GF50-L,,,,,15100.0,,,3.0,,,81.0
BESTNYL,SI00VI02BWX04,Polyamide 6,Nylon 6,1.23,PA6-MD15-FR-L,,,,,3500.0,,,7.0,,,78.0
BESTNYL,SI30VI01A,Polyamide 6,Nylon 6,1.36,PA6-GF30-L,,,,,9200.0,,,3.0,,,79.0
BESTNYL,SI40VI01AH,Polyamide 6,Nylon 6,1.45,PA6-GF40-L,,,,,13800.0,,,3.0,,,80.0
BESTNYL,SI50VI01AH,Polyamide 6,Nylon 6,1.55,PA6-GF50-L,,,,,15500.0,,,3.0,,,80.0
TriLON™,"61AG43 (U,L,HS,N)",Polyamide 6,Nylon 6,1.48,PA6-GF45,,221.0,10300.0,,,193.0,,3.0,13.725490196078432,,
TriLON™,"61BG35 (U,L,HS,N)",Polyamide 6,Nylon 6,1.38,PA6-I-GF35,,220.0,8960.0,,,162.0,,3.0,9.411764705882353,,
TriLON™,"61BG50 (U,L,HS,N)",Polyamide 6,Nylon 6,1.56,PA6-GF50,,221.0,12400.0,,,221.0,,3.0,13.725490196078432,,
TriLON™,"61CG23 (U,L,HS,N)",Polyamide 6,Nylon 6,1.3,PA6-GF25,124.0,220.0,5520.0,,,,,2.0,4.705882352941177,,
TriLON™,"62CG15 (U,L,HS,N)",Polyamide 6,Nylon 6,1.23,PA6-I-GF15,82.7,220.0,3590.0,,,,,5.0,10.784313725490197,,
TriLON™,"661BG50 (U,L,HS,N)",Polyamide 66,Nylon 66,1.58,PA66-GF50,214.0,262.0,13800.0,,,,,2.0,11.764705882352942,,
TriLON™,"661CG33 (U,L,HS,N)",Polyamide 66,Nylon 66,1.39,PA66-GF35,152.0,262.0,8270.0,,,,,3.0,6.274509803921569,,
TriLON™,"661CG50 (U,L,HS,N)",Polyamide 66,Nylon 66,1.58,PA66-GF50,193.0,262.0,12400.0,,,,,2.0,9.411764705882353,,
TriLON™,"662BG50 (U,L,HS,N)",Polyamide 66,Nylon 66,1.58,PA66-GF50-I,197.0,262.0,12800.0,,,,,2.0,10.784313725490197,,
TriLON™,"662CG23 (U,L,HS,N)",Polyamide 66,Nylon 66,1.27,PA66-I-GF25,124.0,262.0,5520.0,,,,,5.0,12.745098039215687,,
TriLON™,"662CG33 (U,L,HS,N)",Polyamide 66,Nylon 66,1.39,PA66-I-GF35,148.0,262.0,8270.0,,,,,3.0,10.784313725490197,,
Wellamid®,21LH-NBK4,Polyamide 66,Nylon 66,1.14,PA66,,,2900.0,105.0,,,,35.0,,,
Wellamid®,220-N,Polyamide 66,Nylon 66,1.14,PA66,,,2800.0,100.0,,,,55.0,,,
Wellamid®,22LHI3-XE-N,Polyamide 66,Nylon 66,1.12,PA66-I,,,2400.0,90.0,,,,60.0,,,
Wellamid®,22LHI4-XE-GY1,Polyamide 66,Nylon 66,1.1,PA66-I,,,2100.0,65.0,,,,35.0,,,
Wellamid®,22LHI6-XE-NBK1,Polyamide 66,Nylon 66,1.11,PA66-I,,,2100.0,70.0,,,,65.0,,,
Wellamid®,42L-N,Polyamide 6,Nylon 6,1.13,PA6,,,2700.0,95.0,,,,55.0,,,
Wellamid®,42LN2-N,Polyamide 6,Nylon 6,1.14,PA6,,,2700.0,100.0,,,,35.0,,,
Wellamid®,FR1841-BK1,Polyamide 66,Nylon 66,1.38,PA66-FR,,,3000.0,90.0,,,,10.0,,,
Wellamid®,FRGS25-66-NBK3,Polyamide 66,Nylon 66,1.52,PA66-GB25-FR,,,4200.0,90.0,,,,5.0,,,
Wellamid®,GF10-42LI4-N-Gray,Polyamide 6,Nylon 6,1.18,PA6-I-GF10,,,3400.0,130.0,,,,8.0,,,
Wellamid®,GF20-60 XE-BKDX9,Polyamide 6,Nylon 6,1.28,PA6-GF20,,,6300.0,205.0,,,,3.0,,,
Wellamid®,GF25-60 XE-NBK1,Polyamide 6,Nylon 6,1.32,PA6-GF25,,,7300.0,205.0,,,,3.0,,,
Wellamid®,GF30-60 XE-WBK,Polyamide 6,Nylon 6,1.35,PA6-GF30,,,8700.0,230.0,,,,3.0,,,
Wellamid®,GF33-66 XE-BKDX9,Polyamide 66,Nylon 66,1.4,PA66-GF35,,,8800.0,245.0,,,,2.0,,,
Wellamid®,GF43-66/6 XE-NBK1,Polyamide 66/6 Copolymer,Nylon 66/6,1.5,PA66/6-GF45,,,11900.0,260.0,,,,2.0,,,
Wellamid®,GFT1628-BK,Polyamide 66,Nylon 66,1.24,PA66-I-GF15,,,5300.0,160.0,,,,3.0,,,
Wellamid®,GFX1356-BK01,Polyamide 6,Nylon 6,1.28,PA6-GF20-L,,,6300.0,185.0,,,,3.0,,,
Wellamid®,GFX1743-BK1(PTFE),Polyamide 66,Nylon 66,1.55,PA66-GF45-L,,,12400.0,255.0,,,,2.0,,,
Wellamid®,MR409 22H-GY1,Polyamide 66,Nylon 66,1.46,PA66-MD40,,,5300.0,125.0,,,,7.0,,,
Wellamid®,MR410 22H-GY1,Polyamide 66,Nylon 66,1.49,PA66-MD40,,,7400.0,140.0,,,,3.0,,,
Wellamid®,MR410 22H-WBK,Polyamide 66,Nylon 66,1.48,PA66-MD40,,,7200.0,130.0,,,,4.0,,,
Wellamid®,MRGF1583-WT1,Polyamide 6,Nylon 6,1.51,PA6-(GF+MD)45,,,8100.0,170.0,,,,2.0,,,
Wellamid®,MRGF1882-BK1,Polyamide 66,Nylon 66,1.49,PA66-(GF+MD)40,,,9500.0,190.0,,,,2.0,,,
Wellamid®,MRGF25/15 22H-NBK1,Polyamide 66,Nylon 66,1.49,PA66-(GF+MD)40,,,9400.0,165.0,,,,3.0,,,
Wellamid®,MRGF25/15 42H-BKJA6A,Polyamide 6,Nylon 6,1.5,PA6-(GF+MD)40,,,9300.0,160.0,,,,2.0,,,
Wellamid®,MRGF25/15 42H-GY1,Polyamide 6,Nylon 6,1.47,PA6-(GF+MD)40,,,8000.0,190.0,,,,3.0,,,
Wellamid®,MRGF25/15 42H-WBK,Polyamide 6,Nylon 6,1.48,PA6-(GF+MD)40,,,9500.0,165.0,,,,3.0,,,
Wellamid®,MRGF3820-N,Polyamide 66,Nylon 66,1.45,PA66-(GF+MD)40,,,7000.0,180.0,,,,3.0,,,
Wellamid®,MRGF3822-BK,Polyamide 66,Nylon 66,1.46,PA66-(GF+MD)40,,,6400.0,160.0,,,,3.0,,,
Wellamid®,T423-BK10,Polyamide 6,Nylon 6,1.45,PA6-MD35,,,6300.0,120.0,,,,4.0,,,
Wellamid®,XT1486-BK,Polyamide 66,Nylon 66,1.11,PA66-I,,,2200.0,80.0,,,,50.0,,,
Wellamid®,XT1863-BK1,Polyamide 66,Nylon 66,1.11,PA66-I,,,2200.0,75.0,,,,60.0,,,
EcoLon®,2020-BK2,Polyamide 6,Nylon 6,1.49,PA6-(GF+MD)40,,,8700.0,165.0,,,,2.5,6.4,,
EcoLon®,GF2020-BK1,Polyamide 66,Nylon 66,1.29,PA66-GF20,,,6400.0,180.0,,,,3.0,5.0,,
EcoLon®,GF3004-BK1,Polyamide 6,Nylon 6,1.44,PA6-GF35,,,10100.0,225.0,,,,3.0,9.5,,
EcoLon®,GF3060-BK1,Polyamide 6,Nylon 6,1.73,PA6-GF60,,,19000.0,350.0,,,,3.0,16.0,,
EcoLon®,MRGF1619-BK3,Polyamide 66,Nylon 66,1.27,PA66-(GF+MD)20,,,4100.0,130.0,,,,3.5,3.5,,
EcoLon®,MRGF1878-BK1,Polyamide 6,Nylon 6,1.39,PA6-(GF+MD)30,,,7250.0,214.0,,,,2.8,5.5,,
EcoLon®,MRGF1914-BK1,Polyamide 66,Nylon 66,1.49,PA66-(GF+MD)40,,,9300.0,170.0,,,,2.0,5.1,,
EcoLon®,MRGF1945-BK1,Polyamide 6,Nylon 6,1.32,PA6-(GF+MD)25,,,8250.0,132.0,,,,2.8,4.0,,
EcoLon®,NYT3000-BK1,Polyamide 66,Nylon 66,1.1,PA66-I,,,2090.0,79.0,,,,30.0,14.0,,
Witcom PA6,2004/39,Polyamide 6,Nylon 6,1.31,PA6-X,,,6200.0,155.0,7000.0,110.0,,2.0,11.0,,
Witcom PA6,2008/334,Polyamide 6,Nylon 6,1.56,PA6-X,50.0,,20000.0,90.0,,,,0.5,2.5,,
Witcom PA6,2011/200,Polyamide 6,Nylon 6,2.27,PA6-X,80.0,,14000.0,115.0,,,,0.5,4.5,,
Witcom PA6,4C+G-XHI,Polyamide 6,Nylon 6,1.17,PA6-I-(CF+GF)20,120.0,,7000.0,140.0,,,,4.0,30.0,,
Witcom PA6,6G+MC,Polyamide 6,Nylon 6,1.32,PA6-(CF+GF)30,,,11000.0,225.0,,145.0,,2.0,8.0,,
ROTOUN®,PA470P,Polyamide 6,Nylon 6,1.14,PA6,50.0,230.0,1500.0,,,,30.0,,,,
Zislloy®,ABG30-AN00B3,Polyamide 66,Nylon 66,1.65,PA66-GF30-FR,,260.0,10300.0,240.0,,150.0,,2.0,,,
Zislloy®,ABG30-AN00N1,Polyamide 66,Nylon 66,1.65,PA66-GF30-FR,,260.0,10500.0,250.0,,155.0,,2.0,,,
Zislloy®,AHG30-FH00B2,Polyamide 66,Nylon 66,1.37,PA66-GF30,,,8250.0,235.0,,160.0,,3.0,,,
Zislloy®,BFG15-FN00N1,Polyamide 6,Nylon 6,1.23,PA6-GF15,,220.0,5500.0,205.0,,125.0,,5.0,,,
Zislloy®,BFG30-BN00B2,Polyamide 6,Nylon 6,1.35,PA6-GF30,,220.0,8500.0,250.0,,155.0,,2.9,,,
Zislloy®,BFG30-EF07B2,Polyamide 6,Nylon 6,1.41,PA6-GF35,,,9500.0,205.0,,145.0,,1.0,,,
Zisamide®,TP 6603,Polyamide 6,Nylon 6,1.12,PA6,,220.0,,,,,,,,,
Yuyao PA,055ZR8,Polyamide 66/6 Copolymer,Nylon 66/6,1.08,PA66/6-I,,,1900.0,89.0,,,,150.0,,,
WDF® PPO/PA,760-AT NC,Polyphenylene Ether + PS + PA,PPE+PS+Nylon,1.1,(PPE+PS+PA),,,2250.0,95.0,,,,60.0,23.529411764705884,,
Kangxi®,FRPA6-30GF,Polyamide 6,Nylon 6,1.52,PA6-GF30-FR,,,8000.0,210.0,,,,2.1,11.764705882352942,121.0,
Kangxi®,PA6-30GF,Polyamide 6,Nylon 6,1.38,PA6-GF30,,,7800.0,235.0,,,,2.8,17.647058823529413,121.0,
VAMPSTAT,N 20G 04 V0 26,Polyamide 6,Nylon 6,1.57,PA6-GF20-FR,,,,,,,,,6.0,,
VAMPSTAT,Y 35GC 03 V0 28,Polyamide 66,Nylon 66,1.45,PA66-(CF+GF)35-FR,,,,,17000.0,130.0,,1.3,6.0,,
VAMPGREEN,J 30G SF V0 28 02,Polyamide 10T,Nylon 10T,1.42,PA10T-GF30-FR,,,,,10500.0,115.0,,1.8,6.0,,
VAMPAMID,6 0023 V0 H GW,Polyamide 6,Nylon 6,1.38,PA6-FR,45.0,,,,2700.0,,,20.0,7.5,,
VAMPAMID,6 0036 V2 GW,Polyamide 6,Nylon 6,1.25,PA6-FR,60.0,,,,3700.0,,,10.0,5.0,,
VAMPAMID,6 1026 V0 DF,Polyamide 6,Nylon 6,1.5,PA6-GF10-FR,,,,,5500.0,70.0,,2.2,6.5,,
VAMPAMID,6 3036 V2,Polyamide 6,Nylon 6,1.54,PA6-GF30-FR,,,,,11000.0,130.0,,2.0,7.5,,
VAMPAMID,66 2526 V0,Polyamide 66,Nylon 66,1.54,PA66-GF25-FR,,,,,9000.0,120.0,,2.2,8.5,,
VAMPAMID,66 3054 V0,Polyamide 66,Nylon 66,1.59,PA66-(GF+MD)30-FR,,,,,7500.0,100.0,,2.2,4.5,,
VAMPAMID,HT3 3028 V0,"Polyamide, Unspecified","Nylon, Unspecified",1.42,PA-GF30-FR,,,,,10500.0,115.0,,1.8,6.0,,
DENYL,6 5010,Polyamide 6,Nylon 6,1.56,PA6-GF50,,,,,14000.0,185.0,,2.5,15.0,,
DENYL,66 3040 MQ,Polyamide 66,Nylon 66,1.33,PA66-I-GF30,,,,,8000.0,110.0,,2.3,10.0,,
DENYL,66 4022,Polyamide 66,Nylon 66,1.47,PA66-MD40,,,,,6000.0,90.0,,2.5,5.0,,
DENYL,66 4060,Polyamide 66,Nylon 66,1.49,PA66-MD40,,,,,6000.0,75.0,,2.5,3.5,,
DENYL,66 N,Polyamide 66,Nylon 66,1.14,PA66,80.0,,,,3000.0,,,25.0,4.5,,
DENYL,P 3010,Polyamide + PP,Nylon+PP,1.23,(PA+PP)-GF30,,,,,8000.0,115.0,,2.5,9.0,,
DENISTAT,N 00U 05 ST,Polyamide 6,Nylon 6,1.14,PA6-I,80.0,,,,7500.0,,,5.0,15.0,,
DENILUB,N 00U 0Si,Polyamide 6,Nylon 6,1.12,PA6-L,65.0,,,,3000.0,,,50.0,5.0,,
DENILUB,N 00U 2GR,Polyamide 6,Nylon 6,1.18,PA6-L,70.0,,,,3500.0,,,7.0,4.0,,
DENILUB,Y 00U 0Mo 01,Polyamide 66,Nylon 66,1.14,PA66-L,85.0,,,,3500.0,,,3.0,4.0,,
EnviroNylon,N6GM40,Polyamide 6,Nylon 6,1.49,PA6-(GF+MD)40,,,,,,,,4.0,7.843137254901961,,
Petlon R-Prime,A3-G15-00-BK,Polyamide 66,Nylon 66,1.24,PA66-GF15,,,,,,90.0,,2.5,,,
Petlon R-Prime,A3-G25-00-BK,Polyamide 66,Nylon 66,1.33,PA66-GF25,,,,,,120.0,,2.5,,,
Petlon R-Prime,A3-G30-00-BK,Polyamide 66,Nylon 66,1.37,PA66-GF30,,,,,,130.0,,4.0,,,
Petlon R-Prime,C4-G30-00-BK,Polyamide 66/6 Copolymer,Nylon 66/6,1.33,PA66/6-GF30,,,,,,95.0,,4.0,,,
Petlon Prime,A1-00-00-NT,Polyamide 66,Nylon 66,1.14,PA66-L,,,,,,95.0,,4.5,,,
Petlon Prime,A1-G15-00-NT,Polyamide 66,Nylon 66,1.24,PA66-GF15,,,,,,125.0,,3.5,,,
Petlon Prime,A1-G25-00-NT,Polyamide 66,Nylon 66,1.32,PA66-GF25,,,,,,170.0,,3.5,,,
Petlon Prime,A1-G30-00-BK,Polyamide 66,Nylon 66,1.37,PA66-GF30,,,,,,180.0,,3.5,,,
Petlon Prime,B2-B30-00-BK,Polyamide 6,Nylon 6,1.36,PA6-GB30,,,,,,60.0,,10.0,,,
Beetle,240G BK234,Polyamide 6,Nylon 6,1.45,PA6-GF40,,,5000.0,140.0,8500.0,130.0,,5.0,,,
XecoT™,XD361A40,"Polyamide, Semi-Aromatic","Nylon, Semi-Aromatic",1.49,PA,99.0,,9700.0,165.0,,,,3.0,,,
XecoT™,XG310A50A,"Polyamide, Semi-Aromatic","Nylon, Semi-Aromatic",1.57,PA-GF,190.0,,15000.0,310.0,,,,4.0,,120.0,
U-polymer,T-200,"Polyamide, Semi-Aromatic","Nylon, Semi-Aromatic",1.12,PA,80.0,,2300.0,112.0,2300.0,,10.0,15.0,,,
U-polymer,T-240AF,"Polyamide, Semi-Aromatic","Nylon, Semi-Aromatic",1.17,PA,77.0,,2200.0,106.0,2200.0,,10.0,18.0,,,
UNITIKA Nylon 66,A125AF,Polyamide 66,Nylon 66,1.25,PA66-L,70.0,,2800.0,105.0,2900.0,,4.0,10.0,,,
UNITIKA Nylon 66,B2040G20,Polyamide 66,Nylon 66,1.28,PA66-GF20,,,3800.0,145.0,4100.0,100.0,,5.0,,,
UNITIKA Nylon 66,B2040G20,Polyamide 66,Nylon 66,1.28,PA66-GF20,,,6300.0,225.0,6900.0,145.0,,3.0,,,
UNITIKA Nylon 66,BV2120G15,Polyamide 66,Nylon 66,1.5,PA66-GF15-FR,,,6800.0,190.0,7300.0,130.0,,2.0,,114.0,
UNITIKA Nylon 66,BV2120G20,Polyamide 66,Nylon 66,1.55,PA66-GF20-FR,,,8100.0,220.0,8900.0,140.0,,2.0,,114.0,
UNITIKA Nylon 66,E2000CF15,Polyamide 66,Nylon 66,1.21,PA66-CF15,,,11400.0,300.0,12500.0,205.0,,3.0,,,
UNITIKA Nylon 66,E2000G30,Polyamide 66,Nylon 66,1.37,PA66-GF30,,,6300.0,185.0,6800.0,130.0,,4.0,,110.0,
UNITIKA Nylon 66,E2000G45,Polyamide 66,Nylon 66,1.51,PA66-GF45,,,13400.0,350.0,14200.0,235.0,,2.0,,,
UNITIKA Nylon 66,E-RUNG60,Polyamide 66,Nylon 66,1.73,PA66-GF60,,,14700.0,320.0,15000.0,215.0,,2.0,,,
UNITIKA Nylon 66,E-RUNG60LW,Polyamide 66,Nylon 66,1.73,PA66-GF60,,,21000.0,390.0,21600.0,270.0,,2.0,,,
UNITIKA Nylon 66,ET2010G20,Polyamide 66,Nylon 66,1.24,PA66-GF20,,,3600.0,145.0,,110.0,,6.0,,,
UNITIKA Nylon 66,ET2025,Polyamide 66,Nylon 66,1.07,PA66,40.0,,800.0,30.0,800.0,,35.0,200.0,,,
UNITIKA Nylon 66,ET2025,Polyamide 66,Nylon 66,1.07,PA66,45.0,,1700.0,60.0,1800.0,,5.0,120.0,,,
UNITIKA Nylon 6,A1022GFL60,Polyamide 6,Nylon 6,1.7,PA6-GF60,,,10300.0,265.0,10800.0,170.0,,4.0,,,
UNITIKA Nylon 6,A1025GOS,Polyamide 6,Nylon 6,1.64,PA6-GF30-FR,,,6000.0,140.0,7000.0,110.0,,3.0,,103.0,
UNITIKA Nylon 6,A1025GOS,Polyamide 6,Nylon 6,1.64,PA6-GF30-FR,,,9200.0,250.0,10800.0,150.0,,2.0,,118.0,
UNITIKA Nylon 6,A1025SR,Polyamide 6,Nylon 6,1.13,PA6,40.0,,900.0,35.0,940.0,,25.0,200.0,,90.0,
UNITIKA Nylon 6,A1030GFL45,Polyamide 6,Nylon 6,1.5,PA6-GF45,,,8800.0,220.0,9200.0,150.0,,4.0,,109.0,
UNITIKA Nylon 6,A1030JR,Polyamide 6,Nylon 6,1.14,PA6,85.0,,2800.0,105.0,2900.0,,4.0,30.0,,120.0,
UNITIKA Nylon 6,A3130,Polyamide 6,Nylon 6,1.4,PA6-MD35,,,6800.0,135.0,6900.0,75.0,,3.0,,119.0,
UNITIKA Nylon 6,A3130HR-25,Polyamide 6,Nylon 6,1.33,PA6-MD25,,,4500.0,125.0,5400.0,70.0,,4.0,,119.0,
UNITIKA Nylon 6,AN1020,Polyamide 6,Nylon 6,1.16,PA6-FR,,,1200.0,40.0,1600.0,35.0,,6.0,,100.0,
UNITIKA Nylon 6,EX-1020K,Polyamide 6,Nylon 6,1.12,PA6,40.0,,1100.0,40.0,1200.0,,10.0,12.0,,80.0,
UNITIKA Nylon 6,EX-1030,Polyamide 6,Nylon 6,1.04,PA6,30.0,,600.0,25.0,600.0,,35.0,200.0,,65.0,
UNITIKA Nylon 6,EX-1222,Polyamide 6,Nylon 6,1.07,PA6,50.0,,1800.0,65.0,1900.0,,5.0,120.0,,,
UNITIKA Nylon 6,M1030B,Polyamide 6,Nylon 6,1.14,PA6,50.0,,1800.0,45.0,1900.0,,20.0,35.0,,,
UNITIKA Nylon 6,M1030B,Polyamide 6,Nylon 6,1.14,PA6,90.0,,3700.0,130.0,3700.0,,4.0,20.0,,,
UNITIKA Nylon 6,RUN35-C25,Polyamide 6,Nylon 6,1.66,PA6,,,12000.0,200.0,13000.0,130.0,,2.0,,,
UNITIKA Nylon 6,RUN35-TA,Polyamide 6,Nylon 6,1.75,PA6-GF,,,18000.0,240.0,18800.0,140.0,,1.5,,,
UBE Nylon,1018I,Polyamide 6,Nylon 6,1.07,PA6,45.0,,1400.0,55.0,1400.0,,,50.0,,,
TULAMID®,PA-SM15,Polyamide 6,Nylon 6,1.2,PA6-MD15,,210.0,4000.0,,,100.0,,6.0,,,
TULAMID®,PA-SV30-LT2,Polyamide 6,Nylon 6,1.33,PA6-GF30,,210.0,7200.0,,,200.0,,3.0,,,
TULAMID®,PA-TM20,Polyamide 6,Nylon 6,1.25,PA6-MD20,,210.0,2800.0,,,100.0,,6.0,,,
TYLON®,1413,Polyamide 66,Nylon 66,1.22,PA66-GF15,,,4140.0,165.0,,,,4.0,4.705882352941177,121.0,
TYLON®,1433,Polyamide 66,Nylon 66,1.4,PA66-GF35,,,9650.0,248.0,,,,3.0,7.843137254901961,,
TYLON®,1433L,Polyamide 66,Nylon 66,1.4,PA66-GF35-L,,,9650.0,248.0,,,,3.0,7.843137254901961,,
TYLON®,2413,Polyamide 6,Nylon 6,1.21,PA6-GF15,,,3790.0,152.0,,,,4.0,5.196078431372549,120.0,
Latistat,62-06 K/10,Polyamide 6,Nylon 6,1.15,PA6-CF10,,,,,8070.0,115.0,3.5,6.5,,,
Latishield,66-10A H2 CETG/400,Polyamide 66,Nylon 66,1.57,PA66-(GF+MD+Me)40,,,,,11000.0,100.0,,1.5,,,
Latiohm,62-03 PD01 G/20,Polyamide 6,Nylon 6,1.35,PA6-GF20,,,,,15400.0,200.0,,2.5,,,
Latiohm,62-09 PD01 G/20-V2HF,Polyamide 6,Nylon 6,1.34,PA6-GF20-FR,,,,,10500.0,105.0,,2.3,,,
Latiohm,66-04 PD01 G/25-V0CT1,Polyamide 66,Nylon 66,1.58,PA66-GF25-FR,,,,,17000.0,150.0,,2.4,,,
Latiohm,66-10 H2 CNT CE/10,Polyamide 66,Nylon 66,1.24,PA66-(MD+Nano)10,,,,,4960.0,89.6,,2.7,,,
Latimass,82-05 D040,Polyamide 12,Nylon 12,4.25,PA12-X,,,,,4480.0,35.2,,0.7,,,
Latimass,82-06 D030,Polyamide 12,Nylon 12,3.45,PA12-X,42.7,,,,9720.0,40.0,2.0,2.5,,,
Latilub,62-01M G/30,Polyamide 6,Nylon 6,1.36,PA6-GF30-L,,,,,8830.0,160.0,,3.0,,,
Latilub,62-15ST,Polyamide 6,Nylon 6,1.2,PA6-L,,,,,2410.0,55.2,5.0,45.0,,,
Latilub,66-01M,Polyamide 66,Nylon 66,1.14,PA66-L,,,,,3720.0,84.8,9.0,11.0,,,
Latilub,66-10T Y/15,Polyamide 66,Nylon 66,1.23,PA66-RF15-L,,,,,3790.0,84.8,,5.0,,,
Latilub,66-20T,Polyamide 66,Nylon 66,1.25,PA66-L,64.8,,,,2830.0,64.8,9.0,10.0,,,
Latilub,66-20T G/20-V1,Polyamide 66,Nylon 66,1.46,PA66-GF20-FR-L,,,,,6410.0,115.0,,2.5,,,
Latigray,62-01 CX/75,Polyamide 6,Nylon 6,2.46,PA6-MD75,,,,,7930.0,75.2,,1.1,,,
Latigray,66-01 CX/50,Polyamide 66,Nylon 66,1.78,PA66-MD50,,,,,4830.0,64.8,,1.6,,,
Latigray,82-05 CX/90,Polyamide 12,Nylon 12,4.26,PA12-MD90,,,,,9720.0,35.2,,0.7,,,
Latigloss,66 H2 G/50 F2,Polyamide 66,Nylon 66,1.57,PA66-GF50,,,,,10000.0,145.0,,3.5,,,
Latigloss,66 H2 G/60,Polyamide 66,Nylon 66,1.68,PA66-GF60,,,,,22500.0,235.0,,2.2,,,
Laticonther,62 CEG/500-V0HF1,Polyamide 6,Nylon 6,1.75,PA6-(GF+MD)-FR,,,,,10500.0,84.8,,1.5,,,
Latamid,12 H 90FE03,Polyamide 12,Nylon 12,4.5,PA12-X,,,,,13300.0,40.0,,0.6,,,
Latamid,6 H2 G/20-V2HF,Polyamide 6,Nylon 6,1.32,PA6-GF20-FR,40.0,,,,5520.0,80.0,3.2,3.5,,,
Latamid,6 H2 G/30-V0HF1,Polyamide 6,Nylon 6,1.4,PA6-GF30-FR,,,,,10500.0,145.0,,3.2,,,
Latamid,6 H2 G/35,Polyamide 6,Nylon 6,1.41,PA6-GF35,,,,,10500.0,175.0,,3.0,,,
Latamid,6 H2 G/55,Polyamide 6,Nylon 6,1.62,PA6-GF55,,,,,17000.0,220.0,,2.5,,,
Latamid,6 H2PX-V0,Polyamide 6,Nylon 6,1.32,PA6-I-FR,40.0,,,,2690.0,35.2,4.0,10.0,,,
Latamid,66 B H-V0,Polyamide 66,Nylon 66,1.16,PA66-FR,80.0,,,,3790.0,80.0,4.0,8.0,,,
Latamid,66 H2 G/25,Polyamide 66,Nylon 66,1.32,PA66-GF25,,,,,8890.0,165.0,,3.4,,,
Latamid,66 H2 G/25-V0KB,Polyamide 66,Nylon 66,1.36,PA66-GF25,,,,,8830.0,145.0,,3.0,,,
Latamid,66 H2 G/50-GWHF1,Polyamide 66,Nylon 66,1.58,PA66-GF50,,,,,16500.0,205.0,,2.2,,,
Latamid,66 H2 K/50,Polyamide 66,Nylon 66,1.38,PA66-CF50,,,,,32000.0,260.0,,1.0,,,
Latamid,66 H2PX-V0,Polyamide 66,Nylon 66,1.35,PA66-FR,55.2,,,,2830.0,49.6,2.5,10.0,,,
Latamid,66 H2PX-V2,Polyamide 66,Nylon 66,1.26,PA66-FR,60.0,,,,2480.0,55.2,4.0,15.0,,,
Latamid,66 LH2 G/35,Polyamide 66,Nylon 66,1.41,PA66-GF35,,,,,10200.0,180.0,,2.5,,,
Latamid,66 MDT05-01,Polyamide 66,Nylon 66,1.36,PA66-X,55.2,,,,2830.0,55.2,5.0,12.0,,,
Latamid,SP1 G/30,Polyamide 610,Nylon 610,1.31,PA610-GF30,,,,,8830.0,165.0,,3.2,,,
Latamid,SP2 H2 G/35,Polyamide 612,Nylon 612,1.33,PA612-GF35,,,,,9310.0,145.0,,3.6,,,
Kelon® A,FR H2 CETG/300-V0,Polyamide 66,Nylon 66,1.61,PA66-(GF+MD)30-FR,40.0,,,,10200.0,80.0,5.0,1.6,,,
LUVOTECH®,1-9546,Polyamide 66,Nylon 66,1.29,PA66-CF,,,19000.0,359.0,24100.0,,,1.7,5.784313725490197,,
LUVOCOM®,1/CF/10/TF/20/BK,Polyamide 66,Nylon 66,1.32,PA66-CF10-L,,,8500.0,230.0,10000.0,,3.0,,,,
LUVOCOM®,1-3260,Polyamide 66,Nylon 66,1.25,PA66-L,,,2200.0,90.0,2500.0,,6.0,,,,
LUVOCOM®,1-8181,Polyamide 66,Nylon 66,1.17,PA66-CF,,,6400.0,153.0,7500.0,,6.0,,,,
LUVOCOM®,19/CF/30,Polyamide 46,Nylon 46,1.31,PA46-CF30,,,20000.0,395.0,24000.0,,1.6,,,,
LUVOCOM®,19-7416,Polyamide 46,Nylon 46,1.33,PA46-CF-L,,,12000.0,275.0,13000.0,,2.2,,,,
LUVOCOM®,3-8266/BL,Polyamide 6,Nylon 6,1.69,PA6,,,3800.0,90.0,4500.0,,2.3,,,,
LUVOCOM®,3F PAHT 9825 NT,"Polyamide, Unspecified","Nylon, Unspecified",1.2,PA,,,,,3400.0,,3.6,,,,
LUVOCOM®,3F PAHT 9875 NT,"Polyamide, Unspecified","Nylon, Unspecified",1.14,PA,,,,,3300.0,,4.0,,,,
LUVOCOM®,46/CF/15,Polyamide 46,Nylon 46,1.24,PA46-CF15,,,10000.0,315.0,12000.0,,2.5,,,,
Luxy®,K-3G55,Polyamide 6,Nylon 6,1.5,PA6-GF55,,,14300.0,350.0,14000.0,222.0,,2.6,,,
Lumiloy®,TX5100,Polyphenylene Ether + PA,PPE+Nylon,1.17,(PPE+PA)-GF,80.0,,2850.0,115.0,4180.0,75.0,3.9,8.7,9.7,119.0,
Lumid®,GN1301AFE,Polyamide 6,Nylon 6,1.14,PA6-FR,73.5,220.0,2700.0,110.0,3300.0,,,30.0,6.5,118.0,
Lumid®,GP1100A(W),Polyamide 6,Nylon 6,1.13,PA6,73.5,,2500.0,110.0,2900.0,,,50.0,4.4,120.0,
Lumid®,GP2130A(W),Polyamide 6,Nylon 6,1.22,PA6-GF15,,220.0,4660.0,170.0,5850.0,110.0,,3.5,4.0,123.0,
Lumid®,GP2130B(W),Polyamide 66,Nylon 66,1.22,PA66-GF15,,260.0,4610.0,195.0,5800.0,120.0,,4.0,4.7,123.0,
Lumid®,GP2201BF,Polyamide 66,Nylon 66,1.59,PA66-GF20-FR,,260.0,7280.0,190.0,9500.0,125.0,,2.0,8.1,118.0,
Lumid®,GP2251BFH,Polyamide 66,Nylon 66,1.6,PA66-GF25-FR,,258.0,8260.0,180.0,11100.0,130.0,,2.0,7.1568627450980395,116.0,
Lumid®,GP2300A(W),Polyamide 6,Nylon 6,1.36,PA6-GF30,,220.0,8080.0,245.0,10100.0,174.0,,2.5,9.607843137254903,121.0,
Lumid®,GP2330B(W),Polyamide 66,Nylon 66,1.38,PA66-GF35,,260.0,8240.0,262.0,13100.0,185.0,,3.0,10.0,122.0,
Lumid®,GP2330BL,Polyamide 66,Nylon 66,1.38,PA66-GF35,,,8830.0,265.0,,191.0,,2.0,9.607843137254903,122.0,
Lumid®,GP2430A(W),Polyamide 6,Nylon 6,1.47,PA6,,220.0,9810.0,280.0,11000.0,185.0,,3.0,14.0,122.0,
Lumid®,GP2430B(W),Polyamide 66,Nylon 66,1.5,PA66-GF45,,260.0,9810.0,285.0,11500.0,190.0,,3.0,16.0,122.0,
Lumid®,GP2450A(W),Polyamide 6,Nylon 6,1.5,PA6-GF45,201.0,,11800.0,314.0,,,,2.5,14.705882352941178,121.0,
Lumid®,GP2500A(W),Polyamide 6,Nylon 6,1.56,PA6-GF50,,220.0,13700.0,320.0,15500.0,219.0,,2.0,17.0,121.0,
Lumid®,GP2500B(W),Polyamide 66,Nylon 66,1.57,PA66-GF50,,260.0,13700.0,330.0,15500.0,230.0,,2.0,16.0,121.0,
Lumid®,GP3300A(W),Polyamide 6,Nylon 6,1.47,PA6-MD30,,220.0,5590.0,120.0,7100.0,76.0,,3.0,3.2,117.0,
Lumid®,HI1202A(W),Polyamide 6,Nylon 6,1.06,PA6,47.6,218.0,1650.0,67.0,1600.0,43.0,4.1,35.0,63.0,105.0,
Lumid®,HI3232A,Polyamide 6,Nylon 6,1.3,PA6-MD25,,220.0,2650.0,90.0,3000.0,58.0,,30.0,10.784313725490197,115.0,
Durethan®,AKV230H2.0 901510,Polyamide 66,Nylon 66,1.3,PA66-I-GF30,,262.0,7000.0,200.0,8000.0,130.0,,4.0,20.0,,
Durethan®,AKV25F30 000000,Polyamide 66,Nylon 66,1.62,PA66-GF25-FR,,260.0,7300.0,160.0,8000.0,100.0,,2.8,10.0,,
Durethan®,AKV25H3.0 000000,Polyamide 66,Nylon 66,1.32,PA66-GF25,,263.0,7500.0,240.0,8400.0,160.0,,3.0,,,
Durethan®,AKV30GHR 900116 DUS023,Polyamide 66,Nylon 66,1.34,PA66-GF30,,259.0,8000.0,215.0,8500.0,135.0,,3.2,10.0,,
Durethan®,AKV30H3.0 000000,Polyamide 66,Nylon 66,1.36,PA66-GF30,,262.0,9200.0,280.0,9500.0,185.0,,3.5,10.0,,
Durethan®,AKV30XTS1 901510,Polyamide 66,Nylon 66,1.36,PA66-GF30,99.91807816269664,263.0,5800.0,180.0,6000.0,110.0,2.8867999999999894,5.5,,,
Durethan®,AKV35H2.0 901510,Polyamide 66,Nylon 66,1.41,PA66-GF35,114.67694131027417,263.0,6500.0,200.0,7500.0,125.0,2.7230000000000087,6.4,15.0,,
Durethan®,AKV35H2.0 901510 SR1,Polyamide 66,Nylon 66,1.41,PA66-GF35,,263.0,6700.0,200.0,7500.0,130.0,,5.0,,,
Durethan®,AKV35LTH2.0 904040,Polyamide 66,Nylon 66,1.4,PA66-GF35,,,7800.0,214.0,7500.0,119.0,,5.7,15.0,,
Durethan®,AKV35XTS1 901510,Polyamide 66,Nylon 66,1.41,PA66-GF35,113.64029626295074,261.0,6200.0,180.0,6800.0,105.0,2.899600000000002,5.0,15.0,,
Durethan®,AKV35XTS2 901510,Polyamide 66,Nylon 66,1.43,PA66-GF35,118.86731218706379,260.0,8000.0,215.0,7700.0,130.0,2.7185999999999932,5.0,13.0,,
Durethan®,AKV35XTS2 901510,Polyamide 66,Nylon 66,1.43,PA66-GF35,,260.0,11000.0,315.0,11600.0,205.0,,3.2,10.0,,
Durethan®,AKV40H2.0 901510,Polyamide 66,Nylon 66,1.46,PA66-GF40,,263.0,12000.0,320.0,13000.0,210.0,,3.0,,,
Durethan®,B30SFN40 000000,Polyamide 6,Nylon 6,1.14,PA6-FR,45.0,222.0,900.0,35.0,1100.0,,23.0,,,,
Durethan®,B31F 000000,Polyamide 6,Nylon 6,1.14,PA6,75.0,222.0,2600.0,,2800.0,,4.0,,7.0,,
Durethan®,B35F 000000,Polyamide 6,Nylon 6,1.14,PA6,75.0,222.0,2600.0,,2800.0,,4.0,,7.0,,
Durethan®,B40F 000000,Polyamide 6,Nylon 6,1.14,PA6,35.0,222.0,700.0,,800.0,,25.0,,,,
Durethan®,B40FA 000000,Polyamide 6,Nylon 6,1.14,PA6,75.0,222.0,2600.0,,2800.0,,4.0,,,,
Durethan®,B40FD 000000,Polyamide 6,Nylon 6,1.14,PA6,35.0,222.0,700.0,,800.0,,25.0,,,,
Durethan®,B40SK 000000,Polyamide 6,Nylon 6,1.14,PA6,85.0,222.0,2800.0,115.0,3200.0,,4.0,,,,
Durethan®,BC304 000000,Polyamide 6,Nylon 6,1.06,PA6-I,45.0,222.0,1600.0,60.0,1800.0,,4.5,,70.0,,
Durethan®,BC304H3.0 000000,Polyamide 6,Nylon 6,1.06,PA6-I,35.0,222.0,700.0,30.0,800.0,,30.0,,100.0,,
Durethan®,BC550Z 900116 DUSXBL,Polyamide 6,Nylon 6,1.07,PA6-I,18.61586104075231,219.0,470.0,21.0,430.0,,7.472999999999996,,110.0,,
Durethan®,BCF30H2.0EF 900111,Polyamide 6,Nylon 6,1.26,PA6-CF30,,221.0,20500.0,330.0,23000.0,225.0,,1.7,10.0,,
Durethan®,BG30X 000000,Polyamide 6,Nylon 6,1.35,PA6-(GF+GB)30,,222.0,2800.0,100.0,3100.0,65.0,,10.0,,,
Durethan®,BG30XFN01 000000,Polyamide 6,Nylon 6,1.39,PA6-(GF+GB)30-FR,42.806954901241674,222.0,3700.0,90.0,3500.0,50.0,2.41070000000001,7.0,10.0,,
Durethan®,BG30XH3.0XF 000000,Polyamide 6,Nylon 6,1.32,PA6-(GF+GB)30,,220.0,2500.0,80.0,2600.0,45.0,,7.0,10.0,,
Durethan®,BKV115H2.0 000000 DUS008,Polyamide 6,Nylon 6,1.23,PA6-I-GF15,54.549963049673,221.0,2900.0,100.0,3000.0,60.0,3.0529999999999946,12.0,15.0,,
Durethan®,BKV115H3.0 000000,Polyamide 6,Nylon 6,1.23,PA6-I-GF15,51.53904467930158,212.0,2400.0,90.0,2700.0,55.0,3.80100000000001,14.0,15.0,,
Durethan®,BKV115H3.0 000000,Polyamide 6,Nylon 6,1.23,PA6-I-GF15,105.93081626368293,212.0,5200.0,180.0,5600.0,110.0,2.6233399999999962,4.5,10.0,,
Durethan®,BKV130 000000,Polyamide 6,Nylon 6,1.36,PA6-I-GF30,145.5236709011357,213.0,8000.0,250.0,9000.0,160.0,2.4593000000000087,4.0,16.0,,
Durethan®,BKV130 901510 DUS008,Polyamide 6,Nylon 6,1.37,PA6-I-GF30,,222.0,4700.0,160.0,5200.0,95.0,,7.5,20.0,,
Durethan®,BKV130CS 600091,Polyamide 6,Nylon 6,1.36,PA6-I-GF30,,213.0,8500.0,220.0,9500.0,140.0,,3.3,12.0,,
Durethan®,BKV130H2.0 901510 DUS008,Polyamide 6,Nylon 6,1.36,PA6-I-GF30,,221.0,4700.0,155.0,5200.0,100.0,,8.0,22.0,,
Durethan®,BKV130H3.0 000000 DUS008,Polyamide 6,Nylon 6,1.37,PA6-I-GF30,,222.0,8000.0,250.0,9000.0,160.0,,4.0,,,
Durethan®,BKV130W1 000000 DUS008,Polyamide 6,Nylon 6,1.36,PA6-I-GF30,,220.0,4800.0,145.0,5200.0,100.0,,7.0,25.0,,
Durethan®,BKV135 000000,Polyamide 6,Nylon 6,1.41,PA6-I-GF35,,213.0,9100.0,280.0,10200.0,170.0,,3.0,20.0,,
Durethan®,BKV140 000000 DUS008,Polyamide 6,Nylon 6,1.45,PA6-I-GF40,,220.0,11500.0,295.0,12000.0,185.0,,3.5,15.0,,
Durethan®,BKV140H2.0 900051,Polyamide 6,Nylon 6,1.46,PA6-I-GF40,,213.0,6500.0,175.0,6700.0,115.0,,6.0,20.0,,
Durethan®,BKV15H2.0 901510,Polyamide 6,Nylon 6,1.23,PA6-GF15,,213.0,4700.0,180.0,6000.0,125.0,,2.5,,,
Durethan®,BKV15H2.0 901510 DUS008,Polyamide 6,Nylon 6,1.23,PA6-GF15,,220.0,5700.0,195.0,6200.0,120.0,,2.4,10.0,,
Durethan®,BKV15H3.0 000000 DUS008,Polyamide 6,Nylon 6,1.23,PA6-GF15,62.79855983463533,220.0,3100.0,110.0,3100.0,65.0,3.3230000000000093,12.0,10.0,,
Durethan®,BKV20GW1 901317,Polyamide 6,Nylon 6,1.28,PA6-GF20,,222.0,4100.0,130.0,4700.0,100.0,,7.0,10.0,,
Durethan®,BKV215 000000,Polyamide 6,Nylon 6,1.18,PA6-I-GF15,,214.0,2200.0,80.0,2400.0,55.0,,15.0,30.0,,
Durethan®,BKV215H2.0 901510,Polyamide 6,Nylon 6,1.17,PA6-I-GF15,40.057489762462374,214.0,2300.0,75.0,2300.0,55.0,3.4299999999999997,15.0,35.0,,
Durethan®,BKV215H3.0 000000,Polyamide 6,Nylon 6,1.18,PA6-I-GF15,,214.0,2300.0,75.0,2300.0,50.0,,15.0,35.0,,
Durethan®,BKV230H2.0 901510,Polyamide 6,Nylon 6,1.32,PA6-I-GF30,,213.0,7300.0,220.0,8100.0,130.0,,4.0,25.0,,
Durethan®,BKV230H2.0 901510 DUS008,Polyamide 6,Nylon 6,1.32,PA6-I-GF30,,220.0,4400.0,125.0,4400.0,80.0,,8.0,35.0,,
Durethan®,BKV230H3.0 000000,Polyamide 6,Nylon 6,1.3,PA6-I-GF30,65.30725003837115,213.0,4100.0,115.0,4400.0,75.0,2.899000000000007,8.5,35.0,,
Durethan®,BKV235H2.0XCP 900111,Polyamide 6,Nylon 6,1.37,PA6-I-GF35,89.07484568699311,221.0,5600.0,155.0,5700.0,110.0,3.354900000000005,12.0,42.0,,
