Repository: mike-keating-iv/ml-polymer-classification

# Polymer Classification using Machine Learning

## Project Overview

This project develops machine learning models to classify polymer materials into their respective subclasses using mechanical and physical property data. The goal is to automate polymer identification for materials databases and R&D applications.

## Data Source

Data was collected from the Plastics and Elastomers section of [UL Prospector](https://www.ulprospector.com/plastics/en), which is a database containing technical data for over 100,000 materials. Data was queried by polymer symbol (PP, PMMA, etc) and saved to separate CSV files.

File: data/polymers_Nylon.csv (part 22 of 57)
Chemlon®,113 GH,Polyamide 66,Nylon 66,1.22,PA66-GF15,,257.0,3410.0,94.4,4160.0,,,16.0,3.3,,
Chemlon®,113 GX,Polyamide 66,Nylon 66,1.22,PA66-GF15-L,,254.0,4830.0,172.0,,,,2.0,6.274509803921569,,
Chemlon®,125-15 MGH,Polyamide 66,Nylon 66,1.5,PA66-(GF+MD)40,,257.0,5800.0,125.0,8060.0,,,6.3,7.1,,
Chemlon®,128-10 MGH,Polyamide 66,Nylon 66,1.48,PA66-(GF+MD),,256.0,9000.0,200.0,,145.0,,3.0,,,
Durethan®,BKV25FN20 000000,Polyamide 6,Nylon 6,1.35,PA6-GF25-FR,32.04990503576648,220.0,2600.0,70.0,2500.0,40.0,2.458999999999989,20.0,10.0,,
Durethan®,BKV25H2.0 901510,Polyamide 6,Nylon 6,1.32,PA6-GF25,,222.0,7200.0,250.0,8400.0,160.0,,3.0,,,
Durethan®,BKV30EF 000000,Polyamide 6,Nylon 6,1.35,PA6-GF30,,221.0,7800.0,270.0,9300.0,180.0,,3.2,10.0,,
Durethan®,BKV30FN04LT 904040,Polyamide 6,Nylon 6,1.42,PA6-GF30-FR,,220.0,10200.0,230.0,10300.0,130.0,,3.0,10.0,,
Durethan®,BKV30GH2.0 900051,Polyamide 6,Nylon 6,1.36,PA6-GF30,105.70111234717156,221.0,5700.0,170.0,6200.0,110.0,2.571699999999999,7.0,10.0,,
Durethan®,BKV30GW1 901317,Polyamide 6,Nylon 6,1.37,PA6-GF30,,219.0,6300.0,177.0,6600.0,106.0,,6.1,10.0,,
Durethan®,BKV30H2.0 901510,Polyamide 6,Nylon 6,1.36,PA6-GF30,89.94850272109302,222.0,5000.0,160.0,5800.0,100.0,2.9463999999999935,6.0,20.0,,
Durethan®,BKV30H2.0EF 901510,Polyamide 6,Nylon 6,1.35,PA6-GF30,95.24073988692997,221.0,5000.0,160.0,5500.0,100.0,2.9584999999999972,5.8,15.0,,
Durethan®,BKV30W1 000000,Polyamide 6,Nylon 6,1.36,PA6-GF30,,222.0,5100.0,160.0,6100.0,110.0,,7.0,25.0,,
Durethan®,BKV30XWPLT 904040,Polyamide 6,Nylon 6,1.36,PA6-GF30,,222.0,8600.0,270.0,9500.0,175.0,,3.6,11.0,,
Durethan®,BKV30XWPXT 901510,Polyamide 6,Nylon 6,1.37,PA6-GF30,,218.0,8600.0,255.0,10000.0,170.0,,3.5,10.0,,
Durethan®,BKV35 000000,Polyamide 6,Nylon 6,1.41,PA6-GF35,,222.0,5900.0,180.0,6800.0,110.0,,5.0,20.0,,
Durethan®,BKV35CXH2.0 900876,Polyamide 6,Nylon 6,1.41,PA6-GF35,,220.0,10000.0,270.0,10500.0,180.0,,3.0,12.0,,
Durethan®,BKV35H2.0 901510,Polyamide 6,Nylon 6,1.41,PA6-GF35,96.90762424512215,220.0,6200.0,180.0,6500.0,110.0,2.7981000000000034,6.5,20.0,,
Durethan®,BKV35H2.0EF 901510,Polyamide 6,Nylon 6,1.41,PA6-GF35,,220.0,10000.0,275.0,10800.0,180.0,,3.0,12.0,,
Durethan®,BKV40H3.0 000000,Polyamide 6,Nylon 6,1.46,PA6-GF40,,222.0,11000.0,325.0,12300.0,205.0,,3.0,18.0,,
Durethan®,BKV40H3.0EF 901510 DUS001,Polyamide 6,Nylon 6,1.45,PA6-GF40,107.74364958728381,220.0,7700.0,190.0,7700.0,115.0,2.608800000000011,5.5,23.0,,
Durethan®,BKV50 000000,Polyamide 6,Nylon 6,1.57,PA6-GF50,,222.0,15100.0,365.0,16300.0,220.0,,3.0,20.0,,
Durethan®,BKV50H2.0EF 900116,Polyamide 6,Nylon 6,1.57,PA6-GF50,,222.0,15000.0,340.0,16200.0,215.0,,2.7,17.0,,
Durethan®,BKV50H2.0EF 901511 DUS001,Polyamide 6,Nylon 6,1.57,PA6-GF50,133.3152067649443,221.0,9700.0,230.0,9800.0,140.0,2.4648000000000003,3.5,20.0,,
Durethan®,BKV60EF 000000 DUS097,Polyamide 6,Nylon 6,1.7,PA6-GF60,,221.0,12500.0,240.0,12000.0,150.0,,3.5,29.0,,
Durethan®,BKV60H2.0EF 900116 DUS060,Polyamide 6,Nylon 6,1.7,PA6-GF60,128.9435334741867,222.0,12800.0,235.0,12000.0,145.0,2.0305000000000017,3.5,20.0,,
Durethan®,BKV60XF 900116,Polyamide 6,Nylon 6,1.69,PA6-GF60,,221.0,18500.0,350.0,20200.0,215.0,,2.3,15.0,,
Durethan®,BM40XH2.0 901510 DUS009,Polyamide 6,Nylon 6,1.48,PA6-(GF+MD)40,,220.0,,,4000.0,,,,10.0,,
Durethan®,BM40XH2.0EF 900116,Polyamide 6,Nylon 6,1.45,PA6-(GF+MD)40,,220.0,8800.0,206.0,9000.0,130.0,,2.5,10.0,,
Durethan®,BTC965FM30 000000,Polyamide 6,Nylon 6,1.73,PA6-MD70-FR,,220.0,14200.0,130.0,13100.0,75.0,,0.7,,,
Durethan®,C38F 000000,Polyamide 6,Nylon 6,1.13,PA6,,212.0,,,,,,,,,
Durethan®,C38FA 000000,Polyamide 6,Nylon 6,1.13,PA6,,212.0,,,,,,,,,
Durethan®,C38FAM 000000,Polyamide 6,Nylon 6,1.13,PA6,,212.0,,,,,,,,,
Durethan®,C38FAM 000000,Polyamide 6,Nylon 6,1.13,PA6,,212.0,,,,,,,,,
Durethan®,DP2801 000000,Polyamide 66,Nylon 66,1.14,PA66-FR,94.0,265.0,3200.0,127.0,3500.0,,4.2,,10.0,,
Durethan®,DPAKV50H2.0EF 900116,Polyamide 66,Nylon 66,1.54,PA66-GF50,,261.0,14000.0,305.0,15200.0,195.0,,2.5,15.0,,
Durethan®,DPAKV50HRH2.0 901510,Polyamide 66,Nylon 66,1.57,PA66-GF50,,261.0,15500.0,355.0,15800.0,225.0,,2.7,15.0,,
Durethan®,DPBKV60H2.0EF 900116,Polyamide 6,Nylon 6,1.72,PA6-GF60,,221.0,20000.0,370.0,20500.0,230.0,,2.4,16.0,,
Durethan®,DPBM65XFM30 901510,Polyamide 6,Nylon 6,1.69,PA6-(GF+MD)65-FR,,220.0,6000.0,110.0,6000.0,73.0,,2.2,10.0,,
Durethan®,ECOBKV20FN20 000000,Polyamide 6,Nylon 6,1.31,PA6-GF20-FR,45.69640724695655,222.0,3200.0,90.0,3100.0,55.0,2.546000000000004,15.0,11.0,,
Durethan®,ECOAKV30HRH2.0 901510,Polyamide 6,Nylon 6,1.36,PA6-GF30,109.17786172243993,262.0,5700.0,180.0,6100.0,120.0,2.936199999999989,8.0,,,
Durethan®,ECOBKV35H2.0 901510,Polyamide 6,Nylon 6,1.41,PA6-GF35,,220.0,6200.0,180.0,6500.0,110.0,,6.5,20.0,,
KPOL-NYLON,K-NY6/27B,Polyamide 6,Nylon 6,1.14,PA6,78.0,,,,,,,,5.490196078431373,,
KPOL-NYLON,K-NY66/21V,Polyamide 66,Nylon 66,1.14,PA66,83.0,,,,,,,,0.5882352941176471,,
KPOL-NYLON,K-NY66/21VC,Polyamide 66,Nylon 66,1.14,PA66,83.0,255.0,,,,,,,0.5392156862745099,,
KPOL-NYLON,K-NY66/21VCF,Polyamide 66,Nylon 66,1.14,PA66-L,83.0,255.0,,,,,,,0.5392156862745099,,
SOLLAMID,A 2700 - A 2730 FV 20,Polyamide 66,Nylon 66,1.25,PA66-GF20,,250.0,6000.0,175.0,7000.0,,,4.0,,122.0,
SOLLAMID,A 2700 - A 2730 FV 35,Polyamide 66,Nylon 66,1.4,PA66-GF35,,250.0,5200.0,205.0,9000.0,,,4.0,,112.0,
SOLLAMID,A 2700 - A 2730 FV 35,Polyamide 66,Nylon 66,1.4,PA66-GF35,,250.0,9700.0,270.0,13000.0,,,2.8,,125.0,
SOLLAMID,A 2700 - A 2730 FV 40,Polyamide 66,Nylon 66,1.48,PA66-GF40,,250.0,6000.0,215.0,9200.0,,,3.5,,115.0,
SOLLAMID,A 2700 - A 2730 FV 40,Polyamide 66,Nylon 66,1.48,PA66-GF40,,250.0,10200.0,300.0,11200.0,,,2.5,,125.0,
SOLLAMID,A 2700 - A 2730 FV 50,Polyamide 66,Nylon 66,1.56,PA66-GF50,,250.0,8000.0,235.0,11400.0,,,3.0,,115.0,
SOLLAMID,A 2700 FV,Polyamide 66,Nylon 66,1.39,PA66-GF,,255.0,5000.0,190.0,7800.0,,,5.0,,110.0,
SOLLAMID,A 2750 FV,Polyamide 66,Nylon 66,1.33,PA66-GF,,250.0,5500.0,200.0,7500.0,,,7.0,,120.0,
SOLLAMID,B 2700 FV 10,Polyamide 6,Nylon 6,1.19,PA6-GF10,,214.0,2900.0,80.0,3100.0,,,8.0,,105.0,
SOLLAMID,B 2700 FV 15,Polyamide 6,Nylon 6,1.23,PA6-GF15,,214.0,3300.0,90.0,3300.0,,,7.0,,107.0,
SOLLAMID,B 2700 FV 15,Polyamide 6,Nylon 6,1.23,PA6-GF15,,214.0,5200.0,175.0,5500.0,,,5.0,,122.0,
SOLLAMID,B 2700 FV 25,Polyamide 6,Nylon 6,1.32,PA6-GF25,,214.0,4000.0,120.0,4500.0,,,5.5,,110.0,
SOLLAMID,B 2700 FV 35,Polyamide 6,Nylon 6,1.4,PA6-GF35,,214.0,5200.0,160.0,6000.0,,,4.0,,112.0,
SOLLAMID,B 2700 MW,Polyamide 6,Nylon 6,1.46,PA6-MD40,,214.0,3200.0,95.0,3500.0,65.0,,32.0,9.313725490196079,105.0,
SOLLAMID,B 2700 MW,Polyamide 6,Nylon 6,1.46,PA6-MD40,,214.0,5800.0,150.0,6700.0,90.0,,3.0,5.392156862745098,120.0,
SOLLAMID,B 2720,Polyamide 6,Nylon 6,1.14,PA6,,214.0,2900.0,100.0,2900.0,,,50.0,,120.0,
GERMAMID,6 EX,Polyamide 6,Nylon 6,1.13,PA6,80.0,218.0,,,3000.0,,,50.0,,,
GERMAMID,6 GK 30,Polyamide 6,Nylon 6,1.36,PA6-GB30,80.0,218.0,,,4500.0,,,7.0,,,
GERMAMID,6 HV,Polyamide 6,Nylon 6,1.13,PA6,80.0,218.0,,,3000.0,,,50.0,,,
GERMAMID,6 HV GK 20 HKSZ UV,Polyamide 6,Nylon 6,1.25,PA6-I-GB20,60.0,218.0,,,2800.0,,,50.0,,,
GERMAMID,6 Industrieware schwarz,Polyamide 6,Nylon 6,1.1,PA6,47.0,,,,2300.0,43.0,,15.0,,,77.0
GERMAMID,6 XSZ,Polyamide 6,Nylon 6,1.1,PA6,55.0,218.0,,,2400.0,,,50.0,,,
GERMAMID,6.6 CF 12-7163,Polyamide 66,Nylon 66,1.16,PA66,160.0,255.0,,,9000.0,,,2.0,,,
GERMAMID,6.6 CU 80 HY,Polyamide 66,Nylon 66,3.4,PA66,70.0,255.0,,,6000.0,,,1.5,,,
GERMAMID,6.6 GF 10,Polyamide 66,Nylon 66,1.2,PA66-GF10,115.0,255.0,,,5800.0,,,3.0,,,
GERMAMID,6.6 GF 30 H,Polyamide 66,Nylon 66,1.36,PA66-GF30,180.0,255.0,,250.0,10000.0,,,3.0,,,
GERMAMID,6.6 GF 30 KZH,Polyamide 66,Nylon 66,1.32,PA66-I-GF30,140.0,255.0,,,9000.0,,,3.5,,,
GERMAMID,6.6 GF 35W,Polyamide 66,Nylon 66,1.4,PA66-GF35,190.0,255.0,,,11000.0,,,2.5,,,
GERMAMID,6.6 HSZ,Polyamide 66,Nylon 66,1.08,PA66-I,50.0,255.0,,,2200.0,,,50.0,,,
GERMAMID,B 6.6 GF 30 HY,Polyamide 66,Nylon 66,1.36,PA66-GF30,165.0,255.0,,,10000.0,,,2.5,,,
Genestar™,LC122,Polyamide 9T,PA9T,1.62,PA9T-MD50,,,15000.0,150.0,,,,0.6,,,
NYLAFORCE®,A 50,Polyamide 66,Nylon 66,1.57,PA66-GF50,,,,,12000.0,,,4.5,,,
NYLAFORCE®,B 60,Polyamide 6,Nylon 6,1.7,PA6-GF60,,,,,21000.0,,,2.9,,,
AQUAFORCE®,PA66 G50-01 SCHWARZ,Polyamide 66,Nylon 66,1.57,PA66-GF50,,,,,16900.0,,,2.7,,,
ALAMID®,6 GK 30,Polyamide 6,Nylon 6,1.37,PA6-GB30,60.0,,,,4000.0,,,4.0,,,
ALAMID®,6 HZ 4,Polyamide 6,Nylon 6,1.1,PA6-I,70.0,,,,2700.0,,,15.0,,,
ALAMID®,6.6 GF 30,Polyamide 66,Nylon 66,1.36,PA66-GF30,,,,,10000.0,,,2.5,,,
ALAMID®,6.6 GF 30 MOD WL SCHWARZ-9665,Polyamide 66,Nylon 66,1.55,PA66-GF30,,259.0,,,13500.0,,1.5,,,,
ElectriPlast®,EP-CF/66,Polyamide 66,Nylon 66,1.25,PA66-NiCF,,,7830.0,199.0,11900.0,111.0,,1.4,6.274509803921569,,
Triax®,1315,Acrylonitrile Butadiene Styrene + PA,ABS+Nylon,1.17,(ABS+PA)-GF,75.2,,3760.0,,4339.189189,,1.989795918367343,,10.784313725490197,101.0,
Terblend® N,NG-04EF SL,Acrylonitrile Butadiene Styrene + PA,ABS+Nylon,1.22,(ABS+PA)-GF20,78.0,,4180.0,109.0,,,4.0,,,,
Terblend® N,NM-11,Acrylonitrile Butadiene Styrene + PA,ABS+Nylon,1.07,(ABS+PA),43.0,,1800.0,62.0,2000.0,,3.5,,65.0,,
Terblend® N,NM-19XP,Acrylonitrile Butadiene Styrene + PA,ABS+Nylon,1.07,(ABS+PA),43.0,,1800.0,62.0,2000.0,,3.5,,65.0,,
Terblend® N,NM-21EF,Acrylonitrile Butadiene Styrene + PA,ABS+Nylon,1.07,(ABS+PA),45.0,,2000.0,65.0,2100.0,,3.1,,65.0,,
Kinta,NB6640G,Polyamide 66,Nylon 66,1.5,PA66-GF45,,260.0,11000.0,285.0,,,,7.0,,125.0,
4KTEC®,KR47035,Acrylonitrile Butadiene Styrene + PA,ABS+Nylon,1.06,(ABS+PA),45.0,,,,2000.0,,,20.0,20.0,,
Kingfa,PA66-C200 GPBK100,Polyamide 66,Nylon 66,1.13,PA66,,,1300.0,65.0,1500.0,,,20.0,,,
Kingfa,PA66-C200 GPBK100,Polyamide 66,Nylon 66,1.13,PA66,,,2700.0,110.0,3200.0,,,5.0,,,
Kingfa,PA66-G30 HSBK161,Polyamide 66,Nylon 66,1.36,PA66-GF30,,,6000.0,205.0,7200.0,,,5.0,,,
Kingfa,PA66-G35 HPBK101,Polyamide 66,Nylon 66,1.42,PA66-GF35,,,9000.0,285.0,11000.0,,,3.0,,,
Kingfa,PA66-RNG00,Polyamide 66,Nylon 66,1.17,PA66-FR,,,3000.0,110.0,,,,8.0,3.5,,
Kingfa,PA6-G10,Polyamide 6,Nylon 6,1.2,PA6-GF10,,,4200.0,145.0,,,,3.7,6.0,,
Kingfa,PA6-G15,Polyamide 6,Nylon 6,1.23,PA6-GF15,,,5200.0,190.0,,,,3.4,8.0,,
Kingfa,PA6-G30 HSBK119,Polyamide 6,Nylon 6,1.36,PA6-GF30,,,8200.0,260.0,9000.0,,,3.3,,,
Kingfa,PA6-G45 HSBK102,Polyamide 6,Nylon 6,1.51,PA6-GF45,,,10000.0,290.0,11000.0,,,2.8,,120.0,
Kingfa,PA6-MG30 HSBK120,Polyamide 6,Nylon 6,1.36,PA6-(GF+GB)30,,,5500.0,165.0,6000.0,,,3.0,,,
Kingfa,PPE-JF803,Polyphenylene Ether + PA 6,PPE+Nylon 6,1.33,(PPE+PA)-FR,,,8000.0,194.0,,,,4.0,10.0,120.0,
EcoLux,6F Unfilled BLK,Polyamide 6,Nylon 6,,PA6,66.2,,2450.0,,772.0,,,10.0,,,
KOPA®,KN111,Polyamide 6,Nylon 6,1.14,PA6,,225.0,2550.0,110.0,,80.0,,25.0,6.372549019607844,120.0,
KOPA®,KN126K,Polyamide 6,Nylon 6,1.13,PA6-L,,225.0,2600.0,110.0,,87.0,,20.0,5.392156862745098,120.0,
KOPA®,KN133G15HSBL,Polyamide 6,Nylon 6,1.22,PA6-GF15,,,5500.0,210.0,,125.0,,,8.333333333333334,120.0,
KOPA®,KN133G35LH,Polyamide 6,Nylon 6,1.4,PA6-GF35,175.0,,8200.0,250.0,,,,3.0,14.705882352941178,120.0,
KOPA®,KN171,Polyamide 6,Nylon 6,1.14,PA6,,220.0,2300.0,95.0,,75.0,,90.0,6.862745098039216,120.0,
KOPA®,KN3311,Polyamide 66,Nylon 66,1.14,PA66,,255.0,2580.0,110.0,,80.0,,35.0,6.764705882352942,120.0,
KOPA®,KN3321G10V0Y,Polyamide 66,Nylon 66,1.45,PA66-GF10-FR,,225.0,4850.0,150.0,,100.0,,3.0,4.803921568627452,120.0,
KOPA®,KN3322V0,Polyamide 66,Nylon 66,1.17,PA66-FR,80.0,255.0,3150.0,110.0,,,,6.0,4.901960784313726,120.0,
KOPA®,KN333G20BL,Polyamide 66,Nylon 66,1.26,PA66-GF20,,,6800.0,220.0,,140.0,,,5.392156862745098,120.0,
KOPA®,KN333G30CR,Polyamide 66,Nylon 66,1.36,PA66-GF30,,,8150.0,275.0,,175.0,,,9.313725490196079,120.0,
KompoGTe®,LN3G50BL,Polyamide 66,Nylon 66,1.55,PA66-GF50,,,14500.0,320.0,,250.0,,,23.529411764705884,,
BGFecomaterials®,KDG1040,Polyamide 66,Nylon 66,1.46,PA66-GF40,,,11500.0,330.0,13000.0,,,2.8,,122.0,
BGFecomaterials®,KDP1000R,Polyamide 66,Nylon 66,1.13,PA66,,,2700.0,115.0,3000.0,,,30.0,6.0,120.0,
KOPLA PA66,KDX1083,Polyamide 66,Nylon 66,1.46,PA66-(GF+MD)40,,,8300.0,200.0,9500.0,,,2.0,5.0,120.0,
BGFecomaterials®,KNG1020,Polyamide 6,Nylon 6,1.28,PA6-GF20,,,6400.0,205.0,6800.0,,,3.0,7.0,120.0,
BGFecomaterials®,KNG1030,Polyamide 6,Nylon 6,1.36,PA6-GF30,,,8700.0,250.0,10000.0,,,3.0,11.0,120.0,
BGFecomaterials®,KNG1030F2,Polyamide 6,Nylon 6,1.42,PA6-GF30-FR,,220.0,9500.0,235.0,,,,3.0,10.0,120.0,
BGFecomaterials®,KNG1040CW,Polyamide 6,Nylon 6,1.48,PA6-(GF+MD)40,,,9000.0,180.0,10200.0,,,2.0,5.3,120.0,
BGFecomaterials®,KNP1000,Polyamide 6,Nylon 6,1.14,PA6,,,2500.0,100.0,2800.0,,,30.0,4.5,118.0,
Kepamid®,1315GF,Polyamide 6,Nylon 6,1.23,PA6-GF15,,220.0,5500.0,190.0,6100.0,,,3.0,,120.0,
Kepamid®,1315GSU,Polyamide 6,Nylon 6,1.21,PA6-I-GF15,,220.0,4950.0,160.0,5100.0,,,3.4,,120.0,
Kepamid®,1325M7,Polyamide 6,Nylon 6,1.34,PA6-MD25,,220.0,5400.0,120.0,,,,4.0,,117.0,
Kepamid®,1340GM8,Polyamide 6,Nylon 6,1.48,PA6-(GF+MD)40,,220.0,10100.0,215.0,10500.0,,,2.7,,120.0,
Kepamid®,1350GFU,Polyamide 6,Nylon 6,1.58,PA6-GF50,,220.0,17300.0,360.0,16000.0,,,2.3,,120.0,
Kepamid®,1500SF,Polyamide 6,Nylon 6,1.1,PA6-I,,220.0,2250.0,90.0,2500.0,,,40.0,,112.0,
Kepamid®,2300VT,Polyamide 66,Nylon 66,1.17,PA66-FR,,260.0,3600.0,125.0,3400.0,,,8.5,,119.0,
Kepamid®,2315GVS,Polyamide 66,Nylon 66,1.47,PA66-GF15-FR,,260.0,6400.0,175.0,6500.0,,,2.3,,121.0,
Kepamid®,2320CF,Polyamide 66,Nylon 66,1.23,PA66-CF20,,260.0,14700.0,335.0,16000.0,,,2.2,,120.0,
Kepamid®,2325GVF,Polyamide 66,Nylon 66,1.52,PA66-GF25-FR,,260.0,8550.0,230.0,8600.0,,,2.7,,118.0,
Kepamid®,2330GF,Polyamide 66,Nylon 66,1.37,PA66-GF30,,260.0,9000.0,290.0,9600.0,,,3.5,,121.0,
Kepamid®,2330GVS,Polyamide 66,Nylon 66,1.58,PA66-GF30-FR,,260.0,10300.0,240.0,10500.0,,,2.3,,120.0,
Kepamid®,2340GFS,Polyamide 66,Nylon 66,1.4,PA66-I-GF40,,260.0,9240.0,230.0,,,,3.0,,111.0,
Kepamid®,2340GM3,Polyamide 66,Nylon 66,1.44,PA66-(GF+MD)40,,260.0,6860.0,186.0,,,,4.0,,121.0,
Kepamid®,2350GB,Polyamide 66,Nylon 66,1.56,PA66-GB50,,260.0,6000.0,140.0,5200.0,,,6.5,,117.0,
Kepamid®,2725GFS,Polyamide 66,Nylon 66,1.32,PA66-I-GF25,,260.0,7200.0,205.0,7100.0,,,3.0,,121.0,
INVISTA™,HV125A,Polyamide 66,Nylon 66,1.14,PA66,86.0,263.0,2900.0,99.0,3100.0,,4.4,40.0,4.9,,
INVISTA™,HV240A,Polyamide 66,Nylon 66,1.14,PA66,84.0,262.0,2900.0,100.0,3150.0,,4.2,50.0,5.5,,
INVISTA™,HV240AHSL,Polyamide 66,Nylon 66,1.14,PA66-L,89.0,262.0,2900.0,97.0,2950.0,,4.4,25.0,4.4,,
INVISTA™,U4801,Polyamide 66,Nylon 66,1.14,PA66,82.0,261.0,2800.0,94.0,2800.0,,4.4,50.0,5.0,,
INVISTA™,U4820L,Polyamide 66,Nylon 66,1.14,PA66-L,82.0,261.0,2900.0,95.0,3200.0,,4.2,35.0,5.4,,
INVISTA™,U5000,Polyamide 66,Nylon 66,1.14,PA66,84.0,262.0,3100.0,105.0,3100.0,,4.4,35.0,4.0,,
INVISTA™,U5101,Polyamide 66,Nylon 66,1.14,PA66,80.0,262.0,2900.0,92.0,2850.0,,3.8,30.0,4.8,,
Jabil,PA 4535 CF,Polyamide 6,Nylon 6,1.26,PA6,,190.0,2380.0,62.0,4850.0,55.6,,7.7,18.627450980392158,,
Rhelon,F1040H-01,Polyamide 6,Nylon 6,1.45,PA6-(GF+MD),,,7240.0,186.0,,,2.5,2.5,5.196078431372549,,
Rhelon,G1010-00,Polyamide 6,Nylon 6,1.2,PA6-GF10,,,3450.0,162.0,,,3.0,3.0,5.784313725490197,,
Rhelon,G1025-00,Polyamide 6,Nylon 6,1.29,PA6-GF25,,,7150.0,228.0,,,3.0,3.0,10.784313725490197,,
Rhelon,G1030-00,Polyamide 6,Nylon 6,1.39,PA6-GF30,,,8960.0,241.0,,,3.0,3.0,12.745098039215687,,
Rhelon,G1030H-00,Polyamide 6,Nylon 6,1.39,PA6-GF30,,,8960.0,241.0,,,3.0,3.0,12.745098039215687,,
Rhelon,G1030H-01,Polyamide 6,Nylon 6,1.35,PA6-GF30,,,8960.0,248.0,,,2.0,2.0,12.745098039215687,,
Rhelon,G1033HU-01,Polyamide 6,Nylon 6,1.39,PA6-GF35,,,7930.0,207.0,,,3.0,3.0,7.843137254901961,,
Rhelon,G1523-01,Polyamide 6,Nylon 6,1.32,PA6-GF25,,,6580.0,221.0,,,1.5,1.5,5.196078431372549,,
Rhelon,G1733H-01,Polyamide 6,Nylon 6,1.39,PA6-GF35,,,8960.0,234.0,,,1.5,1.5,7.352941176470589,,
Rhelon,G1733H-01A,Polyamide 6,Nylon 6,1.38,PA6-GF35,,,7930.0,247.0,,,3.1,3.1,9.705882352941178,,
Rhelon,G2530H-01,Polyamide 66,Nylon 66,1.36,PA66-GF30,,,7580.0,255.0,,,3.0,3.0,8.333333333333334,,
Rhelon,G2533H-01A,Polyamide 66,Nylon 66,1.38,PA66-GF35,,,8270.0,234.0,,,1.5,1.5,6.764705882352942,,
Rhelon,G2733H-01,Polyamide 66,Nylon 66,1.38,PA66-GF35,,,8960.0,228.0,,,1.5,1.5,7.352941176470589,,
Rhelon,G3525H-01,Polyamide 66,Nylon 66,1.32,PA66-GF25,,,6930.0,207.0,,,2.0,2.0,5.784313725490197,,
Rhelon,M1020H-01,Polyamide 6,Nylon 6,1.27,PA6-MD,,,1030.0,86.2,,,2.5,2.5,3.6274509803921573,,
Rhelon,X1000L-00,Polyamide 6,Nylon 6,1.13,PA6-L,,,2860.0,103.0,,,5.0,50.0,5.196078431372549,115.0,
Rhelon,X1000L-01,Polyamide 6,Nylon 6,1.14,PA6,,,2760.0,89.6,,,5.0,50.0,6.568627450980393,,
Rhelon,X1900-01,Polyamide 6,Nylon 6,1.2,PA6,,,2240.0,55.2,,,4.0,13.0,2.843137254901961,,
RJM,SN501G30-W,Polyamide 6,Nylon 6,1.49,PA6-GF30-L,,,7850.0,172.0,,,,4.0,9.607843137254903,,
RJM,SN501G50AH,Polyamide 6,Nylon 6,1.54,PA6-GF50,,,11800.0,245.0,,,,5.0,14.705882352941178,,
RJM,SN502,Polyamide 6,Nylon 6,1.28,PA6,,,2940.0,88.3,,,,4.0,4.803921568627452,,
SUSTAVACU®,6 GF black,Polyamide 6,Nylon 6,1.22,PA6-GF,105.0,220.0,,,5400.0,,,3.0,,,83.0
SUSTAMID®,6 FG natural,Polyamide 6,Nylon 6,1.14,PA6,80.0,220.0,,,3200.0,,,50.0,,,82.0
SUSTAMID®,6 GC black,Polyamide 6,Nylon 6,1.14,PA6,80.0,220.0,,,3200.0,,,40.0,,,82.0
SUSTAMID®,6G HS black,Polyamide 6,Nylon 6,1.15,PA6,75.0,216.0,,,3700.0,,,15.0,,,82.0
Lamigamid®,1207/1209,Polyamide 12,Nylon 12,1.01,PA12,40.0,190.0,,,1700.0,,,50.0,,,
Lamigamid®,1209,Polyamide 12,Nylon 12,1.02,PA12,50.0,200.0,,,2100.0,,,10.0,,,
Lamigamid®,1220,Polyamide 12,Nylon 12,1.02,PA12,60.0,190.0,,,2000.0,,,20.0,,,
Lamigamid®,312,Polyamide 6,Nylon 6,1.13,PA6,70.0,220.0,,,3000.0,,,20.0,,,
Romiloy®,3020/07,Acrylonitrile Styrene Acrylate + PA,ASA+Nylon,1.06,(ASA+PA),,,,,1200.0,,,200.0,,,
Romiloy®,3020/07,Acrylonitrile Styrene Acrylate + PA,ASA+Nylon,1.06,(ASA+PA),,,,58.0,1700.0,,,100.0,,,
Romiloy®,4010/07-1 UV,Acrylonitrile Butadiene Styrene + PA,ABS+Nylon,1.06,(ABS+PA),,,1700.0,66.0,2000.0,,,50.0,,,
Silamid®,E,Polyamide 6,Nylon 6,1.13,PA6,80.0,,2350.0,,2700.0,40.0,,,,,
Silamid®,EFX,Polyamide 6,Nylon 6,1.16,PA6-FR,45.0,,1100.0,,1300.0,35.0,,,,,
Silamid®,G5,Polyamide 6,Nylon 6,1.16,PA6-CF-L,,,1200.0,,1500.0,50.0,,,,,
Silamid®,HSV30,Polyamide 6,Nylon 6,1.36,PA6-GF30,,,4500.0,,6000.0,105.0,,,,,
Silamid®,LSV20,Polyamide 6,Nylon 6,1.25,PA6-GF20,,,2300.0,,2900.0,70.0,,,,,
Silamid®,LSV30,Polyamide 6,Nylon 6,1.35,PA6-GF30,,,3500.0,,5000.0,90.0,,,,,
Silamid®,M30,Polyamide 6,Nylon 6,1.23,PA6-MD30,,,3500.0,,4000.0,70.0,,,,,
VLF,80209 A,Polyamide 6,Nylon 6,1.56,PA6-LGF50,,,16500.0,331.0,17900.0,,2.0,,31.372549019607845,,
RTP,200 A HS MS,Polyamide 6,Nylon 6,1.17,PA6-L,,,3310.0,114.0,3790.0,,10.0,,3.1372549019607847,,
RTP,200 A MS,Polyamide 6,Nylon 6,1.17,PA6-L,,,3100.0,114.0,3790.0,,4.0,,3.6274509803921573,,
RTP,200 A SI 2,Polyamide 6,Nylon 6,1.13,PA6-L,,,2760.0,100.0,3100.0,,10.0,,6.274509803921569,,
RTP,200 A TC-I-10,Polyamide 6,Nylon 6,1.51,PA6,,,6890.0,131.0,6890.0,,2.0,,2.647058823529412,,
RTP,200 A TFE 10,Polyamide 6,Nylon 6,1.19,PA6-L,,,2690.0,94.8,3170.0,,5.0,,6.764705882352942,,
RTP,200 ABR HS,Polyamide 66,Nylon 66,1.07,PA66,,,2070.0,75.8,2000.0,,10.0,,6.274509803921569,,
RTP,200 AR 10 TFE 10,Polyamide 66,Nylon 66,1.23,PA66-RF10-L,,,3450.0,121.0,3450.0,,6.0,,4.215686274509804,,
RTP,200 AR 15 TFE 15 SI 2,Polyamide 66,Nylon 66,1.26,PA66-RF15-L,,,3450.0,114.0,3450.0,,5.0,,4.705882352941177,,
RTP,200 AR 20 TFE 10,Polyamide 66,Nylon 66,1.26,PA66-RF20-L,,,3790.0,117.0,4140.0,,3.0,,4.705882352941177,,
RTP,200 B TFE 15,Polyamide 610,Nylon 610,1.17,PA610-L,,,2070.0,72.4,2140.0,,10.0,,7.843137254901961,,
RTP,200 C,Polyamide 11,Nylon 11,1.03,PA11,,,1240.0,49.6,1240.0,,10.0,,8.92156862745098,108.0,
RTP,200 C MS,Polyamide 11,Nylon 11,1.07,PA11-L,,,1520.0,55.2,1720.0,,10.0,,5.784313725490197,,
RTP,200 D TFE 10,Polyamide 612,Nylon 612,1.12,PA612-L,,,2280.0,79.3,2410.0,,10.0,,3.6274509803921573,,
RTP,200 D TFE 13 SI 2,Polyamide 612,Nylon 612,1.15,PA612-L,,,2210.0,68.9,2210.0,,10.0,,5.196078431372549,,
RTP,200 F,Polyamide 12,Nylon 12,1.02,PA12,,,1380.0,55.2,1520.0,,10.0,,5.196078431372549,,
RTP,200 F TFE 20,Polyamide 12,Nylon 12,1.13,PA12-L,,,1380.0,48.3,1380.0,,10.0,,6.764705882352942,,
RTP,200 G TFE 18 SI 2 HS L,Polyamide 46,Nylon 46,1.29,PA46-L,,,3100.0,93.1,2960.0,,10.0,,7.352941176470589,,
RTP,200 GB 35 HS,Polyamide 66,Nylon 66,1.4,PA66-GB35,,,4480.0,129.0,4830.0,,3.0,,4.215686274509804,,
RTP,200 H,Polyamide 66,Nylon 66,1.08,PA66,,,2070.0,72.4,2070.0,,10.0,,89.2156862745098,,
RTP,200 H FR,Polyamide 66,Nylon 66,1.26,PA66-FR,,,2070.0,75.8,2210.0,,10.0,,26.47058823529412,112.0,
RTP,200 H TFE 20,Polyamide 66,Nylon 66,1.21,PA66-L,,,1720.0,58.6,1720.0,,10.0,,14.705882352941178,,
RTP,200 H TFE 20 SI 1,Polyamide 66,Nylon 66,1.2,PA66-L,,,1720.0,55.2,1720.0,,10.0,,16.666666666666668,,
RTP,200 H Z,Polyamide 66,Nylon 66,1.08,PA66-I,,,1860.0,68.9,1720.0,,10.0,,89.2156862745098,,
RTP,200 HS L,Polyamide 66,Nylon 66,1.14,PA66-L,,,3100.0,114.0,3100.0,,10.0,,5.196078431372549,,
RTP,200 MS 1,Polyamide 66,Nylon 66,1.14,PA66-L,,,3450.0,124.0,3450.0,,3.0,,3.6274509803921573,,
RTP,200 TFE 13 SI 2,Polyamide 66,Nylon 66,1.22,PA66-L,,,2480.0,89.6,2620.0,,10.0,,6.764705882352942,,
RTP,200 TFE 20 SI,Polyamide 66,Nylon 66,1.26,PA66-L,,,2410.0,96.5,2760.0,,10.0,,5.784313725490197,,
RTP,201 D FR,Polyamide 612,Nylon 612,1.43,PA612-GF10-FR,,,3790.0,117.0,4830.0,,2.0,,4.215686274509804,,
RTP,201 D TFE 10,Polyamide 612,Nylon 612,1.2,PA612-GF10-L,,,3450.0,117.0,4140.0,,2.0,,4.215686274509804,,
RTP,201 D TFE 5,Polyamide 612,Nylon 612,1.14,PA612-GF10-L,,,3790.0,121.0,4140.0,,2.0,,4.705882352941177,,
RTP,201 F,Polyamide 12,Nylon 12,1.08,PA12-GF10,,,2410.0,86.2,2550.0,,8.0,,5.196078431372549,,
RTP,201 FR,Polyamide 66,Nylon 66,1.48,PA66-GF10-FR,,,4830.0,138.0,5520.0,,3.0,,5.196078431372549,115.0,
RTP,201 H,Polyamide 66,Nylon 66,1.16,PA66-GF10,,,3450.0,124.0,3450.0,,8.0,,15.686274509803923,,
RTP,201.3 SI 2 HS,Polyamide 66,Nylon 66,1.22,PA66-GF15-L,,,4830.0,165.0,5170.0,,2.5,,5.196078431372549,,
RTP,202,Polyamide 66,Nylon 66,1.23,PA66-GF15,,,5310.0,186.0,5650.0,,2.5,,4.705882352941177,,
RTP,202 A,Polyamide 6,Nylon 6,1.23,PA6-GF15,,,4830.0,176.0,5520.0,,4.0,,5.196078431372549,,
RTP,202 B,Polyamide 610,Nylon 610,1.18,PA610-GF15,,,4270.0,152.0,4690.0,,4.0,,7.843137254901961,,
RTP,202 C,Polyamide 11,Nylon 11,1.13,PA11-GF15,,,3450.0,100.0,3590.0,,3.0,,5.0,,
RTP,202 C FR,Polyamide 11,Nylon 11,1.45,PA11-GF15-FR,,,4480.0,110.0,4830.0,,2.0,,8.333333333333334,108.0,
RTP,202 D TFE 15,Polyamide 612,Nylon 612,1.28,PA612-GF15-L,,,4830.0,145.0,5520.0,,2.5,,5.196078431372549,,
RTP,202 GB 25,Polyamide 66,Nylon 66,1.46,PA66-(GF+GB),,,6210.0,162.0,6550.0,,2.5,,4.705882352941177,,
RTP,202 MS,Polyamide 66,Nylon 66,1.29,PA66-GF15-L,,,6210.0,190.0,6550.0,,2.5,,5.196078431372549,,
RTP,203 A,Polyamide 6,Nylon 6,1.27,PA6-GF20,,,6210.0,193.0,6890.0,,3.0,,5.196078431372549,,
RTP,203 A HS,Polyamide 6,Nylon 6,1.27,PA6-GF,,,6210.0,193.0,6890.0,,3.0,,6.274509803921569,,
RTP,203 D,Polyamide 612,Nylon 612,1.22,PA612-GF20,,,5860.0,186.0,6890.0,,3.0,,7.843137254901961,,
RTP,203 D FR,Polyamide 612,Nylon 612,1.5,PA612-GF20-FR,,,6550.0,159.0,7580.0,,2.0,,7.352941176470589,,
RTP,203 G FR HS,Polyamide 46,Nylon 46,1.6,PA46-GF20-FR,,,7580.0,200.0,8620.0,,2.0,,5.196078431372549,,
RTP,203 MS 5,Polyamide 66,Nylon 66,1.33,PA66-GF20-L,,,7580.0,221.0,7930.0,,2.0,,5.196078431372549,,
RTP,203 TFE 20,Polyamide 66,Nylon 66,1.43,PA66-GF20-L,,,6210.0,193.0,7580.0,,3.0,,9.411764705882353,,
RTP,203 TFE 5,Polyamide 66,Nylon 66,1.31,PA66-GF20-L,,,6210.0,203.0,6890.0,,3.0,,6.764705882352942,,
RTP,204 D FR,Polyamide 612,Nylon 612,1.56,PA612-GF25-FR,,,6890.0,172.0,8960.0,,2.0,,7.352941176470589,116.0,
RTP,204 FR XC,Polyamide 66,Nylon 66,1.47,PA66-GF-FR,,,8620.0,200.0,8960.0,,2.0,,7.843137254901961,,
RTP,204 TFE 15 FR,Polyamide 66,Nylon 66,1.75,PA66-GF25-FR-L,,,9310.0,183.0,10300.0,,2.0,,8.92156862745098,,
RTP,205 A FR UV,Polyamide 6,Nylon 6,1.65,PA6-GF30-FR,,,10300.0,228.0,12400.0,,2.0,,10.784313725490197,119.0,
RTP,205 A HS MS 2,Polyamide 6,Nylon 6,1.39,PA6-GF30-L,,,9310.0,241.0,10000.0,,2.5,,9.411764705882353,,
RTP,205 A TFE 13 SI 2,Polyamide 6,Nylon 6,1.46,PA6-GF30-L,,,8960.0,238.0,8270.0,,3.0,,14.705882352941178,,
RTP,205 C,Polyamide 11,Nylon 11,1.25,PA11-GF30,,,5650.0,124.0,6210.0,,2.5,,10.784313725490197,,
RTP,205 D HS TFE 15,Polyamide 612,Nylon 612,1.42,PA612-GF30-L,,,7930.0,197.0,8620.0,,2.5,,8.92156862745098,,
RTP,205 D MS 5,Polyamide 612,Nylon 612,1.34,PA612-GF30-L,,,11000.0,241.0,8960.0,,2.5,,7.843137254901961,,
RTP,205 E,"Polyamide, Unspecified","Nylon, Unspecified",1.4,PA-GF30,,,9650.0,276.0,9310.0,,2.0,,9.411764705882353,,
RTP,205 FR UV,Polyamide 66,Nylon 66,1.66,PA66-GF30-FR,,,10700.0,228.0,11400.0,,2.0,,10.784313725490197,118.0,
RTP,205 MS,Polyamide 66,Nylon 66,1.41,PA66-GF30-L,,,9310.0,248.0,10000.0,,2.5,,7.352941176470589,,
RTP,205 MS 5,Polyamide 66,Nylon 66,1.43,PA66-GF30-L,,,9650.0,259.0,10300.0,,2.5,,7.843137254901961,,
RTP,205 TFE 10,Polyamide 66,Nylon 66,1.44,PA66-GF30-L,,,8960.0,257.0,9650.0,,2.5,,11.764705882352942,,
RTP,205 TFE 10 FR,Polyamide 66,Nylon 66,1.7,PA66-GF30-FR-L,,,10700.0,217.0,12100.0,,2.0,,8.92156862745098,,
RTP,205 TFE 13 SI 2,Polyamide 66,Nylon 66,1.48,PA66-GF30-L,,,9650.0,238.0,9650.0,,2.0,,10.784313725490197,,
RTP,205 TFE 13 SI 2 UV,Polyamide 66,Nylon 66,1.48,PA66-GF30-L,,,9650.0,238.0,9650.0,,2.0,,10.784313725490197,,
RTP,205 TFE 15 SI,Polyamide 66,Nylon 66,1.5,PA66-GF30-L,,,9310.0,231.0,10000.0,,2.5,,11.764705882352942,,
RTP,205 TFE 15 UV,Polyamide 66,Nylon 66,1.49,PA66-GF30-L,,,9310.0,241.0,10000.0,,3.0,,10.784313725490197,,
RTP,205 TFE 20,Polyamide 66,Nylon 66,1.54,PA66-GF30-L,,,8960.0,221.0,10300.0,,2.0,,10.784313725490197,,
RTP,205 TFE 5,Polyamide 66,Nylon 66,1.41,PA66-GF30-L,,,9650.0,262.0,9650.0,,3.5,,10.784313725490197,,
RTP,205 TFE 5 MS 4,Polyamide 66,Nylon 66,1.45,PA66-GF30-L,,,9650.0,252.0,11400.0,,2.0,,10.784313725490197,,
RTP,205.3 L,Polyamide 66,Nylon 66,1.39,PA66-GF35-L,,,9310.0,265.0,10300.0,,2.5,,10.784313725490197,,
RTP,206 UV,Polyamide 66,Nylon 66,1.41,PA66-GF35,,,10300.0,314.0,10300.0,,2.5,,11.764705882352942,,
RTP,207 A TFE 10 HS,Polyamide 6,Nylon 6,1.57,PA6-GF40-L,,,10000.0,272.0,10300.0,,1.5,,13.725490196078432,,
RTP,207 A TFE 15,Polyamide 6,Nylon 6,1.61,PA6-GF40-L,,,12100.0,248.0,12800.0,,2.0,,11.764705882352942,,
RTP,207 A TFE 5,Polyamide 6,Nylon 6,1.5,PA6-GF40-L,,,11000.0,262.0,11400.0,,3.0,,11.764705882352942,,
RTP,207 FR,Polyamide 66,Nylon 66,1.72,PA66-GF40-FR,,,13100.0,262.0,13800.0,,2.0,,11.764705882352942,120.0,
RTP,207 G FR HS,Polyamide 46,Nylon 46,1.77,PA46-GF40-FR,,,13400.0,255.0,14800.0,,2.0,,7.843137254901961,120.0,
RTP,207 G HS L,Polyamide 46,Nylon 46,1.51,PA46-GF40-L,,,11700.0,326.0,12400.0,,3.0,,9.803921568627452,,
RTP,207 HS,Polyamide 66,Nylon 66,1.47,PA66-GF40,,,11400.0,321.0,12100.0,,2.5,,12.745098039215687,,
RTP,209 A,Polyamide 6,Nylon 6,1.56,PA6-GF50,,,14500.0,310.0,15900.0,,2.0,,13.725490196078432,,
RTP,209 A UV,Polyamide 6,Nylon 6,1.56,PA6-GF50,,,14500.0,310.0,15900.0,,2.0,,13.725490196078432,,
RTP,209 TFE 5,Polyamide 66,Nylon 66,1.63,PA66-GF50-L,,,14800.0,310.0,13800.0,,2.0,,11.764705882352942,,
RTP,2099 X 115387 A,"Polyamide, Unspecified","Nylon, Unspecified",1.3,PA-GF,,,7930.0,207.0,,,5.0,,15.686274509803923,,
RTP,227 A FR,Polyamide 6,Nylon 6,1.85,PA6-MD-FR,,,6210.0,96.5,5860.0,,1.0,,2.647058823529412,,
RTP,227 FR,Polyamide 66,Nylon 66,1.7,PA66-MD-FR,,,7580.0,103.0,8960.0,,1.0,,2.647058823529412,118.0,
RTP,281,Polyamide 66,Nylon 66,1.18,PA66-CF10,,,7240.0,245.0,8960.0,,2.0,,4.215686274509804,,
RTP,281 A,Polyamide 6,Nylon 6,1.17,PA6-CF10,,,6890.0,214.0,8270.0,,3.0,,4.215686274509804,,
RTP,281 AR 10 TFE 15,Polyamide 66,Nylon 66,1.32,PA66-(CF+RF)-L,,,8270.0,207.0,9310.0,,2.5,,6.274509803921569,,
RTP,281 D TFE 10,Polyamide 612,Nylon 612,1.17,PA612-CF10-L,,,6550.0,190.0,7930.0,,2.5,,4.215686274509804,,
RTP,283 D TFE 15,Polyamide 612,Nylon 612,1.26,PA612-CF20-L,,,12800.0,262.0,14800.0,,2.0,,9.411764705882353,,
RTP,283 HEC,Polyamide 66,Nylon 66,1.27,PA66-NiCF20,,,8270.0,190.0,10300.0,,1.5,,4.215686274509804,,
RTP,283 HS,Polyamide 66,Nylon 66,1.22,PA66-CF20,,,13800.0,328.0,15200.0,,2.0,,7.843137254901961,,
RTP,283 TFE 10,Polyamide 66,Nylon 66,1.28,PA66-CF20-L,,,12400.0,283.0,15500.0,,2.0,,9.411764705882353,,
RTP,285 D TFE 15,Polyamide 612,Nylon 612,1.32,PA612-CF30-L,,,17900.0,300.0,20000.0,,1.5,,11.764705882352942,,
RTP,285 H,Polyamide 66,Nylon 66,1.21,PA66-CF30,,,14500.0,276.0,18300.0,,3.5,,19.607843137254903,,
RTP,285 TFE 13 SI 2,Polyamide 66,Nylon 66,1.35,PA66-CF30-L,,,18600.0,317.0,23400.0,,1.0,,9.803921568627452,,
RTP,287 A,Polyamide 6,Nylon 6,1.32,PA6-CF40,,,23400.0,331.0,25500.0,,1.0,,11.764705882352942,,
RTP,287 HEC,Polyamide 66,Nylon 66,1.44,PA66-NiCF40,,,19300.0,274.0,19300.0,,1.1,,8.333333333333334,,
RTP,287 TFE 15,Polyamide 66,Nylon 66,1.42,PA66-CF40-L,,,24100.0,352.0,25900.0,,1.5,,8.333333333333334,,
RTP,289,Polyamide 66,Nylon 66,1.38,PA66-CF50,,,31700.0,417.0,36500.0,,1.0,,8.92156862745098,,
RTP,291,Polyamide 66,Nylon 66,1.43,PA66-CF60,,,35900.0,376.0,43400.0,,1.0,,7.843137254901961,,
RTP,299 A X 108950 E,Polyamide 6,Nylon 6,6.0,PA6,,,11000.0,100.0,11700.0,,2.0,,4.215686274509804,,
RTP,299 A X 144026 C,Polyamide 6,Nylon 6,1.32,PA6-FR,,,965.0,31.0,1030.0,,10.0,,16.666666666666668,,
RTP,299 A X 93036 B,Polyamide 6,Nylon 6,0.92,PA6-GB,,,5520.0,68.9,5520.0,,0.5,,1.5686274509803924,,
RTP,299 D X 130507 A,Polyamide 612,Nylon 612,1.13,PA612-FR,,,2760.0,75.8,2760.0,,10.0,,3.1372549019607847,,
RTP,299 E X 141359 U,"Polyamide, Unspecified","Nylon, Unspecified",1.03,PA,,,1170.0,49.0,1030.0,,10.0,,83.33333333333334,,
RTP,299 X 124222 B,Polyamide 66,Nylon 66,1.71,PA66-FR,,,15500.0,152.0,17200.0,,1.0,,2.647058823529412,,
RTP,299 X 127044 D,Polyamide 66,Nylon 66,2.44,PA66-FR,,,12100.0,103.0,12100.0,,1.0,,2.647058823529412,,
RTP,299 X 143540 D,Polyamide 66,Nylon 66,1.35,PA66-GF35,,,5520.0,89.6,5520.0,,1.0,,10.784313725490197,,
RTP,299 X 144670,Polyamide 66,Nylon 66,1.44,PA66-I-CF-FR,,,9650.0,228.0,11000.0,,2.0,,7.843137254901961,,
RTP,299 X 58128,Polyamide 66,Nylon 66,1.36,PA66-GF,,,8620.0,248.0,9650.0,,2.5,,7.843137254901961,,
RTP,299 X 83820 B,Polyamide 66,Nylon 66,1.14,PA66-L,,,3100.0,121.0,3100.0,,10.0,,5.196078431372549,,
RTP,299 X 87256 B,Polyamide 66,Nylon 66,1.17,PA66-Nano,,,2760.0,103.0,3450.0,,2.0,,4.215686274509804,,
RTP,4405,"Polyamide, Unspecified","Nylon, Unspecified",1.42,PA-GF30,,,9650.0,241.0,10300.0,,2.0,,7.352941176470589,125.0,
RTP,4407,"Polyamide, Unspecified","Nylon, Unspecified",1.51,PA-GF40,,,12400.0,290.0,13100.0,,2.0,,10.784313725490197,125.0,
RTP,4409,"Polyamide, Unspecified","Nylon, Unspecified",1.62,PA-GF50,,,15200.0,345.0,15900.0,,2.0,,12.745098039215687,125.0,
RTP,PA6 HI NAT,Polyamide 6,Nylon 6,1.1,PA6-I,,,2070.0,72.4,2410.0,,10.0,,15.686274509803923,,
RTP,PA66 20 GF BLK,Polyamide 66,Nylon 66,1.27,PA66-GF20,,,6210.0,193.0,6890.0,,2.0,,4.705882352941177,,
RTP,PA66 33 GF BLK,Polyamide 66,Nylon 66,1.39,PA66-GF35,,,9310.0,252.0,9650.0,,2.5,,7.843137254901961,,
RTP,PA66 43 GF BLK/BLK,Polyamide 66,Nylon 66,1.49,PA66-GF45,,,12400.0,290.0,11700.0,,2.5,,9.803921568627452,,
ESD,282,Polyamide 66,Nylon 66,1.2,PA66-CF15,,,11000.0,283.0,11000.0,,2.0,,5.196078431372549,,
ESD,C 200 B HI,Polyamide 610,Nylon 610,1.11,PA610-I,,,1590.0,53.1,1520.0,,10.0,,65.68627450980392,,
ESD,C 202,Polyamide 66,Nylon 66,1.28,PA66-GF15,,,4830.0,117.0,5170.0,,2.0,,5.196078431372549,,
ESD,C 203 A,Polyamide 6,Nylon 6,1.34,PA6-GF20,,,5860.0,159.0,5860.0,,3.0,,9.411764705882353,,
ESD,C 204 F,Polyamide 12,Nylon 12,1.3,PA12-GF25,,,5860.0,159.0,6210.0,,4.0,,10.784313725490197,,
ESD,C 205 UV,Polyamide 66,Nylon 66,1.4,PA66-GF30,,,8270.0,172.0,8960.0,,1.0,,7.843137254901961,,
ESD,C 280,Polyamide 66,Nylon 66,1.2,PA66-CF,,,8960.0,241.0,10300.0,,2.0,,5.196078431372549,,
ESD,C 280 FR UV,Polyamide 66,Nylon 66,1.47,PA66-CF-FR,,,11000.0,276.0,13800.0,,2.2,,7.843137254901961,,
EMI,261 A,Polyamide 6,Nylon 6,1.23,PA6-Me10,,,3240.0,117.0,3310.0,,10.0,,4.215686274509804,,
EMI,263,Polyamide 66,Nylon 66,1.36,PA66-Me20,,,4140.0,138.0,4140.0,,2.0,,5.196078431372549,,
Radipol®,A40,Polyamide 66,Nylon 66,1.14,PA66,80.0,260.0,2800.0,121.0,3000.0,,5.1,,,,
Radipol®,A45K02,Polyamide 66,Nylon 66,1.14,PA66,80.0,260.0,2650.0,110.0,3100.0,,4.4,,,,
Radipol®,A45L1,Polyamide 66,Nylon 66,1.14,PA66-L,85.0,260.0,2800.0,105.0,3100.0,,4.4,,,,
Radipol®,DC45,Polyamide 610,Nylon 610,1.07,PA610,63.0,220.0,2060.0,83.0,2200.0,,4.8,,,,
Radipol®,DC95,Polyamide 610,Nylon 610,1.07,PA610,66.0,220.0,1960.0,83.0,2200.0,,4.4,,,,
Razamid®,A121U GR30,Polyamide 66,Nylon 66,1.34,PA66-I-GW30,135.0,,8500.0,215.0,,,,4.0,12.745098039215687,,
Razamid®,A121U GR30-50,Polyamide 66,Nylon 66,1.34,PA66-I-GF30,130.0,,8500.0,210.0,,,,4.0,11.764705882352942,,
Razamid®,A121U-50,Polyamide 66,Nylon 66,1.12,PA66-I,50.0,,1900.0,65.0,,,,30.0,29.411764705882355,,
Razamid®,B111,Polyamide 6,Nylon 6,1.13,PA6,85.0,,2600.0,95.0,,,,25.0,4.901960784313726,,
Razamid®,B111U-50,Polyamide 6,Nylon 6,1.1,PA6-I,45.0,,2200.0,75.0,,,,35.0,39.21568627450981,,
Razamid®,B111U-51,Polyamide 6,Nylon 6,1.09,PA6-I,50.0,,1800.0,85.0,,,,20.0,9.803921568627452,,
Razamid®,B121TR20-50,Polyamide 6,Nylon 6,1.24,PA6-MD20,90.0,,6500.0,170.0,,,,3.0,,,
TORZEN®,G3500HSL BK20,Polyamide 66,Nylon 66,1.41,PA66-GF35,,260.0,7000.0,230.0,8000.0,140.0,,5.0,,,
TORZEN®,T3000HS1L NC01,Polyamide 66,Nylon 66,1.07,PA66-I,37.0,260.0,725.0,22.0,700.0,,18.0,,,,
TORZEN®,T3000HS1L NC01,Polyamide 66,Nylon 66,1.07,PA66-I,47.0,260.0,1900.0,58.0,1800.0,,4.5,,,,
Radistrong®,A RV600W 333 BK,"Polyamide, Unspecified","Nylon, Unspecified",1.73,PA-GF60,,255.0,16400.0,310.0,17600.0,200.0,,2.4,,,
Radistrong®,A RV600W 333 BK,"Polyamide, Unspecified","Nylon, Unspecified",1.73,PA-GF60,,255.0,20700.0,415.0,22400.0,270.0,,2.2,,,
Radilon®,A CF200 333 BK,Polyamide 66,Nylon 66,1.22,PA66-CF20,,260.0,,,10200.0,150.0,,3.5,,,
Radilon®,A HS 164 NT,Polyamide 66,Nylon 66,1.14,PA66-L,80.0,260.0,2800.0,110.0,3000.0,,4.6,,,,
Radilon®,A NER GF350/1K,Polyamide 66,Nylon 66,1.4,PA66-GF35,,260.0,9500.0,260.0,10500.0,170.0,,2.5,,,
Radilon®,A RCW4015W 3733 BK,Polyamide 66,Nylon 66,1.48,PA66-(GF+MD)40,,260.0,8500.0,200.0,9000.0,130.0,,2.6,5.2,,
Radilon®,A RV150W 333 BK,Polyamide 66,Nylon 66,1.24,PA66-GF15,,260.0,,,3900.0,85.0,,10.0,,,
Radilon®,A RV250KB 856 BR,Polyamide 66,Nylon 66,1.32,PA66-GF25,,260.0,4200.0,155.0,5800.0,115.0,,6.0,12.0,,
Radilon®,A RV250W 100 NT,Polyamide 66,Nylon 66,1.31,PA66-GF25,,260.0,7800.0,255.0,8600.0,175.0,,3.0,,,
Radilon®,A RV300K 1700 NT,Polyamide 66,Nylon 66,1.36,PA66-GF30,,260.0,9500.0,290.0,9900.0,191.0,,3.2,11.0,,
Radilon®,A RV300RKC 100 NT,Polyamide 66,Nylon 66,1.35,PA66-GF30,,260.0,8500.0,275.0,9400.0,180.0,,3.9,,,
Radilon®,A RV300RKC 106 NT,Polyamide 66,Nylon 66,1.36,PA66-GF30,,260.0,8600.0,290.0,9600.0,193.0,,4.0,,,
Radilon®,A RV300W 333 BK,Polyamide 66,Nylon 66,1.36,PA66-GF30,,260.0,8700.0,265.0,9500.0,175.0,,3.2,,,
Radilon®,A RV330 3733 BK,Polyamide 66,Nylon 66,1.4,PA66-GF35,,260.0,8200.0,255.0,9750.0,175.0,,3.0,10.0,,
Radilon®,A RV350K 100 NT,Polyamide 66,Nylon 66,1.4,PA66-GF35,,260.0,9800.0,295.0,11000.0,195.0,,4.0,,,
Radilon®,A RV350K 333 BK,Polyamide 66,Nylon 66,1.4,PA66-GF35,,260.0,7100.0,170.0,7600.0,120.0,,3.5,,,
Radilon®,A RV350K 333 BK,Polyamide 66,Nylon 66,1.4,PA66-GF35,,260.0,10100.0,280.0,11200.0,185.0,,3.0,,,
Radilon®,A RV500RW 339 BK,Polyamide 66,Nylon 66,1.58,PA66-GF50,,260.0,15400.0,305.0,14300.0,190.0,,3.1,,,
Radilon®,A RV500W 333 BK,Polyamide 66,Nylon 66,1.58,PA66-GF50,,260.0,15100.0,340.0,16300.0,230.0,,2.5,,,
Radilon®,A USX200 100 NAT,Polyamide 66,Nylon 66,1.08,PA66-I,35.0,260.0,600.0,35.0,800.0,,30.0,,,,
Radilon®,A USX200W 333 BK,Polyamide 66,Nylon 66,1.08,PA66-I,46.0,260.0,1930.0,70.0,1880.0,,,,63.0,,
Radilon®,AGV HW 30 Black E,Polyamide 66,Nylon 66,1.36,PA66-GF30,,260.0,6000.0,210.0,6500.0,125.0,,5.0,,,
Radilon®,AGV HW 30 Black E,Polyamide 66,Nylon 66,1.36,PA66-GF30,,260.0,8500.0,275.0,10000.0,180.0,,3.0,,,
Radilon®,CA RV300L 333 BK,Polyamide 66/6 Copolymer,Nylon 66/6,1.27,PA66/6-GF30,,245.0,,,,,,,,,
Radilon®,CA RV300L 333 BK,Polyamide 66/6 Copolymer,Nylon 66/6,1.27,PA66/6-GF30,167.0366070923811,245.0,8500.0,245.0,9800.0,165.0,3.3012244897959064,3.3,,,
Radilon®,D 40P50K 100 NT,Polyamide 610,Nylon 610,1.1,PA610-P,40.0,215.0,620.0,25.0,750.0,,55.0,,,,
Radilon®,DT RV500RKC2 306 BK,Polyamide 612,Nylon 612,1.51,PA612-GF50,,220.0,11900.0,265.0,13400.0,170.0,,3.2,,,
Radilon®,DT RV500RKC2 306 BK,Polyamide 612,Nylon 612,1.51,PA612-GF50,,220.0,13800.0,295.0,14900.0,195.0,,3.0,,,
Radilon®,NeXTreme RV350HHR 3800 BK,"Polyamide, Unspecified","Nylon, Unspecified",1.41,PA-GF35,,295.0,10100.0,280.0,11500.0,190.0,,3.0,,,
Radilon®,S CV300 100 NT,Polyamide 6,Nylon 6,1.34,PA6-GB30,65.0,220.0,3700.0,115.0,3900.0,,3.0,,,,
Radilon®,S LRV300LUK 100 NT,Polyamide 6,Nylon 6,1.35,PA6-GF30-L,,220.0,,,6400.0,110.0,,4.5,,,
Radilon®,S LRV300LUK 100 NT,Polyamide 6,Nylon 6,1.35,PA6-GF30-L,,220.0,8500.0,260.0,9600.0,180.0,,3.4,,,
Radilon®,S RCP3010LK 100 NT,Polyamide 6,Nylon 6,1.36,PA6-(GF+MD)30,,220.0,7500.0,160.0,8300.0,105.0,,3.1,,,
Radilon®,S RCP3010LW 322 BK,Polyamide 6,Nylon 6,1.38,PA6-(GF+MD)30,,220.0,7200.0,160.0,7800.0,105.0,,2.7,,,
Radilon®,S RCV3015 100 NT,Polyamide 6,Nylon 6,1.35,PA6-(GF+GB)30,,220.0,,,4100.0,85.0,,10.0,,,
Radilon®,S RCW4015K 3796 BK,Polyamide 6,Nylon 6,1.48,PA6-(GF+MD)40,,220.0,7400.0,170.0,8100.0,115.0,,2.6,6.0,,
Radilon®,S RCW4015UK 3726 BK,Polyamide 6,Nylon 6,1.49,PA6-(GF+MD)40,,220.0,8500.0,190.0,8400.0,120.0,,3.0,5.9,,
Radilon®,S RV150UK 3010 BK,Polyamide 6,Nylon 6,1.24,PA6-GF15,,220.0,4900.0,180.0,5800.0,120.0,,2.9,,,
Radilon®,S RV150W 333 BK,Polyamide 6,Nylon 6,1.23,PA6-GF15,,220.0,,,3200.0,75.0,,10.0,,,
Radilon®,S RV200W 333 BK,Polyamide 6,Nylon 6,1.26,PA6-GF20,,220.0,,,,,,,,,
Radilon®,S RV300W 333 BK,Polyamide 6,Nylon 6,1.35,PA6-GF30,77.36801649391232,220.0,,,6200.0,105.0,2.2550300000000023,6.0,,,
Radilon®,S RV400W 333 BK,Polyamide 6,Nylon 6,1.46,PA6-GF40,107.72794524260263,220.0,,,8300.0,120.0,2.5004400000000038,6.8,,,
Radilon®,S RV500UK 3761 BK,Polyamide 6,Nylon 6,1.58,PA6-GF50,,220.0,14500.0,300.0,15500.0,195.0,,2.4,,,
Radilon®,S RV500W 100 NT,Polyamide 6,Nylon 6,1.57,PA6-GF50,,220.0,,,,,,,,,
Radilon®,S URV300W 333 BK,Polyamide 6,Nylon 6,1.36,PA6-GF30,,220.0,9000.0,250.0,9400.0,170.0,,2.7,,,
Radilon®,S USZ200W 100 NT,Polyamide 6,Nylon 6,1.07,PA6-I,41.0,220.0,1600.0,55.0,1850.0,,,,65.0,,
Radiflam®,A FR 100 NT,Polyamide 66,Nylon 66,1.17,PA66-FR,50.0,260.0,,,2600.0,,,,,,
Radiflam®,A RV150 AF 339 BK,Polyamide 66,Nylon 66,1.34,PA66-GF15-FR,,260.0,5500.0,155.0,6000.0,103.0,,2.7,,,
Heramid®,S NER GFP3010K,Polyamide 6,Nylon 6,1.35,PA6-(GF+MD)30,,220.0,6000.0,125.0,6700.0,85.0,,2.5,,,
HYLON®,N1000HL NAT,Polyamide 66,Nylon 66,1.14,PA66-L,,,1060.0,37.0,,53.0,,35.0,25.0,,
HYLON®,N1000I/26HL BK,Polyamide 66,Nylon 66,1.12,PA66-I-L,,,2500.0,92.0,,69.0,,30.0,12.0,,
HYLON®,N1000I/26HL NAT,Polyamide 66,Nylon 66,1.12,PA66-I-L,,,1250.0,33.0,,48.0,,40.0,30.0,,
HYLON®,N1000STHLHF NAT,Polyamide 66,Nylon 66,1.08,PA66-I-L,,,1720.0,68.0,,52.0,,55.0,80.0,,
HYLON®,N1000THL BK,Polyamide 66,Nylon 66,1.1,PA66-I-L,,,720.0,27.0,,44.0,,45.0,36.0,,
HYLON®,N1000THLHF2 BK,Polyamide 66,Nylon 66,1.1,PA66-I-L,,,720.0,27.0,,44.0,,45.0,36.0,,
HYLON®,N1000THLHF2 BK,Polyamide 66,Nylon 66,1.1,PA66-I-L,,,2100.0,76.0,,65.0,,40.0,15.0,,
HYLON®,N1000THLUV2 BK,Polyamide 66,Nylon 66,1.1,PA66-I-L,,,2100.0,76.0,,65.0,,40.0,15.0,,
HYLON®,N1000THLUV3 BK313,Polyamide 66,Nylon 66,1.1,PA66-I-L,,,720.0,27.0,,44.0,,45.0,36.0,,
HYLON®,N1013HL NAT,Polyamide 66,Nylon 66,1.24,PA66-GF15-L,,,2970.0,104.0,,73.0,,10.0,7.0,,
HYLON®,N1013THL BK,Polyamide 66,Nylon 66,1.19,PA66-I-GF15-L,,,2920.0,102.0,,60.0,,7.0,16.0,,
HYLON®,N1013THL BK,Polyamide 66,Nylon 66,1.19,PA66-I-GF15-L,,,4150.0,145.0,,95.0,,3.0,12.0,,
HYLON®,N1015STHL BK,Polyamide 66,Nylon 66,1.19,PA66-GF15-L,,,3700.0,140.0,,93.0,,3.0,15.0,,
HYLON®,N1025HLFRA BK,Polyamide 66,Nylon 66,1.49,PA66-GF25-FR-L,,,5390.0,112.0,,88.0,,3.0,9.0,,
HYLON®,N1030HHR NAT,Polyamide 66,Nylon 66,1.37,PA66-GF30-L,,,9400.0,272.0,,183.0,,2.0,10.0,,
HYLON®,N1030HL NAT,Polyamide 66,Nylon 66,1.37,PA66-GF30-L,,,6560.0,184.0,,119.0,,5.0,14.0,,
HYLON®,N1033HL BK,Polyamide 66,Nylon 66,1.38,PA66-GF35-L,,,6700.0,184.0,7000.0,114.0,,5.0,14.0,,
HYLON®,N1035HL BK,Polyamide 66,Nylon 66,1.38,PA66-GF35-L,,,6860.0,186.0,,115.0,,5.0,14.0,,
HYLON®,N1035HL NAT,Polyamide 66,Nylon 66,1.38,PA66-GF35-L,,,7000.0,190.0,,127.0,,5.0,18.0,,
HYLON®,N1035STHL NAT,Polyamide 66,Nylon 66,1.33,PA66-GF35-L,,,5330.0,152.0,,123.0,,7.0,25.0,,
HYLON®,N1035STHL NAT,Polyamide 66,Nylon 66,1.33,PA66-GF35-L,,,7200.0,205.0,,170.0,,3.0,21.0,,
HYLON®,N1040MGHL BK,Polyamide 66,Nylon 66,1.49,PA66-(GF+MD)40-L,,,8600.0,195.0,,130.0,,2.0,6.0,,
