Repository: mike-keating-iv/ml-polymer-classification

# Polymer Classification using Machine Learning

## Project Overview

This project develops machine learning models to classify polymer materials into their respective subclasses using mechanical and physical property data. The goal is to automate polymer identification for materials databases and R&D applications.

## Data Source

Data was collected from the Plastics and Elastomers section of [UL Prospector](https://www.ulprospector.com/plastics/en), which is a database containing technical data for over 100,000 materials. Data was queried by polymer symbol (PP, PMMA, etc) and saved to separate CSV files.

File: data/polymers_Nylon.csv (part 23 of 57)
Chemlon®,113 GH,Polyamide 66,Nylon 66,1.22,PA66-GF15,,257.0,3410.0,94.4,4160.0,,,16.0,3.3,,
Chemlon®,113 GX,Polyamide 66,Nylon 66,1.22,PA66-GF15-L,,254.0,4830.0,172.0,,,,2.0,6.274509803921569,,
Chemlon®,125-15 MGH,Polyamide 66,Nylon 66,1.5,PA66-(GF+MD)40,,257.0,5800.0,125.0,8060.0,,,6.3,7.1,,
Chemlon®,128-10 MGH,Polyamide 66,Nylon 66,1.48,PA66-(GF+MD),,256.0,9000.0,200.0,,145.0,,3.0,,,
HYLON®,N1040MHL NAT,Polyamide 66,Nylon 66,1.5,PA66-MD40-L,,,3050.0,56.0,,55.0,,5.0,7.0,,
HYLON®,N1040MHL NAT,Polyamide 66,Nylon 66,1.5,PA66-MD40-L,,,8800.0,160.0,,85.0,,2.0,5.0,,
HYLON®,N1200HL BK,Polyamide 66,Nylon 66,1.14,PA66-L,,,3000.0,114.0,,73.0,,25.0,8.0,,
HYLON®,N1200STHL BK,Polyamide 66,Nylon 66,1.08,PA66-I-L,,,1720.0,68.0,,52.0,,55.0,80.0,,
HYLON®,N1200THL BK,Polyamide 66,Nylon 66,1.1,PA66-I-L,,,720.0,27.0,,44.0,,45.0,36.0,,
HYLON®,N1240MGHL BK,Polyamide 66,Nylon 66,1.49,PA66-(GF+MD)40-L,,,4620.0,93.0,,74.0,,5.0,10.0,,
HYLON®,N1240MHL BK,Polyamide 66,Nylon 66,1.5,PA66-MD40-L,,,2850.0,52.0,,49.0,,5.0,7.0,,
HYLON®,N1240MHL BK,Polyamide 66,Nylon 66,1.5,PA66-MD40-L,,,8200.0,150.0,,74.0,,2.0,5.0,,
HYLON®,N2000HL BK,Polyamide 6,Nylon 6,1.13,PA6-L,,,2700.0,105.0,,72.0,,30.0,6.0,,
HYLON®,N2013HL BK,Polyamide 6,Nylon 6,1.22,PA6-GF15-L,,,4850.0,167.0,,116.0,,2.5,4.0,,
HYLON®,N2013STHL NAT,Polyamide 6,Nylon 6,1.18,PA6-GF15-L,,,3650.0,120.0,,88.0,,3.0,15.0,,
HYLON®,N2013THL BK,Polyamide 6,Nylon 6,1.19,PA6-I-GF15-L,,,2670.0,90.0,,60.0,,7.0,18.0,,
HYLON®,N2013THL BK,Polyamide 6,Nylon 6,1.19,PA6-I-GF15-L,,,3800.0,128.0,,85.0,,3.0,11.0,,
HYLON®,N2013THL NAT,Polyamide 6,Nylon 6,1.19,PA6-I-GF15-L,,,3950.0,133.0,,92.0,,3.0,12.0,,
HYLON®,N2015HL BK,Polyamide 6,Nylon 6,1.23,PA6-GF15-L,,,3070.0,98.0,,69.0,,10.0,16.0,,
HYLON®,N2015THL NAT,Polyamide 6,Nylon 6,1.2,PA6-I-GF15-L,,,2890.0,101.0,,67.0,,7.0,19.0,,
HYLON®,N2030HL NAT,Polyamide 6,Nylon 6,1.37,PA6-GF30-L,,,5780.0,166.0,,112.0,,5.0,29.0,,
HYLON®,N2030THL BK,Polyamide 6,Nylon 6,1.34,PA6-I-GF30-L,,,4200.0,128.0,,72.0,,7.0,28.0,,
HYLON®,N2030THL NAT,Polyamide 6,Nylon 6,1.34,PA6-I-GF30-L,,,6770.0,182.0,,135.0,,3.0,24.0,,
HYLON®,N2033HL BK,Polyamide 6,Nylon 6,1.4,PA6-GF35-L,,,9000.0,262.0,,157.0,,2.0,10.0,,
HYLON®,N2033HL NAT,Polyamide 6,Nylon 6,1.4,PA6-GF35-L,,,9400.0,271.0,,180.0,,2.0,15.0,,
HYLON®,N2033STHL NAT,Polyamide 6,Nylon 6,1.33,PA6-GF35-L,,,6200.0,165.0,,131.0,,3.0,20.0,,
HYLON®,N2033THL NAT,Polyamide 6,Nylon 6,1.37,PA6-I-GF35-L,,,4400.0,136.0,,87.0,,7.0,21.0,,
HYLON®,N2035HL BK310,Polyamide 6,Nylon 6,1.4,PA6-GF35-L,,,5890.0,97.0,,120.0,,5.0,29.0,,
HYLON®,N2035HL BK310,Polyamide 6,Nylon 6,1.4,PA6-GF35-L,,,9500.0,276.0,,185.0,,2.0,15.0,,
HYLON®,N2040MGHL BK,Polyamide 6,Nylon 6,1.48,PA6-(GF+MD)40-L,,,4600.0,99.0,,79.0,,5.0,9.0,,
HYLON®,N2040MHL BK,Polyamide 6,Nylon 6,1.49,PA6-MD40-L,,,8100.0,148.0,,76.0,,2.0,4.0,,
HYLON®,N2050HL BK,Polyamide 6,Nylon 6,1.57,PA6-GF50-L,,,8370.0,202.0,,118.0,,4.0,25.0,,
HYLON®,N2200HL BK,Polyamide 6,Nylon 6,1.13,PA6-L,,,2600.0,100.0,,72.0,,25.0,4.0,,
HYLON®,N2213HL BK,Polyamide 6,Nylon 6,1.22,PA6-GF15-L,,,4790.0,160.0,,108.0,,2.5,4.0,,
HYLON®,N2215HL BK,Polyamide 6,Nylon 6,1.23,PA6-GF15-L,,,3050.0,97.0,,64.0,,10.0,16.0,,
HYLON®,N2230HL BK,Polyamide 6,Nylon 6,1.37,PA6-GF30-L,,,5330.0,149.0,,89.0,,5.0,18.0,,
HYLON®,N2230HL BK,Polyamide 6,Nylon 6,1.37,PA6-GF30-L,,,8600.0,240.0,,148.0,,2.0,10.0,,
HYLON®,N2240MGHL BK,Polyamide 6,Nylon 6,1.48,PA6-(GF+MD)40-L,,,4550.0,95.0,,69.0,,5.0,9.0,,
HYLON®,N2240MGHLUV2 BK,Polyamide 6,Nylon 6,1.48,PA6-(GF+MD)40-L,,,4550.0,95.0,,69.0,,5.0,9.0,,
HYLON®,N4033HL NAT,Polyamide 66/6 Copolymer,Nylon 66/6,1.38,PA66/6-GF35-L,,,9700.0,265.0,,172.0,,2.0,14.0,,
HYLON®,N7200HL BK,Polyamide 612,Nylon 612,1.07,PA612-L,,,1800.0,65.0,,55.0,,50.0,5.0,,
HYLON®,N7233HL BK,Polyamide 612,Nylon 612,1.33,PA612-GF35-L,,,8200.0,221.0,,148.0,,2.0,10.0,,
EnViramid®,N1300I4/6HL BK,Polyamide 66,Nylon 66,1.15,PA66-L,,,970.0,33.0,,41.0,,27.0,22.0,,
EnViramid®,N1300STHL BK,Polyamide 66,Nylon 66,1.11,PA66-L,,,550.0,24.0,,30.0,,40.0,65.0,,
EnViramid®,N1300THL BK,Polyamide 66,Nylon 66,1.12,PA66-I-L,,,870.0,26.0,,40.0,,35.0,25.0,,
EnViramid®,N1315HL BK,Polyamide 66,Nylon 66,1.26,PA66-GF15-L,,,4450.0,160.0,,90.0,,2.0,3.0,,
EnViramid®,N1315STHL BK,Polyamide 66,Nylon 66,1.21,PA66-GF15-L,,,2850.0,96.0,,47.0,,7.0,16.0,,
EnViramid®,N1320MG8HL BK,Polyamide 66,Nylon 66,1.32,PA66-(GF+MD)20-L,,,2600.0,65.0,,52.0,,5.0,9.0,,
EnViramid®,N1335STHL BK,Polyamide 66,Nylon 66,1.35,PA66-GF35-L,,,5480.0,58.0,,75.0,,7.0,21.0,,
EnViramid®,N1335STHL BK,Polyamide 66,Nylon 66,1.35,PA66-GF35-L,,,7100.0,150.0,,115.0,,3.0,18.0,,
EnViramid®,N2300THL BK,Polyamide 6,Nylon 6,1.14,PA6-I-L,,,2400.0,86.0,,55.0,,25.0,9.0,,
EnViramid®,N2315HL BK,Polyamide 6,Nylon 6,1.24,PA6-GF15-L,,,3160.0,100.0,,47.0,,10.0,15.0,,
EnViramid®,N2333HL BK,Polyamide 6,Nylon 6,1.4,PA6-GF35-L,,,9800.0,273.0,,142.0,,2.0,10.0,,
EnViramid®,N2335HL BK,Polyamide 6,Nylon 6,1.41,PA6-GF35-L,,,6200.0,172.0,,95.0,,5.0,18.0,,
EnViramid®,N2340MGHL BK,Polyamide 6,Nylon 6,1.49,PA6-(GF+MD)40-L,,,8100.0,170.0,,97.0,,2.0,5.0,,
Ravamid®,A BK,Polyamide 66,Nylon 66,1.14,PA66,75.0,,2600.0,,,72.0,,20.0,10.0,,
Ravamid®,A GF 30 BK,Polyamide 66,Nylon 66,1.37,PA66-GF30,,,6300.0,,6600.0,110.0,,5.0,7.0,,
Ravamid®,B GB 30 BK,Polyamide 6,Nylon 6,1.35,PA6-GB30,65.0,,3200.0,,,60.0,,8.0,5.5,,
Ravamid®,B GF 30 BK45,Polyamide 6,Nylon 6,1.35,PA6-GF30,,,7800.0,,8600.0,132.0,,3.5,8.5,,
Ravamid®,B GF 30 NC,Polyamide 6,Nylon 6,1.35,PA6-GF30,,,8000.0,,8800.0,145.0,,3.5,10.0,,
Ravamid®,B GF 50 BK,Polyamide 6,Nylon 6,1.56,PA6-GF50,,,8000.0,180.0,10100.0,140.0,,2.0,11.0,,
Ravamid®,B NC,Polyamide 6,Nylon 6,1.14,PA6,50.0,,2400.0,,,45.0,,20.0,6.5,,
HYLON®,N1040H2L BK397,Polyamide 66,Nylon 66,1.45,PA66-GF40,215.0,,,,12500.0,215.0,,3.0,16.0,,
HYLON®,N2035H2L NAT,Polyamide 6,Nylon 6,1.39,PA6-GF35,,,8000.0,235.0,10500.0,165.0,,3.5,19.0,,
DINALON®,A1S25 G30 M-0009,Polyamide 66,Nylon 66,1.37,PA66-GF30,,,9800.0,245.0,10200.0,172.0,,2.8,,,
DINALON®,A1S25 G30MI-4109,Polyamide 66,Nylon 66,1.35,PA66-GF30,128.0,,7700.0,196.0,8250.0,125.0,2.5,2.8,,,
DINALON®,A1X20 G30V0 H-4381,Polyamide 66,Nylon 66,1.44,PA66-GF30,,,,180.0,10500.0,110.0,,2.2,,,
DINALON®,A1X20 HI-0002,Polyamide 66,Nylon 66,1.08,PA66,51.0,,2000.0,76.0,2100.0,,,30.0,,,
DINALON®,A1X25 G30V0-4129,Polyamide 66,Nylon 66,1.41,PA66-GF30,,,9800.0,184.0,9900.0,124.0,,2.0,,,
DINALON®,A1X25 G35 HHY-4102,Polyamide 66,Nylon 66,1.4,PA66-GF35,,,10700.0,235.0,11200.0,162.0,,2.5,,,
DINALON®,A1X25 HI-4110,Polyamide 66,Nylon 66,1.09,PA66,46.0,,1800.0,68.0,1900.0,46.0,22.0,58.0,,,
DINALON®,A2S25 G10M202 HUV-7419,Polyamide 66,Nylon 66,1.38,PA66-(GF+MD)30,73.0,,4500.0,130.0,4800.0,,3.0,3.4,,,
DINALON®,A2V25 DI-4110,Polyamide 66,Nylon 66,1.13,PA66,,,2600.0,95.0,2700.0,62.0,,2.8,,,
DINALON®,A2V25 G30-4111,Polyamide 66,Nylon 66,1.36,PA66-GF30,,,8700.0,195.0,8800.0,130.0,,2.7,,,
DINALON®,A3S25-0042,Polyamide 66,Nylon 66,1.14,PA66,,,3300.0,128.0,3400.0,70.0,,2.4,,,
DINALON®,B1S25 B30-0018,Polyamide 6,Nylon 6,1.36,PA6-GB30,59.0,,3900.0,109.0,4300.0,54.0,2.4,,,,
DINALON®,B1S25 G10B20-7011,Polyamide 6,Nylon 6,1.38,PA6-GF30,85.0,,5200.0,135.0,,81.0,2.5,3.0,,,
DINALON®,B1S25 G10M202-7434,Polyamide 6,Nylon 6,1.36,PA6-(GF+MD)30,74.0,,5150.0,120.0,5300.0,,2.5,3.2,,,
DINALON®,B1S25 G15MI-0011,Polyamide 6,Nylon 6,1.19,PA6-GF15,,,4700.0,150.0,4900.0,95.0,,3.5,,,
DINALON®,B1S25 G20DI-7035,Polyamide 6,Nylon 6,1.26,PA6-GF20,85.0,,4500.0,126.0,5700.0,79.0,,3.0,,,
DINALON®,B1S25 G25 H-4101,Polyamide 6,Nylon 6,1.31,PA6-GF25,,,7600.0,190.0,7800.0,125.0,,2.5,,,
DINALON®,B1S25 G25 H-4123,Polyamide 6,Nylon 6,1.33,PA6-GF25,,,7100.0,196.0,7700.0,137.0,,2.8,,,
DINALON®,B1S25 G30-6115,Polyamide 6,Nylon 6,1.35,PA6-GF30,,,8100.0,152.0,8600.0,114.0,,2.2,,,
DINALON®,B1S25 HI-0002,Polyamide 6,Nylon 6,1.08,PA6,49.0,,1750.0,60.0,1900.0,37.0,4.1,45.0,,,
DINALON®,B1S25 V2-5108,Polyamide 6,Nylon 6,1.15,PA6,76.0,,3200.0,110.0,3400.0,53.0,3.8,,,,
DINALON®,B1S25-4303,Polyamide 6,Nylon 6,1.14,PA6,63.0,,2150.0,82.0,2500.0,38.0,3.7,28.0,,,
DINALON®,B1X25 HI-0002,Polyamide 6,Nylon 6,1.07,PA6,44.0,,1570.0,61.0,1660.0,34.0,4.2,20.0,,,
DINALON®,B1X25 V0 H-7035,Polyamide 6,Nylon 6,1.18,PA6,,,3600.0,100.0,3700.0,70.0,3.4,4.1,,,
DINALON®,B1X25 V0-4113,Polyamide 6,Nylon 6,1.2,PA6,,,3600.0,100.0,3900.0,66.0,2.6,3.0,,,
DINALON®,B2S25 G20 H-4117,Polyamide 6,Nylon 6,1.27,PA6-GF20,108.0,,5400.0,160.0,6100.0,100.0,2.6,2.8,,,
DINALON®,B2X20 G30V0 H-5162,Polyamide 6,Nylon 6,1.37,PA6-GF30,,,,168.0,9200.0,116.0,,2.1,,,
DINALON®,B2X25 G20DI-4115,Polyamide 6,Nylon 6,1.21,PA6-GF20,85.0,,4500.0,130.0,5000.0,82.0,,2.8,,,
DINALON®,B2X25 G35 S-9003,Polyamide 6,Nylon 6,1.5,PA6-GF35,,,10500.0,275.0,11300.0,168.0,,3.0,,,
DINALON®,B3S25-0013,Polyamide 6,Nylon 6,1.13,PA6,76.0,,2600.0,108.0,2800.0,,3.9,40.0,,,
DINALON®,BPP1S10-7446,"Polyamide, Unspecified","Nylon, Unspecified",1.12,PA,15.0,,520.0,16.0,360.0,14.0,25.0,32.0,,,
DINALON®,C1S25 G50-0007,Polyamide 66/6 Copolymer,Nylon 66/6,1.56,PA66/6-GF50,,,15200.0,270.0,16600.0,220.0,,3.2,,,
Optimide®,66F2-GR478,Polyamide 66,Nylon 66,1.18,PA66-FR,,265.0,3300.0,120.0,,,,5.0,6.07843137254902,,
Optimide®,66G6H-BK18,Polyamide 66,Nylon 66,1.37,PA66-GF30,,265.0,8500.0,280.0,,,,2.0,,,
EASYMID,B GF30SP BKIG,Polyamide 6,Nylon 6,1.32,PA6-GF30,,,6000.0,150.0,7500.0,,,,9.0,,
PPR,PA602,Polyamide 6,Nylon 6,1.22,PA6-GF15,107.0,,5170.0,168.0,,,,3.0,5.196078431372549,,
PPR,PA6605HS,Polyamide 66,Nylon 66,1.14,PA66,82.8,,2900.0,114.0,,,,50.0,5.196078431372549,,
Pontex,Nylon / N5115S-BK1,"Polyamide, Unspecified","Nylon, Unspecified",1.1,PA,,,3090.0,88.3,,,,5.0,13.725490196078432,,
Pontex,Nylon / N5120R-1-BK1,"Polyamide, Unspecified","Nylon, Unspecified",,PA,,,,53.9,,,,6.0,38.23529411764706,,
Pontex,Nylon / N5120R-BK1,"Polyamide, Unspecified","Nylon, Unspecified",1.06,PA,,,,53.9,,,,20.0,38.23529411764706,,
Pontex,Nylon / N5130S-BK1D,"Polyamide, Unspecified","Nylon, Unspecified",1.31,PA,,,7850.0,172.0,,,,2.0,13.725490196078432,,
Pontex,Nylon / N5225R-NA,"Polyamide, Unspecified","Nylon, Unspecified",1.05,PA,,,1470.0,49.0,,,,15.0,48.03921568627451,,
Pontex,Nylon / N6115G-RD4,"Polyamide, Unspecified","Nylon, Unspecified",1.2,PA,,,5390.0,147.0,,,,2.0,4.803921568627452,,
Pontex,Nylon / N6120G-NAD,"Polyamide, Unspecified","Nylon, Unspecified",1.25,PA,,,6860.0,196.0,,,,2.0,5.784313725490197,,
Pontex,Nylon / N6130S-NA,"Polyamide, Unspecified","Nylon, Unspecified",1.31,PA,,,7850.0,196.0,,,,2.0,16.666666666666668,,
Pontex,Nylon / N6225R-NA,"Polyamide, Unspecified","Nylon, Unspecified",1.05,PA,,,1370.0,53.9,,,,30.0,86.27450980392157,,
Pontex,Nylon / N6245G-NA,"Polyamide, Unspecified","Nylon, Unspecified",1.4,PA,,,11800.0,284.0,,,,2.5,14.705882352941178,,
Pontex,Nylon / NFB5230G-NA,"Polyamide, Unspecified","Nylon, Unspecified",1.5,PA,,,8830.0,181.0,,,,1.5,9.607843137254903,,
Pontex,Nylon / NRB5D30G-1-NA,"Polyamide, Unspecified","Nylon, Unspecified",1.39,PA,,,8830.0,167.0,,,,1.5,5.784313725490197,,
PRE-ELEC®,PA 1408,Polyamide 6,Nylon 6,1.2,PA6,,,2000.0,,,,,25.0,,,80.0
RAMLLOY,B780NT,Polyamide 6 + PE,Nylon 6+PE,1.09,(PA6+PE),,,2000.0,75.0,2240.0,,4.1,,52.0,,
RAMLLOY,PNA780G4NT,Polyphenylene Ether + PA,PPE+Nylon,1.25,(PPE+PA)-GF20,,,6070.0,210.0,6600.0,,,3.0,13.0,,
RAMLLOY,PVB702NT,Polyamide 6 + ABS,Nylon 6+ABS,1.04,(ABS+PA)-I,,,,,1800.0,,3.3,,56.0,,
PLUSTEK,PA108BL24,Polyamide 66,Nylon 66,1.14,PA66,,,,,2800.0,,4.3,,4.9,,
PLUSTEK,PA108OR13,Polyamide 66,Nylon 66,1.14,PA66,,,,,2850.0,,4.3,,5.0,,
PLUSTEK,PA109YL76,Polyamide 66,Nylon 66,1.14,PA66,,,,,2800.0,,4.2,,5.2,,
Aegis®,H350ZI,Polyamide 6,Nylon 6,1.13,PA6,,,,,2620.0,,5.6,46.0,6.764705882352942,,
Aegis®,H85NP,Polyamide 6,Nylon 6,1.13,PA6,,220.0,,,,,,,,,
Aegis®,H95C1ZP,Polyamide 6,Nylon 6,1.13,PA6,,,,,,,,,,,
Aegis®,H95ZI,Polyamide 6,Nylon 6,1.13,PA6,,,,,,,,,,,
InStruc®,PA12CF30,Polyamide 12,Nylon 12,1.17,PA12-CF30,,,12400.0,,13800.0,138.0,,2.0,10.784313725490197,,
InStruc®,PA66GF30FR,Polyamide 66,Nylon 66,1.55,PA66-GF30-FR,,,10000.0,221.0,11000.0,,2.0,,6.764705882352942,,
InStruc®,PA66GF33HSL,Polyamide 66,Nylon 66,1.37,PA66-GF35-L,186.0,,8960.0,,10300.0,,2.0,,10.784313725490197,,
InStruc®,PA6GF35,Polyamide 6,Nylon 6,1.41,PA6-GF35,,,9310.0,262.0,,,2.0,,11.764705882352942,,
LEONA™,SG114 Na,Polyamide 66 + PA 6I,Nylon 66+Nylon 6I,1.47,(PA66+PA6I)-GF40,,,13500.0,350.0,14700.0,248.0,,3.0,,,
HiDura™,D1MG33H NT0863,Polyamide 612,Nylon 612,1.32,PA612-GF35-L,,218.0,8200.0,193.0,8600.0,141.0,,5.4,18.0,,
Starflam®,FR350J BK0802,Polyamide 66,Nylon 66,1.32,PA66-FR-L,48.0,260.0,1700.0,41.0,1800.0,42.0,21.0,50.0,6.3,,
Starflam® X-Protect,RF0067K,Polyamide 66,Nylon 66,1.48,PA66-GF30-FR,,258.0,7500.0,138.0,7900.0,94.0,,3.0,11.0,,
Starflam® X-Protect,RX12414,Polyamide 66,Nylon 66,1.22,PA66-FR,32.0,260.0,1400.0,29.0,1800.0,32.0,24.0,24.0,3.2,,
Vydyne®,41HFE BL0887,Polyamide 66,Nylon 66,1.32,PA66-I-L,,260.0,800.0,18.0,800.0,32.0,,50.0,52.0,,
Vydyne®,66Z,Polyamide 66,Nylon 66,1.14,PA66,85.0,260.0,3100.0,90.0,2800.0,55.0,5.0,25.0,6.0,,
Vydyne®,AVS4BF1 BK0876,Polyamide 66,Nylon 66,1.6,PA66-GF50,,260.0,14000.0,252.0,14400.0,171.0,,3.0,13.0,,
Vydyne®,AVS4CF1 BK0877,Polyamide 66,Nylon 66,1.6,PA66-GF50,,260.0,13800.0,265.0,14000.0,168.0,,2.9,14.0,,
AuroraGuard™,635GFIMHSLU,Polyamide 6,Nylon 6,1.38,PA6-I-GF35-L,162.0,,9140.0,210.0,,,,3.0,23.529411764705884,,
AuroraGuard™,6IM08UW,Polyamide 6,Nylon 6,1.08,PA6-I,55.2,,1860.0,75.8,,,,75.0,42.15686274509804,,
AuroraGuard™,6IM08UWLF,Polyamide 6,Nylon 6,1.08,PA6-I,55.2,,1860.0,75.8,,,,75.0,42.15686274509804,,
Bergamid™,A70 G30 Natural M,Polyamide 66,Nylon 66,1.35,PA66-GF30,,,,,9400.0,,,3.5,11.0,,
Bergamid™,A70 MI15 BLACK T 70,Polyamide 66,Nylon 66,1.23,PA66-MD15,,255.0,,,3500.0,,10.0,,3.0,,
Bergamid™,A70 NATURAL TM-X 70,Polyamide 66,Nylon 66,1.09,PA66-I,,260.0,,,2200.0,,,40.0,15.0,,
Bergamid™,A70 Orange 70,Polyamide 66,Nylon 66,1.13,PA66,,260.0,,,2900.0,,5.0,,6.0,,
Bergamid™,A70 W10 H natural UV,Polyamide 66,Nylon 66,1.13,PA66-I,,,,,3050.0,,,16.0,,,
Bergamid™,A700 G15 U Natural S0,Polyamide 66,Nylon 66,1.29,PA66-GF15,,,6000.0,180.0,,,,,3.9215686274509807,,
Bergamid™,AB700 UF grey VN5989CF,Polyamide 66/6 Copolymer,Nylon 66/6,1.19,PA66/6-FR,,,,,3300.0,75.0,,3.5,,,
Bergamid™,B70 G20 GREEN 70,Polyamide 6,Nylon 6,1.26,PA6-GF20,,220.0,,,7000.0,,,2.5,4.5,,
Bergamid™,B70 G30 H-UV BLACK TM-X X2 70,Polyamide 6,Nylon 6,1.32,PA6-GF30,,220.0,,,7800.0,,,3.5,16.0,,
Bergamid™,B70 G35 H BLACK 70 M,Polyamide 6,Nylon 6,1.41,PA6-GF35,,,,,10600.0,,,2.5,12.0,,
Bergamid™,B70 G50 HW Natural,Polyamide 6,Nylon 6,1.58,PA6-GF50,,,12000.0,320.0,16000.0,,,3.0,,,
Bergamid™,B700 BLUE 545 CF SO,Polyamide 6,Nylon 6,1.13,PA6,,,,,3000.0,70.0,,4.5,,,
Bergamid™,B800 H Black VN9083 UV,Polyamide 6,Nylon 6,1.13,PA6,75.0,,,,2800.0,,3.5,,,,
Bergamid™,BG6000-5011 RS AF WhiteVN9025X2,Polyamide 6,Nylon 6,1.34,PA6-GF30,,,,,8750.0,,,2.0,,,
Bergamid™,PA6 G15 Black,Polyamide 6,Nylon 6,1.23,PA6-GF15,,220.0,,,5500.0,,,2.8,4.5,,
Edgetek™,ET6000-5021 X18 GREY,Polyamide 6,Nylon 6,1.13,PA6-I,,,,,500.0,16.0,,70.0,,,45.0
Edgetek™,ET6500-5009 Black,Polyamide 6 Alloy,Nylon 6 Alloy,1.08,PA6,45.0,,,,1700.0,,4.0,,,,
Gravi-Tech™,Stat-tech X-ST-43406-1B,Polyamide 6/12 Copolymer,Nylon 6/12,1.24,PA612,,,276.0,,,,,,6.764705882352942,,
Nymax™,NM6600-0020 HI HS 43 NAT,Polyamide 66,Nylon 66,1.48,PA66-I-GF,137.0,,8230.0,226.0,11200.0,142.0,2.5,3.2,24.0,,
TRIMID®,N60G25HL BK,Polyamide 6,Nylon 6,1.32,PA6-GF25-L,,,4700.0,139.0,,85.0,,5.0,17.0,,
TRIMID®,N61G30HLUV3 BK,Polyamide 6,Nylon 6,1.37,PA6-GF30-L,,,5520.0,160.0,,93.0,,5.0,20.0,,
TRIMID®,N63G15HL BK,Polyamide 6,Nylon 6,1.24,PA6-GF15-L,,,5300.0,175.0,,84.8,,2.5,4.0,,
TRIMID®,N66000E5DBL NAT,Polyamide 66,Nylon 66,1.14,PA66-L,,,,,,,,,,,
TRIMID®,N66000STHLUV2 BK,Polyamide 66,Nylon 66,1.08,PA66-I-L,,,1720.0,68.0,,52.0,,55.0,80.0,,
TRIMID®,N660C30HL BK,Polyamide 66,Nylon 66,1.27,PA66-CF30-L,,,19000.0,380.0,,255.0,,2.0,8.0,,
TRIMID®,N661G30HL NAT,Polyamide 66,Nylon 66,1.37,PA66-GF30-L,,,8800.0,221.0,,150.0,,2.0,7.0,,
TRIMID®,N662M40HL BK,Polyamide 66,Nylon 66,1.5,PA66-MD40-L,,,2850.0,52.0,,49.0,,5.0,7.0,,
TRIMID®,TRIMID® N62G33HL BK,Polyamide 6,Nylon 6,1.4,PA6-GF35-L,,,5670.0,162.0,,99.0,,5.0,29.0,,
BGFecomaterials®,KNG1035R,Polyamide 6,Nylon 6,1.41,PA6-GF35,,,9850.0,290.0,11000.0,,,3.0,15.0,120.0,
Celanyl®,A2 H J10 BK 9005/A,Polyamide 66,Nylon 66,1.09,PA66-I,30.0,,,,1150.0,,10.0,50.0,,,
Celanyl®,A3 GF30 TF15 NC 1102/A,Polyamide 66,Nylon 66,1.48,PA66-GF30-L,,260.0,6100.0,170.0,7050.0,109.0,,5.4,22.0,,
Celanyl®,A3 GF30 TF15 NC 1102/A,Polyamide 66,Nylon 66,1.48,PA66-GF30-L,,260.0,10100.0,282.0,10300.0,170.0,,3.0,15.0,,
Celanyl®,XS3 GF60 BK 9005/C EF,"Polyamide, Unspecified","Nylon, Unspecified",1.7,PA-GF60,,260.0,,240.0,,,,,,,
Celanyl®,XS3 GF60 GY 7040/C EF,"Polyamide, Unspecified","Nylon, Unspecified",1.72,PA-GF60,,260.0,,240.0,,,,,,,
Ecomid®,A H D9 M15 GY 7002/2,Polyamide 66,Nylon 66,1.22,PA66-I-MD15,65.0,260.0,2600.0,85.0,2900.0,,,15.0,,,
Ecomid®,A HH GF51 ECO-R BK 9004/2,Polyamide 66,Nylon 66,1.59,PA66-GF50,,260.0,15500.0,300.0,16500.0,200.0,,2.0,10.0,,
Ecomid®,ARX H GF35 ECO-R BK 9005/V,Polyamide 66,Nylon 66,1.39,PA66-GF35,,260.0,,,6500.0,85.0,,4.8,,,
Ecomid®,ARX H GF50 ECO-R BK 9005,Polyamide 66,Nylon 66,1.56,PA66-GF50,,260.0,14500.0,300.0,16300.0,200.0,,2.3,,,
Ecomid®,B H D10 ECO-R BK 9004/2,Polyamide 6,Nylon 6,1.11,PA6-I,60.0,225.0,2100.0,80.0,2500.0,,,25.0,,,
Frianyl®,A3 GF25 V0 OR 2008/P,Polyamide 66,Nylon 66,1.4,PA66-GF25-FR,,260.0,6000.0,127.0,5700.0,68.0,,3.9,,,
Frianyl®,A3 V0,Polyamide 66,Nylon 66,1.16,PA66-FR,75.0,260.0,,,3400.0,110.0,7.0,10.0,,,
Frianyl®,A3 W GF25 V0E BK 9004/YG,Polyamide 66,Nylon 66,1.36,PA66-GF25-FR,69.9846465977775,260.0,,,5500.0,90.0,2.4499999999999966,8.0,,,
Frianyl®,A3 W GF25 V0E BK 9004/YG,Polyamide 66,Nylon 66,1.36,PA66-GF25-FR,123.39656799577351,260.0,,,9000.0,140.0,2.339000000000002,3.0,,,
Frianyl®,A3 W V0E BK 9011/O,Polyamide 66,Nylon 66,1.16,PA66-FR,70.0,260.0,,,3300.0,,3.5,2.5,,,
Frianyl®,B3 V0 NC 1102/V,Polyamide 6,Nylon 6,1.16,PA6-FR,75.0,225.0,,,3750.0,,,7.0,,,
Frianyl®,B3 W GF25 V0E BK 9004/YG,Polyamide 6,Nylon 6,1.36,PA6-GF25-FR,,225.0,,,5500.0,80.0,,8.0,,,
Frianyl®,B3 W GF30 V0E BK 9004/YG,Polyamide 6,Nylon 6,1.41,PA6-GF30-FR,,225.0,10900.0,235.0,10500.0,150.0,,2.5,,,
Zytel®,101L BKB009,Polyamide 66,Nylon 66,1.14,PA66,88.0,262.0,2800.0,,3000.0,,4.6,,,,
Zytel®,42A NC010,Polyamide 66,Nylon 66,1.14,PA66,55.0,262.0,1100.0,,1300.0,,27.0,,23.0,,
Zytel®,70G30HSL BK039B,Polyamide 66,Nylon 66,1.37,PA66-GF30,118.02688177636578,263.0,,,7000.0,120.0,3.1831578947368433,5.0,12.0,,
Zytel®,70G33L BK031,Polyamide 66,Nylon 66,1.39,PA66-GF35,,262.0,9300.0,,11000.0,200.0,,3.0,12.0,,
Zytel®,70G35HSL BK039B,Polyamide 66,Nylon 66,1.41,PA66-GF35,,263.0,,,11000.0,200.0,,3.0,12.0,,
Zytel®,7301 NC010,Polyamide 6,Nylon 6,1.13,PA6,,221.0,,,1500.0,,,,,,
Zytel®,73G30T NC010,Polyamide 6,Nylon 6,1.34,PA6-I-GF30,153.8359732129371,221.0,7800.0,,9000.0,160.0,2.694736842105261,3.5,17.0,,
Zytel®,79G13L NC010,Polyamide 66,Nylon 66,1.21,PA66-I-GF15,80.35750715823667,263.0,,,3700.0,67.0,2.970000000000006,10.0,9.0,110.0,
Zytel®,79G13L NC010,Polyamide 66,Nylon 66,1.21,PA66-I-GF15,122.02992066774095,263.0,4700.0,160.0,5100.0,120.0,3.292105263157885,4.0,8.0,120.0,
Zytel®,LC6601 BK551,Polyamide 612,Nylon 612,1.02,PA612-I-P,32.0,215.0,850.0,,880.0,,25.0,,,,
Zytel® PLUS,PLS95G35DH1EF BK314LM,Polyamide 66/6T Copolymer,Nylon 66/6T,1.43,PA66/6-GF35,112.01183358949616,268.0,,,8000.0,140.0,2.750000000000008,6.0,,,
CP PRYME® Nylon 66,ECO NN233HSL BK,Polyamide 66,Nylon 66,1.38,PA66-GF35-L,,,9870.0,,11800.0,,,2.0,7.0,,
TECHNYL STAR®,AF 60SX V25 GY 2622,Polyamide 66,Nylon 66,1.38,PA66-GF25-FR,,263.0,,,6500.0,70.0,,2.7,,,
TECHNYL®,A 218 V30 BK 34NG A,Polyamide 66,Nylon 66,1.36,PA66-GF30,,262.0,6500.0,190.0,7300.0,140.0,,6.0,18.0,,
TECHNYL®,A 219 V15 YL 1078,Polyamide 66,Nylon 66,1.23,PA66-GF15,,262.0,3400.0,95.0,3950.0,65.0,,7.7,5.5,,
TECHNYL®,A 219 V15 YL 1078,Polyamide 66,Nylon 66,1.23,PA66-GF15,,262.0,5100.0,160.0,6000.0,100.0,,1.9,3.7,,
TECHNYL®,C 116 BL 5130,Polyamide 6,Nylon 6,1.13,PA6,,221.0,,,,,,,,,
TECHNYL®,C 116 V15 NC,Polyamide 6,Nylon 6,1.23,PA6-GF15,,221.0,2900.0,100.0,3400.0,70.0,,8.0,13.0,,
TECHNYL®,C 119 V30 WT 1128 XB,Polyamide 6,Nylon 6,1.36,PA6-GF30,,221.0,8500.0,220.0,9300.0,145.0,,2.5,7.0,,
TECHNYL®,C 216 V50 BK,Polyamide 6,Nylon 6,1.56,PA6-GF50,,221.0,9000.0,220.0,10500.0,135.0,,5.5,,,
TECHNYL®,C 216L1 BR 8062 XB,Polyamide 6,Nylon 6,1.14,PA6,40.0,221.0,900.0,35.0,1000.0,,,50.0,18.0,,
TECHNYL®,C 216L1 BR 8062 XB,Polyamide 6,Nylon 6,1.14,PA6,80.0,221.0,2800.0,105.0,3200.0,,,40.0,4.0,120.0,
TECHNYL®,C 216L1 WT 1102 XB,Polyamide 6,Nylon 6,1.14,PA6,80.0,221.0,2800.0,105.0,3200.0,,,40.0,4.0,120.0,
TECHNYL® 4EARTH®,C1E 216 V40 NC,Polyamide 6,Nylon 6,1.45,PA6-GF40,,221.0,9550.0,315.0,12300.0,190.0,,3.1,16.0,,
TECHNYL® 4EARTH®,C2E 216 V50 BK H,Polyamide 6,Nylon 6,1.57,PA6-GF50,,221.0,7000.0,150.0,8000.0,100.0,,3.5,,,
TECHNYL® PROTECT,A 60G1 V25 GY 2622,Polyamide 66,Nylon 66,1.38,PA66-GF25-FR,,263.0,6300.0,180.0,10000.0,120.0,,1.8,,,
DYNAMID,DYN-RN66G35IM HSL BK,Polyamide 66,Nylon 66,1.35,PA66-I-GF35-L,137.0,,8270.0,178.0,9600.0,,,3.2,19.0,,
DYNAMID,DYN-RN6G50 HSL BK,Polyamide 6,Nylon 6,1.55,PA6-GF50-L,207.0,,12800.0,277.0,12800.0,,,2.6,15.0,,
DYNAMID,DYN-RN6GM40 HSL BK,Polyamide 6,Nylon 6,1.46,PA6-(GF+MD)40-L,113.0,,7040.0,155.0,7120.0,,,5.0,6.1,,
Akulon®,XG-FKGS6/A,Polyamide 6,Nylon 6,1.43,PA6-GF30-FR,,,,,10800.0,130.0,,2.3,,,
Durethan®,1100/30H2.0 901510,Polyamide 6,Nylon 6,1.35,PA6-GB30,,220.0,1200.0,45.0,1350.0,,,,10.0,,
Durethan®,AKV25FN00 000000,Polyamide 66 + PA 6,Nylon 66+Nylon 6,1.39,(PA66+PA6)-GF25-FR,,260.0,9100.0,210.0,9600.0,125.0,,3.0,10.0,,
Durethan®,AKV30H2.0 901463 DUS202,Polyamide 66,Nylon 66,1.37,PA66-GF30,82.24618485386573,256.0,5700.0,150.0,5700.0,85.0,2.343000000000006,7.0,10.0,,
Durethan®,AKV30LTH3.0 904040,Polyamide 66,Nylon 66,1.37,PA66-GF30,,260.0,,,6600.0,110.0,,7.0,,,
Durethan®,AKV30LTH3.0 904040,Polyamide 66,Nylon 66,1.37,PA66-GF30,,260.0,,,9400.0,180.0,,3.0,,,
Durethan®,B30SF 000000,Polyamide 6,Nylon 6,1.14,PA6,80.0,222.0,2900.0,110.0,3200.0,,4.0,,10.0,,
Durethan®,BC30S 000000,Polyamide 6,Nylon 6,1.12,PA6-I,80.0,221.0,2800.0,105.0,3200.0,,4.0,,10.0,,
Durethan®,BKV30FN01 000000,Polyamide 6,Nylon 6,1.43,PA6-GF30-FR,82.72965433668935,220.0,6500.0,140.0,6700.0,90.0,2.2170000000000023,6.0,,,
Durethan®,BKV30FN22 000000,Polyamide 6,Nylon 6,1.4,PA6-GF30-FR,,222.0,3200.0,75.0,3400.0,50.0,,28.0,,,
Durethan®,BKV30GW1 000000 DUS037,Polyamide 6,Nylon 6,1.37,PA6-GF30,,219.0,8700.0,270.0,9900.0,180.0,,2.7,10.0,,
Durethan®,BKV30PH3.0 901510,Polyamide 6,Nylon 6,1.36,PA6-GF30,,220.0,5600.0,165.0,5800.0,100.0,,9.0,20.0,,
Durethan®,BKV30PH3.0 901510,Polyamide 6,Nylon 6,1.36,PA6-GF30,,220.0,9500.0,270.0,10000.0,170.0,,3.5,10.0,,
Durethan®,BKV40H3.0EFLT 904040 DUS001,Polyamide 6,Nylon 6,1.45,PA6-GF40,111.69236917190197,220.0,,,4880.0,,2.7309999999999945,,,,
Durethan®,BKV50GH2.0EF 900051,Polyamide 6,Nylon 6,1.57,PA6-GF50,,220.0,11000.0,230.0,11500.0,150.0,,4.5,18.0,,
Durethan®,BKV50H3.0EF 000000,Polyamide 6,Nylon 6,1.6,PA6-GF50,,222.0,11700.0,225.0,11000.0,140.0,,4.0,20.0,,
Durethan®,BKV50H3.0EF 703163,Polyamide 6,Nylon 6,1.6,PA6-GF50,,222.0,17000.0,345.0,16700.0,220.0,,2.5,15.0,,
Durethan®,BKV50PH3.0 901510,Polyamide 6,Nylon 6,1.57,PA6-GF50,,220.0,16200.0,350.0,16500.0,215.0,,3.0,17.0,,
Durethan®,BLUEB31F 000000,Polyamide 6,Nylon 6,1.14,PA6,75.0,222.0,2600.0,,2800.0,,4.0,,7.0,,
Durethan®,BLUEB40FAM 000000,Polyamide 6,Nylon 6,1.14,PA6-L,35.0,222.0,700.0,,800.0,,25.0,,,,
Durethan®,BLUEB40FAM 000000,Polyamide 6,Nylon 6,1.14,PA6-L,75.0,222.0,2600.0,,2800.0,,4.0,,,,
Durethan®,BLUEBKV30H3.0 000000,Polyamide 6,Nylon 6,1.36,PA6-GF30,,222.0,8600.0,280.0,9800.0,180.0,,3.8,15.0,,
Durethan®,BTC70FM30 000000,Polyamide 6,Nylon 6,1.93,PA6-MD70,,220.0,6700.0,90.0,6100.0,55.0,,1.8,10.0,,
Durethan®,ECOAKV30H2.0 901510,Polyamide 66,Nylon 66,1.36,PA66-GF30,104.97153540509848,263.0,5700.0,180.0,6000.0,110.0,2.872500000000011,6.0,15.0,,
Durethan®,ECOAKV35H2.0 901510,Polyamide 66,Nylon 66,1.41,PA66-GF35,114.67694131027417,263.0,6500.0,200.0,7500.0,125.0,2.7230000000000087,6.4,15.0,,
Durethan®,ECOAKV35HRH2.0 901510,Polyamide 66,Nylon 66,1.41,PA66-GF35,,262.0,7000.0,210.0,7800.0,135.0,,6.0,10.0,,
Durethan®,ECOAKV35HRH2.0 901510,Polyamide 66,Nylon 66,1.41,PA66-GF35,,262.0,10700.0,305.0,11500.0,195.0,,3.1,10.0,,
Durethan®,ECOBKV140 000000,"Polyamide, Unspecified","Nylon, Unspecified",1.46,PA-I-GF40,,213.0,10400.0,295.0,11500.0,180.0,,3.0,20.0,,
Durethan®,ECOBKV25F30 000000,Polyamide 6,Nylon 6,1.6,PA6-GF25,,222.0,7000.0,155.0,7300.0,90.0,,4.4,15.0,,
Durethan®,ECOBKV25F30 000000,Polyamide 6,Nylon 6,1.6,PA6-GF25,,222.0,10000.0,230.0,11000.0,150.0,,2.3,10.0,,
Durethan®,ECOBKV25FN27 000000,Polyamide 6,Nylon 6,1.34,PA6-GF25-FR,28.15199555858668,222.0,2300.0,70.0,2300.0,40.0,2.154999999999996,25.0,10.0,,
Durethan®,ECOBKV30H3.0 000000,Polyamide 6,Nylon 6,1.36,PA6-GF30,89.03007987441615,222.0,5100.0,170.0,6100.0,105.0,2.8980000000000006,6.0,20.0,,
Durethan®,ECOBKV45FN04 000000,Polyamide 6,Nylon 6,1.57,PA6-GF45-FR,,220.0,15000.0,265.0,15800.0,160.0,,2.2,10.0,,
EcoPaXX®,Q-DWX12,Polyamide 410,Nylon 410,1.71,PA410-GF60,,250.0,20200.0,365.0,21200.0,220.0,,2.4,,,
Novamid®,1010N2 1ES,Polyamide 6,Nylon 6,1.16,PA6-FR,80.0,224.0,3600.0,120.0,3600.0,,4.8,,,,
Novamid®,3021G10 NA99001,Polyamide 66,Nylon 66,1.2,PA66-GF10,,260.0,,,,,,,,,
Tepex®,101-RGUD600(x)/47%,Polyamide 66,Nylon 66,1.81,PA66-GF65,,260.0,28000.0,800.0,31000.0,,,1.5,,,
Tepex®,102-RGUD600(x)/47%,Polyamide 6,Nylon 6,1.8,PA6-GF65,,220.0,26000.0,800.0,32000.0,,,1.3,,,
Tepex®,202-C200(x)/50%,Polyamide 6,Nylon 6,1.46,PA6-CF60,,220.0,39000.0,500.0,,,,,,,
Tepex®,401-C200(2)-FG290(4)/45%,Polyamide 66,Nylon 66,1.66,PA66-(CF+GF)45,,260.0,37000.0,680.0,,,,,,,
EPLAMID 6,GFR 30 LOV BK,Polyamide 6,Nylon 6,1.35,PA6-GF30,,220.0,8100.0,265.0,10500.0,170.0,,3.5,12.0,,
TROGAMID® CX,9710 NC,"Polyamide, Unspecified","Nylon, Unspecified",1.02,PA,,250.0,,,,,,,,,
VESTAMID® Care,ML67,Polyamide 12,Nylon 12,1.01,PA12,45.0,178.0,1380.0,59.0,1450.0,57.0,5.0,,,,75.0
VESTAMID® D,DX9380 NC,Polyamide 612,Nylon 612,1.04,PA612-I,48.0,,,,1800.0,42.0,6.0,,,,
VESTAMID® eCO,E40 CC50,Polyamide 12,Nylon 12,1.02,PA12-P,,150.0,,,,,,,,,
VESTAMID® eCO,myCX BC100,Polyamide 612,Nylon 612,1.02,PA612,63.0,247.0,1500.0,88.0,1490.0,60.0,7.0,,,,
VESTAMID® L,LC-GF23 BK,Polyamide 12,Nylon 12,1.19,PA12-GF25,110.0,177.0,,,5740.0,104.0,4.0,7.0,,,79.0
VESTAMID® L,LC-GF50 BK,Polyamide 12,Nylon 12,1.48,PA12-GF50,157.0,176.0,,,12600.0,156.0,6.0,7.0,,,84.0
VESTAMID® L,LX9042 NC,Polyamide 12,Nylon 12,,PA12,47.0,180.0,,,1600.0,62.0,11.0,,,,
Mapex,AN0620SN B01X,Polyamide 6,Nylon 6,1.36,PA6-GF30,,220.0,8000.0,220.0,,,,2.5,,,
LOXIAMID,PA6 GF15 HS1 IM2 BK0302 03052,Polyamide 6,Nylon 6,1.22,PA6-I-GF15-L,,,5100.0,140.0,,90.0,,4.0,10.0,,
LOXIAMID,PA6 GF20 HS2 03063,Polyamide 6,Nylon 6,1.25,PA6-GF20,,,4000.0,150.0,,105.0,,,3.823529411764706,,
LOXIAMID,PA6 GF30 HS2 03066,Polyamide 6,Nylon 6,1.35,PA6-GF30,,,9500.0,210.0,,160.0,,,9.803921568627452,,
LOXIAMID,PA6 LU HS1 03005,Polyamide 6,Nylon 6,1.17,PA6-L,70.0,,3000.0,100.0,,,,30.0,6.0,,
LOXIAMID,PA6 MR15GF25 HS1 03068,Polyamide 6,Nylon 6,1.48,PA6-(GF+MD)40,,,10000.0,225.0,,160.0,,2.5,10.0,,
LOXIAMID,PA6/ABS  HS1  UV1  09001,Polyamide 6 + ABS,Nylon 6+ABS,1.07,(ABS+PA),48.0,,2150.0,75.0,,,,10.0,50.0,,
LOXIAMID,PA6/ABS HS1 09002,Polyamide 6 + ABS,Nylon 6+ABS,1.06,(ABS+PA),40.0,,1600.0,65.0,,,,10.0,65.0,,
LOXIAMID,PA66 FRV0HF HS1 04044,Polyamide 66,Nylon 66,1.16,PA66-FR,,,3700.0,135.0,,85.0,,10.0,3.5,,
LOXIAMID,PA66 GF25 HS1 04027,Polyamide 66,Nylon 66,1.3,PA66-GF25,,,6200.0,150.0,,115.0,,3.0,,,
LOXIAMID,PA66 MR17GF21 HS2 04061,Polyamide 66,Nylon 66,1.45,PA66-(GF+MD)40,,,8800.0,170.0,,120.0,,5.0,4.5,,
LOXIAMID,PA66 MR40 HS1 4063,Polyamide 66,Nylon 66,1.46,PA66-MD40,,,6000.0,155.0,,100.0,,5.0,,,
Lucky Enpla,LGF5300A,Polyamide 66,Nylon 66,1.37,PA66-GF,,,7850.0,235.0,,,,3.0,7.647058823529412,,
CirculenRecover EP,PA6 GF30 H U BUE 96.5057,Polyamide 6,Nylon 6,1.37,PA6-GF30,,,,,9700.0,170.0,,3.5,,,
CirculenRecover EP,PA66 SHI H BLACK,Polyamide 66,Nylon 66,1.09,PA66-I,55.0,,,,2000.0,,5.0,,,,
SCHULABLEND®,(PA/ABS) M/MK 6101 GF 8 LE SF U,Acrylonitrile Butadiene Styrene + PA,ABS+Nylon,1.13,(ABS+PA)-GF10,,,,,1700.0,30.0,,33.0,,,
SCHULAMID®,6 GF 15 H LS,Polyamide 6,Nylon 6,1.23,PA6-GF15,,,,,3000.0,70.0,,15.0,,,
SCHULAMID®,6 GF30 H2 4DD 16V0 BLK,Polyamide 6,Nylon 6,1.4,PA6-GF30-FR,,,,,10400.0,138.0,,2.9,,,
PoliPIR™,PA6-3001,Polyamide 6,Nylon 6,1.13,PA6,,,2620.0,90.0,2550.0,58.0,,10.0,4.215686274509804,,
PoliXL™,PA612GF45BK,Polyamide 612,Nylon 612,1.32,PA612-GF45,,,11000.0,268.0,11400.0,,,4.0,10.784313725490197,,
PoliXL™,PA66GF25BKHR,Polyamide 66,Nylon 66,1.32,PA66-GF25-L,,,7590.0,227.0,8280.0,,,3.0,7.843137254901961,,
PoliXL™,PA6GF35N,Polyamide 6,Nylon 6,1.38,PA6-GF35,,,9660.0,262.0,11000.0,,,2.0,12.745098039215687,,
CHALNGE,I 6SGF HSL BK0,Polyamide 6,Nylon 6,1.37,PA6-GF30-L,,,7310.0,,,138.0,,6.0,9.411764705882353,,
PLASTRON®,PA66-CF30-M2 (L9),Polyamide 66,Nylon 66,1.28,PA66-LCF30,,,21000.0,440.0,,,,,,,
PLASTRON®,PA66-CF40-02 (L8),Polyamide 66,Nylon 66,1.33,PA66-LCF40,,,28000.0,490.0,,,,,,,
PLASTRON®,PA66-GF50-01 (L9),Polyamide 66,Nylon 66,1.57,PA66-LGF50,,,12500.0,320.0,,,,,,,
PLASTRON®,PA66-GF60-01 (L9),Polyamide 66,Nylon 66,1.7,PA66-LGF60,,,16500.0,360.0,,,,,,,
Integra™,PA6-6027,Polyamide 6,Nylon 6,1.14,PA6-L,90.3,220.0,,,2790.0,,,70.0,5.196078431372549,,
Paramide®,GP6E,Polyamide 6,Nylon 6,1.1,PA6,,,2250.0,97.9,,,,100.0,6.274509803921569,117.0,
Paramide®,GP6ELN,Polyamide 6,Nylon 6,1.1,PA6-L,,,2350.0,105.0,,,,100.0,5.882352941176471,117.0,
Radiflam®,A RV250 HF 100 NT,Polyamide 66,Nylon 66,1.36,PA66-GF25-FR,,260.0,8600.0,210.0,9000.0,140.0,,2.9,,,
Radiflam®,A RV300 HF 9293 GY,Polyamide 66,Nylon 66,1.44,PA66-GF30-FR,,258.0,10300.0,210.0,10400.0,135.0,,2.3,,,
Radiflam®,S FR 308 BK,Polyamide 6,Nylon 6,1.17,PA6-FR,75.0,220.0,3400.0,110.0,3400.0,,,,,,
Radiflam®,S RV100 FR 322 BK,Polyamide 6,Nylon 6,1.72,PA6-GF10-FR,,220.0,12800.0,190.0,12700.0,120.0,,1.8,,,
Radiflam®,S RV250 FR 100 NT,Polyamide 6,Nylon 6,1.76,PA6-GF25-FR,,220.0,15400.0,245.0,15300.0,150.0,,2.0,,,
Radiflam®,S RV300 HFL 5138 OR,Polyamide 6,Nylon 6,1.46,PA6-GF30-FR,,220.0,,,,,,,,,
Radiflam®,S RV300K AE 321 C BK,Polyamide 6,Nylon 6,1.62,PA6-GF30-FR,,220.0,10400.0,180.0,11100.0,120.0,,1.7,,,
Radilon®,A HS 372 M BK,Polyamide 66,Nylon 66,1.14,PA66-L,88.0,260.0,3200.0,120.0,3300.0,,7.0,,,,
Radilon®,A HSX88 100 NT,Polyamide 66,Nylon 66,1.09,PA66,43.0,260.0,,,1250.0,,20.0,,,,
Radilon®,A HSX88 100 NT,Polyamide 66,Nylon 66,1.09,PA66,50.0,260.0,2000.0,75.0,2050.0,,15.0,,,,
Radilon®,A RV200L 100 NT,Polyamide 66,Nylon 66,1.27,PA66-GF20-L,,260.0,5800.0,215.0,6650.0,145.0,,4.0,,,
Radilon®,A RV300FC 100 NT,Polyamide 66,Nylon 66,1.35,PA66-GF30,,260.0,5700.0,180.0,6300.0,120.0,,6.0,,,
Radilon®,A RV300RKC2 106 NT,Polyamide 66,Nylon 66,1.36,PA66-GF30,,260.0,8800.0,295.0,1000.0,190.0,,3.8,,,
Radilon®,A RV350LW 333 BK,Polyamide 66,Nylon 66,1.41,PA66-GF35-L,,260.0,,,8000.0,125.0,,3.5,,,
Radilon®,A RV500RKC2 106 NT,Polyamide 66,Nylon 66,1.57,PA66-GF50,,260.0,11800.0,305.0,14400.0,190.0,,3.3,,,
Radilon®,A RV500UK 333 BK,Polyamide 66,Nylon 66,1.57,PA66-GF50,,260.0,15300.0,330.0,16200.0,220.0,,2.5,,,
Radilon®,DT RV300RKC2 306 BK,Polyamide 612,Nylon 612,1.29,PA612-GF30,,212.0,6100.0,200.0,7900.0,125.0,,3.5,,,
Radilon®,DT RV500RKC2 106 NT,Polyamide 612,Nylon 612,1.51,PA612-GF50,,210.0,13100.0,295.0,1500.0,200.0,,3.0,,,
Radilon®,MIXLOY D RVA150 100 NT,Polyamide 610,Nylon 610,1.15,PA610-GF15,90.0,220.0,4300.0,140.0,4750.0,,4.0,,,,
Radilon®,MIXLOY S 32CPA100 100 NT,Polyamide 6 + ABS,Nylon 6+ABS,1.14,(ABS+PA)-MD10,55.0,220.0,2480.0,80.0,2630.0,,3.5,,,,
Radilon®,MIXLOY S 32HSA20K 100 NT,Polyamide 6 + ABS,Nylon 6+ABS,1.14,(ABS+PA),55.0,220.0,2480.0,80.0,2630.0,,3.5,,,,
Radilon®,MIXLOY S HSA30 100 NT,Polyamide 6 + ABS,Nylon 6+ABS,1.08,(ABS+PA),53.0,220.0,2380.0,80.0,2400.0,,3.5,,,,
Radilon®,MIXLOY S RVA80UK 333 BK,Polyamide 6 + ABS,Nylon 6+ABS,1.16,(ABS+PA)-GF10,53.0,218.0,2350.0,85.0,2600.0,,6.5,,,,
Radilon®,MIXLOY S RVA80UK 333 BK,Polyamide 6 + ABS,Nylon 6+ABS,1.16,(ABS+PA)-GF10,85.0,218.0,3900.0,140.0,4200.0,,4.5,,,,
Radilon®,NeXTreme RV350X2N 333 BK,"Polyamide, Unspecified","Nylon, Unspecified",1.46,PA-GF35,,295.0,11300.0,290.0,12200.0,200.0,,2.5,,,
Radilon®,S BF 990 GY,Polyamide 6,Nylon 6,1.14,PA6,75.0,220.0,3000.0,110.0,3100.0,,4.2,,,,
Radilon®,S BMV150K 333 BK,Polyamide 6,Nylon 6,1.2,PA6-I-GF15,,220.0,4200.0,150.0,5000.0,95.0,,4.8,,,
Radilon®,S ERV100 FR2 333 BK,Polyamide 6,Nylon 6,1.22,PA6-I-GF10-FR,,218.0,,,,,,,,,
Radilon®,S ERV100 FR2 333 BK,Polyamide 6,Nylon 6,1.22,PA6-I-GF10-FR,,218.0,4500.0,155.0,4950.0,100.0,,4.0,,,
Radilon®,S LERV150K 100 NT,Polyamide 6,Nylon 6,1.21,PA6-I-GF15,,220.0,,,3050.0,68.0,9.5,13.0,,,
Radilon®,S RCP4015LK 333 BK,Polyamide 6,Nylon 6,1.48,PA6-(GF+MD)40,,220.0,5500.0,135.0,6000.0,85.0,,3.0,,,
Radilon®,S RCP4015LK 333 BK,Polyamide 6,Nylon 6,1.48,PA6-(GF+MD)40,,220.0,8900.0,175.0,9500.0,110.0,,2.4,,,
Radilon®,S RV150 100 NT,Polyamide 6,Nylon 6,1.23,PA6-GF15,,220.0,,,3800.0,80.0,,12.0,,,
Radilon®,S RV200 100 NT,Polyamide 6,Nylon 6,1.24,PA6-GF20,,,,,5100.0,90.0,,15.0,,,
Radilon®,S RV200 FR2 100 NT,Polyamide 6,Nylon 6,1.32,PA6-GF20-FR,,,,,2800.0,42.0,,12.0,,,
Radilon®,S RV300 100 NT,Polyamide 6,Nylon 6,1.35,PA6-GF30,,220.0,8200.0,260.0,9300.0,180.0,,3.9,,,
Radilon®,S RV300K 100 NT,Polyamide 6,Nylon 6,1.35,PA6-GF30,,220.0,,,6400.0,115.0,,8.0,,,
Radilon®,S RV350X2N 333 BK,Polyamide 6,Nylon 6,1.4,PA6-GF35,,220.0,6400.0,100.0,7300.0,115.0,,8.0,,,
Radilon®,S RV500X2N 333 BK,Polyamide 6,Nylon 6,1.56,PA6-GF50,,220.0,15100.0,350.0,16800.0,220.0,,3.0,,,
Radilon®,S URV500W 333 BK,Polyamide 6,Nylon 6,1.57,PA6-GF50,,220.0,15000.0,335.0,16500.0,225.0,,2.5,,,
Radilon®,S USX200 100 NT,Polyamide 6,Nylon 6,1.06,PA6,40.0,220.0,1350.0,55.0,1600.0,,5.0,,95.0,,
Radilon®,S USX270 333 BK,Polyamide 6,Nylon 6,1.04,PA6,34.0,220.0,1150.0,45.0,1200.0,,6.5,,,,
Radistrong®,AROMA RV500RKC2 106 NT,"Polyamide, Unspecified","Nylon, Unspecified",1.58,PA-GF50,,260.0,16000.0,345.0,17000.0,215.0,,3.6,,,
Radistrong®,AROMA RV500RKC2 106 NT,"Polyamide, Unspecified","Nylon, Unspecified",1.58,PA-GF50,,260.0,16800.0,400.0,17900.0,260.0,,3.2,,,
Radistrong®,AROMA RV500RKC2 306 BK,"Polyamide, Unspecified","Nylon, Unspecified",1.58,PA-GF50,,260.0,16000.0,345.0,17000.0,215.0,,3.6,,,
Radistrong®,AROMA RV500RKC2 306 BK,"Polyamide, Unspecified","Nylon, Unspecified",1.58,PA-GF50,,260.0,16800.0,400.0,17900.0,260.0,,3.2,,,
Radistrong®,AROMA RV600RKC2 306 BK,"Polyamide, Unspecified","Nylon, Unspecified",1.72,PA-GF60,,260.0,21300.0,380.0,21900.0,240.0,,2.1,,,
Renycle®,A GF2501 HF0  3033 BK,Polyamide 66,Nylon 66,1.38,PA66-GF25-FR,,255.0,8800.0,185.0,9200.0,115.0,,2.6,,,
Renycle®,A T204K 3030 BK,Polyamide 66,Nylon 66,1.12,PA66-I-FR,45.0,260.0,,,1500.0,,,,,,
Renycle®,A T204K 3030 BK,Polyamide 66,Nylon 66,1.12,PA66-I-FR,65.0,260.0,2400.0,95.0,2400.0,,,,,,
Renycle®,RENYCLE A GF3502K 3033 BK,Polyamide 66,Nylon 66,1.4,PA66-GF35,,261.0,10600.0,265.0,11200.0,170.0,,2.3,,,
Renycle®,RENYCLE A GF5004K 3033 BK,Polyamide 66,Nylon 66,1.58,PA66-GF50,,260.0,15500.0,300.0,16300.0,180.0,,2.0,,,
Renycle®,RENYCLE A T204H 756 BL,Polyamide 66,Nylon 66,1.1,PA66,50.0,260.0,1700.0,67.0,1800.0,,,,,,
Renycle®,S GF1501K 3030 BK,Polyamide 6,Nylon 6,1.23,PA6-GF15,,220.0,5300.0,190.0,5900.0,125.0,,3.5,,,
Renycle®,S GF2001 FR2 3004 BK,Polyamide 6,Nylon 6,1.31,PA6-GF20-FR,,220.0,4900.0,140.0,5200.0,80.0,,11.0,,,
Renycle®,S GF2501 HF0 3033 BK,Polyamide 6,Nylon 6,1.38,PA6-GF25-FR,,217.0,9100.0,190.0,9400.0,120.0,,2.9,,,
Renycle®,S GF3003 3033 BK,Polyamide 6,Nylon 6,1.36,PA6-GF30,,220.0,8300.0,230.0,9500.0,150.0,,3.4,,,
Renycle®,S GFK3003K 3033K,Polyamide 6,Nylon 6,1.36,PA6-(GF+MD)30,,220.0,5800.0,165.0,6100.0,100.0,,4.0,,,
TORZEN®,G5000HSL BK01,Polyamide 66,Nylon 66,1.57,PA66-GF50,,260.0,11000.0,265.0,12000.0,165.0,,3.0,,,
EnViramid®,N2320HL BK,Polyamide 6,Nylon 6,1.29,PA6-GF20-L,,,6770.0,205.0,,102.0,,2.5,6.0,,
EnViramid®,N2330HLUV2 BK,Polyamide 6,Nylon 6,1.39,PA6-GF30-L,,,6000.0,169.0,,85.0,,5.0,18.0,,
HYLON®,N1000HLUV2 BK,Polyamide 66,Nylon 66,1.14,PA66-L,,,1030.0,36.0,,48.0,,35.0,25.0,,
HYLON®,N1000HLUV2 BK,Polyamide 66,Nylon 66,1.14,PA66-L,,,3000.0,114.0,,73.0,,25.0,8.0,,
HYLON®,N1000STHLUV2 NAT,Polyamide 66,Nylon 66,1.08,PA66-I-L,,,550.0,20.0,,36.0,,45.0,120.0,,
HYLON®,N1013THLUV2 NAT,Polyamide 66,Nylon 66,1.19,PA66-I-GF15-L,,,3060.0,105.0,,66.0,,7.0,17.0,,
HYLON®,N1015STH2L NAT,Polyamide 66,Nylon 66,1.19,PA66-GF15-L,,,3800.0,142.0,,97.0,,3.0,16.0,,
HYLON®,N1020HL BK310,Polyamide 66,Nylon 66,1.28,PA66-GF20-L,,,6700.0,220.0,,137.0,,2.5,6.0,,
HYLON®,N1025HL BK,Polyamide 66,Nylon 66,1.33,PA66-GF25-L,,,5370.0,155.0,,99.0,,5.0,12.0,,
HYLON®,N1033STHLUV2 NAT,Polyamide 66,Nylon 66,1.33,PA66-GF35,,,7000.0,200.0,,155.0,,3.0,21.0,,
HYLON®,N2000L BK,Polyamide 6,Nylon 6,1.13,PA6-L,,,2700.0,105.0,,72.0,,30.0,6.0,,
HYLON®,N2000NL NAT,Polyamide 6,Nylon 6,1.13,PA6-L,,,2800.0,110.0,,80.0,,35.0,6.0,,
HYLON®,N2015STHL BK,Polyamide 6,Nylon 6,1.18,PA6-GF15-L,,,2300.0,75.0,,53.0,,7.0,19.0,,
HYLON®,N2020HL NAT,Polyamide 6,Nylon 6,1.28,PA6-GF20-L,,,6450.0,205.0,,135.0,,2.0,6.0,,
HYLON®,N2030HLUV2 BK,Polyamide 6,Nylon 6,1.37,PA6-GF30-L,,,5520.0,160.0,,93.0,,5.0,20.0,,
HYLON®,N2030HLUV2 NAT,Polyamide 6,Nylon 6,1.37,PA6-GF30-L,,,9300.0,267.0,,177.0,,2.0,15.0,,
HYLON®,N2033STH2LUV2 NAT,Polyamide 6,Nylon 6,1.33,PA6-GF35-L,,,6200.0,165.0,,131.0,,3.0,20.0,,
HYLON®,N2000H2LFRB0 NAT,Polyamide 6,Nylon 6,1.18,PA6-FR,70.0,,,,3500.0,60.0,,3.5,3.5,,
Ravamid®,B BK,Polyamide 6,Nylon 6,1.14,PA6,55.0,,2500.0,,,45.0,,20.0,7.0,,
Ravamid®,B BK45,Polyamide 6,Nylon 6,1.14,PA6,55.0,215.0,2500.0,,,45.0,,20.0,,,
Ravamid®,B GF20 BK,Polyamide 6,Nylon 6,1.28,PA6-GF20,,,4200.0,,5000.0,102.0,,4.2,6.0,,
Ravamid®,B GF25 NC,Polyamide 6,Nylon 6,1.32,PA6-GF25,,,5600.0,,6500.0,120.0,,4.0,8.5,,
Lamigamid®,301,Polyamide 6,Nylon 6,1.15,PA6,60.0,220.0,,,2800.0,,,80.0,,,
SUSTAGLIDE®,black,Polyamide 6,Nylon 6,1.14,PA6,75.0,215.0,,,3400.0,,,35.0,,,81.0
SUSTAMID®,6 GC blue,Polyamide 6,Nylon 6,1.14,PA6,80.0,220.0,,,3200.0,,,40.0,,,82.0
SUSTAMID®,6 MO black calendered,Polyamide 6,Nylon 6,1.14,PA6,80.0,220.0,,,3200.0,,,50.0,,,82.0
SUSTAMID®,6 natural extruded,Polyamide 6,Nylon 6,1.14,PA6,80.0,220.0,,,3200.0,,,50.0,,,82.0
SUSTAMID®,66 MO grey calendered,Polyamide 66,Nylon 66,1.15,PA66,90.0,260.0,,,3400.0,,,20.0,,,83.0
SUSTAMID®,6G natural,Polyamide 6,Nylon 6,1.15,PA6,75.0,216.0,,,3400.0,,,45.0,,,83.0
SUSTAMID®,6G OL red,Polyamide 6,Nylon 6,1.14,PA6,70.0,213.0,,,3300.0,,,50.0,,,82.0
EMI,261 HI UV HS BLACK (ISO),Polyamide 66,Nylon 66,1.17,PA66-I-Me10,,,1650.0,45.0,1550.0,,50.0,,50.0,,
EMI,261.2 D (ISO),Polyamide 6/12 Copolymer,Nylon 6/12,1.2,PA612-Me10,,,2000.0,,2400.0,,10.0,,6.0,,
EMI,262 A (ISO),Polyamide 6,Nylon 6,1.29,PA6-Me15,,,3350.0,115.0,3350.0,,10.0,,5.0,,
ESD,C 200 A (ISO),Polyamide 6,Nylon 6,1.19,PA6,,,3200.0,90.0,3000.0,,8.0,,,,
PermaStat®,204 A FR,Polyamide 6,Nylon 6,1.63,PA6-GF25-FR,,,8270.0,124.0,8270.0,,2.0,,5.196078431372549,,
RTP,0299 A X 136501 (ISO),Polyamide 6,Nylon 6,1.36,PA6-GF30,,,9500.0,262.0,10500.0,,2.8,,12.0,,
RTP,200 F GB 50,Polyamide 12,Nylon 12,1.45,PA12-GB50,,,3100.0,75.8,3100.0,,5.0,,2.647058823529412,,
RTP,203 RC HS (ISO),Polyamide 66,Nylon 66,1.28,PA66-GF20,,,6500.0,230.0,7500.0,,2.5,,8.0,,
RTP,203 TFE 20 (ISO),Polyamide 66,Nylon 66,1.43,PA66-GF20-L,,,6000.0,200.0,7000.0,,3.0,,9.0,,
RTP,204 FR (ISO),Polyamide 66,Nylon 66,1.64,PA66-GF-FR,,,9000.0,198.0,10700.0,,2.0,,7.0,,
RTP,205 A RC HS Black (ISO),Polyamide 6,Nylon 6,1.35,PA6-GF30,,,9000.0,250.0,9800.0,,4.0,,12.0,,
RTP,205 TFE 15 (ISO),Polyamide 66,Nylon 66,1.49,PA66-GF30-L,,,9000.0,225.0,9300.0,,2.5,,9.0,,
RTP,205 TFE 15 A (ISO),Polyamide 66,Nylon 66,1.49,PA66-GF30-L,,,9000.0,225.0,9300.0,,2.5,,9.0,,
RTP,207 MS (ISO),Polyamide 66,Nylon 66,1.51,PA66-GF40-L,,,11500.0,300.0,14500.0,,2.0,,9.0,,
RTP,209 MS 1 (ISO),Polyamide 66,Nylon 66,1.58,PA66-GF50-L,,,13500.0,325.0,17000.0,,2.0,,10.0,,
RTP,299 M X 129109 (ISO),Polyamide 1010,Nylon 1010,1.36,PA1010-MD,,,4500.0,90.0,6500.0,,2.0,,4.0,,
RTP,299 X 147401 B (ISO),Polyamide 66,Nylon 66,1.22,PA66-I-CF,,,11000.0,270.0,11000.0,,2.0,,7.0,,
RTP,299 X 147401 D (ISO),Polyamide 66,Nylon 66,1.24,PA66-I-Me,,,6900.0,210.0,8100.0,,2.0,,6.0,,
RTP,299 X 150427 A (ISO),Polyamide 66,Nylon 66,1.9,PA66-CF,,,16800.0,306.0,23900.0,,2.0,,9.0,,
RTP,299 X 153714 A (ISO),Polyamide 66,Nylon 66,1.14,PA66-I,,,1700.0,55.0,1700.0,,10.0,,60.0,,
RTP,PA6 30 GF NAT (ISO),Polyamide 6,Nylon 6,1.37,PA6-GF,,,8960.0,224.0,9650.0,,2.5,,8.0,,
RTP,PA66 20 GF (ISO),Polyamide 66,Nylon 66,1.28,PA66-GF20,,,6200.0,230.0,7500.0,,,,5.0,,
