Repository: mike-keating-iv/ml-polymer-classification

# Polymer Classification using Machine Learning

## Project Overview

This project develops machine learning models to classify polymer materials into their respective subclasses using mechanical and physical property data. The goal is to automate polymer identification for materials databases and R&D applications.

## Data Source

Data was collected from the Plastics and Elastomers section of [UL Prospector](https://www.ulprospector.com/plastics/en), which is a database containing technical data for over 100,000 materials. Data was queried by polymer symbol (PP, PMMA, etc) and saved to separate CSV files.

File: data/polymers_Nylon.csv (part 24 of 57)
Chemlon®,113 GH,Polyamide 66,Nylon 66,1.22,PA66-GF15,,257.0,3410.0,94.4,4160.0,,,16.0,3.3,,
Chemlon®,113 GX,Polyamide 66,Nylon 66,1.22,PA66-GF15-L,,254.0,4830.0,172.0,,,,2.0,6.274509803921569,,
Chemlon®,125-15 MGH,Polyamide 66,Nylon 66,1.5,PA66-(GF+MD)40,,257.0,5800.0,125.0,8060.0,,,6.3,7.1,,
Chemlon®,128-10 MGH,Polyamide 66,Nylon 66,1.48,PA66-(GF+MD),,256.0,9000.0,200.0,,145.0,,3.0,,,
RTP,PA66 30 GF BLK (ISO),Polyamide 66,Nylon 66,1.38,PA66-GF,,,8800.0,250.0,10000.0,,2.5,,6.2,,
LNP™ THERMOCOMP™ Compound,RX06421S,Polyamide 66,Nylon 66,1.39,PA66-GF30,,,9480.0,,10600.0,181.0,,2.6,9.019607843137255,,
LNP™ VERTON™ Compound,PX06419,Polyamide 6,Nylon 6,1.61,PA6-LGF50,,,15200.0,296.0,17400.0,228.0,,2.2,35.294117647058826,,
LNP™ VERTON™ Compound,RV008S,Polyamide 66,Nylon 66,1.47,PA66-LGF40,,,12400.0,103.0,13900.0,240.0,,2.1,35.294117647058826,,
LNP™ VERTON™ Compound,RV00AE,Polyamide 66,Nylon 66,1.59,PA66-LGF50,,,13300.0,342.0,14500.0,216.0,,2.3,38.23529411764706,,
LNP™ VERTON™ Compound,RV00AES,Polyamide 66,Nylon 66,1.58,PA66-LGF50,276.0,,14200.0,374.0,18100.0,254.0,2.0,1.9,37.254901960784316,,
LNP™ VERTON™ Compound,RV00AEU,Polyamide 66,Nylon 66,1.6,PA66-LGF50,276.0,,15000.0,,17800.0,276.0,2.0,2.0,45.0,,
LNP™ VERTON™ Compound,RV00AEX5,Polyamide 66,Nylon 66,1.6,PA66-LGF50,276.0,,15000.0,,17800.0,276.0,2.0,2.0,45.0,,
LNP™ VERTON™ Compound,RV00AEXP,Polyamide 66,Nylon 66,1.57,PA66-LGF50,,,15500.0,,17600.0,268.0,,2.0,35.0,,
LNP™ VERTON™ Compound,RV00CES,Polyamide 66,Nylon 66,1.71,PA66-LGF60,,,18000.0,433.0,23300.0,261.0,,1.6,40.19607843137255,,
LNP™ VERTON™ Compound,RVL36,Polyamide 66,Nylon 66,1.53,PA66-LGF45,,,8900.0,,,185.0,,2.9,16.0,,
LNP™ VERTON™ Compound,RX06424,Polyamide 66,Nylon 66,1.71,PA66-LGF60,,,18000.0,433.0,23300.0,261.0,,1.6,40.19607843137255,,
ORION™,PA6-0030G Nat,Polyamide 6,Nylon 6,1.3,PA6-GF30,159.0,,8620.0,,,,,3.0,107.84313725490196,,
ORION™,PA6-0050G Nat,Polyamide 6,Nylon 6,1.45,PA6-GF50,193.0,,13800.0,,,,,3.0,117.64705882352942,,
reNOVA™,re-NY6-0143G BKS,Polyamide 6,Nylon 6,1.47,PA6-GF45,,218.0,12100.0,,,,,3.0,117.64705882352942,,
reNOVA™,re-NY66-0150G BKS,Polyamide 66,Nylon 66,1.45,PA66-GF50,,249.0,14500.0,,,,,2.3,12.745098039215687,,
GLAMIDE™,TY-855G33,Polyamide MXD6 + PA 66,Nylon MXD6+Nylon 66,1.76,PAMXD6/PA66-GF,,,18800.0,380.0,,,,1.3,,,
GLAMIDE™,TY-855G33,Polyamide MXD6 + PA 66,Nylon MXD6+Nylon 66,1.76,PAMXD6/PA66-GF,,,23100.0,425.0,,,,1.2,,,
UBE Nylon,1013ASX24,Polyamide 6,Nylon 6,1.14,PA6,,,2800.0,110.0,3300.0,,,4.0,,,
LCA®,N6-15GFL Black,Polyamide 6,Nylon 6,1.24,PA6-GF15-L,103.0,220.0,4140.0,,,,,,5.784313725490197,,
LCA®,N6-33GFHSL1 Natural,Polyamide 6,Nylon 6,1.4,PA6-GF35-L,,220.0,8960.0,,,,,,7.843137254901961,,
LCA®,N6-50GF-900 Black,Polyamide 6,Nylon 6,1.46,PA6-GF50-L,,220.0,13800.0,,,,,,20.58823529411765,,
LCA®,N66-13GFIM Black,Polyamide 66,Nylon 66,1.23,PA66-I-GF15-L,,260.0,4140.0,,,,,,9.411764705882353,,
LCA®,N66-33GFHSL1 Black,Polyamide 66,Nylon 66,1.4,PA66-GF35-L,,260.0,10000.0,,,,,,10.784313725490197,,
LCA®,N66-ZF5004 Natural,Polyamide 66,Nylon 66,1.1,PA66,55.2,255.0,1690.0,,,,,25.0,15.686274509803923,,
LCA®,N66-ZF50HSL Black,Polyamide 66,Nylon 66,1.15,PA66-L,68.9,260.0,2340.0,,,,,,4.215686274509804,,
TechnoMid,PA6 S GF 10 M 20 2 (74823),Polyamide 6,Nylon 6,1.36,PA6-GF10,,,,,5800.0,,,3.0,,,
TechnoFiber,PA6 LGF 20-10-01 N (86655),Polyamide 6,Nylon 6,1.27,PA6-LGF20,125.0,,6100.0,170.0,6700.0,,3.0,,,,
Tekumid,6 BH30,Polyamide 6,Nylon 6,,PA6,,,8600.0,,9800.0,180.0,,,15.0,,
Tekumid,6 BS,Polyamide 6,Nylon 6,,PA6,,,850.0,,1000.0,40.0,,,25.0,,
Tekumid,6 BS,Polyamide 6,Nylon 6,,PA6,,,2900.0,,3200.0,80.0,,,10.0,,
Creamon,A3H2M8*9200,Polyamide 66,Nylon 66,1.49,PA66-MD,,258.0,8000.0,150.0,10000.0,100.0,,2.3,4.0,,
Creamid®,A2H7G12.2S*9207/2,Polyamide 66 + PA 6I/6T,Nylon 66+Nylon 6I/6T,1.72,(PA66+PA6I/6T),,265.0,18500.0,350.0,25000.0,260.0,,2.5,20.0,,
Creamid®,A2H7GX10.2S*9207/2,Polyamide 66 + PA 6I/6T,Nylon 66+Nylon 6I/6T,1.58,(PA66+PA6I/6T),,270.0,14000.0,340.0,18000.0,255.0,,3.0,18.0,,
Creamid®,A3H2G10.2S*9001,Polyamide 66 + PA 6I/6T,Nylon 66+Nylon 6I/6T,1.57,(PA66+PA6I/6T)-GF50,,,13500.0,340.0,17500.0,245.0,,3.0,14.0,,
Creamid®,A3H2G6FRS*800,Polyamide 66,Nylon 66,1.42,PA66,,265.0,9600.0,180.0,10700.0,145.0,,3.0,8.0,,
Creamid®,A3H7G8.2S*9217,Polyamide 66 + PA 6I/6T,Nylon 66+Nylon 6I/6T,1.48,(PA66+PA6I/6T)-GF40,,265.0,10000.0,275.0,13000.0,210.0,,3.0,12.0,,
Creamid®,A3H7G8.2S*9217,Polyamide 66 + PA 6I/6T,Nylon 66+Nylon 6I/6T,1.48,(PA66+PA6I/6T)-GF40,,265.0,10500.0,280.0,13200.0,220.0,,3.0,12.0,,
Creamid®,B3H2G10*9000,Polyamide 6,Nylon 6,1.59,PA6,,222.0,10700.0,,12600.0,170.0,,3.9,14.0,,
Creamid®,B3H2G6Z2*800,Polyamide 6,Nylon 6,1.32,PA6,,222.0,,,5200.0,100.0,,9.0,,,
Creamid®,P2H7G6*9217,Polyamide 6,Nylon 6,1.37,PA6,,,7600.0,230.0,9600.0,180.0,,3.5,9.0,,
Creamid®,P3H2G10*9217,Polyamide 6,Nylon 6,1.58,PA6,,222.0,12000.0,245.0,13100.0,170.0,,3.5,14.0,,
Creamid®,P3H2G10*9217,Polyamide 6,Nylon 6,1.58,PA6,,222.0,14000.0,300.0,15500.0,205.0,,3.3,13.0,,
Creamid®,P3H2G12*9217,Polyamide 6,Nylon 6,1.71,PA6,,,17000.0,290.0,18900.0,210.0,,2.8,13.0,,
Chemlon®,102,Polyamide 66,Nylon 66,1.14,PA66,,257.0,3100.0,117.0,,,,20.0,3.5,,
Chemlon®,104 HU,Polyamide 66,Nylon 66,1.11,PA66-I-L,,260.0,2250.0,85.0,,,,10.0,12.0,,
Chemlon®,104-13 GH,Polyamide 66,Nylon 66,1.2,PA66-I-GF15,,257.0,2970.0,82.0,3650.0,,,13.0,11.0,,
Chemlon®,106 H,Polyamide 66,Nylon 66,1.11,PA66-I,,259.0,2000.0,80.0,2450.0,,,50.0,20.0,,
Chemlon®,109 H,Polyamide 66,Nylon 66,1.09,PA66-I,,257.0,1750.0,52.0,2000.0,,,77.0,68.0,,
Chemlon®,109-12 GH,Polyamide 66,Nylon 66,1.18,PA66-GF,,260.0,3500.0,110.0,,,,5.0,18.0,,
Chemlon®,109-14 GH,Polyamide 66,Nylon 66,1.2,PA66-I-GF15,,,4000.0,130.0,4700.0,,,4.0,13.0,,
Chemlon®,110-15 MGH,Polyamide 66,Nylon 66,1.35,PA66-(GF+MD)25,,263.0,6600.0,190.0,,,2.5,2.5,3.85,,
Chemlon®,112 GVH,Polyamide 66,Nylon 66,1.5,PA66-GF10-FR,,254.0,5520.0,145.0,,,,2.5,5.196078431372549,,
Chemlon®,116 MGH,Polyamide 66,Nylon 66,1.27,PA66-(GF+MD),,254.0,3790.0,124.0,,,,3.0,6.274509803921569,,
Chemlon®,122 MHU,Polyamide 66,Nylon 66,1.33,PA66-MD,,260.0,,,,,,2.0,2.5,,
Chemlon®,125 G,Polyamide 66,Nylon 66,1.34,PA66-GF25,,257.0,7100.0,221.0,,,3.0,3.5,8.333333333333334,,
Chemlon®,130-15 GT,Polyamide 66,Nylon 66,1.5,PA66-GF,,260.0,9000.0,220.0,,,,3.5,6.5,,
Chemlon®,133 GHR,Polyamide 66,Nylon 66,1.38,PA66-GF35-L,,260.0,8600.0,270.0,,,,3.0,8.0,,
Chemlon®,133 GHU BK155,Polyamide 66,Nylon 66,1.4,PA66-GF35,160.0,257.0,8600.0,260.0,,,2.5,2.5,7.5,,
Chemlon®,135 MA,Polyamide 66,Nylon 66,1.53,PA66-MD,,260.0,3200.0,90.0,3800.0,,,8.0,6.0,,
Chemlon®,143 GH,Polyamide 66,Nylon 66,1.5,PA66-GF45,,254.0,10300.0,262.0,16500.0,,,2.5,6.4,,
Chemlon®,150 GH,Polyamide 66,Nylon 66,1.57,PA66-GF50,,260.0,15000.0,290.0,19900.0,,,3.0,11.0,,
Chemlon®,150 GHU,Polyamide 66,Nylon 66,1.58,PA66-GF50,,250.0,15000.0,280.0,20500.0,,,2.5,10.0,,
Chemlon®,150 GUA,Polyamide 66,Nylon 66,1.6,PA66-GF,,257.0,17000.0,330.0,,,,3.5,12.0,,
Chemlon®,214 GH,Polyamide 6,Nylon 6,1.23,PA6-GF15-L,,216.0,4310.0,162.0,,,3.0,3.0,6.274509803921569,,
Chemlon®,215-10 MGH,Polyamide 6,Nylon 6,1.33,PA6-(GF+MD)25,,220.0,3000.0,71.2,3850.0,,,12.0,5.5,,
Chemlon®,217 GI,Polyamide 6,Nylon 6,1.23,PA6-I-GF15,,220.0,4500.0,120.0,,,,4.5,13.0,,
Chemlon®,220 MH,Polyamide 6,Nylon 6,1.31,PA6-MD,79.0,220.0,4110.0,,,,,,4.1,,
Chemlon®,223,Polyamide 6,Nylon 6,1.13,PA6,,216.0,2900.0,107.0,,,5.0,25.0,3.5,120.0,
Chemlon®,225-15 MG,Polyamide 6,Nylon 6,1.52,PA6-(GF+MD)40,,216.0,7580.0,190.0,,,2.5,2.5,8.333333333333334,,
Chemlon®,225-15 MGHU,Polyamide 6,Nylon 6,1.48,PA6-(GF+MD),,220.0,8500.0,185.0,,,,2.5,4.7,,
Chemlon®,230 MH,Polyamide 6,Nylon 6,1.39,PA6-MD30,,216.0,3960.0,121.0,,,,3.0,5.196078431372549,,
Chemlon®,233 GH,Polyamide 6,Nylon 6,1.38,PA6-GF35,,216.0,6210.0,148.0,7460.0,,,6.1,12.0,,
Chemlon®,240 G,Polyamide 6,Nylon 6,1.46,PA6-GF40,,216.0,9650.0,262.0,,,2.5,2.5,14.705882352941178,,
Chemlon®,243 GH,Polyamide 6,Nylon 6,1.5,PA6-GF,195.0,220.0,10000.0,265.0,,,,2.0,11.0,,
Chemlon®,243 GHA,Polyamide 6,Nylon 6,1.5,PA6-GF,195.0,220.0,10000.0,265.0,,,,2.0,11.0,,
Chemlon®,250 G,Polyamide 6,Nylon 6,1.54,PA6-GF50,,216.0,11000.0,,,,,1.5,15.686274509803923,,
Chemlon®,253,Polyamide 6,Nylon 6,1.11,PA6,,220.0,2300.0,85.0,,,,50.0,15.0,,
Chemlon®,280 H,Polyamide 6,Nylon 6,1.08,PA6-I,,220.0,1700.0,60.0,,45.0,,75.0,65.0,,
Chemlon®,282,Polyamide 6,Nylon 6,1.18,PA6-FR,,220.0,3100.0,85.0,2900.0,,,5.0,3.5,120.0,
Chemlon®,412,Polyamide 6,Nylon 6,1.12,PA6-L,,243.0,2690.0,110.0,,,,15.0,5.196078431372549,,
Chemlon®,412 H,Polyamide 6,Nylon 6,1.13,PA6,,216.0,2790.0,103.0,,,5.0,40.0,3.4,118.0,
Chemlon®,430 MGH,Polyamide 6,Nylon 6,1.4,PA6-(GF+MD),130.0,220.0,8000.0,175.0,,,,2.5,6.0,,
Chemlon®,543 G,Polyamide 66,Nylon 66,1.48,PA66-GF45,,254.0,8620.0,241.0,,,,2.0,8.333333333333334,,
Chemlon®,550 GH,Polyamide 66,Nylon 66,1.63,PA66-GF,,257.0,17000.0,340.0,,,,2.5,13.0,,
Chemlon®,60A 9000 BK,Polyamide 6,Nylon 6,1.13,PA6,75.0,,2000.0,70.0,3700.0,,35.0,,5.0,,
Chemlon®,60MGS6IM,Polyamide 6,Nylon 6,1.31,PA6-I-(GB+MD)30,,,1350.0,68.0,,,,,,,
Chemlon®,66GF6H,Polyamide 66,Nylon 66,1.37,PA66-GF30,,,5100.0,105.0,6800.0,,,10.0,20.0,,
Chemlon®,A82,Polyamide 66,Nylon 66,1.19,PA66-FR,,,3300.0,85.0,3000.0,70.0,,,,,
TUFNYL®,RGF33BLACK,Polyamide 66,Nylon 66,1.39,PA66-GF,,260.0,8900.0,220.0,,140.0,,4.0,9.0,112.0,
TUFNYL®,RGF33GREEN,Polyamide 66,Nylon 66,1.39,PA66-GF,,,7000.0,200.0,,126.0,,4.0,11.0,112.0,
TUFNYL®,RGF33RED,Polyamide 66,Nylon 66,1.4,PA66-GF,,,7000.0,255.0,,160.0,,4.0,11.0,112.0,
TUFNYL®,RGF40MS2BLACK,Polyamide 66,Nylon 66,1.47,PA66-GF,,,9000.0,280.0,,180.0,,4.0,9.0,112.0,
TUFNYL®,RGF50BLACK,Polyamide 66,Nylon 66,1.57,PA66-GF,,,11000.0,265.0,,171.0,,3.5,12.0,112.0,
TUFNYL®,RGF50HSNATURAL,Polyamide 66,Nylon 66,1.59,PA66-GF,,,11000.0,300.0,,200.0,,,,,
TUFNYL®,RMS2STEELGREY,Polyamide 66,Nylon 66,1.16,PA66-L,,,3000.0,121.0,,80.0,,,4.0,,
TUFNYL®,RXXICSSBLACK,Polyamide 66,Nylon 66,1.14,PA66,,260.0,2500.0,105.0,,65.0,,,4.5,110.0,
TUFNYL®,RXXINNATURAL,Polyamide 66,Nylon 66,1.14,PA66,,260.0,2500.0,126.0,,75.0,,15.0,4.5,110.0,
TUFNYL®,SFB35MS1BLACK,Polyamide 6,Nylon 6,1.45,PA6-GB,,220.0,6000.0,150.0,,90.0,,3.0,6.0,112.0,
TUFNYL®,SGF15STBLACK,Polyamide 6,Nylon 6,1.2,PA6-GF,,220.0,3000.0,117.0,,73.0,,4.0,12.0,112.0,
TUFNYL®,SGF25BNATURAL,Polyamide 6,Nylon 6,1.31,PA6-GF,,220.0,7000.0,200.0,,140.0,,4.0,6.0,112.0,
TUFNYL®,SGF30RED,Polyamide 6,Nylon 6,1.36,PA6-GF,,220.0,6000.0,215.0,,140.0,,4.0,12.0,112.0,
TUFNYL®,SST35BLACK,Polyamide 6,Nylon 6,1.08,PA6,,220.0,1800.0,76.0,,46.0,,40.0,15.0,95.0,
Sumitomo PA,S2700,Polyamide 6,Nylon 6,1.12,PA6,82.0,,2650.0,,2650.0,,4.0,16.0,,119.0,
TES,J-4/30 BK,Polyamide 612,Nylon 612,1.34,PA612,,,8340.0,248.0,,,,2.5,7.843137254901961,,
TES,J-4/35 BK223,Polyamide 612,Nylon 612,1.34,PA612,,,8340.0,248.0,8830.0,,,2.5,7.843137254901961,,
Plaslube®,J-1/20/MS/5 NAT,Polyamide 66,Nylon 66,1.52,PA66,,,5700.0,,,,,2.5,13.725490196078432,115.0,
Plaslube®,J-1/30/TF/15 NAT,Polyamide 66,Nylon 66,1.52,PA66,,,9310.0,238.0,,,,2.5,12.745098039215687,120.0,
Plaslube®,J-1/30/TF/15 RED,Polyamide 66,Nylon 66,1.52,PA66,,,9310.0,238.0,,,,2.5,12.745098039215687,121.0,
Plaslube®,J-1/30/TF/22,Polyamide 66,Nylon 66,1.49,PA66-GF30-L,,,10000.0,,,193.0,,,12.745098039215687,,
Plaslube®,J-1/30/TF/22 NAT,Polyamide 66,Nylon 66,1.52,PA66,,,9310.0,238.0,,,,2.5,12.745098039215687,119.0,
Plaslube®,J-1/CF/10/TF/13/SI/2 NAT,Polyamide 66,Nylon 66,1.25,PA66,,,7580.0,179.0,,,,3.0,3.1372549019607847,,
Plaslube®,NY-1/SI/2,Polyamide 66,Nylon 66,1.14,PA66-L,,,2760.0,100.0,,,,4.5,7.843137254901961,119.0,
Plaslube®,NY-1/SI/5 NAT,Polyamide 66,Nylon 66,1.16,PA66,,,2070.0,103.0,,,,,5.196078431372549,,
Plaslube®,NY-1/TF/20 NAT,Polyamide 66,Nylon 66,1.25,PA66,,,2760.0,96.5,,,,4.3,5.196078431372549,103.0,
Plaslube®,NY-6/MS/M,Polyamide 12,Nylon 12,1.02,PA12,40.0,,110.0,40.0,,,,18.0,4.6,,
Plaslube®,PA12 TS18,Polyamide 12,Nylon 12,1.13,PA12-L,,,1650.0,68.9,,58.6,,10.0,3.6274509803921573,106.0,
Plaslube®,PA6 GF30 RM BK,Polyamide 6,Nylon 6,1.34,PA6-GF,,,1030.0,276.0,,176.0,,2.4,11.764705882352942,118.0,
Plaslube®,PA6 GF40 ML5 HS 12MM,Polyamide 6,Nylon 6,1.46,PA6-GF40-L,,,10300.0,269.0,,200.0,,3.0,13.725490196078432,122.0,
Plaslube®,PA6 GF40 TL20 BK,Polyamide 6,Nylon 6,1.67,PA6-GF40-L,,,9650.0,193.0,,148.0,,2.5,10.784313725490197,122.0,
Plaslube®,PA6 TL25,Polyamide 6,Nylon 6,1.31,PA6-L,,,2140.0,82.7,,55.8,,9.5,5.196078431372549,116.0,
Plaslube®,PA6 TS15 BK,Polyamide 6,Nylon 6,1.23,PA6-L,,,2280.0,89.6,,62.1,,9.5,5.196078431372549,116.0,
Plaslube®,PA6/12 GF30 TS15 BK,Polyamide 6/12 Copolymer,Nylon 6/12,1.41,PA612-GF-L,,,7930.0,193.0,,125.0,,3.0,11.764705882352942,120.0,
Plaslube®,PA6/6 CF20 TS15 BK,Polyamide 66,Nylon 66,1.27,PA66-CF20-L,,,12800.0,262.0,,186.0,,2.5,7.352941176470589,120.0,
Plaslube®,PA6/6 GF12 TL20,Polyamide 66,Nylon 66,1.36,PA66-GF10-L,,,3720.0,117.0,,79.3,,3.5,5.196078431372549,117.0,
Plaslube®,PA6/6 GF15 ML3,Polyamide 66,Nylon 66,1.24,PA66-GF15-L,,,4830.0,165.0,,110.0,,3.0,5.784313725490197,115.0,
Plaslube®,PA6/6 GF15 TL5,Polyamide 66,Nylon 66,1.27,PA66-GF15-L,,,4830.0,159.0,,110.0,,3.0,6.274509803921569,115.0,
Plaslube®,PA6/6 GF33 TL15,Polyamide 66,Nylon 66,1.5,PA66-GF35-L,,,8960.0,224.0,,149.0,,2.0,7.843137254901961,90.0,
Plaslube®,PA6/6 GF40 TL10,Polyamide 66,Nylon 66,1.56,PA66-GF40-L,,,10300.0,303.0,,181.0,,2.0,13.725490196078432,122.0,
Plaslube®,PA6/6 TL20,Polyamide 66,Nylon 66,1.26,PA66-L,,,2620.0,93.1,,62.1,,40.0,3.6274509803921573,114.0,
Plaslube®,PA6/6 TS15 BK,Polyamide 66,Nylon 66,1.21,PA66-L,,,2620.0,91.7,,68.3,,4.0,4.215686274509804,,
Plaslube®,"PA6/6,6 109 L",Polyamide 66/6 Copolymer,Nylon 66/6,1.14,PA66/6-L,93.1,240.0,2830.0,110.0,,,30.0,,5.196078431372549,119.0,
Plaslube®,"PA6/6,6 L N",Polyamide 66/6 Copolymer,Nylon 66/6,1.12,PA66/6-L,75.8,,2830.0,96.5,,,90.0,,7.843137254901961,119.0,
HiFill®,J-1/10 NAT,Polyamide 66,Nylon 66,1.17,PA66-GF10,,,3650.0,119.0,,82.7,,3.5,6.274509803921569,117.0,
HiFill®,J-75/30,Polyamide 6 Alloy,Nylon 6 Alloy,1.26,PA6-GF,,,7580.0,,8270.0,121.0,,4.3,8.333333333333334,,
HiFill®,PA12 GF15 L,Polyamide 6,Nylon 6,1.12,PA6-GF15,,,4140.0,124.0,,,,5.5,17.647058823529413,121.0,
HiFill®,PA4/6 GF30 HS NAT,Polyamide 46,Nylon 46,1.41,PA46-GF30,,295.0,5380.0,186.0,,117.0,,7.0,14.705882352941178,,
HiFill®,PA4/6 GF40 HS,Polyamide 46,Nylon 46,1.52,PA46-GF40,,,11000.0,317.0,,228.0,,2.8,11.764705882352942,,
HiFill®,PA6 0135 BL069,Polyamide 6,Nylon 6,1.35,PA6-GF15-L,89.6,,4830.0,138.0,,,,3.0,5.196078431372549,115.0,
HiFill®,PA6 0180 B,Polyamide 6,Nylon 6,1.8,PA6-MD,47.6,,5520.0,50.3,,,,1.0,4.705882352941177,,
HiFill®,PA6 0301,Polyamide 6,Nylon 6,2.98,PA6-X,57.9,,7580.0,89.6,,,4.0,,11.764705882352942,,
HiFill®,PA6 0325,Polyamide 6,Nylon 6,3.24,PA6-X,56.5,,8140.0,88.3,,,,4.0,11.764705882352942,,
HiFill®,PA6 0388,Polyamide 6,Nylon 6,3.87,PA6,44.8,,6890.0,48.3,,,,1.0,3.6274509803921573,,
HiFill®,PA6 CF40,Polyamide 6,Nylon 6,1.32,PA6-CF40,,,20700.0,324.0,,221.0,,1.5,7.843137254901961,115.0,
HiFill®,PA6 CM30 L,Polyamide 6,Nylon 6,1.35,PA6-MD30-L,,,4830.0,124.0,,80.0,,12.0,5.196078431372549,121.0,
HiFill®,PA6 GB36 IM1 BK,Polyamide 6,Nylon 6,1.3,PA6-GB35-L,,,6890.0,145.0,,103.0,,2.0,6.764705882352942,122.0,
HiFill®,PA6 GF/B30 IM L BK,Polyamide 6,Nylon 6,1.31,PA6-I-(GF+GB)30-L,64.1,,,,490.0,62.1,,2.0,6.764705882352942,122.0,
HiFill®,PA6 GF/M55 HS L BK,Polyamide 6,Nylon 6,1.59,PA6-(GF+MD)55-L,,,10300.0,172.0,,112.0,,2.0,5.196078431372549,122.0,
HiFill®,PA6 GF13 L BK,Polyamide 6,Nylon 6,1.24,PA6-GF15-L,,,3100.0,152.0,,107.0,,4.0,5.784313725490197,120.0,
HiFill®,PA6 GF14 L,Polyamide 6,Nylon 6,1.24,PA6-GF15-L,,,3100.0,13.8,,107.0,,4.0,5.784313725490197,120.0,
HiFill®,PA6 GF15 HS L,Polyamide 6,Nylon 6,1.24,PA6-GF15-L,,,3100.0,153.0,,110.0,,4.0,6.274509803921569,120.0,
HiFill®,PA6 GF15 IM BK,Polyamide 6,Nylon 6,1.24,PA6-I-GF15-L,,,2760.0,138.0,,86.2,,6.0,10.784313725490197,120.0,
HiFill®,PA6 GF15 IM HS L,Polyamide 6,Nylon 6,1.25,PA6-I-GF20-L,,,5030.0,172.0,,110.0,,4.5,19.607843137254903,112.0,
HiFill®,PA6 GF15 L,Polyamide 6,Nylon 6,1.24,PA6-GF15-L,,,3100.0,153.0,,110.0,,4.0,6.274509803921569,120.0,
HiFill®,PA6 GF20 SL1 RM GN113 A,Polyamide 6,Nylon 6,1.28,PA6-GF,108.0,,,,6890.0,103.0,,2.8,2.9411764705882355,115.0,
HiFill®,PA6 GF30 IM HS L,Polyamide 6,Nylon 6,1.33,PA6-I-GF,,,4830.0,165.0,,100.0,,8.0,33.333333333333336,,
HiFill®,PA6 GF30 IM HS L,Polyamide 6,Nylon 6,1.33,PA6-I-GF,,,8270.0,234.0,,145.0,,4.0,18.627450980392158,120.0,
HiFill®,PA6 GF30 L,Polyamide 6,Nylon 6,1.35,PA6-GF30-L,,,1030.0,214.0,,162.0,,2.4,10.784313725490197,118.0,
HiFill®,PA6 GF33 IM3 BK,Polyamide 6,Nylon 6,1.32,PA6-I-GF35-L,,,7450.0,186.0,,132.0,,4.0,24.50980392156863,120.0,
HiFill®,PA6 GF34 IM HS,Polyamide 6,Nylon 6,1.34,PA6-I-GF35-L,,,862.0,234.0,,172.0,,3.5,22.54901960784314,120.0,
HiFill®,PA6 GF50 HS L,Polyamide 6,Nylon 6,1.57,PA6-GF50-L,,,14100.0,290.0,,221.0,,2.5,15.686274509803923,121.0,
HiFill®,PA6 GF50 IM2 L,Polyamide 6,Nylon 6,1.55,PA6-I-GF50-L,,,6890.0,221.0,,152.0,,3.8,47.05882352941177,,
HiFill®,PA6 GF50 LE,Polyamide 6,Nylon 6,1.57,PA6-GF50-L,,,14100.0,290.0,,221.0,,2.5,15.686274509803923,121.0,
HiFill®,PA6 GM30 L,Polyamide 6,Nylon 6,1.35,PA6-GD30-L,,,4830.0,117.0,,79.3,,2.0,5.196078431372549,121.0,
HiFill®,PA6 HSG 0600 BN710466,Polyamide 6,Nylon 6,5.99,PA6-Me,31.0,,5170.0,44.8,8270.0,,,5.0,5.196078431372549,,
HiFill®,PA6 IM 811 HS L,Polyamide 6,Nylon 6,1.07,PA6-I-L,41.4,,862.0,51.7,,,,300.0,1000.0,,
HiFill®,PA6 L N MB,Polyamide 6,Nylon 6,1.13,PA6-L,49.0,,1100.0,46.2,,,,85.0,17.647058823529413,,
HiFill®,PA6 L N MB,Polyamide 6,Nylon 6,1.13,PA6-L,90.3,,2830.0,115.0,,,,70.0,4.705882352941177,119.0,
HiFill®,PA6 LE BK,Polyamide 6,Nylon 6,1.13,PA6-L,90.3,,2830.0,115.0,,,,70.0,4.705882352941177,119.0,
HiFill®,PA6/12 CF30 BK,Polyamide 612,Nylon 612,1.22,PA612-CF30,,,15900.0,303.0,,200.0,,2.2,10.784313725490197,118.0,
HiFill®,PA6/12 GF33 UV BK001,Polyamide 612,Nylon 612,1.25,PA612-GF35,,,7930.0,228.0,,,,4.0,11.764705882352942,120.0,
HiFill®,PA6/6 0146 A,Polyamide 66,Nylon 66,1.46,PA66-Me,47.6,,5520.0,50.3,,,,1.0,4.705882352941177,,
HiFill®,PA6/6 GB20 L,Polyamide 66,Nylon 66,1.28,PA66-GB20-L,,255.0,4140.0,117.0,,75.8,,3.5,3.1372549019607847,119.0,
HiFill®,PA6/6 GB40 HS BK,Polyamide 66,Nylon 66,1.47,PA66-GB40-L,,,10300.0,165.0,,125.0,,2.0,5.784313725490197,122.0,
HiFill®,PA6/6 GF/M19 HS BK,Polyamide 66,Nylon 66,1.25,PA66-(GF+MD)20-L,,,3790.0,110.0,,71.7,,5.5,3.6274509803921573,112.0,
HiFill®,PA6/6 GF/M20 IM BK,Polyamide 66,Nylon 66,1.25,PA66-I-(GF+MD)20-L,,,4140.0,124.0,,75.8,,4.5,7.352941176470589,112.0,
HiFill®,PA6/6 GF/M35 HS BK,Polyamide 66,Nylon 66,1.41,PA66-(GF+MD)35-L,,,6890.0,159.0,,114.0,,4.0,5.196078431372549,122.0,
HiFill®,PA6/6 GF/M36 HS BK,Polyamide 66,Nylon 66,1.42,PA66-(GF+MD)35-L,,,6890.0,159.0,,108.0,,4.0,5.196078431372549,122.0,
HiFill®,PA6/6 GF14 HS L BK,Polyamide 66,Nylon 66,1.23,PA66-GF15-L,,,4830.0,172.0,,110.0,,3.0,6.274509803921569,115.0,
HiFill®,PA6/6 GF30 HR L,Polyamide 66,Nylon 66,1.35,PA66-GF30-L,,,8270.0,221.0,,179.0,,3.5,9.411764705882353,115.0,
HiFill®,PA6/6 GF30 HS L BK,Polyamide 66,Nylon 66,1.36,PA66-GF30-L,,,7580.0,214.0,,183.0,,3.5,11.764705882352942,118.0,
HiFill®,PA6/6 GF33 SL5,Polyamide 66,Nylon 66,1.38,PA66-GF35-L,,,6890.0,214.0,,172.0,,3.5,8.333333333333334,115.0,
HiFill®,PA6/6 GF43 IM HS L BK001,Polyamide 66,Nylon 66,1.41,PA66-(GF+GB)30-L,,,8960.0,213.0,,,,4.0,15.686274509803923,111.0,
HiFill®,PA6/6 GF43 IM L,Polyamide 66,Nylon 66,1.39,PA66-I-GF45-L,,,8960.0,213.0,,159.0,,4.0,20.58823529411765,111.0,
HiFill®,PA6/6 GF50 RA BK92793,Polyamide 66,Nylon 66,1.57,PA66-GF50-L,172.0,255.0,16200.0,241.0,,,,2.5,10.784313725490197,121.0,
HiFill®,PA6/6 GF55 HS L,Polyamide 66,Nylon 66,1.68,PA66-GF55-L,,,19300.0,365.0,,248.0,,1.5,14.705882352941178,121.0,
HiFill®,PA6/6 IM HS L BK,Polyamide 66,Nylon 66,1.08,PA66-I-L,,,1790.0,59.3,,48.3,48.0,,78.43137254901961,110.0,
HiFill®,PA6/6 LGF30 2000 12mm,Polyamide 66,Nylon 66,1.37,PA66-LGF-L,,,9650.0,290.0,,186.0,,2.0,28.43137254901961,121.0,
HiFill®,PA6/6 ML5 BK,Polyamide 66,Nylon 66,1.16,PA66-L,79.3,,,138.0,3650.0,75.8,,15.0,2.647058823529412,121.0,
HiFill®,TPX-HTN-01036 A,"Polyamide, Unspecified","Nylon, Unspecified",1.45,PA-MD30,,,6890.0,200.0,,103.0,,1.5,4.215686274509804,126.0,
HiFill®,TPX-HTN-03002 A,"Polyamide, Unspecified","Nylon, Unspecified",1.49,PA-MD30,,,689.0,172.0,,,,2.8,4.705882352941177,,
HiFill FR®,PA4/6 FR,Polyamide 46,Nylon 46,1.35,PA46-FR,60.0,,2480.0,110.0,,,20.0,,7.843137254901961,90.0,
HiFill FR®,PA6 GF/M45 L LE BK,Polyamide 6,Nylon 6,1.51,PA6-(GF+MD)50-FR,,,8690.0,221.0,,186.0,3.9,2.5,5.196078431372549,121.0,
HiFill FR®,PA6 GF13 FR-N BK,Polyamide 6,Nylon 6,1.23,PA6-GF15-FR-L,,,4480.0,159.0,,96.5,,4.0,13.725490196078432,120.0,
HiFill FR®,PA6 GF15 FR-N,Polyamide 6,Nylon 6,1.26,PA6-GF15-FR-L,,,3100.0,145.0,,96.5,,4.0,5.196078431372549,120.0,
HiFill FR®,PA6 GF33 FR HS L,Polyamide 6,Nylon 6,1.63,PA6-GF35-FR-L,,,6890.0,179.0,,125.0,,4.5,11.764705882352942,,
HiFill FR®,PA6/6 FR IM,Polyamide 66,Nylon 66,1.26,PA66-I-FR,37.9,,1520.0,55.2,,,60.0,,57.84313725490196,97.0,
HiFill FR®,PA6/6 GF10 FR,Polyamide 66,Nylon 66,1.42,PA66-GF-FR,,,4140.0,,,100.0,,4.0,5.784313725490197,121.0,
HiFill FR®,PA6/6 GF13 FR BK,Polyamide 66,Nylon 66,1.44,PA66-GF15-FR-L,,,4960.0,152.0,,95.1,,3.0,6.274509803921569,111.0,
Electrafil®,J-1/CF/10/TF/13/SI/2,Polyamide 66,Nylon 66,1.25,PA66-CF10-L,,,7580.0,179.0,,,,,3.1372549019607847,,
Electrafil®,J-1/CF/15/TF/20,Polyamide 66,Nylon 66,1.33,PA66-CF15-L,,,10300.0,,11000.0,165.0,,,7.352941176470589,,
Electrafil®,J-1/CF/30 BK223,Polyamide 66,Nylon 66,1.28,PA66-CF30,,,18600.0,352.0,20700.0,,,2.0,7.843137254901961,,
Electrafil®,J-1/CF/30/TF/13/SI/2,Polyamide 66,Nylon 66,1.36,PA66-CF30-L,,,15200.0,276.0,,,,2.5,9.411764705882353,,
Electrafil®,J-1/CF/40 NAT,Polyamide 66,Nylon 66,1.33,PA66,,,23400.0,407.0,,,,1.8,9.411764705882353,,
Electrafil®,J-71/CF/20/EG,Polyamide 6 Alloy,Nylon 6 Alloy,1.19,PA6-CF20,,,13800.0,,,165.0,,2.5,6.764705882352942,,
Electrafil®,NY-7/EC NAT,Polyamide 6,Nylon 6,1.21,PA6,,,3520.0,107.0,,,,5.0,9.411764705882353,,
Electrafil®,PA6 CF30,Polyamide 6,Nylon 6,1.27,PA6-CF30,,,15900.0,310.0,,214.0,,1.5,10.784313725490197,118.0,
Electrafil®,PA6 CF30 TL10,Polyamide 6,Nylon 6,1.34,PA6-CF30-L,,,19300.0,296.0,,186.0,,1.5,9.411764705882353,118.0,
Electrafil®,PA6 GF20,Polyamide 6,Nylon 6,1.39,PA6-(GF+X)20-L,,,8270.0,190.0,,117.0,,3.5,5.196078431372549,117.0,
Electrafil®,PA6 GF20 AS BK,Polyamide 6,Nylon 6,1.23,PA6-GF20-L,,,5170.0,152.0,,89.6,,4.5,10.784313725490197,112.0,
Electrafil®,PA6/6 03005 CF,Polyamide 66,Nylon 66,1.19,PA66-I-CF-L,105.0,,5690.0,152.0,,,,6.0,7.843137254901961,111.0,
Electrafil®,PA6/6 05002,Polyamide 66,Nylon 66,1.13,PA66-X,59.3,,1900.0,82.7,,,,60.0,12.745098039215687,102.0,
Electrafil®,PA6/6 05012,Polyamide 66,Nylon 66,1.92,PA66-X,55.2,,3960.0,82.7,,,,1.0,5.196078431372549,120.0,
Electrafil®,PA6/6 IM C BK,Polyamide 66,Nylon 66,1.2,PA66-I-X,75.8,,3650.0,131.0,,,,2.0,10.784313725490197,99.0,
Domamid HT™,7720R43F4H3 Bk-1,Polyamide 66,Nylon 66,1.56,PA66-GF45-FR,,,,,14500.0,,,1.0,,,
EXCELLOY,AK10,Acrylonitrile Butadiene Styrene + PA,ABS+Nylon,1.05,(ABS+PA),40.2,,1960.0,55.0,,,,,24.50980392156863,101.0,
EXCELLOY,AK15,Acrylonitrile Butadiene Styrene + PA,ABS+Nylon,1.06,(ABS+PA),42.2,,1960.0,59.0,,,,,72.54901960784314,102.0,
TECNOBLEND,B35 G2,Acrylonitrile Butadiene Styrene + PA,ABS+Nylon,1.12,(ABS+PA)-GF10,,,2850.0,74.0,3100.0,54.0,,6.0,11.764705882352942,,
TECNOBLEND,B52,Acrylonitrile Butadiene Styrene + PA,ABS+Nylon,1.07,(ABS+PA),,,1850.0,63.0,2100.0,43.0,4.3,50.0,68.62745098039215,,
TAROMID B,240 MT2 Y2,Polyamide 6,Nylon 6,1.23,PA6-MD10-FR,,222.0,3800.0,110.0,4100.0,72.0,,4.0,3.431372549019608,,
TAROMID B,280 G10,Polyamide 6,Nylon 6,1.56,PA6-GF50,,222.0,13500.0,340.0,14000.0,215.0,,2.0,15.686274509803923,124.0,
TAROMID B,280 G2 X2,Polyamide 6,Nylon 6,1.22,PA6-GF10,,222.0,4800.0,,5200.0,104.0,,6.0,4.901960784313726,100.0,
TAROMID B,280 G4,Polyamide 6,Nylon 6,1.24,PA6-GF20,,222.0,6000.0,170.0,6500.0,135.0,,4.0,6.862745098039216,120.0,
TAROMID B,280 G5 Y0,Polyamide 6,Nylon 6,1.37,PA6-GF25,,222.0,8000.0,175.0,8400.0,125.0,,2.6,7.843137254901961,,
TAROMID B,280 G6 X0,Polyamide 6,Nylon 6,1.56,PA6-GF30-FR,,222.0,8700.0,190.0,9500.0,130.0,,2.2,8.431372549019608,,
TAROMID B,280 G6 Y0,Polyamide 6,Nylon 6,1.4,PA6-GF30-FR,,222.0,8300.0,180.0,8800.0,130.0,,2.5,8.823529411764707,,
TAROMID B,280 K6,Polyamide 6,Nylon 6,1.35,PA6-GB30,70.0,222.0,4000.0,104.0,4200.0,65.0,,12.0,4.411764705882353,115.0,
TAROMID B,280 R1,Polyamide 6,Nylon 6,1.11,PA6,58.0,220.0,2400.0,,2750.0,,,100.0,7.352941176470589,,
TAROMID B,280 R2,Polyamide 6,Nylon 6,1.09,PA6,75.0,220.0,2400.0,,2600.0,,,80.0,14.705882352941178,,
TAROMID B,280 Z2,Polyamide 6,Nylon 6,1.09,PA6-I,60.0,220.0,2200.0,175.0,2300.0,55.0,,150.0,44.11764705882353,,
TAROMID B,280 Z3,Polyamide 6,Nylon 6,1.08,PA6-L,55.0,220.0,1600.0,,1800.0,50.0,,150.0,78.43137254901961,105.0,
TAROMID B,280 Z4,Polyamide 6,Nylon 6,1.06,PA6,55.0,220.0,1850.0,,2000.0,50.0,,150.0,78.43137254901961,105.0,
TAROMID A,280 G3 X0,Polyamide 66,Nylon 66,1.37,PA66-GF15-FR,,250.0,6000.0,115.0,6400.0,92.0,,4.0,3.9215686274509807,115.0,
TAROMID A,280 G8,Polyamide 66,Nylon 66,1.39,PA66-GF40,,256.0,10000.0,270.0,10500.0,190.0,,2.0,12.745098039215687,122.0,
TAROMID A,280 MB3,Polyamide 66,Nylon 66,1.14,PA66-L,,256.0,2900.0,120.0,3000.0,80.0,,65.0,3.9215686274509807,,
TAROMID A,280 MT6,Polyamide 66,Nylon 66,1.36,PA66-MD30,85.0,256.0,7000.0,150.0,7200.0,74.0,,2.5,3.9215686274509807,116.0,
TAROMID A,280 Z2,Polyamide 66,Nylon 66,1.08,PA66,60.0,256.0,2300.0,,,,,60.0,29.411764705882355,115.0,
Taizhou Plastic,PA-A4-1,Polyamide 66,Nylon 66,1.33,PA66,,255.0,3000.0,110.0,,70.0,,7.5,,,
Taizhou Plastic,PA-A6-1,Polyamide 6,Nylon 6,1.34,PA6,,218.0,6000.0,135.0,,80.0,,5.0,,,
Hyundai EP PA66,LD140,Polyamide 66,Nylon 66,1.28,PA66-GF20,118.0,,5690.0,196.0,,,,6.0,,118.0,
Hyundai EP PA66,LD150,Polyamide 66,Nylon 66,1.32,PA66-GF25,137.0,265.0,5880.0,235.0,,,,,8.137254901960786,121.0,
Hyundai EP PA66,LD260,Polyamide 66,Nylon 66,1.35,PA66-MD30,78.5,,4900.0,118.0,,,,,,117.0,
Hyundai EP PA66,LD910,Polyamide 66,Nylon 66,1.14,PA66-L,88.3,265.0,2940.0,123.0,,,,50.0,4.803921568627452,120.0,
Hyundai EP PA6,LS130,Polyamide 6,Nylon 6,1.22,PA6-GF15,108.0,220.0,4900.0,147.0,,,,5.0,6.764705882352942,121.0,
Hyundai EP PA6,LS170,Polyamide 6,Nylon 6,1.43,PA6-GF35,186.0,220.0,9320.0,260.0,,,,3.0,13.725490196078432,121.0,
Hyundai EP PA6,LS180,Polyamide 6,Nylon 6,1.49,PA6-GF40,206.0,220.0,10800.0,275.0,,,,2.0,13.725490196078432,121.0,
Hyundai EP PA6,LS260,Polyamide 6,Nylon 6,1.37,PA6-MD30,88.3,220.0,4900.0,123.0,,,,7.0,3.823529411764706,120.0,
Hyundai EP PA6,LS380,Polyamide 6,Nylon 6,1.48,PA6-(GF+MD)40,147.0,220.0,7850.0,221.0,,,,3.0,8.137254901960786,120.0,
Hyundai EP PA6,LS385,Polyamide 6,Nylon 6,1.48,PA6-(GF+MD),147.0,220.0,7850.0,221.0,,,,3.0,8.137254901960786,120.0,
Hyundai EP PA6,LS910,Polyamide 6,Nylon 6,1.14,PA6-L,93.2,220.0,2940.0,123.0,,,,25.0,4.803921568627452,120.0,
Hyundai EP PA6,LS950,Polyamide 6,Nylon 6,1.14,PA6-L,78.5,220.0,2450.0,113.0,,,,100.0,4.803921568627452,120.0,
Technomelt®,PA 6208 BLACK (e),"Polyamide, Unspecified","Nylon, Unspecified",,PA,3.3,,,,,3.6,,450.0,,,
Technomelt®,PA 633 (e),"Polyamide, Unspecified","Nylon, Unspecified",0.978,PA,,,,,,,,400.0,,,
Technomelt®,PA 638 (e),"Polyamide, Unspecified","Nylon, Unspecified",0.978,PA,,,,,,,,400.0,,,
Technomelt®,PA 646 (e),"Polyamide, Unspecified","Nylon, Unspecified",0.978,PA,,,,,,,,800.0,,,
Technomelt®,PA 7846 BLACK™,"Polyamide, Unspecified","Nylon, Unspecified",0.98,PA,5.0,,,,,9.0,,650.0,,,
Technomelt®,PA 7857 BLACK™,"Polyamide, Unspecified","Nylon, Unspecified",0.98,PA,2.6,,,,,2.7,,350.0,,,
Technomelt®,PA 7878 BLACK™,"Polyamide, Unspecified","Nylon, Unspecified",0.98,PA,5.1,,,,,5.5,,400.0,,,
Capran Medallion®,MT-2500,Polyamide 6,Nylon 6,,PA6,,,,,,,,,,,
Huafon,EP127,Polyamide 66,Nylon 66,,PA66,,,2640.0,97.6,,,,69.0,,,
Huafon,T27,Polyamide 66,Nylon 66,,PA66,,,2640.0,99.9,,,,66.0,,,
GLS Nylon 66,LN09,Polyamide 66,Nylon 66,,PA66,,,,,,,,,,,
GLS Nylon 66,LN09 IM2,Polyamide 66,Nylon 66,,PA66-I,,,,,,,,,,,
GLS Nylon 6,PG49,Polyamide 6,Nylon 6,,PA6-GF25,,,,,,,,,,,
STAR,PA6,Polyamide 6,Nylon 6,1.14,PA6,,220.0,1560.0,,,,,260.0,6.372549019607844,,75.0
STAR,PA6 GF33HSL,Polyamide 6,Nylon 6,1.37,PA6-GF35-L,,,9650.0,290.0,,,,3.0,13.725490196078432,,
STAR,PA6 GF33HSLU,Polyamide 6,Nylon 6,1.37,PA6-GF35-L,,,7930.0,228.0,,,,3.0,7.843137254901961,,
Reny™,1022HS,Polyamide MXD6,Nylon MXD6,1.66,PAMXD6-GF50,,,19000.0,326.0,21000.0,233.0,,1.6,,,
Reny™,1027HU,Polyamide MXD6,Nylon MXD6,1.63,PAMXD6-GF50,,,15900.0,292.0,17200.0,197.0,,1.7,,,
Reny™,1071,Polyamide MXD6,Nylon MXD6,1.7,PAMXD6-GF55,,,20900.0,384.0,23700.0,237.0,,1.6,,,
Reny™,1722F,Polyamide MXD6,Nylon MXD6,1.65,PAMXD6-GF50,,,18800.0,319.0,19100.0,208.0,,1.7,,,
Reny™,2505,Polyamide MXD6,Nylon MXD6,1.81,PAMXD6-(GF+MD)15-FR,,,12900.0,176.0,13600.0,109.0,,1.1,,,
Reny™,4001,Polyamide MXD6,Nylon MXD6,1.5,PAMXD6-GF30,,,14100.0,188.0,14700.0,126.0,,1.1,,,
Reny™,4511,Polyamide MXD6,Nylon MXD6,1.77,PAMXD6-GF40-FR,,,22200.0,215.0,20900.0,130.0,,0.6,,,
Reny™,C-56,Polyamide MXD6,Nylon MXD6,1.44,PAMXD6-CF50,,,41300.0,443.0,43800.0,227.0,,0.6,,,
Reny™,C-56,Polyamide MXD6,Nylon MXD6,1.44,PAMXD6-CF50,,,43000.0,517.0,45000.0,304.0,,0.6,,,
LEMALLOY™,C61HL,Polyphenylene Ether + PA 66,PPE+Nylon 66,1.1,(PPE+PA),66.0,,2300.0,90.0,2500.0,,5.3,42.0,,,
LEMALLOY™,C82HL,Polyphenylene Ether + PA 66,PPE+Nylon 66,1.13,(PPE+PA),60.0,,2400.0,90.0,2600.0,,4.8,47.0,,,
Iupiace™,NXG7201 8240,Polyphenylene Ether + PA 6,PPE+Nylon 6,1.26,(PPE+PA)-GF20,,,5700.0,171.0,6000.0,97.0,,2.2,,,
Alphalon™,24,Polyamide 6,Nylon 6,1.13,PA6,,,,,,,,,,,
Alphalon™,33,Polyamide 6,Nylon 6,1.13,PA6,,,,,,,,,,,
Tarnamid®,T- 27 CF10,Polyamide 6,Nylon 6,1.16,PA6-CF10,130.0,221.0,6700.0,195.0,8000.0,,,4.5,3.5,,
Tarnamid®,T- 27 GF10 MX6,Polyamide 6,Nylon 6,1.42,PA6-(GF+MD)40-FR,95.0,221.0,6000.0,140.0,7000.0,,,3.0,3.5,,
Tarnamid®,T- 27 GF25 FRV0,Polyamide 6,Nylon 6,1.35,PA6-GF25-FR,95.0,221.0,4600.0,120.0,6600.0,,,6.0,13.0,,
Tarnamid®,T- 27 GF25 M,Polyamide 6,Nylon 6,1.32,PA6-GF25,150.0,221.0,7300.0,220.0,8400.0,,,4.0,7.5,,
Tarnamid®,T- 27 GF30 TF15,Polyamide 6,Nylon 6,1.47,PA6,160.0,221.0,9000.0,240.0,9500.0,,,6.0,200.0,,
Tarnamid®,T- 27 MCS I8,Polyamide 6,Nylon 6,1.11,PA6-I,40.0,221.0,700.0,20.0,1000.0,,,200.0,,,
Tarnamid®,T- 27 MCS I8,Polyamide 6,Nylon 6,1.11,PA6-I,72.0,221.0,2100.0,76.0,2600.0,,,50.0,,,
Tarnamid®,T- 27 MT 15,Polyamide 6,Nylon 6,1.24,PA6-MD15,50.0,221.0,2000.0,50.0,3500.0,,,10.0,,,
Tarnamid®,T- 27 MTR,Polyamide 6,Nylon 6,1.13,PA6,45.0,221.0,1000.0,30.0,1300.0,,,100.0,75.0,,
Tarnamid®,T- 30 MS,Polyamide 6,Nylon 6,1.14,PA6,82.0,221.0,2700.0,90.0,3200.0,,,50.0,4.0,,
Tarnamid®,T-27,Polyamide 6,Nylon 6,1.14,PA6,45.0,221.0,900.0,28.0,1100.0,,,250.0,10.0,,
Tarnamid®,T-27 GF 10,Polyamide 6,Nylon 6,1.19,PA6-GF10,100.0,221.0,3900.0,130.0,4500.0,,,5.0,5.0,,
Tarnamid®,T-27 GF 15AT,Polyamide 6,Nylon 6,1.4,PA6,,221.0,,,,,,,,,
Tarnamid®,T-27 GF 30,Polyamide 6,Nylon 6,1.35,PA6-GF30,175.0,221.0,8500.0,260.0,9500.0,,,4.0,15.0,,
Tarnamid®,T-27 GF 30I,Polyamide 6,Nylon 6,1.32,PA6-I-GF30,105.0,221.0,5700.0,150.0,5900.0,,,9.5,32.0,,
Tarnamid®,T-27 GF25 MT15,Polyamide 6,Nylon 6,1.44,PA6-(GF+MD)40,135.0,221.0,10200.0,200.0,11300.0,,,4.0,7.0,,
Tarnamid®,T-27 MSK,Polyamide 6,Nylon 6,1.14,PA6-FR,45.0,,,,,,,200.0,,,
HTASO PA66,T303 30GF,Polyamide 66,Nylon 66,1.37,PA66-GF30,,260.0,8000.0,260.0,9500.0,190.0,,3.0,10.0,,
HTASO PA66,T303HI 30GF,Polyamide 66,Nylon 66,1.33,PA66-GF30,,260.0,7300.0,210.0,8500.0,140.0,,3.5,17.0,,
HTASO PA6,T306HI 30GF,Polyamide 6,Nylon 6,1.33,PA6-GF30,,220.0,7400.0,220.0,9000.0,150.0,,3.6,20.0,,
Kitech,N6250G,Polyamide 66,Nylon 66,1.55,PA66-GF50,,,14500.0,350.0,,,,2.0,17.647058823529413,120.0,
HONSEA,A25FM0 A001,Polyamide 66,Nylon 66,1.38,PA66-GF25-FR,,,7800.0,195.0,,,,3.0,9.0,120.0,
HONSEA,A26HR K506,Polyamide 66,Nylon 66,1.36,PA66-GF30,,,8500.0,250.0,,,,3.0,10.0,120.0,
HONES®,PA66 G25,Polyamide 66,Nylon 66,1.3,PA66-GF25,,,,200.0,,,,,,,
HONES®,PA66 G30,Polyamide 66,Nylon 66,1.35,PA66-GF30,,,,210.0,,,,,,,
HONES®,PA66 GF20,Polyamide 66,Nylon 66,1.48,PA66-GF20-FR,,,,155.0,,,,,,,
HONES®,PA66 T10,Polyamide 66,Nylon 66,1.1,PA66,,,,91.0,,,,,,,
Sunny®,PA6 EN230,Polyamide 6,Nylon 6,1.59,PA6-GF30-FR,,,7750.0,190.0,,,,6.0,12.745098039215687,,
Sunny®,PA6 EN400,Polyamide 6,Nylon 6,1.01,PA6,,,7270.0,40.0,,,,400.0,67.64705882352942,,
Xingshengdi,XD1004V,Polyamide 6,Nylon 6,1.32,PA6-GF20-FR,,222.0,6800.0,200.0,,,,3.5,9.0,,
Xingshengdi,XD-102HB 50,Polyamide 6,Nylon 6,1.57,PA6-GF50,,222.0,15000.0,370.0,,,,2.8,23.0,,
Xingshengdi,XD2002HL 35GF,Polyamide 66,Nylon 66,1.44,PA66-GF35-FR,,260.0,10000.0,280.0,,,,3.2,15.0,,
Xingshengdi,XD2002HS 20GF,Polyamide 66,Nylon 66,1.33,PA66-GF20-FR,,260.0,8200.0,210.0,,,,3.3,9.0,,
Xingshengdi,XD2002HS 25GF,Polyamide 66,Nylon 66,1.37,PA66-GF25-FR,,260.0,9500.0,230.0,,,,3.0,10.0,,
Xingshengdi,XD2002HS 30GF,Polyamide 66,Nylon 66,1.4,PA66-GF30-FR,,260.0,10000.0,240.0,,,,2.8,11.0,,
Xingshengdi,XD202HS 15GF,Polyamide 66,Nylon 66,1.24,PA66-GF15,,263.0,5800.0,210.0,,,,4.0,9.0,,
Xingshengdi,XD202HS 50GF,Polyamide 66,Nylon 66,1.57,PA66-GF50,,263.0,16000.0,380.0,,,,2.5,15.0,,
Xingshengdi,XD203V 25GF,Polyamide 66,Nylon 66,1.57,PA66-GF25-FR,,260.0,9500.0,230.0,,,,3.0,11.0,,
SILVER®,PA523G30,Polyamide 6,Nylon 6,1.36,PA6-GF30-FR,,,7500.0,210.0,,,,5.0,,,
SILVER®,PA623G15,Polyamide 66,Nylon 66,1.24,PA66-GF15,,,4000.0,130.0,,,,4.0,,,
SILVER®,PA640G30N,Polyamide 66,Nylon 66,1.32,PA66-GF30-FR,,,,180.0,,,,3.0,,,
HANGZHOU JINZHOU,TDPA-40 JZTD001 (JZ-JMH-181),"Polyamide, Unspecified","Nylon, Unspecified",1.48,PA-MD40,,,5200.0,130.0,,,,10.0,9.0,,
Alphamid™,A136L,Polyamide 6,Nylon 6,1.13,PA6-L,,,,,,,,,,,
TECACOMP®,PA46 CF15 TF10 black 9076,Polyamide 46,Nylon 46,1.3,PA46-CF25,,295.0,,,10600.0,,,2.5,,,
TECACOMP®,PA6 ID blue 1053686,Polyamide 6,Nylon 6,1.27,PA6-X,,220.0,2470.0,91.0,2870.0,,,18.0,,,
TECACOMP®,PA66 CF10 black 9084,Polyamide 66,Nylon 66,1.17,PA66-CF10,,160.0,,,8200.0,,,3.3,,,
TECACOMP®,PA66 GF30 black 3619,Polyamide 66,Nylon 66,1.37,PA66-GF30,,260.0,,,7000.0,,,8.5,,,
TECACOMP®,PA66 GF30 natural 1015057,Polyamide 66,Nylon 66,1.35,PA66-GF30,,260.0,,,9100.0,,,5.0,,,
TECACOMP®,PA66 GF30 natural 3639,Polyamide 66,Nylon 66,1.35,PA66-GF30,,260.0,,,6500.0,,,10.0,,,
EOS,PA 2105,Polyamide 12,Nylon 12,0.95,PA12,,176.0,,,1850.0,,,20.0,,,75.0
EOS,PA 2200 Balance 1.0,Polyamide 12,Nylon 12,0.93,PA12,,176.0,1500.0,,1650.0,,,18.0,4.4,,75.0
EOS,PA 2200 Performance 1.0,Polyamide 12,Nylon 12,0.93,PA12,,176.0,1500.0,,1700.0,,,20.0,4.4,,75.0
EOS,PA 2202 black,Polyamide 12,Nylon 12,0.98,PA12,,176.0,1350.0,53.0,1850.0,,,12.0,,,75.0
EOS,PA 3200 GF,Polyamide 12,Nylon 12,1.22,PA12-GB,,176.0,2900.0,73.0,3200.0,,,9.0,4.2,,80.0
AuroraGuard™,ENV1266G33-NAT,Polyamide 66,Nylon 66,1.42,PA66-GF35-L,,,6860.0,193.0,,165.0,,4.0,8.92156862745098,,
TECAST®,T MO black,Polyamide 6,Nylon 6,1.15,PA6-L,,220.0,3100.0,103.0,2760.0,82.7,3.3,28.0,3.6274509803921573,118.0,82.0
TECAST®,T natural,Polyamide 6,Nylon 6,1.14,PA6,82.7,220.0,2410.0,86.2,2760.0,,4.0,30.0,7.352941176470589,120.0,
TECAMID®,66 GF30 natural,Polyamide 66,Nylon 66,1.36,PA66-GF30,84.1,259.0,4830.0,135.0,4140.0,,,10.0,3.9215686274509807,117.0,81.0
TECAMID®,66 HI natural,Polyamide 66,Nylon 66,1.15,PA66,68.9,262.0,3030.0,,2410.0,,,25.0,6.274509803921569,,
TECAGLIDE,green,Polyamide 6,Nylon 6,1.13,PA6-L,82.7,216.0,3000.0,,3590.0,,,10.0,17.647058823529413,,
TECHNOGRAN®,PA66 30%FV BLK,Polyamide 66,Nylon 66,1.24,PA66-GF30,,,,140.0,7000.0,90.0,,,,,
EPLON+ 66,GFR 30 BK Q2D004,Polyamide 66,Nylon 66,1.36,PA66-GF30-L,,260.0,8000.0,225.0,9600.0,155.0,,2.5,6.0,,
EPLON+ 6,GFR 30 BK Q2D004,Polyamide 6,Nylon 6,1.36,PA6-GF30-L,,220.0,5800.0,185.0,6500.0,95.0,,6.0,13.0,,
EPLAMID 66,CBR 20 BK Q1C001,Polyamide 66,Nylon 66,1.27,PA66-GB20-L,,260.0,2200.0,80.0,2500.0,50.0,,10.0,6.0,,
EPLAMID 66,CFT 30 BK Q1B0C001,Polyamide 66,Nylon 66,1.32,PA66-CF30-L,,260.0,7000.0,205.0,8400.0,120.0,,5.0,9.0,,
EPLAMID 66,GFH 35 HS NC Q3D501,Polyamide 66,Nylon 66,1.4,PA66-GF35-L,,260.0,10600.0,305.0,12200.0,200.0,,3.0,15.0,,
EPLAMID 66,GFI 15 NC Q1B5A801,Polyamide 66,Nylon 66,1.2,PA66-I-GF15,,260.0,2800.0,95.0,3100.0,75.0,,10.0,17.0,,
EPLAMID 66,GFI 15 NC Q1B5A801,Polyamide 66,Nylon 66,1.2,PA66-I-GF15,,260.0,4200.0,145.0,5200.0,115.0,,5.0,15.0,,
EPLAMID 66,GFI 18 NC Q1B8A801,Polyamide 66,Nylon 66,1.22,PA66-I-GF20,,260.0,4400.0,150.0,5500.0,110.0,,3.0,17.0,,
EPLAMID 66,GFI 30 NC Q1D0B001,Polyamide 66,Nylon 66,1.3,PA66-I-GF30,,260.0,5500.0,125.0,7000.0,95.0,,6.0,26.0,,
EPLAMID 66,GFI 7 NC Q1A7B201,Polyamide 66,Nylon 66,1.13,PA66-I-GF5,,260.0,2600.0,120.0,3000.0,70.0,,15.0,16.0,,
EPLAMID 66,GFS 15 HS BK Q2B502,Polyamide 66,Nylon 66,1.23,PA66-GF15-L,,260.0,3400.0,145.0,4200.0,80.0,,7.0,8.0,,
EPLAMID 66,GFS 25 HS NC Q1C501,Polyamide 66,Nylon 66,1.31,PA66-GF25-L,,260.0,8200.0,275.0,8600.0,175.0,,3.0,10.0,,
EPLAMID 66,GFS 33 HS NC Q1D301,Polyamide 66,Nylon 66,1.4,PA66-GF35-L,,260.0,8000.0,245.0,9500.0,145.0,,6.0,17.0,,
EPLAMID 66,GFS 35 HS BK Q2D502,Polyamide 66,Nylon 66,1.41,PA66-GF35-L,,260.0,8700.0,230.0,10000.0,140.0,,6.0,15.0,,
EPLAMID 66,GFS 35 HS BK Q2D502,Polyamide 66,Nylon 66,1.41,PA66-GF35-L,,260.0,11200.0,295.0,11500.0,200.0,,3.0,13.0,,
EPLAMID 66,GFS 35 HS NC Q1D501,Polyamide 66,Nylon 66,1.41,PA66-GF35-L,,260.0,10500.0,315.0,12000.0,200.0,,3.0,14.0,,
EPLAMID 66,GFS 43 HS NC Q1E301,Polyamide 66,Nylon 66,1.49,PA66-GF45-L,,260.0,9800.0,250.0,11500.0,160.0,,6.0,17.0,,
EPLAMID 66,GFS 50 HS BK Q2F001,Polyamide 66,Nylon 66,1.57,PA66-GF50-L,,260.0,15200.0,335.0,16700.0,230.0,,2.5,15.0,,
EPLAMID 66,GFS 50 HS BK Q2F002,Polyamide 66,Nylon 66,1.56,PA66-GF50-L,,260.0,12800.0,250.0,14700.0,175.0,,5.0,16.0,,
EPLAMID 66,GFS 50 HS NC Q2F001,Polyamide 66,Nylon 66,1.57,PA66-GF50-L,,260.0,15400.0,375.0,16800.0,230.0,,2.5,14.0,,
EPLAMID 66,GFS 55 HS NC Q1F501,Polyamide 66,Nylon 66,1.63,PA66-GF55-L,,260.0,14000.0,270.0,16500.0,185.0,,5.0,17.0,,
EPLAMID 66,GFS 55 HS NC Q1F501,Polyamide 66,Nylon 66,1.63,PA66-GF55-L,,260.0,16500.0,350.0,18500.0,235.0,,2.5,15.0,,
EPLAMID 66,GFU 30 UVH BK Q1D001,Polyamide 66,Nylon 66,1.37,PA66-GF30-L,,260.0,9000.0,275.0,10000.0,65.0,,3.0,10.0,,
EPLAMID 66,GV0 30 NC Q1D0C001,Polyamide 66,Nylon 66,1.62,PA66-GF30-FR,,260.0,11000.0,230.0,12000.0,170.0,,2.5,9.0,,
EPLAMID 66,GX0 25 RP BK Q1C5A901,Polyamide 66,Nylon 66,1.34,PA66-GF25-FR,,260.0,8300.0,250.0,9400.0,125.0,,3.0,11.0,,
EPLAMID 66,GX0 35 RP Q1D5B001,Polyamide 66,Nylon 66,1.44,PA66-GF35-FR,,260.0,9500.0,220.0,11000.0,165.0,,3.0,14.0,,
EPLAMID 66,IMP NC Q1A801,Polyamide 66,Nylon 66,1.1,PA66-I-L,45.0,260.0,1200.0,78.0,1500.0,40.0,32.0,50.0,32.0,,
EPLAMID 66,IMP NC Q1B001,Polyamide 66,Nylon 66,1.09,PA66-I-L,45.0,260.0,1100.0,75.0,1350.0,40.0,35.0,50.0,40.0,,
EPLAMID 66,MFR 40 NC Q2E002,Polyamide 66,Nylon 66,1.49,PA66-MD40-L,,260.0,6900.0,165.0,7100.0,90.0,,3.0,5.0,,
EPLAMID 66,TFL NC Q1C001,Polyamide 66,Nylon 66,1.26,PA66-L,,260.0,2400.0,95.0,2700.0,65.0,,20.0,4.0,,
EPLAMID 6,CBR 20 NC Q1B0B001,Polyamide 6,Nylon 6,1.26,PA6-GB20-L,,220.0,3000.0,95.0,3700.0,72.0,,7.0,3.5,,
EPLAMID 6,CBR 30 NC Q1D001,Polyamide 6,Nylon 6,1.33,PA6-GB30-L,,220.0,2000.0,66.0,2700.0,45.0,,10.0,7.0,,
EPLAMID 6,CBR 30 NC Q1D001,Polyamide 6,Nylon 6,1.33,PA6-GB30-L,,220.0,3200.0,110.0,4400.0,75.0,,4.0,4.0,,
EPLAMID 6,CFR 5 BK Q1A5D001,Polyamide 6,Nylon 6,1.32,PA6-CF5-L,,220.0,4000.0,120.0,5000.0,70.0,,4.0,11.0,,
EPLAMID 6,CFR 5 BK Q1A5D001,Polyamide 6,Nylon 6,1.32,PA6-CF5-L,,220.0,6000.0,160.0,7500.0,110.0,,2.0,9.0,,
EPLAMID 6,GFC 30 NC Q1B0C001,Polyamide 6,Nylon 6,1.34,PA6-(GF+GB)30-L,,220.0,5500.0,170.0,6600.0,120.0,,3.0,6.0,,
EPLAMID 6,GFI 10 BK Q1B0C001,Polyamide 6,Nylon 6,1.11,PA6-I-GF10,,220.0,3000.0,120.0,3500.0,65.0,,4.0,18.0,,
EPLAMID 6,GFI 15 NC Q1B5A801,Polyamide 6,Nylon 6,1.2,PA6-I-GF15,,220.0,4400.0,155.0,5000.0,100.0,,5.0,15.0,,
EPLAMID 6,GFI 20 NC Q1C0A801,Polyamide 6,Nylon 6,1.22,PA6-I-GF20,,220.0,3900.0,95.0,4500.0,75.0,,14.0,14.0,,
EPLAMID 6,GFI 25 BK Q1C5B001,Polyamide 6,Nylon 6,1.26,PA6-I-GF25,,220.0,5000.0,130.0,5500.0,80.0,,15.0,24.0,,
EPLAMID 6,GFI 30 BK Q1D0A801,Polyamide 6,Nylon 6,1.31,PA6-I-GF30,,220.0,4300.0,145.0,5200.0,95.0,,7.0,27.0,,
EPLAMID 6,GFR 15 NC Q1B501,Polyamide 6,Nylon 6,1.23,PA6-GF15-L,,220.0,5000.0,230.0,6000.0,135.0,,3.0,7.0,,
EPLAMID 6,GFR 30 NC ST Q1D001,Polyamide 6,Nylon 6,1.35,PA6-GF30-L,,220.0,7000.0,220.0,8000.0,120.0,,6.0,16.0,,
EPLAMID 6,GFR 40 BK Q2E002,Polyamide 6,Nylon 6,1.44,PA6-GF40-L,,220.0,9300.0,240.0,10500.0,135.0,,5.0,17.0,,
EPLAMID 6,GFR 40 NC Q1E001,Polyamide 6,Nylon 6,1.44,PA6-GF40-L,,220.0,8600.0,240.0,9500.0,135.0,,6.0,19.0,,
