Repository: mike-keating-iv/ml-polymer-classification

# Polymer Classification using Machine Learning

## Project Overview

This project develops machine learning models to classify polymer materials into their respective subclasses using mechanical and physical property data. The goal is to automate polymer identification for materials databases and R&D applications.

## Data Source

Data was collected from the Plastics and Elastomers section of [UL Prospector](https://www.ulprospector.com/plastics/en), which is a database containing technical data for over 100,000 materials. Data was queried by polymer symbol (PP, PMMA, etc) and saved to separate CSV files.

File: data/polymers_Nylon.csv (part 26 of 57)
Chemlon®,113 GH,Polyamide 66,Nylon 66,1.22,PA66-GF15,,257.0,3410.0,94.4,4160.0,,,16.0,3.3,,
Chemlon®,113 GX,Polyamide 66,Nylon 66,1.22,PA66-GF15-L,,254.0,4830.0,172.0,,,,2.0,6.274509803921569,,
Chemlon®,125-15 MGH,Polyamide 66,Nylon 66,1.5,PA66-(GF+MD)40,,257.0,5800.0,125.0,8060.0,,,6.3,7.1,,
Chemlon®,128-10 MGH,Polyamide 66,Nylon 66,1.48,PA66-(GF+MD),,256.0,9000.0,200.0,,145.0,,3.0,,,
Nylene®,9110 G43,Polyamide 610,Nylon 610,1.42,PA610-GF45,,,10300.0,,,,,20.0,15.686274509803923,,
Nylene®,NX3064N,Polyamide 6,Nylon 6,1.13,PA6,,,2760.0,,,,,200.0,4.215686274509804,,
Nylene®,PAC900-140U,Polyamide 6/69 Copolymer,Nylon 6/69,1.11,PA6/69,46.2,,1690.0,,,,,270.0,8.333333333333334,,
Nylene®,PAC990-130HSL,Polyamide 6/69 Copolymer,Nylon 6/69,1.11,PA6/69-L,,,2200.0,,,,,250.0,5.882352941176471,,
Nylene®,PAC990-140U,Polyamide 6/69 Copolymer,Nylon 6/69,1.11,PA6/69,46.2,,1650.0,,,,,350.0,7.843137254901961,,
Nylene®,PAC990-55,Polyamide 6/69 Copolymer,Nylon 6/69,1.11,PA6/69-I,65.0,,2200.0,,,,,250.0,5.882352941176471,,
Nylene®,PX3422,Polyamide 6,Nylon 6,1.07,PA6-I,,,1450.0,,,,,310.0,107.84313725490196,,
Nylamid®,5113-04 BK,Polyamide 66,Nylon 66,1.2,PA66-GF15,,,4060.0,,,,,3.0,3.03921568627451,,
PLASTRON®,PA9T-CF40-01 (L9),Polyamide 9T,Nylon 9T,1.33,PA9T-LCF40,360.0,,29000.0,550.0,,,,,,,
PLASTRON®,PA9T-GF50-01 (L9),Polyamide 9T,Nylon 9T,1.58,PA9T-LGF50,,,16000.0,370.0,,,,,,,
PLASTRON®,PAX-CF30-02 (L9),"Polyamide, Unspecified","Nylon, Unspecified",1.35,PA-LCF30,,,21000.0,440.0,,,,,,,
PLASTRON®,PAX-GF50-02 (L9),"Polyamide, Unspecified","Nylon, Unspecified",1.64,PA-LGF50,260.0,,17000.0,370.0,,,,,,,
PLASTRON®,PAX-GF60-02 (L9),"Polyamide, Unspecified","Nylon, Unspecified",1.77,PA-LGF60,270.0,,21500.0,455.0,,,,,,,
PLUSTEK,PA301G2NT,Polyamide 66,Nylon 66,1.2,PA66-GF10,,,,,5050.0,,2.5,2.8,4.5,,
PLUSTEK,PA301G3NT,Polyamide 66,Nylon 66,1.23,PA66-GF15,,,,,6000.0,,,2.9,6.6,,
PLUSTEK,PA301G5BK10,Polyamide 66,Nylon 66,1.32,PA66-GF25,,,,,,,,2.7,7.5,,
PLUSTEK,PA301G6BK10,Polyamide 66,Nylon 66,1.36,PA66-GF30,,,9600.0,270.0,9700.0,,,2.8,10.0,,
PLUSTEK,PA303G6BK16-A,Polyamide 66,Nylon 66,1.34,PA66-I-GF30,,,,,9700.0,,,3.1,12.0,,
PLUSTEK,PA304G8GR82,Polyamide 66,Nylon 66,1.45,PA66-GF40,,,,,13000.0,,,2.4,9.0,,
PLUSTEK,PA309G6NT4C,Polyamide 66,Nylon 66,1.35,PA66-GF30,,,,,9550.0,,,3.5,14.0,,
PLUSTEK,PA314G50BK10,Polyamide 66,Nylon 66,1.54,PA66-GF50,,,,,15500.0,,,2.8,19.0,,
PLUSTEK,PA323G5BK10,Polyamide 66,Nylon 66,1.59,PA66-GF25-FR,,,,,10600.0,,,2.0,8.5,,
PLUSTEK,PA325G6BK11,Polyamide 66,Nylon 66,1.38,PA66-GF30-FR,,,,,9550.0,,,2.5,9.5,,
PLUSTEK,PA340S05NT,Polyamide 66,Nylon 66,1.17,PA66-GB5,,,,,3250.0,,4.5,,4.4,,
PLUSTEK,PA4803BK10,Polyamide 66,Nylon 66,1.15,PA66-I-L,,,,,2000.0,,13.0,,13.0,,
PLUSTEK,PA602WT134,Polyamide 66,Nylon 66,1.13,PA66,,,,,,,,20.0,5.0,,
PLUSTEK,PA7001G7BK11,Polyamide 66,Nylon 66,1.41,PA66-GF35,,,10500.0,290.0,11000.0,,,2.7,12.0,,
PLUSTEK,PA860BK11,Polyamide 66,Nylon 66,1.06,PA66-I,,,,,1600.0,,5.0,,86.0,,
PLUSTEK,PA870G33BK11,Polyamide 66,Nylon 66,1.33,PA66-I-GF35,,,,,9100.0,,,3.0,23.0,,
PLUSTEK,PAT302G50BK10,"Polyamide, Unspecified","Nylon, Unspecified",1.57,PA-GF50,,,,,18000.0,,,2.8,16.0,,85.0
PLUSTEK,PB145BK10F,Polyamide 6,Nylon 6,1.13,PA6,,,,,3100.0,,3.9,,4.5,,
PLUSTEK,PB145BK11,Polyamide 6,Nylon 6,1.14,PA6,,,,,3000.0,,4.0,,4.6,,
PLUSTEK,PB300G6BK23,Polyamide 6,Nylon 6,1.35,PA6-GF30,,,,,9650.0,,,3.0,12.0,,
PLUSTEK,PB304G7NT,Polyamide 6,Nylon 6,1.4,PA6-GF35,,,,,10800.0,,,4.0,21.0,,
PLUSTEK,PB312J6GR74,Polyamide 6,Nylon 6,1.35,PA6-(GF+GB)30,,,,,6000.0,,,3.1,4.5,,
PLUSTEK,PB314G6BL150,Polyamide 6,Nylon 6,1.35,PA6-GF30,,,,,9600.0,,,3.1,9.0,,
PLUSTEK,PB317G8BK38,Polyamide 6,Nylon 6,1.44,PA6-GF40,,,,,12100.0,,,3.1,17.0,,
PLUSTEK,PB319G6BK29A,Polyamide 6,Nylon 6,1.35,PA6-GF30,,,,,9400.0,,,2.8,14.0,,
PLUSTEK,PB319G6OR16,Polyamide 6,Nylon 6,1.35,PA6-GF30,,,,,9000.0,,,3.0,16.0,,
PLUSTEK,PB319G6OR50,Polyamide 6,Nylon 6,1.35,PA6-GF30,,,,,9000.0,,,4.1,17.0,,
PLUSTEK,PB323G6NT,Polyamide 6,Nylon 6,1.61,PA6-GF30-FR,,,,,11800.0,,,2.5,12.0,,
PLUSTEK,PB324G5BL210,Polyamide 6,Nylon 6,1.55,PA6-GF25-FR,,,,,,,,2.8,12.0,,
PLUSTEK,PB340S50BK11,Polyamide 6,Nylon 6,1.55,PA6-GB50,,,,,5700.0,,3.0,2.3,3.8,,
PLUSTEK,PB340S6GN11,Polyamide 6,Nylon 6,1.35,PA6-GB30,,,,,4500.0,,,4.2,3.6,,
PLUSTEK,PB351I6GR95,Polyamide 6,Nylon 6,1.64,PA6-(GF+MD)30-FR,,,,,5700.0,,,2.2,4.5,,
PLUSTEK,PB825G5NT,Polyamide 6,Nylon 6,1.28,PA6-I-GF25,,,,,7100.0,,,4.0,23.0,,
PLUSTEK,PB826G3-9051,Polyamide 6,Nylon 6,1.18,PA6-I-GF15,,,,,4600.0,,,3.5,,,
PLUSTEK,PB826G3-M8N85-RIM,Polyamide 6,Nylon 6,1.21,PA6-I-GF15,,,,,5300.0,,,3.2,10.0,,
PLUSTEK,PB827G6OR45,Polyamide 6,Nylon 6,1.3,PA6-I-GF30,,,,,8000.0,,,5.2,30.0,,
PLUSTEK,PB829G50BK11,Polyamide 6,Nylon 6,1.54,PA6-I-GF50,,,,,14400.0,,,3.9,27.0,,
PLUSTEK,PB829G50NT,Polyamide 6,Nylon 6,1.53,PA6-I-GF50,,,,,15000.0,,,4.5,26.0,,
PLUSTEK,PB892NT,Polyamide 6,Nylon 6,1.08,PA6-I,,,850.0,40.0,720.0,,,260.0,76.0,,70.0
PLUSTEK,PD1002NT,Polyamide 12,Nylon 12,1.01,PA12,,,,,1100.0,,12.0,,,,
PLUSTEK,PD109YL48,Polyamide 12,Nylon 12,1.01,PA12,,,1350.0,55.0,1500.0,,6.3,,4.5,,
PLUSTEK,PD121BK10,Polyamide 11,Nylon 11,1.05,PA11-P,,,465.0,24.0,450.0,,,100.0,21.0,,
PLUSTEK,PD302G4OR18,Polyamide 12,Nylon 12,1.14,PA12-CF20,,,,,5250.0,,,4.7,12.0,,
PLUSTEK,PD4801NT,Polyamide 12,Nylon 12,1.06,PA12-I-L,,,,,770.0,,10.0,,45.0,,
PLUSTEK,PD7002G6NT,Polyamide 12,Nylon 12,1.23,PA12-GF30,,,,,7400.0,,,4.3,21.0,,
PLUSTEK,RA300G6GN10,Polyamide 66,Nylon 66,1.36,PA66-GF30,,,,,10200.0,,,3.0,12.0,,
PLUSTEK,RA303G6BK10,Polyamide 66,Nylon 66,1.36,PA66-GF30,,,,,9800.0,,,2.8,10.0,,
PLUSTEK,RB703BK11,Polyamide 6,Nylon 6,1.1,PA6,,,,,2200.0,,4.2,,30.0,,
Secomid B,30 GF BLACK,Polyamide 6,Nylon 6,1.36,PA6-GF30,,222.0,,,8200.0,140.0,,2.5,9.0,,
Secomid B,30 GF NATURAL MX,Polyamide 6,Nylon 6,1.36,PA6-GF30,,222.0,,,8700.0,145.0,,3.0,9.0,,
Secomid A,30 GF BLACK,Polyamide 66,Nylon 66,1.36,PA66-GF30,,260.0,,,8400.0,140.0,,2.5,9.5,,
Secomid A,30 GF NATURAL/P,Polyamide 66,Nylon 66,1.36,PA66-GF30,,260.0,,,8700.0,145.0,,2.5,10.0,,
Polimid B,20 GF NATURAL V2M HF KW,Polyamide 6,Nylon 6,1.32,PA6-GF20-FR,,222.0,,,6000.0,85.0,,2.5,3.5,,
Polimid B,30 GF NATURAL V0HFR KW,Polyamide 6,Nylon 6,1.4,PA6-GF30-FR,,222.0,,,10200.0,135.0,,2.5,9.0,,
Polimid B,AV NATURAL HF,Polyamide 6,Nylon 6,1.14,PA6,80.0,222.0,,,2900.0,,5.0,45.0,5.5,,
Polimid B,AV NATURAL V0M,Polyamide 6,Nylon 6,1.16,PA6-FR,70.0,222.0,,,3200.0,,3.0,10.0,5.0,,
Polimid B,NATURAL EM4 LT,Polyamide 6,Nylon 6,1.06,PA6-I,45.0,222.0,,,1700.0,,6.5,50.0,65.0,,
Polimid A,25 GF NATURAL V0A TR1,Polyamide 66,Nylon 66,1.56,PA66-GF25-FR,,260.0,,,9500.0,130.0,,2.5,7.0,,
Polimid A,25 GF NATURAL V0HFR KW,Polyamide 66,Nylon 66,1.37,PA66-GF25-FR,,222.0,,,9000.0,125.0,,2.5,7.0,,
Polimid A,30 GB NATURAL,Polyamide 66,Nylon 66,1.35,PA66-GB30,,260.0,,,4800.0,75.0,3.5,5.5,4.0,,
Polimid A,30 GF NATURAL HW KW,Polyamide 66,Nylon 66,1.36,PA66-GF30,,260.0,,,9800.0,185.0,,2.5,12.0,,
Polimid A,30 GF NATURAL K1,Polyamide 66,Nylon 66,1.36,PA66-GF30,,260.0,,,9800.0,185.0,,2.5,12.0,,
Polimid A,30 GF NATURAL KWG,Polyamide 66,Nylon 66,1.36,PA66-GF30,,260.0,,,9800.0,185.0,,2.5,12.0,,
Polimid A,30 GF NATURAL WR,Polyamide 66,Nylon 66,1.36,PA66-GF30,,260.0,,,9800.0,185.0,,2.5,12.0,,
Polimid A,SG NATURAL FD,Polyamide 66,Nylon 66,1.14,PA66,85.0,260.0,,,3200.0,,4.5,40.0,6.0,,
Polimid A,SG NATURAL V0M,Polyamide 66,Nylon 66,1.16,PA66-FR,80.0,260.0,,,3500.0,,3.5,12.0,4.5,,
SLOVAMID® 66/6,FRC 3 TS,Polyamide 66/6 Copolymer,Nylon 66/6,1.16,PA66/6-FR,80.0,,3300.0,125.0,3650.0,,6.0,,,,
SLOVAMID® 66/6,GF 20,Polyamide 66/6 Copolymer,Nylon 66/6,1.32,PA66/6-GF20,135.0,,6000.0,200.0,7000.0,,3.0,,,,
SLOVAMID® 66/6,GF 30 FRG 5 TS,Polyamide 66/6 Copolymer,Nylon 66/6,1.39,PA66/6-GF30-FR,195.0,,8750.0,245.0,10000.0,,2.0,,,,
SLOVAMID® 66,BT TS,Polyamide 66,Nylon 66,1.13,PA66,80.0,,2700.0,100.0,3200.0,,3.0,,,,
SLOVAMID® 66,FRC 3,Polyamide 66,Nylon 66,1.16,PA66,80.0,,2700.0,110.0,3200.0,,3.0,,,,
SLOVAMID® 66,GB 30 TS,Polyamide 66,Nylon 66,1.36,PA66-GB30,85.0,,4550.0,180.0,4700.0,,8.0,,,,
SLOVAMID® 66,GF 15 HI,Polyamide 66,Nylon 66,1.21,PA66-I-GF15,115.0,,5000.0,160.0,5500.0,,4.5,,,,
SLOVAMID® 66,GF 15 T 6 TS,Polyamide 66,Nylon 66,1.29,PA66-(GF+MD)20,115.0,,4700.0,175.0,5800.0,,2.6,,,,
SLOVAMID® 66,GF 20 TS,Polyamide 66,Nylon 66,1.29,PA66-GF20,145.0,,6800.0,205.0,7100.0,,3.0,,,,
SLOVAMID® 66,GF 25,Polyamide 66,Nylon 66,1.32,PA66-GF25,165.0,,6500.0,210.0,8400.0,,3.0,,,,
SLOVAMID® 66,GF 25 FRG 5,Polyamide 66,Nylon 66,1.34,PA66-GF25-FR,165.0,,7300.0,190.0,8500.0,,3.0,,,,
SLOVAMID® 66,GF 25 FRI 3,Polyamide 66,Nylon 66,1.34,PA66-GF25-FR,135.0,,5700.0,190.0,6500.0,,3.0,,,,
SLOVAMID® 66,GF 25 FRI 3 TS,Polyamide 66,Nylon 66,1.34,PA66-GF25-FR,135.0,,5700.0,190.0,6500.0,,3.0,,,,
SLOVAMID® 66,GF 25 TS,Polyamide 66,Nylon 66,1.32,PA66-GF25,150.0,,6000.0,215.0,7500.0,,3.0,,,,
SLOVAMID® 66,GF 35 FRG 5,Polyamide 66,Nylon 66,1.37,PA66-GF35-FR,175.0,,9800.0,235.0,10500.0,,2.0,,,,
SLOVAMID® 66,GF 40 E/2M,Polyamide 66,Nylon 66,1.43,PA66-GF40,175.0,,6500.0,230.0,12300.0,,3.5,,,,
SLOVAMID® 6,BT LS,Polyamide 6,Nylon 6,1.12,PA6,82.0,,2600.0,115.0,3000.0,,4.0,,,,
SLOVAMID® 6,FRC 2 218/1M,Polyamide 6,Nylon 6,1.16,PA6-FR,65.0,,2350.0,100.0,2500.0,,3.0,,,,
SLOVAMID® 6,FRC 2 TS,Polyamide 6,Nylon 6,1.16,PA6-FR,75.0,,2600.0,100.0,2600.0,,4.0,,,,
SLOVAMID® 6,FRC 2/2M,Polyamide 6,Nylon 6,1.17,PA6-FR,85.0,,3250.0,120.0,3550.0,,3.5,,,,
SLOVAMID® 6,FRM 2,Polyamide 6,Nylon 6,1.14,PA6-FR,75.0,,2500.0,100.0,3000.0,,4.0,,,,
SLOVAMID® 6,GF 15 MI/2,Polyamide 6,Nylon 6,1.23,PA6-I-GF15,100.0,,4200.0,150.0,4300.0,,3.0,,,,
SLOVAMID® 6,GF 15 T 25,Polyamide 6,Nylon 6,1.48,PA6-(GF+MD)40,90.0,,5800.0,120.0,8000.0,,1.5,,,,
SLOVAMID® 6,GF 15 T 25 TS,Polyamide 6,Nylon 6,1.48,PA6-(GF+MD)40,120.0,,7300.0,190.0,8200.0,,2.0,,,,
SLOVAMID® 6,GF 25 FRA 5,Polyamide 6,Nylon 6,1.49,PA6-GF25-FR,135.0,,7500.0,185.0,10000.0,,2.0,,,,
SLOVAMID® 6,GF 30 006/1M,Polyamide 6,Nylon 6,1.33,PA6-GF30,150.0,,7500.0,210.0,9200.0,,2.5,,,,
SLOVAMID® 6,GF 30 FRG 2,Polyamide 6,Nylon 6,1.38,PA6-GF30-FR,165.0,,8540.0,225.0,9200.0,,2.0,,,,
SLOVAMID® 6,GF 45,Polyamide 6,Nylon 6,1.5,PA6-GF45,210.0,,12200.0,290.0,14000.0,,2.0,,,,
SLOVAMID® 6,GF 5 T 20 FRG 2,Polyamide 6,Nylon 6,1.35,PA6-(GF+MD)25-FR,90.0,,5200.0,120.0,6800.0,,2.5,,,,
SLOVAMID® 6,GF 60,Polyamide 6,Nylon 6,1.63,PA6-GF60,210.0,,14500.0,300.0,17500.0,,2.0,,,,
SLOVAMID® 6,GF 65,Polyamide 6,Nylon 6,1.71,PA6-GF65,235.0,,16500.0,325.0,19200.0,,2.5,,,,
SLOVAMID® 6,GF 7 T 13,Polyamide 6,Nylon 6,1.21,PA6-(GF+MD)20,95.0,,4550.0,165.0,4800.0,,5.0,,,,
SLOVAMID® 6,MI/2,Polyamide 6,Nylon 6,1.08,PA6-I,70.0,,1800.0,60.0,2200.0,,4.0,,,,
SLOVAMID® 6,T 10,Polyamide 6,Nylon 6,1.25,PA6-MD10,100.0,,4000.0,90.0,4500.0,,8.0,,,,
Verolloy,A1300,Acrylonitrile Butadiene Styrene + PA,ABS+Nylon,1.04,(ABS+PA),,,2000.0,60.0,,40.7,,,31.372549019607845,,
Verolloy,A1700,Acrylonitrile Butadiene Styrene + PA,ABS+Nylon,1.09,(ABS+PA),31.0,,814.0,46.2,,,,200.0,42.15686274509804,,
Verolloy,A5622,Acrylonitrile Butadiene Styrene + PA,ABS+Nylon,1.39,(ABS+PA)-GF10-FR,,,3920.0,108.0,,64.8,,,8.92156862745098,,
Verolloy,A5626,Acrylonitrile Butadiene Styrene + PA,ABS+Nylon,1.53,(ABS+PA)-GF30-FR,,,7050.0,147.0,,88.3,,,15.686274509803923,,
Novalloy-A,A2604,Acrylonitrile Butadiene Styrene + PA,ABS+Nylon,1.23,(ABS+PA)-GF20,,,3930.0,117.0,,75.8,,6.0,17.647058823529413,,
Novalloy-A,A2703,Acrylonitrile Butadiene Styrene + PA,ABS+Nylon,1.18,(ABS+PA)-GF15,,,4140.0,145.0,,89.6,,5.0,11.764705882352942,,
Novalloy-A,A5622,Acrylonitrile Butadiene Styrene + PA,ABS+Nylon,1.39,(ABS+PA)-GF10-FR,,,3920.0,108.0,,64.8,,,8.92156862745098,,
Novalloy-A,A5624,Acrylonitrile Butadiene Styrene + PA,ABS+Nylon,1.45,(ABS+PA)-GF20-FR,,,5970.0,147.0,,90.3,,,11.764705882352942,,
PAmpellonne®,601s,Polyamide 6,Nylon 6,1.13,PA6,80.0,,,,3000.0,,,5.0,,,75.0
PAmpellonne®,615,Polyamide 6,Nylon 6,1.13,PA6,80.0,,,,3000.0,,,5.0,,,75.0
PAmpellonne®,619,Polyamide 66,Nylon 66,1.13,PA66,50.0,,,,2500.0,,,3.0,,,85.0
TECHNAMID® A,A-101,Polyamide 66,Nylon 66,1.14,PA66,78.0,260.0,2900.0,,,,,38.0,,,
TECHNAMID® A,A-SV25-ETK,Polyamide 66,Nylon 66,1.3,PA66-GF,145.0,260.0,6400.0,210.0,,,,4.5,,,
TECHNAMID® A,A-SV30-A-LOT,Polyamide 66,Nylon 66,1.35,PA66-GF,155.0,260.0,9500.0,210.0,,,,3.5,,,
TECHNAMID® A,A-SV30-npR,Polyamide 66,Nylon 66,1.35,PA66-GF,155.0,260.0,9500.0,225.0,,,,3.5,,,
ARMAMID®,PA 6-2UP,Polyamide 6,Nylon 6,1.09,PA6,50.0,213.0,1900.0,62.0,,,,40.0,,,
ARMAMID®,PA HC 30-1AF,Polyamide 6,Nylon 6,1.22,PA6,135.0,218.0,11000.0,200.0,,,,,,,
ARMAMID®,PA NE 50-1,Polyamide 6,Nylon 6,1.56,PA6-GF,185.0,219.0,12500.0,260.0,,,,3.0,,,
PENTAMID B,E20 H natural,Polyamide 6,Nylon 6,1.03,PA6,45.0,222.0,2000.0,,1700.0,,15.0,,,,
PENTAMID B,GK30 H LS black,Polyamide 6,Nylon 6,1.36,PA6-GB30,,222.0,,,2150.0,50.0,,25.0,,,
PENTAMID B,GV15 MK25 H RC black,Polyamide 6,Nylon 6,1.46,PA6-(GF+MD)40,,222.0,,,7000.0,110.0,,4.0,,,
PENTAMID B,GV25 H black,Polyamide 6,Nylon 6,1.32,PA6-GF25,,222.0,,,5600.0,100.0,,7.0,,,
PENTAMID B,GV25 H natural,Polyamide 6,Nylon 6,1.32,PA6-GF25,,222.0,,,5600.0,100.0,,8.0,,,
PENTAMID B,GV30 E H natural,Polyamide 6,Nylon 6,1.33,PA6-I-GF30,,222.0,,,5150.0,120.0,,8.0,,,
PENTAMID B,GV30 H LS black,Polyamide 6,Nylon 6,1.36,PA6-GF30,,222.0,,,9800.0,170.0,,3.5,,,
PENTAMID B,GV30 H LS natural,Polyamide 6,Nylon 6,1.36,PA6-GF30,,222.0,,,5500.0,120.0,,8.0,,,
PENTAMID B,GV30 H LT black,Polyamide 6,Nylon 6,1.35,PA6-GF30,,222.0,,,10000.0,175.0,,3.0,,,
PENTAMID B,GV35 H black,Polyamide 6,Nylon 6,1.41,PA6-GF35,,222.0,,,7000.0,105.0,,4.0,,,
PENTAMID B,GV35 H black,Polyamide 6,Nylon 6,1.41,PA6-GF35,,222.0,,,10600.0,180.0,,3.0,,,
PENTAMID B,GV35 H natural,Polyamide 6,Nylon 6,1.41,PA6-GF35,,222.0,,,6700.0,115.0,,5.0,,,
PENTAMID B,GV35 H natural,Polyamide 6,Nylon 6,1.41,PA6-GF35,,222.0,,,10400.0,190.0,,3.0,,,
PENTAMID B,GV40 H natural,Polyamide 6,Nylon 6,1.47,PA6-GF40,,222.0,9800.0,255.0,12600.0,205.0,,3.0,,,
PENTAMID B,H TF25 natural,Polyamide 6,Nylon 6,1.29,PA6-L,55.0,222.0,2600.0,90.0,2850.0,,3.0,,,,
PENTAMID B,L10 H black,Polyamide 6,Nylon 6,1.1,PA6-I,65.0,222.0,2200.0,90.0,2400.0,,5.0,30.0,,,
PENTAMID B,L10 H natural,Polyamide 6,Nylon 6,1.1,PA6-I,65.0,222.0,2200.0,90.0,2400.0,,8.0,,,,
PENTAMID B,MK40 H black,Polyamide 6,Nylon 6,1.46,PA6-MD40,,222.0,,,6300.0,85.0,,8.0,,,
PENTAMID B,MK40 H natural,Polyamide 6,Nylon 6,1.46,PA6-MD40,,222.0,,,5750.0,85.0,,5.0,,,
PENTAMID B,S GV30 H black,Polyamide 6,Nylon 6,1.35,PA6-GF30,,221.0,,,5400.0,115.0,,7.0,,,
PENTAMID B,S GV50 H natural,Polyamide 6,Nylon 6,1.56,PA6-GF50,,221.0,,,11000.0,150.0,,4.0,,,
PENTAMID B,S GV60 H natural,Polyamide 6,Nylon 6,1.68,PA6-GF60,,221.0,,,19000.0,220.0,,2.1,,,
PENTAMID B,SK H black,Polyamide 6,Nylon 6,1.13,PA6,85.0,222.0,3100.0,115.0,3200.0,,4.0,,,,
PENTAMID AHT2,GV40 H2 uncoloured,Polyamide 6T/66 Copolymer,Nylon 6T/66,1.5,PA6T/66-GF40,,310.0,,,16700.0,220.0,,2.0,,,
PENTAMID AHT2,GV50 H2 uncoloured,Polyamide 6T/66 Copolymer,Nylon 6T/66,1.62,PA6T/66-GF50,,310.0,,,19100.0,245.0,,1.8,,,
PENTAMID AHT2,GV60 H2 black,Polyamide 6T/66 Copolymer,Nylon 6T/66,1.74,PA6T/66-GF60,,310.0,,,20400.0,245.0,,1.8,,,
PENTAMID AHS,GV50 H2 black,Polyamide 66 + PA 6T/XT,Nylon 66+Nylon 6T/XT,1.57,(PA66+PA6T/X)-GF50,,265.0,,,18800.0,245.0,,2.2,,,
PENTAMID AB,GV30 H black,Polyamide 66/6 Copolymer,Nylon 66/6,1.36,PA66/6-GF30,,255.0,,,7200.0,115.0,,5.0,,,
PENTAMID AB,MK30 E H black,Polyamide 66/6 Copolymer,Nylon 66/6,1.36,PA66/6-I-MD30,,255.0,,,1500.0,45.0,,25.0,,,
PENTAMID AB,MK30 E H black,Polyamide 66/6 Copolymer,Nylon 66/6,1.36,PA66/6-I-MD30,,255.0,,,3900.0,61.0,,18.0,,,
PENTAMID A,E20 H black,Polyamide 66,Nylon 66,1.06,PA66,35.0,255.0,,,900.0,,35.0,50.0,,,
PENTAMID A,GK30 H LS natural,Polyamide 66,Nylon 66,1.36,PA66-GB30,,260.0,,,2300.0,55.0,,25.0,,,
PENTAMID A,GK30 H natural,Polyamide 66,Nylon 66,1.36,PA66-GB30,,260.0,,,4800.0,70.0,,8.0,,,
PENTAMID A,GK40 H black,Polyamide 66,Nylon 66,1.44,PA66-GB40,,260.0,,,2900.0,45.0,,25.0,,,
PENTAMID A,GV15 E H black,Polyamide 66,Nylon 66,1.2,PA66-I-GF15,,260.0,,,5400.0,110.0,,6.5,,,
PENTAMID A,GV15 MA15 H RC black,Polyamide 66,Nylon 66,1.36,PA66-(GF+MD)30,,260.0,,,4200.0,80.0,,5.0,,,
PENTAMID A,GV30 H MOS uncoloured,Polyamide 66,Nylon 66,1.37,PA66-GF30-L,,260.0,,,6700.0,135.0,,3.9,,,
PENTAMID A,GV30 HYD natural,Polyamide 66,Nylon 66,1.36,PA66-GF30,,260.0,,,7500.0,130.0,,4.5,,,
PENTAMID A,GV30 HYD natural,Polyamide 66,Nylon 66,1.36,PA66-GF30,,260.0,,,10000.0,185.0,,3.2,,,
PENTAMID A,GV30 HYD2 black,Polyamide 66,Nylon 66,1.36,PA66-GF30,,260.0,,,7500.0,135.0,,4.9,,,
PENTAMID A,GV35 H black,Polyamide 66,Nylon 66,1.41,PA66-GF35,,260.0,,,8500.0,140.0,,4.2,,,
PENTAMID A,GV35 H natural,Polyamide 66,Nylon 66,1.41,PA66-GF35,,260.0,9400.0,260.0,11000.0,195.0,,3.0,,,
PENTAMID A,GV35 HYD2 RC black,Polyamide 66,Nylon 66,1.41,PA66-GF35,,260.0,,,8400.0,135.0,,5.0,,,
PENTAMID A,S GV25 H FR black,Polyamide 66,Nylon 66,1.39,PA66-GF25-FR,,260.0,,,9600.0,120.0,,2.5,,,
PENTAMID A,SK H LT black,Polyamide 66,Nylon 66,1.13,PA66,90.0,260.0,,,3600.0,,4.0,,,,
PENTAMID A,SK H MOS 2 uncolored,Polyamide 66,Nylon 66,1.14,PA66-L,45.0,260.0,,,1150.0,,30.0,,,,
PENTALLOY BP,(HV) H black,Polyamide 6 + PP,Nylon 6+PP,1.04,(PA+PP),45.0,222.0,,,1800.0,,9.1,40.0,,,
PENTALLOY BP,CVB10 H black,Polyamide 6 + PP,Nylon 6+PP,1.03,(PA+PP)-(CF+GB),,222.0,,,6700.0,94.0,,2.1,,,
PENTALLOY BP,GV15 H black,Polyamide 6 + PP,Nylon 6+PP,1.15,(PA+PP)-GF15,,222.0,,,4500.0,70.0,,4.5,,,
PENTALLOY BP,GV15 H natural,Polyamide 6 + PP,Nylon 6+PP,1.14,(PA+PP)-GF15,,222.0,,,6200.0,100.0,,3.0,,,
PENTALLOY BP,GVB16 H black,Polyamide 6 + PP,Nylon 6+PP,1.08,(PA+PP)-(GF+GB),,222.0,,,4000.0,75.0,,4.5,,,
PENTALLOY BP,GVB16 H black,Polyamide 6 + PP,Nylon 6+PP,1.08,(PA+PP)-(GF+GB),,222.0,,,5300.0,95.0,,3.0,,,
PENTALLOY BP,H black,Polyamide 6 + PP,Nylon 6+PP,1.04,(PA+PP),47.0,222.0,,,1800.0,,9.0,40.0,,,
PENTALLOY BP,H natural,Polyamide 6 + PP,Nylon 6+PP,1.04,(PA+PP),65.0,222.0,,,2800.0,,5.0,40.0,,,
PENTALLOY BP,L10 H natural,Polyamide 6 + PP,Nylon 6+PP,1.02,(PA+PP)-I,51.0,222.0,,,2200.0,,5.0,40.0,,,
MAXAMID™,EPDM666G33-BK09,Polyamide 66/6 Copolymer,Nylon 66/6,1.35,PA66/6-I-GF35-L,,,7240.0,207.0,,,,5.0,,,
MAXAMID™,EPDM66G14-BK,Polyamide 66,Nylon 66,1.19,PA66-I-GF15-L,,,3790.0,152.0,,,,10.0,,,
MAXAMID™,EPDMRC6G33-HSL-BK09,Polyamide 6,Nylon 6,1.35,PA6-I-GF35-L,,,6900.0,207.0,,,,5.0,15.686274509803923,,
MAXAMID™,PA612G43-BK10,Polyamide 612,Nylon 612,1.42,PA612-GF45,,,11000.0,262.0,,,,3.0,12.745098039215687,,
MAXAMID™,PA666G60 BK,Polyamide 66/6 Copolymer,Nylon 66/6,1.7,PA66/6-GF60,,,15900.0,290.0,,,,3.0,15.686274509803923,,
MAXAMID™,PA66G50HSL-NC010,Polyamide 66,Nylon 66,1.56,PA66-GF50-L,,,15900.0,304.0,,,,3.0,15.686274509803923,,
MAXAMID™,PA66G50-NC010,Polyamide 66,Nylon 66,1.56,PA66-GF50-L,,,15900.0,304.0,,,,3.0,15.686274509803923,,
MAXAMID™,PA66M32T-BK,Polyamide 66,Nylon 66,1.38,PA66-I-MD30-L,,,4480.0,114.0,,,,15.0,7.843137254901961,,
MAXAMID™,PA66MG40-BK,Polyamide 66,Nylon 66,1.49,PA66-(GF+MD)40-L,,,8280.0,186.0,,,,3.0,5.294117647058824,,
MAXAMID™,PA6G30-BK,Polyamide 6,Nylon 6,1.38,PA6-GW30-L,,,8280.0,214.0,,,,5.0,10.784313725490197,,
MAXAMID™,PA6G43HSL-BK,Polyamide 6,Nylon 6,1.48,PA6-GF45-L,,,12400.0,290.0,,,,3.0,11.764705882352942,,
MAXAMID™,PA6MG40-NC010,Polyamide 6,Nylon 6,1.49,PA6-(GF+MD)40-L,,,7590.0,207.0,,,,3.0,4.215686274509804,,
MAXAMID™,RC66G50HSL-BK09,Polyamide 66,Nylon 66,1.56,PA66-GF50-L,,,13800.0,276.0,,,,3.0,12.745098039215687,,
MAXAMID™,RC66MG40HSL-BK09,Polyamide 66,Nylon 66,1.49,PA66-(GF+MD)40-L,,,7590.0,179.0,,,,3.0,5.294117647058824,,
MAXAMID™,RC6G30HSL-BK09,Polyamide 6,Nylon 6,1.38,PA6-GF30-L,,,7590.0,210.0,,,,5.0,9.411764705882353,,
MAXAMID™,RC6G33HSL-BK09,Polyamide 6,Nylon 6,1.38,PA6-GF35-L,,,7590.0,210.0,,,,5.0,9.411764705882353,,
Nypol®,A3 G30 NTLA010 NR399,Polyamide 66,Nylon 66,1.35,PA66-GF30,170.0,,7500.0,250.0,,,5.0,,11.0,,
Nypol®,A3 G33 HS NTLA013 NR307,Polyamide 66,Nylon 66,1.38,PA66-GF35,,250.0,,,,,,,,,
UTTAP™,QU HT530 GF,"Polyamide, Unspecified","Nylon, Unspecified",1.48,PA-GF30,160.0,,10500.0,,6000.0,,,3.5,6.862745098039216,,
OpteSTAT™,"PA6,6 DP502",Polyamide 66,Nylon 66,1.4,PA66-Nano,65.0,,2900.0,110.0,2800.0,,,3.1,5.0,,
NEVIMID,6 B B50 NATURALE,Polyamide 6,Nylon 6,1.55,PA6-GB50,,,5000.0,,5800.0,50.0,,7.0,5.0,,
NEVIMID,6 B G15 H2 NATURALE,Polyamide 6,Nylon 6,1.23,PA6-GF15,,,5400.0,,7700.0,135.0,,5.0,8.0,,
NEVIMID,6 B NATURALE,Polyamide 6,Nylon 6,1.13,PA6,80.0,,2700.0,,3200.0,50.0,4.0,10.0,3.5,,
NEVIMID,6 F G30 NERO,Polyamide 6,Nylon 6,1.36,PA6-GF30,,,7500.0,,9000.0,140.0,,3.0,5.5,,
NEVIMID,66 A B50 NATURALE,Polyamide 66,Nylon 66,1.55,PA66-GB50,,,,,6250.0,85.0,,3.5,4.5,,
NEVIMID,66 A F NERO,Polyamide 66,Nylon 66,1.14,PA66,70.0,,2600.0,90.0,,,,30.0,6.5,115.0,
NEVIMID,66 A G14 ST NATURALE,Polyamide 66,Nylon 66,1.18,PA66-GF15,,,3800.0,130.0,5000.0,100.0,,5.0,18.0,110.0,
NEVIMID,66 A G30 H NERO,Polyamide 66,Nylon 66,1.37,PA66-GF30,,,,,10700.0,165.0,,3.5,7.5,,
NEVIMID,66 A G33 ST NATURALE,Polyamide 66,Nylon 66,1.33,PA66-GF35,,,,,8500.0,140.0,,4.5,20.0,,
NEVIMID,66 A G50 H2 NATURALE,Polyamide 66,Nylon 66,1.58,PA66-GF50,,,14000.0,,18500.0,220.0,,4.0,17.0,,
NEVIMID,66 A TF15 NATURALE,Polyamide 66,Nylon 66,1.23,PA66-L,,,3000.0,,3500.0,75.0,,8.0,5.5,,
NEVILUB,PA6 TF25 NATURALE,Polyamide 6,Nylon 6,1.29,PA6-L,55.0,,2600.0,,2800.0,,,10.0,4.5,,
NEVIFLOW,PA6 G60 NERO,Polyamide 6,Nylon 6,1.68,PA6-GF60,,,16000.0,300.0,25000.0,200.0,,4.0,15.0,,
NEVIECO,PA6 FF BK,Polyamide 6,Nylon 6,1.13,PA6,60.0,,,,3000.0,45.0,,10.0,5.0,,
NEXT REGRIND,PA6 8202-300RG,Polyamide 6,Nylon 6,1.13,PA6,,,2620.0,,,,,60.0,4.215686274509804,110.0,
NEXT REGRIND,PA66 408-300RG,Polyamide 66,Nylon 66,1.09,PA66,,,965.0,,,,,240.0,20.58823529411765,100.0,
NEXT REGRIND,PA66 70G33-300RG,Polyamide 66,Nylon 66,1.35,PA66-GF35,,,7580.0,,,,,2.0,10.784313725490197,100.0,
NEXT PCR,PA66 G33-300PCR,Polyamide 66,Nylon 66,1.22,PA66-GF35,,,4480.0,,4480.0,,,3.0,5.196078431372549,120.0,
POLYNIL®,P120,Polyamide 66,Nylon 66,1.14,PA66,82.0,258.0,2700.0,115.0,2800.0,,,100.0,5.0,,
POLYNIL®,P240 HS,Polyamide 66,Nylon 66,1.14,PA66,82.0,258.0,2800.0,120.0,2700.0,,,100.0,7.0,,
POLYNIL®,P240 LHSV,Polyamide 66,Nylon 66,1.14,PA66,84.0,258.0,2700.0,118.0,2700.0,,,100.0,7.0,,
POLYNIL®,P50 FIBK,Polyamide 66,Nylon 66,1.14,PA66-L,83.0,258.0,2900.0,120.0,3100.0,,6.0,50.0,5.5,,
POLYNIL®,P50/1,Polyamide 66,Nylon 66,1.14,PA66,81.0,258.0,2850.0,120.0,3.1,,,50.0,5.5,,
POLYNIL®,P60,Polyamide 66,Nylon 66,1.14,PA66,82.0,258.0,2600.0,115.0,3200.0,,,85.0,5.0,,
POLYNIL®,T40,Polyamide 66,Nylon 66,1.14,PA66,,258.0,,,,,,,,,
PoliXL™,PA66BKHS,Polyamide 66,Nylon 66,1.15,PA66,,,,,,,,,,,
PoliXL™,PA66GF13BK,Polyamide 66,Nylon 66,1.2,PA66-GF15,,,4830.0,179.0,5450.0,,,3.0,4.705882352941177,,
PoliXL™,PA66GF15N,Polyamide 66,Nylon 66,1.25,PA66-GF15,,,,,,,,,,,
PoliXL™,PA66GF15N,Polyamide 66,Nylon 66,1.25,PA66-GF15,,,4960.0,186.0,5590.0,,,3.0,4.705882352941177,,
PoliXL™,PA66GF35N,Polyamide 66,Nylon 66,1.4,PA66-GF35,,,,,,,,,,,
PoliXL™,PA66GF50BK,Polyamide 66,Nylon 66,1.6,PA66-GF50,,,,,,,,,,,
PoliXL™,PA66GHI33BKB,Polyamide 66,Nylon 66,1.33,PA66-GF35-L,,,6900.0,193.0,8280.0,,,3.0,18.627450980392158,,
PoliXL™,PA66GM38BK,Polyamide 66,Nylon 66,1.4,PA66-(GF+MD)40-L,,,,,,,,,,,
PoliXL™,PA66GM38BK,Polyamide 66,Nylon 66,1.4,PA66-(GF+MD)40-L,,,6550.0,186.0,6830.0,,,3.0,4.705882352941177,,
PoliXL™,PA66M36NT,Polyamide 66,Nylon 66,1.4,PA66-MD35,,,4480.0,82.0,4830.0,,,15.0,7.843137254901961,,
PoliXL™,PA66MIBK,Polyamide 66,Nylon 66,1.1,PA66-I-L,,,1930.0,68.0,2210.0,,,80.0,20.58823529411765,,
PoliXL™,PA66NL,Polyamide 66,Nylon 66,1.15,PA66-L,,,,,,,,,,,
PoliXL™,PA66NL,Polyamide 66,Nylon 66,1.15,PA66-L,,,2760.0,106.0,2830.0,,,10.0,5.196078431372549,,
PoliXL™,PA6BK,Polyamide 6,Nylon 6,1.14,PA6,,,,,,,,,,,
PoliXL™,PA6GF15BK,Polyamide 6,Nylon 6,1.4,PA6-GF15,,,,,,,,,,,
PoliXL™,PA6GF15N,Polyamide 6,Nylon 6,1.4,PA6-GF15,,,5170.0,200.0,5530.0,,,3.0,10.784313725490197,,
PoliXL™,PA6GF30BK,Polyamide 6,Nylon 6,1.38,PA6-GF30,,,8970.0,251.0,9660.0,,,3.0,11.764705882352942,,
PoliXL™,PA6GF30N,Polyamide 6,Nylon 6,1.38,PA6-GF30,,,,,,,,,,,
UNIPA®,M,Polyamide 6,Nylon 6,1.15,PA6,,,3450.0,107.0,3100.0,,,20.0,4.215686274509804,115.0,
NOVAMIDE PA66,A3W,Polyamide 66,Nylon 66,,PA66,,,,,,,,,,,
NOVAMIDE PA66,FV30,Polyamide 66,Nylon 66,,PA66-GF30,,,8500.0,,,150.0,,,6.862745098039216,,
NOVAMIDE PA66,GF30 H BLACK 9139,Polyamide 66,Nylon 66,,PA66-GF30,,,8500.0,,,150.0,,,6.862745098039216,,
NOVAMIDE PA6,B3S,Polyamide 6,Nylon 6,,PA6,,,,,,,,,,,
NOVAMIDE PA6,FR HF V2,Polyamide 6,Nylon 6,,PA6-FR-P,,,3000.0,,,,,,3.9215686274509807,,
NOVAMIDE PA6,FV15,Polyamide 6,Nylon 6,,PA6-GF15,,,4500.0,,,115.0,,,4.901960784313726,,
NOVAMIDE PA6,P20,Polyamide 6,Nylon 6,,PA6-FR-P,,,1900.0,,,,,,7.843137254901961,,
NOVAMIDE PA12,FV30,Polyamide 12,Nylon 12,,PA12-GF30,,,400.0,,,,,,7.843137254901961,,
NOVAMIDE PA12,P0,Polyamide 12,Nylon 12,,PA12,,,1300.0,,,,,,7.843137254901961,,
NYCOA Polyamide,1485 HS,Polyamide + TPE,Nylon+TPE,1.08,(PA+TPE),,205.0,600.0,22.0,,,,300.0,32.35294117647059,,
NYCOA Polyamide,1595 HS,Polyamide 6,Nylon 6,1.08,PA6-I,,220.0,1600.0,60.0,,,,75.0,49.01960784313726,,
NYCOA Polyamide,2001,"Polyamide, Unspecified","Nylon, Unspecified",1.11,PA-I,67.6,218.0,1690.0,,,,,300.0,83.33333333333334,,
NYCOA Polyamide,2012,Polyamide + TPE,Nylon+TPE,1.1,(PA+TPE),,205.0,1380.0,49.0,,,,300.0,10.784313725490197,,
NYCOA Polyamide,2025,Polyamide 6,Nylon 6,1.13,PA6,,221.0,2450.0,93.8,,,,80.0,6.274509803921569,117.0,
NYCOA Polyamide,2038,Polyamide 6,Nylon 6,1.16,PA6-I-GF5,,221.0,3800.0,140.0,,,,10.0,4.215686274509804,120.0,
NYCOA Polyamide,2084 HS,Polyamide 6,Nylon 6,1.02,PA6,,220.0,1000.0,40.0,,,,300.0,83.33333333333334,,
NYCOA Polyamide,2279,Polyamide + TPE,Nylon+TPE,1.13,(PA+TPE)-P,,193.0,448.0,20.7,,,,300.0,12.745098039215687,,
NYCOA Polyamide,2326 UV,Polyamide 6,Nylon 6,1.06,PA6-I,,220.0,1540.0,58.6,,,,75.0,83.33333333333334,118.0,
NYCOA Polyamide,2610,Polyamide 612,Nylon 612,1.06,PA612,,217.0,2050.0,78.0,,,,300.0,4.705882352941177,,80.0
NYCOA Polyamide,446,Polyamide 6,Nylon 6,1.13,PA6,,221.0,2650.0,115.0,,,,40.0,4.215686274509804,120.0,
NYCOA Polyamide,471 HS,Polyamide 6,Nylon 6,1.13,PA6,,220.0,2500.0,100.0,,,,100.0,5.196078431372549,,
NYCOA Polyamide,5000 HSL,Polyamide 66,Nylon 66,1.14,PA66-L,,260.0,2850.0,120.0,,,,60.0,5.196078431372549,120.0,
NYCOA Polyamide,5033 HS,Polyamide 66,Nylon 66,1.38,PA66-GF35,,263.0,8900.0,260.0,,,,4.0,13.725490196078432,122.0,
NYCOA Polyamide,5114,Polyamide 66,Nylon 66,1.18,PA66-I-GF15,,260.0,3600.0,130.0,,,,12.0,13.725490196078432,112.0,
NYCOA Polyamide,512,Polyamide 6,Nylon 6,1.13,PA6-L,,221.0,2800.0,110.0,,,,40.0,4.411764705882353,120.0,
NYCOA Polyamide,6115 HS,Polyamide 612,Nylon 612,,PA612-I-GF15,,217.0,4000.0,130.0,,,,13.0,30.3921568627451,122.0,
NYCOA Polyamide,7530 Nat,Polyamide 12,Nylon 12,1.01,PA12,,174.0,331.0,,,,,700.0,80.3921568627451,,
NYCOA Polyamide,9030 NH,Polyamide 6,Nylon 6,1.13,PA6-MD,,210.0,3500.0,131.0,,,,15.0,3.9215686274509807,,
NYCOA Polyamide,ASN 27 300 I,Polyamide 6,Nylon 6,1.35,PA6-I-GF30-FR,,222.0,8220.0,210.0,9450.0,,,3.0,13.725490196078432,120.0,
NYCOA Polyamide,ASN 27 300 SR UV,Polyamide 6,Nylon 6,1.35,PA6-I-GF30,,222.0,7910.0,210.0,,,,3.0,83.33333333333334,120.0,
NYCOA NanoSEAL™,NS-8030,Polyamide 6,Nylon 6,1.13,PA6-MD,,220.0,3700.0,130.0,,,,15.0,3.9215686274509807,,
Promyde®,A30 P2 G30,Polyamide 66,Nylon 66,1.35,PA66-GF30,,,9000.0,280.0,9500.0,190.0,,3.0,,,
Promyde®,A30 P2 G50,Polyamide 66,Nylon 66,1.57,PA66-GF50,,,10500.0,230.0,11000.0,190.0,,3.5,,,
Promyde®,A30 P2 U0 T,Polyamide 66,Nylon 66,1.17,PA66-FR-L,,,3100.0,120.0,3850.0,,,7.0,,,
Promyde®,B15 P,Polyamide 6,Nylon 6,1.13,PA6-L,,,1000.0,30.0,1100.0,,25.0,50.0,,,
Promyde®,B20 P UV,Polyamide 6,Nylon 6,1.13,PA6-L,,,2800.0,110.0,3300.0,,3.5,18.0,,,
Promyde®,B24,Polyamide 6,Nylon 6,1.12,PA6,,,,,,,,,,,
Promyde®,B27,Polyamide 6,Nylon 6,1.12,PA6,,,,,,,,,,,
Promyde®,B27 80 A,Polyamide 6,Nylon 6,1.12,PA6,,,,,,,,,,,
Promyde®,B30 P,Polyamide 6,Nylon 6,1.13,PA6-L,,,2800.0,110.0,3300.0,,3.5,,,,
Promyde®,B30 P N,Polyamide 6,Nylon 6,1.13,PA6-L,,,2700.0,105.0,3200.0,,3.5,,,,
Promyde®,B30 P2 G20,Polyamide 6,Nylon 6,1.28,PA6-GF20,,,3500.0,,4500.0,,,6.5,,,
Promyde®,B30 P2 G20 M15,Polyamide 6,Nylon 6,1.42,PA6-(GF+MD)35,,,8400.0,181.0,9500.0,,,3.5,,,
Promyde®,B30 P2 G20 MI,Polyamide 6,Nylon 6,1.26,PA6-I-GF20,,,4500.0,145.0,5000.0,,,4.5,,,
Promyde®,B30 P2 G20 U0,Polyamide 6,Nylon 6,1.34,PA6-GF20-FR-L,,,3500.0,90.0,5000.0,,,5.0,,,
Promyde®,B30 P2 G25 S2 U2,Polyamide 6,Nylon 6,1.35,PA6-GF25-FR-L,,,2300.0,70.0,2300.0,,,20.0,,,
Promyde®,B30 P2 G25 U0,Polyamide 6,Nylon 6,1.38,PA6-GF25-FR-L,,,8800.0,190.0,9600.0,,,3.3,,,
Promyde®,B30 P2 G30 BL04N,Polyamide 6,Nylon 6,1.36,PA6-GF30,,,8100.0,255.0,9400.0,,,3.0,,,
Promyde®,B30 P2 G30 U0,Polyamide 6,Nylon 6,1.4,PA6-GF30-FR-L,,,9300.0,140.0,9900.0,,,3.3,,,
Promyde®,B30 P2 G35,Polyamide 6,Nylon 6,1.4,PA6-GF35,,,6000.0,,7500.0,,,4.0,,,
Promyde®,B30 P2 G45 MI,Polyamide 6,Nylon 6,1.5,PA6-I-GF45,,,7000.0,150.0,9300.0,,,8.0,,,
Promyde®,B30 P2 GB30,Polyamide 6,Nylon 6,1.36,PA6-GB30,,,4000.0,120.0,4400.0,,,8.0,,,
Promyde®,B30 P2 GFC15,Polyamide 6,Nylon 6,1.22,PA6-GF15,,,5000.0,180.0,6000.0,,,3.5,,,
Promyde®,B30 P2 HI60,Polyamide 6,Nylon 6,1.1,PA6-I,,,1700.0,70.0,2100.0,,4.5,35.0,,,
Promyde®,B30 P2 M40,Polyamide 6,Nylon 6,1.46,PA6-MD40,,,2800.0,110.0,3000.0,,,7.0,,,
Promyde®,B30 P2 U0 T,Polyamide 6,Nylon 6,1.17,PA6-FR-L,,,,,,,,,,,
Promyde®,B300 HF,Polyamide 6,Nylon 6,1.12,PA6,,,2800.0,115.0,3000.0,,4.3,20.0,,,
Promyde®,B300 P2 G15,Polyamide 6,Nylon 6,1.22,PA6-GF15,,,2800.0,90.0,3400.0,,,7.0,,,
Promyde®,B300 P2 G15 MI,Polyamide 6,Nylon 6,1.21,PA6-I-GF15,,,2000.0,70.0,2400.0,,,,,,
Promyde®,B300 P2 G25 U0,Polyamide 6,Nylon 6,1.38,PA6-GF25-FR-L,,,4800.0,90.0,5500.0,,,6.0,,,
Promyde®,B300 P2 G30 S,Polyamide 6,Nylon 6,1.36,PA6-GF30,,,8400.0,275.0,9900.0,,,3.0,,,
Promyde®,B300 P2 G30 S BL04N,Polyamide 6,Nylon 6,1.36,PA6-GF30,,,8400.0,275.0,9900.0,,,3.0,,,
Promyde®,B300 P2 G35,Polyamide 6,Nylon 6,1.4,PA6-GF35,,,6000.0,180.0,7500.0,,,6.0,,,
Promyde®,B300 P2 G35 U0,Polyamide 6,Nylon 6,1.44,PA6-GF35-FR-L,,,10500.0,200.0,12000.0,,,2.1,,,
Promyde®,B300 P2 G40,Polyamide 6,Nylon 6,1.46,PA6-GF40,,,12000.0,340.0,14500.0,,,3.0,,,
Promyde®,B300 P2 G50,Polyamide 6,Nylon 6,1.56,PA6-GF50,,,8500.0,195.0,10000.0,,,3.5,,,
Promyde®,B300 P2 G50 S,Polyamide 6,Nylon 6,1.56,PA6-GF50,,,8500.0,195.0,10000.0,,,3.5,,,
Promyde®,B300 P2 G60,Polyamide 6,Nylon 6,1.69,PA6-GF60,,,14400.0,300.0,17000.0,,,2.1,,,
Promyde®,B300 P2 G60 S,Polyamide 6,Nylon 6,1.69,PA6-GF60,,,14400.0,300.0,17000.0,,,2.1,,,
Promyde®,B300 P2 GFC15,Polyamide 6,Nylon 6,1.22,PA6-GF15,,,5700.0,180.0,6000.0,,3.0,,,,
Promyde®,B300 P2 M40,Polyamide 6,Nylon 6,1.45,PA6-MD40,,,6300.0,130.0,6600.0,,,3.0,,,
Promyde®,B33,Polyamide 6,Nylon 6,1.16,PA6,,,,,,,,,,,
Promyde®,B35 P,Polyamide 6,Nylon 6,1.13,PA6-L,,,1000.0,30.0,1100.0,,25.0,,,,
Promyde®,B36 BR1,Polyamide 6,Nylon 6,1.13,PA6-L,,,2800.0,115.0,3400.0,,4.0,60.0,,,
Promyde®,B36 LN,Polyamide 6,Nylon 6,1.16,PA6-L,,,,,,,,,,,
Promyde®,B40 BR1,Polyamide 6,Nylon 6,1.13,PA6-L,,,1000.0,30.0,1100.0,,25.0,50.0,,,
Promyde®,B40 P2 U0 T,Polyamide 6,Nylon 6,1.17,PA6-FR,,,1300.0,50.0,1600.0,,25.0,50.0,,,
Promyde®,B40 P2 UV HS U0,Polyamide 6,Nylon 6,1.18,PA6-FR,,,1300.0,50.0,1600.0,,25.0,50.0,,,
Promyde®,B936 L,Polyamide 6,Nylon 6,1.11,PA6-L,,,2500.0,100.0,2600.0,,4.0,140.0,,,
Promyde®,BF36 LN,Polyamide 6,Nylon 6,1.13,PA6-L,,,,,,,,,,,
Promyde®,BF540L,Polyamide Copolymer,Nylon Copolymer,1.12,PA(tr)-L,,,,,,,,,,,
Promyde®,BF540LN,Polyamide Copolymer,Nylon Copolymer,1.12,PA(tr)-L,,,,,,,,,,,
Promyde®,BF640 L,Polyamide Copolymer,Nylon Copolymer,1.1,PA(tr)-L,,,,,,,,,,,
Promyde®,BF740LN,Polyamide Copolymer,Nylon Copolymer,1.15,PA(tr)-L,,,,,,,,,,,
Promyde®,BF845,Polyamide Copolymer,Nylon Copolymer,,PA(tr),,,,,,,,,,,
NYLOY®,CM-5000 8025B1,Polyamide 6,Nylon 6,1.36,PA6-FR,,,11300.0,108.0,,,,1.3,2.843137254901961,,
NYLOY®,KF-0010N 6141W,Polyamide 6,Nylon 6,2.35,PA6,,,9450.0,93.1,,,,1.2,2.647058823529412,,
NYLOY®,KF-0010N 6151W,Polyamide 6,Nylon 6,2.56,PA6,,,12500.0,98.0,,,,0.8,2.647058823529412,,
NYLOY®,KF-0030N 301BLT,Polyamide 6,Nylon 6,1.61,PA6-FR,,,7060.0,90.2,,,,1.5,2.843137254901961,,
NYLOY®,M-0100B-V0,Polyamide 66,Nylon 66,1.1,PA66-FR,,,2840.0,97.1,,,,21.0,7.254901960784315,,79.0
NYLOY®,MG-0013N,Polyamide 66,Nylon 66,1.05,PA66-GF15,,,4710.0,175.0,,,,3.0,6.666666666666667,110.0,
NYLOY®,MG-0023N-V0 BK2,Polyamide 66,Nylon 66,1.22,PA66-GF35-FR,,,9460.0,180.0,,,,1.8,6.666666666666667,117.0,
NYLOY®,MG-0033N-V0,Polyamide 66,Nylon 66,1.34,PA66-GF30-FR,,,9240.0,229.0,,,,1.0,11.764705882352942,119.0,
NYLOY®,MG-0813B,Polyamide 66,Nylon 66,1.23,PA66-X15,93.0,,4700.0,132.0,,,,2.0,3.431372549019608,,
NYLOY®,MG-1014NM,Polyamide 66,Nylon 66,1.0,PA66-I-GF15,,,3380.0,113.0,,,,10.0,24.50980392156863,114.0,
NYLOY®,MG-1020NM-1,Polyamide 66,Nylon 66,1.06,PA66-I-GF20,,,5300.0,160.0,,,,3.5,19.607843137254903,,
NYLOY®,MG-1109B,Polyamide 66,Nylon 66,1.14,PA66-X10,64.6,,2450.0,101.0,,,,9.5,19.607843137254903,,
NYLOY®,MG-2012N-V0,Polyamide 66,Nylon 66,1.28,PA66-GF10-FR,,,5470.0,162.0,,,,2.7,7.254901960784315,117.0,
NYLOY®,MS-0020N-1,Polyamide 66,Nylon 66,0.919,PA66-I,,,1570.0,60.0,,,,70.0,107.84313725490196,,71.0
NYLOY®,MS-0020N-AS,Polyamide 66,Nylon 66,1.06,PA66,44.1,,1570.0,58.7,,,,80.0,87.25490196078432,98.0,
NYLOY®,MS-0200B-3-H,Polyamide 66,Nylon 66,1.1,PA66,53.8,,2060.0,85.2,,,,30.0,23.529411764705884,,76.0
NYLOY®,MS-0200N-3-H,Polyamide 66,Nylon 66,1.1,PA66,53.8,,2200.0,88.1,,,,50.0,17.647058823529413,,78.0
NYLOY®,MS-0800B,Polyamide 66,Nylon 66,1.56,PA66,,,2060.0,78.5,,,,60.0,57.84313725490196,,
NYLOY®,NF-0040N,Polyamide 6,Nylon 6,1.26,PA6-MD40,,,8830.0,137.0,,,,1.5,4.411764705882353,116.0,
NYLOY®,NG-0013N,Polyamide 6,Nylon 6,1.02,PA6-GF15,,,5100.0,170.0,,,,3.2,6.666666666666667,108.0,
NYLOY®,NG-0033N,Polyamide 6,Nylon 6,1.19,PA6-GF35,,,10300.0,250.0,,,,2.7,15.686274509803923,114.0,
NYLOY®,NG-0033N 21KFB,Polyamide 6,Nylon 6,1.61,PA6-GF35,,,11800.0,177.0,,,,1.5,4.803921568627452,,
NYLOY®,NG-0215N,Polyamide 6,Nylon 6,1.06,PA6-GF15,,,5590.0,177.0,,,,2.0,4.313725490196079,,
NYLOY®,NG-1020NM,Polyamide 6,Nylon 6,1.04,PA6-I-GF20,,,4360.0,127.0,,,,3.0,30.3921568627451,115.0,
NYLOY®,NG-1112B,Polyamide 6,Nylon 6,1.02,PA6-I-GF10,,,4170.0,127.0,,,,4.0,13.725490196078432,114.0,
NYLOY®,NS-0100B-1,Polyamide 6,Nylon 6,0.933,PA6-I,,,2070.0,73.6,,,,45.0,57.84313725490196,,74.0
NYLOY®,UB-0010N G50N3N,"Polyamide, Unspecified","Nylon, Unspecified",1.6,PA-GF50,,,14700.0,330.0,,,,2.0,,,
NYLOY®,UB-0010N-V G35N4N,"Polyamide, Unspecified","Nylon, Unspecified",1.46,PA-GF35-FR,,,10400.0,260.0,,,,2.5,,,
Modified Plastics,MN 6/6-FG 30,Polyamide 66,Nylon 66,1.37,PA66-GF30,174.0,,8270.0,,,,3.5,,9.803921568627452,120.0,
ALTECH® PA66 ECO,2030/116 GF30,Polyamide 66,Nylon 66,1.3,PA66-I-GF30,,,8300.0,200.0,8600.0,135.0,,3.0,,,
ALTECH® PA66 ECO,2030/116.01 GF30,Polyamide 66,Nylon 66,1.38,PA66-I-GF30,,,8500.0,240.0,9400.0,,,2.7,,,
ALTECH® PA66 ECO,2030/510 GF30 IM,Polyamide 66,Nylon 66,1.4,PA66-I-GF30,,,8100.0,210.0,8900.0,135.0,,3.2,,,
ALTECH® PA66,A 1000/310 IM,Polyamide 66,Nylon 66,1.1,PA66-I,35.0,265.0,900.0,25.0,950.0,,18.0,180.0,,,
ALTECH® PA66,A 2030/109 GF30 GY1176-12LS,Polyamide 66,Nylon 66,1.36,PA66-GF30,,263.0,,180.0,7250.0,100.0,,4.0,,,
ALTECH® PA66,A 2033/500 GF33,Polyamide 66,Nylon 66,1.39,PA66-GF35,,261.0,8800.0,275.0,10200.0,175.0,,3.5,,,
ALTECH® PA66,A 2035/109 GF35,Polyamide 66,Nylon 66,1.41,PA66-GF35,,263.0,9500.0,265.0,10500.0,175.0,,3.0,,,
ALTECH® PA66,A 2050/106 GF50,Polyamide 66,Nylon 66,1.56,PA66-GF50,,260.0,13700.0,350.0,15800.0,220.0,,3.0,,,
ALTECH® PA66,A 2050/109 GF50,Polyamide 66,Nylon 66,1.56,PA66-GF50,,265.0,15000.0,330.0,15500.0,215.0,,2.6,,,
ALTECH® PA66,A 3020/100 GB20,Polyamide 66,Nylon 66,1.27,PA66-GB20,,263.0,3700.0,130.0,3700.0,86.0,,3.5,,,
ALTECH® PA66,FC 2030/107 GF30,Polyamide 66,Nylon 66,1.42,PA66-GF30,,266.0,9000.0,230.0,10000.0,150.0,,2.4,,,
ALTECH® PA66,FC 2030/508 GF30,Polyamide 66,Nylon 66,1.38,PA66-GF,,263.0,9300.0,250.0,10000.0,165.0,,2.5,,,
ALTECH® PA6 ECO,1000/588,Polyamide 6,Nylon 6,1.13,PA6,83.0,,2800.0,100.0,3200.0,,4.3,15.0,,,
ALTECH® PA6 ECO,4230/100.02 GF10 MR20,Polyamide 6,Nylon 6,1.37,PA6-(GF+MD)30,,,6700.0,130.0,7300.0,90.0,,2.6,,,
ALTECH® PA6 + PA66,A 2030/900 GF30,Polyamide 66/6 Copolymer,Nylon 66/6,1.36,PA66/6-GF30,,256.0,8000.0,240.0,8900.0,168.0,,3.3,,,
ALTECH® PA6,A 1000/107,Polyamide 6,Nylon 6,1.13,PA6,90.0,220.0,2800.0,95.0,3200.0,,3.7,10.0,,,
ALTECH® PA6,A 1000/199,Polyamide 6,Nylon 6,1.13,PA6,85.0,220.0,2800.0,90.0,3200.0,,3.7,10.0,,,
ALTECH® PA6,A 1000/310 IM,Polyamide 6,Nylon 6,1.09,PA6-I,50.0,220.0,600.0,20.0,700.0,,25.0,80.0,,,
ALTECH® PA6,A 1000/716 IM,Polyamide 6,Nylon 6,1.04,PA6-I,36.0,221.0,1200.0,35.0,1400.0,,5.1,150.0,,,
ALTECH® PA6,A 2010/100 GF10,Polyamide 6,Nylon 6,1.2,PA6-GF10,,220.0,3900.0,145.0,5000.0,100.0,,2.5,,,
ALTECH® PA6,A 2015/210 GF15 IM,Polyamide 6,Nylon 6,1.2,PA6-I-GF15,,220.0,4400.0,145.0,5000.0,100.0,,4.6,,,
ALTECH® PA6,A 2025/109 GF25,Polyamide 6,Nylon 6,1.31,PA6-GF25,,221.0,7000.0,215.0,8000.0,144.0,,3.5,,,
ALTECH® PA6,A 2030/516.01 GF30 IM,Polyamide 6,Nylon 6,1.32,PA6-I-GF30,,220.0,4500.0,115.0,4800.0,80.0,,10.0,,,
ALTECH® PA6,A 2030/606 GF30,Polyamide 6,Nylon 6,1.35,PA6-GF30,,220.0,8000.0,205.0,8500.0,130.0,,2.5,,,
ALTECH® PA6,A 2035/509 GF35 LV,Polyamide 6,Nylon 6,1.4,PA6-GF35,,220.0,9500.0,265.0,10500.0,170.0,,3.0,,,
ALTECH® PA6,A 2050/500 GF50,Polyamide 6,Nylon 6,1.58,PA6-GF50,,220.0,15300.0,330.0,16900.0,215.0,,3.1,,,
ALTECH® PA6,A 2050/560 GF50,Polyamide 6,Nylon 6,1.57,PA6-GF50,,220.0,14500.0,320.0,16000.0,210.0,,3.0,,,
ALTECH® PA6,A 3030/109 GB30 BK12-950,Polyamide 6,Nylon 6,1.35,PA6-GB30,,220.0,4000.0,115.0,4200.0,65.0,,4.0,,,
ALTECH® PA6,A 3030/109 GB30 GY12-781,Polyamide 6,Nylon 6,1.36,PA6-GB30,,220.0,3900.0,120.0,4500.0,75.0,,8.0,,,
ALTECH® PA6,A 3030/109 GB30 NC0001-00,Polyamide 6,Nylon 6,1.34,PA6-GB30,,220.0,3600.0,110.0,4300.0,,,4.5,,,
ALTECH® PA6,A 3030/220 GB30 UV,Polyamide 6,Nylon 6,1.35,PA6-GB30,,220.0,4000.0,110.0,4300.0,70.0,,3.4,,,
ALTECH® PA6,A 3230/120 GB20 GF10,Polyamide 6,Nylon 6,1.36,PA6-(GF+GB)30,,220.0,4800.0,150.0,5600.0,95.0,,2.8,,,
ALTECH® PA6,A 3230/500 GB15 GF15,Polyamide 6,Nylon 6,1.36,PA6-(GF+GB),,220.0,6000.0,174.0,6000.0,110.0,,2.9,,,
ALTECH® PA6,A 4030/109 MR30,Polyamide 6,Nylon 6,1.37,PA6-MD30,,220.0,4500.0,113.0,4600.0,80.0,,13.0,,,
ALTECH® PA6,B 1000/170,Polyamide 6,Nylon 6,1.13,PA6,90.0,220.0,2900.0,98.0,3400.0,,3.8,10.0,,,
ALTECH® PA6,B 1000/270,Polyamide 6,Nylon 6,1.13,PA6,85.0,220.0,2700.0,90.0,3000.0,,3.8,20.0,,,
ALTECH® PA6,FC 2030/100 GF30,Polyamide 6,Nylon 6,1.36,PA6-GF30,,220.0,5300.0,155.0,5800.0,105.0,,6.0,,,
Nanjing Hongrui PA66,A3010,Polyamide 66,Nylon 66,1.56,PA66-GF50,,263.0,10000.0,280.0,,,,2.0,,120.0,
Nanjing Hongrui PA66,A304,Polyamide 66,Nylon 66,1.28,PA66-GF20,,262.0,5000.0,170.0,,,,2.0,,120.0,
Nanjing Hongrui PA66,A306,Polyamide 66,Nylon 66,1.36,PA66-GF30,,263.0,8000.0,240.0,,,,2.0,,120.0,
Nanjing Hongrui PA66,A309,Polyamide 66,Nylon 66,1.52,PA66-GF45,,263.0,9000.0,260.0,,,,2.0,,120.0,
Nanjing Hongrui PA66,A860,Polyamide 66,Nylon 66,1.35,PA66-MD30,,260.0,3500.0,100.0,,,,2.0,,120.0,
Nanjing Hongrui PA6,B1302,Polyamide 6,Nylon 6,1.28,PA6-GF10-FR,,225.0,4000.0,120.0,,,,2.0,,120.0,
Nanjing Hongrui PA6,B1304,Polyamide 6,Nylon 6,1.35,PA6-GF20-FR,,225.0,5000.0,145.0,,,,2.0,,120.0,
Nanjing Hongrui PA6,B307,Polyamide 6,Nylon 6,1.4,PA6-GF35,,225.0,8000.0,230.0,,,,2.0,,120.0,
Nanjing Julong,AG12BK,Polyamide 66,Nylon 66,1.7,PA66-GF60,,260.0,19500.0,390.0,,,,2.5,15.0,,
Nanjing Julong,AG5,Polyamide 66,Nylon 66,1.32,PA66-GF25,,260.0,7000.0,210.0,,,,3.0,9.0,,
Nanjing Julong,AR0G5-S04,Polyamide 66,Nylon 66,1.39,PA66-GF25-FR,,260.0,8200.0,200.0,,,,2.0,8.0,,
Nanjing Julong,AR0G6,Polyamide 66,Nylon 66,1.63,PA66-GF30-FR,,260.0,9300.0,250.0,,,,2.2,10.0,,
Nanjing Julong,BG10BK-L01,Polyamide 6,Nylon 6,1.57,PA6-X50,,,12900.0,310.0,,,,,42.0,,
Nanjing Julong,BG6,Polyamide 6,Nylon 6,1.36,PA6-GF30,,220.0,8400.0,235.0,,,,3.5,15.0,,
Nanjing Julong,BG6TBK-S02,Polyamide 6,Nylon 6,1.36,PA6-GF30,,220.0,8500.0,240.0,,,,3.0,16.0,,
Nanjing Julong,BSA-S01,"Polyamide, Unspecified","Nylon, Unspecified",1.07,PA,,,2020.0,62.0,,,,50.0,65.0,,
LIHAN®,A7010,Polyamide 66,Nylon 66,1.56,PA66,,260.0,13000.0,310.0,,210.0,,2.5,13.0,120.0,
LIHAN®,A703,Polyamide 66,Nylon 66,1.21,PA66,,260.0,3500.0,120.0,,90.0,,6.0,9.0,114.0,
LIHAN®,A706,Polyamide 66,Nylon 66,1.4,PA66-GF,,260.0,11000.0,300.0,,200.0,,3.0,15.0,120.0,
LIHAN®,A706SH,Polyamide 66,Nylon 66,1.36,PA66-GF,,260.0,9000.0,250.0,,180.0,,3.0,12.0,120.0,
LIHAN®,B100,Polyamide 6,Nylon 6,1.13,PA6,,220.0,850.0,45.0,,45.0,,40.0,16.0,97.0,
LIHAN®,B706BK,"Polyamide, Unspecified","Nylon, Unspecified",1.36,PA-GF,,260.0,,,,,,,,,
