Repository: mike-keating-iv/ml-polymer-classification

# Polymer Classification using Machine Learning

## Project Overview

This project develops machine learning models to classify polymer materials into their respective subclasses using mechanical and physical property data. The goal is to automate polymer identification for materials databases and R&D applications.

## Data Source

Data was collected from the Plastics and Elastomers section of [UL Prospector](https://www.ulprospector.com/plastics/en), which is a database containing technical data for over 100,000 materials. Data was queried by polymer symbol (PP, PMMA, etc) and saved to separate CSV files.

File: data/polymers_Nylon.csv (part 27 of 57)
Chemlon®,113 GH,Polyamide 66,Nylon 66,1.22,PA66-GF15,,257.0,3410.0,94.4,4160.0,,,16.0,3.3,,
Chemlon®,113 GX,Polyamide 66,Nylon 66,1.22,PA66-GF15-L,,254.0,4830.0,172.0,,,,2.0,6.274509803921569,,
Chemlon®,125-15 MGH,Polyamide 66,Nylon 66,1.5,PA66-(GF+MD)40,,257.0,5800.0,125.0,8060.0,,,6.3,7.1,,
Chemlon®,128-10 MGH,Polyamide 66,Nylon 66,1.48,PA66-(GF+MD),,256.0,9000.0,200.0,,145.0,,3.0,,,
LIHAN®,B706BK,"Polyamide, Unspecified","Nylon, Unspecified",1.36,PA-GF,,260.0,7500.0,210.0,,175.0,,3.0,13.0,120.0,
LIHAN®,B801,Polyamide 6,Nylon 6,1.03,PA6,,220.0,685.0,,,37.0,,50.0,1000.0,,
LIHAN®,B9000N,Polyamide 6,Nylon 6,1.18,PA6,,220.0,2500.0,95.0,,75.0,,,3.5,120.0,
Nan Ya PA66,Y210L4,Polyamide 66,Nylon 66,1.25,PA66-LGF20,150.0,263.0,735.0,250.0,,,,4.5,,,
Nan Ya PA6,2110,Polyamide 6,Nylon 6,1.14,PA6,80.4,222.0,3190.0,118.0,,,,42.0,3.823529411764706,116.0,
Nan Ya PA6,2210G2,Polyamide 6,Nylon 6,1.2,PA6-GF10,118.0,220.0,4610.0,181.0,,,,4.2,5.784313725490197,120.0,
Nan Ya PA6,2210G9,Polyamide 6,Nylon 6,1.51,PA6-GF45,201.0,222.0,13200.0,324.0,,,,3.5,16.666666666666668,120.0,
Nan Ya PA6,N210LE,Polyamide 6,Nylon 6,1.55,PA6-LGF50,215.0,222.0,1370.0,360.0,,,,3.5,,,
Nan Ya FR-PA66,640PG1,Polyamide 66,Nylon 66,1.21,PA66-GF5-FR,88.3,262.0,3730.0,127.0,,,,3.1,3.3333333333333335,120.0,
Nan Ya FR-PA66,640PG5,Polyamide 66,Nylon 66,1.37,PA66-GF25-FR,147.0,262.0,8040.0,226.0,,,,3.3,9.803921568627452,120.0,
Nan Ya FR-PA66,6410G5,Polyamide 66,Nylon 66,1.6,PA66-GF25-FR,147.0,262.0,9410.0,221.0,,,,2.5,10.784313725490197,120.0,
Thermylon®,N3-33FG-0100,Polyamide 66,Nylon 66,1.4,PA66-GF35,,,9000.0,,,,,,,,
ARMALLOY™,ARM-PA2G33HS-HP BK,Polyamide 66,Nylon 66,1.39,PA66-GF35,,260.0,9500.0,,12500.0,,,3.5,,,
ARMALLOY™,ARM-PA2IMUVHSL-P NA,Polyamide 66,Nylon 66,1.08,PA66-L,,,,,,,,30.0,15.686274509803923,,
Rilsan® Fine Powders,5158 GREY RDP 15-10 FB,Polyamide 11,Nylon 11,1.12,PA11,,183.0,,,,,,,,,
Rilsan® Fine Powders,5510 GREY RDP 15-10 ES,Polyamide 11,Nylon 11,1.12,PA11,,183.0,,,,,,,,,
Rilsan® Fine Powders,5553 BLUE RDP 15-10 FB,Polyamide 11,Nylon 11,1.12,PA11,,183.0,,,,,,,,,
Rilsan® Fine Powders,5852 BROWN RDP 15-10 FB,Polyamide 11,Nylon 11,1.12,PA11,,183.0,,,,,,,,,
Rilsan® Fine Powders,6132 GREY 15-10 FB,Polyamide 11,Nylon 11,1.12,PA11,,183.0,,,,,,,,,
Rilsan® Fine Powders,6189 YELLOW RDP 21 FB,Polyamide 11,Nylon 11,1.18,PA11,,183.0,,,,,,,,,
Rilsan® Fine Powders,BLACK RDP 15-10 ES,Polyamide 11,Nylon 11,1.12,PA11,,183.0,,,,,,,,,
Rilsan® Fine Powders,BLACK RDP 15-10 FB,Polyamide 11,Nylon 11,1.12,PA11,,183.0,,,,,,,,,
Rilsan® Fine Powders,ES BLACK 710 MAC,Polyamide 11,Nylon 11,0.43,PA11,,183.0,,,,,,,,,72.0
Rilsan® Fine Powders,ES BLACK 820 MAC,Polyamide 11,Nylon 11,0.43,PA11,,183.0,,,,,,,,,
Rilsan® Fine Powders,ES BLUE 2447 LMP,Polyamide 11,Nylon 11,1.0,PA11,,140.0,,,,,,,,,
Rilsan® Fine Powders,ES BLUE 7413 MAC,Polyamide 11,Nylon 11,0.44,PA11,,183.0,,,,,,,,,
Rilsan® Fine Powders,ES GREY 9132 MAC,Polyamide 11,Nylon 11,0.44,PA11,,183.0,,,,,,,,,
Rilsan® Fine Powders,ES NAT,Polyamide 11,Nylon 11,0.43,PA11,,183.0,,,,,,,,,71.0
Rilsan® Fine Powders,ES NAT MAC,Polyamide 11,Nylon 11,0.43,PA11,,183.0,,,,,,,,,
Rilsan® Fine Powders,ES WHITE 1464 EC,Polyamide 11,Nylon 11,0.44,PA11,,183.0,,,,,,,,,71.0
Rilsan® Fine Powders,MC NAT,Polyamide 11,Nylon 11,0.49,PA11,,183.0,,,,,,,,,74.0
Rilsan® Fine Powders,T GREEN 7492 MAC,Polyamide 11,Nylon 11,0.5,PA11,,183.0,,,,,,,,,74.0
Rilsan® Fine Powders,T GREY 49 AC2,Polyamide 11,Nylon 11,0.5,PA11,,183.0,,,,,,,,,70.0
Rilsan® Fine Powders,T GREY 7310 AC,Polyamide 11,Nylon 11,0.5,PA11,,183.0,,,,,,,,,
Rilsan® Fine Powders,T SILVER 7556,Polyamide 11,Nylon 11,0.5,PA11,,183.0,,,,,,,,,70.0
Rilsan® Fine Powders,T WHITE 1488 AC,Polyamide 11,Nylon 11,0.5,PA11,,183.0,,,,,,,,,70.0
Rilsan® Fine Powders,T WHITE 7279S,Polyamide 11,Nylon 11,0.5,PA11,,183.0,,,,,,,,,74.0
Rilsan® Fine Powders,TECHLINE WHITE 7601,Polyamide 11,Nylon 11,0.44,PA11,,183.0,,,,,,,,,
Rilsan®,BECNO TL,Polyamide 11,Nylon 11,1.03,PA11-L,43.0,189.0,,,1470.0,,5.0,,,,70.0
Rilsan®,BES BLACK PR,Polyamide 11,Nylon 11,1.05,PA11-P,,182.0,,,,,,,,,63.0
Rilsan®,BESN BLACK P210 TL,Polyamide 11,Nylon 11,1.03,PA11-L-P,32.0,184.0,,,600.0,,31.0,,,,
Rilsan®,BESN BLACK P210 TL,Polyamide 11,Nylon 11,1.03,PA11-L-P,,184.0,,,,,,,,,
Rilsan®,BESN BLACK P40 TL,Polyamide 11,Nylon 11,1.04,PA11-L-P,8.316292565888636,128.0,,,334.23913,,4.0000000000000036,,,,61.0
Rilsan®,BESN BLACK TL,Polyamide 11,Nylon 11,1.02,PA11-L,29.742482728020885,186.0,,,1280.0,,2.8999999999999915,,,,
Rilsan®,BESN G9 TL,Polyamide 11,Nylon 11,1.09,PA11-L,,186.0,,,,,,,,,71.0
Rilsan®,BESN YELLOW 41 TL,Polyamide 11,Nylon 11,1.03,PA11,,186.0,,,,,,,,,71.0
Rilsan®,BESNO P20 TL,Polyamide 11,Nylon 11,1.04,PA11-L-P,31.0,182.0,,,510.0,,40.0,,,,
Rilsan®,BESNO P40 TLX,Polyamide 11,Nylon 11,1.04,PA11-L-P,26.0,182.0,,,310.0,,46.0,,,,
Rilsan®,BESNO P40 TLX NL,Polyamide 11,Nylon 11,1.04,PA11-P,,181.0,,,,,,,,,60.0
Rilsan®,BESVO A FDA,Polyamide 11,Nylon 11,1.03,PA11,,186.0,,,,,,,,,71.0
Rilsan®,BMN G8 TLDA,Polyamide 11,Nylon 11,1.03,PA11,,186.0,,,,,,,,,72.0
Rilsan®,BMNO,Polyamide 11,Nylon 11,1.03,PA11,41.0,189.0,,,1280.0,,5.0,,,,
Rilsan®,BMNO MED,Polyamide 11,Nylon 11,1.03,PA11,,189.0,,,,,,,,,68.0
Rilsan®,BMNO P40 TLD,Polyamide 11,Nylon 11,1.05,PA11-P,25.0,181.0,,,345.0,,42.0,,,,
Rilsan®,BMNO TLD,Polyamide 11,Nylon 11,1.03,PA11,,189.0,,,,,,,,,68.0
Rilsan®,BSR 30,Polyamide 11,Nylon 11,1.15,PA11-CF30,,188.0,,,,,,,,,
Rilsan®,BUM 30 O,Polyamide 11,Nylon 11,1.23,PA11-GB30,,189.0,,,1850.0,31.0,,40.0,,,
Rilsan®,BUM 30 O,Polyamide 11,Nylon 11,1.23,PA11-GB30,,189.0,,,,,,,,,71.0
Rilsan®,BZM 23 G9,Polyamide 11,Nylon 11,1.22,PA11-GF25,101.11489971583303,186.0,,,6261.111111,,2.299999999999991,,,,74.0
Rilsan®,BZM 7 O TL,Polyamide 11,Nylon 11,1.07,PA11-GF,48.0,189.0,,,1800.0,,7.0,,,,
Rilsan®,CLEAR G 850 Rnew MED,"Polyamide, Unspecified","Nylon, Unspecified",1.01,PA,61.0,,,,1670.0,,8.0,,,,
Rilsan®,Clear G170 MED,"Polyamide, Unspecified","Nylon, Unspecified",1.05,PA,74.0,,,,2020.0,,9.0,,,,
Rilsan®,Clear G820 Rnew,Polyamide Copolymer,Nylon Copolymer,1.0,PA(tr),,,,,,,,,,,76.0
Rilsan®,Clear G850 Rnew,Polyamide Copolymer,Nylon Copolymer,1.01,PA(tr),,,,,,,,,,,78.0
Rilsan®,MB 3610 BLACK,Polyamide 11,Nylon 11,1.03,PA11-P,,188.0,,,210.0,,,,,,
Rilsan®,TESNO F,Polyamide 1010,Nylon 1010,1.04,PA1010,,202.0,,,1600.0,,,,,,
Rilsan®,TIEFLEX R463 NAT TL,"Polyamide, Unspecified","Nylon, Unspecified",1.08,PA,28.0,214.0,,,500.0,,50.0,,,,
Rilsan®,TIEFLEX S442 NAT TL,"Polyamide, Unspecified","Nylon, Unspecified",1.06,PA,31.0,217.0,,,600.0,,40.0,,,,
Rilsan®,TMVO,Polyamide 1010,Nylon 1010,1.04,PA1010,,202.0,,,1600.0,,,,,,
Rilsamid®,AECHVO,Polyamide 12,Nylon 12,1.01,PA12,,178.0,,,,,,,,,73.0
Rilsamid®,AESN BLACK P202 CTL,Polyamide 12,Nylon 12,,PA12-P,35.0,174.0,,,585.0,,26.0,,,,
Rilsamid®,AESN BLACK P302 TL,Polyamide 12,Nylon 12,1.03,PA12-L-P,25.0,172.0,,,400.0,,26.0,,,,
Rilsamid®,AESN BLACK P40 TL,Polyamide 12,Nylon 12,1.03,PA12-P,27.0,174.0,,,445.0,,27.0,,,,
Rilsamid®,AESN BLACK P40 TL,Polyamide 12,Nylon 12,1.03,PA12-P,16.150774609394983,174.0,,,461.111111,,6.499999999999995,,,,62.0
Rilsamid®,AESNO 14 TL,Polyamide 12,Nylon 12,1.01,PA12-L,,178.0,,,,,,,,,
Rilsamid®,AMN BLACK T6LD,Polyamide 12,Nylon 12,1.02,PA12,46.0,178.0,,,1440.0,,6.0,,,,
Rilsamid®,AMNO P40 TLD,Polyamide 12,Nylon 12,1.04,PA12-P,24.0,171.0,,,420.0,,26.0,,,,
Rilsamid®,AMNO TLD,Polyamide 12,Nylon 12,1.02,PA12,42.0,178.0,,,1450.0,,7.0,,,,
Rilsamid®,ASR 13,Polyamide 12,Nylon 12,1.08,PA12-CF,,178.0,,,900.0,115.0,,4.0,,,
Rilsamid®,AZM 30 O TLD,Polyamide 12,Nylon 12,1.23,PA12-GF,115.0,179.0,,,6500.0,110.0,4.0,6.0,,,
Rilsamid®,MA 4411 BLACK,Polyamide 12,Nylon 12,1.03,PA12-P,25.0,175.0,,,470.0,,23.0,,,,
Rilsamid®,MA 4411 NAT,Polyamide 12,Nylon 12,1.03,PA12-P,25.0,175.0,,,470.0,,23.0,,,,
Platamid®,H 2516,Polyamide Copolymer,Nylon Copolymer,,PA(tr),,108.0,,,,,,,,,
Orgalloy®,GT 01 NAT,"Polyamide, Unspecified","Nylon, Unspecified",1.04,PA,,220.0,,,500.0,,,50.0,,,
Orgalloy®,LE 6000 NAT,Polyamide 6 Alloy,Nylon 6 Alloy,1.04,PA6,44.0,220.0,,,1820.0,,4.0,,,,66.0
Orgalloy®,LE 6000 ST NAT,Polyamide 6 Alloy,Nylon 6 Alloy,1.04,PA6-L,36.0,220.0,,,1400.0,,7.0,,,,
Orgalloy®,R60 ES NAT,Polyamide 6 Alloy,Nylon 6 Alloy,1.03,PA6,48.42664960819354,220.0,,,2368.421053,,3.0012244897959173,,,,73.0
Orgalloy®,RS 6010 NAT,Polyamide 6 Alloy,Nylon 6 Alloy,1.12,PA6-GF10,73.0,220.0,,,3800.0,,3.0,,,,
Orgalloy®,RS 6600 BLACK,Polyamide 66 Alloy,Nylon 66 Alloy,1.04,PA66,55.0,255.0,,,2330.0,,6.0,,,,76.0
XYRON™,AT602,Polyamide + PPE,Nylon+PPE,1.26,(PPE+PA)-MD20,59.0,,4300.0,97.0,,,,5.0,,,
Leona™,1300G,Polyamide 66,Nylon 66,1.39,PA66-GF35,,,6300.0,216.0,8000.0,135.0,,5.0,14.705882352941178,112.0,
Leona™,1300S,Polyamide 66,Nylon 66,1.14,PA66,52.0,,1200.0,54.0,1200.0,,24.0,250.0,14.705882352941178,108.0,
Leona™,1402S,Polyamide 66,Nylon 66,1.14,PA66,52.0,,1200.0,54.0,1200.0,,24.0,250.0,14.705882352941178,108.0,
Leona™,1442,Polyamide 66,Nylon 66,1.17,PA66-L,55.0,,1400.0,51.0,1500.0,,18.0,,,,
Leona™,14G15,Polyamide 66,Nylon 66,1.25,PA66-GF15,77.0,,2500.0,108.0,3600.0,73.0,6.0,8.0,5.784313725490197,,
Leona™,14G15,Polyamide 66,Nylon 66,1.25,PA66-GF15,,,4900.0,167.0,5800.0,107.0,,2.5,4.803921568627452,120.0,
Leona™,14G25,Polyamide 66,Nylon 66,1.32,PA66-GF25,116.0,,4700.0,175.0,5900.0,112.0,5.5,6.0,15.686274509803923,,
Leona™,14G35 *33E1,Polyamide 66,Nylon 66,1.41,PA66-GF35,,,8600.0,235.0,8600.0,149.0,,5.0,,,
Leona™,14G43,Polyamide 66,Nylon 66,1.5,PA66-GF45,,,9500.0,250.0,11500.0,160.0,,4.0,,,
Leona™,1500,Polyamide 66,Nylon 66,1.14,PA66,51.0,,1200.0,54.0,1000.0,,26.0,270.0,17.647058823529413,105.0,
Leona™,1700S,Polyamide 66,Nylon 66,1.14,PA66,50.0,,1200.0,54.0,1100.0,,27.0,300.0,24.50980392156863,105.0,
Leona™,1702,Polyamide 66,Nylon 66,1.14,PA66,50.0,,1200.0,54.0,1100.0,,27.0,300.0,24.50980392156863,105.0,
Leona™,90G33,Polyamide 66/6I Copolymer,Nylon 66/6I,1.39,PA66/6-GF35,,,7600.0,245.0,9300.0,150.0,,4.0,11.764705882352942,,
Leona™,CR301,Polyamide 66,Nylon 66,1.48,PA66-MD40,,,2900.0,93.0,4100.0,59.0,,3.5,3.823529411764706,,
Leona™,FG171,Polyamide 66,Nylon 66,1.54,PA66-GF25-FR,,,8900.0,256.0,10200.0,154.0,,2.5,9.019607843137255,,
Leona™,FR650,Polyamide 66/6 Copolymer,Nylon 66/6,1.26,PA66/6-FR,50.0,,4500.0,84.0,,51.0,,1.0,,,
Leona™,MR001,Polyamide 66,Nylon 66,1.52,PA66-MD40,,,5600.0,157.0,5900.0,93.0,,6.0,3.3333333333333335,120.0,
Leona™,SG104,Polyamide 66 + PA 6I,Nylon 66+Nylon 6I,1.46,(PA66+PA6I)-GF40,,,12000.0,310.0,13000.0,200.0,,3.0,,,
Leona™,SG105,Polyamide 66 + PA 6I,Nylon 66+Nylon 6I,1.59,(PA66+PA6I)-GF50,,,16000.0,380.0,18000.0,270.0,,2.5,,,
Leona™,TR161,Polyamide 66,Nylon 66,1.11,PA66,72.0,,2500.0,98.0,2400.0,64.0,4.5,20.0,16.666666666666668,114.0,
AUROmid®,GV GF40 black,Polyamide 66 + PA 6I/X,Nylon 66+Nylon 6I/X,1.47,(PA66+PA6I/X)-GF40,,260.0,,,12000.0,180.0,,3.0,,,
AUROmid®,GV GF40 black,Polyamide 66 + PA 6I/X,Nylon 66+Nylon 6I/X,1.47,(PA66+PA6I/X)-GF40,,260.0,,,13000.0,200.0,,3.0,,,
AUROmid®,GV GF50 black,Polyamide 66 + PA 6I/X,Nylon 66+Nylon 6I/X,1.56,(PA66+PA6I/X)-GF50,,260.0,,,16000.0,200.0,,2.5,,,
AUROmid®,GV GF60 black,Polyamide 66 + PA 6I/X,Nylon 66+Nylon 6I/X,1.69,(PA66+PA6I/X)-GF60,,260.0,,,21000.0,230.0,,2.0,,,
AUROmid®,GVS GF60 black,Polyamide 66 + PA 6I/X,Nylon 66+Nylon 6I/X,1.65,(PA66+PA6I/X)-GF60,,260.0,,,19500.0,220.0,,2.3,,,
AUROmid®,PA 46 HGF15 black 9005,Polyamide 46,Nylon 46,1.26,PA46-GF15,,295.0,,,2500.0,60.0,,12.0,,,
AUROmid®,PA 46 HGF15 black 9005,Polyamide 46,Nylon 46,1.26,PA46-GF15,,295.0,,,5500.0,115.0,,6.0,,,
AUROmid®,PA 46 HGF30 black 9005,Polyamide 46,Nylon 46,1.39,PA46-GF30,,295.0,,,5000.0,105.0,,8.0,,,
AUROmid®,PA 46 HGF50 black 9005,Polyamide 46,Nylon 46,1.59,PA46-GF50,,295.0,,,9900.0,155.0,,5.0,,,
AUROmid®,PA 46 HGF50 black 9005,Polyamide 46,Nylon 46,1.59,PA46-GF50,,295.0,,,15200.0,210.0,,2.5,,,
AUROmid®,PA 46 HL natural 1102,Polyamide 46,Nylon 46,1.17,PA46-L,90.0,295.0,,,3000.0,,35.0,,,,
AUROmid®,PA 6 GF15 black,Polyamide 6,Nylon 6,1.23,PA6-GF15,,220.0,,,3000.0,55.0,,20.0,,,
AUROmid®,PA 6 GF25,Polyamide 6,Nylon 6,1.31,PA6-GF25,,220.0,,,6500.0,120.0,,5.0,,,
AUROmid®,PA 6 GF30 black,Polyamide 6,Nylon 6,1.33,PA6-GF30,,220.0,,,5500.0,100.0,,11.0,,,
AUROmid®,PA 6 GF30 black,Polyamide 6,Nylon 6,1.33,PA6-GF30,,220.0,,,7500.0,125.0,,4.0,,,
AUROmid®,PA 6 GF35 black,Polyamide 6,Nylon 6,1.36,PA6-GF35,,220.0,,,6000.0,95.0,,7.0,,,
AUROmid®,PA 6 GK30 black,Polyamide 6,Nylon 6,1.35,PA6-GB30,,220.0,,,3700.0,55.0,,8.0,,,
AUROmid®,PA 6 H black 9005,Polyamide 6,Nylon 6,1.13,PA6,80.0,220.0,,,3000.0,,4.0,24.0,,,
AUROmid®,PA 6 HGF10GB20 black 9005,Polyamide 6,Nylon 6,1.34,PA6-(GF+GB)30,,220.0,,,5300.0,100.0,,5.0,,,
AUROmid®,PA 6 HGF25 black 9005,Polyamide 6,Nylon 6,1.34,PA6-GF25,,220.0,,,5000.0,100.0,,9.0,,,
AUROmid®,PA 6 HGF60 black 9005,Polyamide 6,Nylon 6,1.71,PA6-GF60,,220.0,,,19500.0,200.0,,2.0,,,
AUROmid®,PA 6 HI03 black 9005,Polyamide 6,Nylon 6,1.11,PA6-I,35.0,220.0,,,900.0,,18.0,,,,
AUROmid®,PA 6 HI03 black 9005,Polyamide 6,Nylon 6,1.11,PA6-I,68.0,220.0,,,2700.0,,3.6,,,,
AUROmid®,PA 6 HI10GF15 black 9005,Polyamide 6,Nylon 6,1.18,PA6-I-GF15,,220.0,,,2600.0,60.0,,27.0,,,
AUROmid®,PA 6 HIGF30 black 9005,Polyamide 6,Nylon 6,1.3,PA6-I-GF30,,220.0,,,4300.0,75.0,,6.0,,,
AUROmid®,PA 6 NH black 9005,Polyamide 6,Nylon 6,1.13,PA6,45.0,220.0,,,1200.0,,20.0,,,,
AUROmid®,PA 6 S black,Polyamide 6,Nylon 6,1.13,PA6,40.0,220.0,,,1000.0,,18.0,,,,
AUROmid®,PA 6 S black,Polyamide 6,Nylon 6,1.13,PA6,70.0,220.0,,,2800.0,,4.0,,,,
AUROmid®,PA 66 CF10TF20 black 9005,Polyamide 66,Nylon 66,1.28,PA66-CF10-L,,260.0,,,6800.0,90.0,,8.0,,,
AUROmid®,PA 66 CF10TF20 black 9005,Polyamide 66,Nylon 66,1.28,PA66-CF10-L,,260.0,,,7800.0,115.0,,5.0,,,
AUROmid®,PA 66 GF18M22 black,Polyamide 66,Nylon 66,1.44,PA66-(GF+MD)40,,260.0,,,5000.0,75.0,,6.5,,,
AUROmid®,PA 66 GF18M22 black,Polyamide 66,Nylon 66,1.44,PA66-(GF+MD)40,,260.0,,,8300.0,115.0,,2.5,,,
AUROmid®,PA 66 H black 9005,Polyamide 66,Nylon 66,1.13,PA66,50.0,260.0,,,1500.0,,18.0,50.0,,,
AUROmid®,PA 66 H natural 1102,Polyamide 66,Nylon 66,1.13,PA66,50.0,260.0,,,1500.0,,18.0,50.0,,,
AUROmid®,PA 66 H natural 1102,Polyamide 66,Nylon 66,1.13,PA66,90.0,260.0,,,3200.0,,4.5,25.0,,,
AUROmid®,PA 66 HGF25CF10 black 9005,Polyamide 66,Nylon 66,1.35,PA66-(CF+GF)35,,260.0,,,14000.0,165.0,,3.0,,,
AUROmid®,PA 66 HHGF30 black 9005,Polyamide 66,Nylon 66,1.36,PA66-GF30,,260.0,,,6900.0,120.0,,5.0,,,
AUROmid®,PA 66 HI06 black 9005,Polyamide 66,Nylon 66,1.11,PA66-I,40.0,260.0,,,1300.0,,20.0,50.0,,,
AUROmid®,PA 66 HI10 black 9005,Polyamide 66,Nylon 66,1.1,PA66-I,65.0,260.0,,,2500.0,,6.0,45.0,,,
AUROmid®,PA 66 HI10 natural 1102,Polyamide 66,Nylon 66,1.1,PA66-I,65.0,260.0,,,2500.0,,6.0,45.0,,,
AUROmid®,PA 66 HI10GF15 black 9005,Polyamide 66,Nylon 66,1.2,PA66-I-GF15,,260.0,,,3200.0,60.0,,,,,
AUROmid®,PA 66 HIGF15 black 9005,Polyamide 66,Nylon 66,1.2,PA66-I-GF15,,260.0,,,5000.0,95.0,,11.0,,,
AUROmid®,PA 66 NH black 9005,Polyamide 66,Nylon 66,1.13,PA66,60.0,260.0,,,2400.0,,20.0,20.0,,,
AUROmid®,PA12 HGB30 black 9005,Polyamide 12,Nylon 12,1.21,PA12-GB30,,178.0,,,3000.0,45.0,,7.0,,,
AUROmid®,PA12 HGB30 black 9005,Polyamide 12,Nylon 12,1.21,PA12-GB30,,178.0,,,3500.0,50.0,,5.0,,,
AUROmid®,PA12 TR55 black 9005,Polyamide 12,Nylon 12,1.05,PA12,70.0,,,,2100.0,,9.0,50.0,,,
AUROmid®,PA12 TR90 black 9005,Polyamide 12,Nylon 12,0.99,PA12,50.0,,,,1600.0,,7.0,,,,
AUROblend®,ABS+PA black 9005,Acrylonitrile Butadiene Styrene + PA,ABS+Nylon,1.06,(ABS+PA),45.0,,,,2100.0,,3.0,50.0,,,
Vydyne®,20NSP,Polyamide 66,Nylon 66,1.14,PA66-L,67.0,262.0,1200.0,28.0,2300.0,64.0,18.0,23.0,6.0,,
Vydyne®,20NSP1,Polyamide 66,Nylon 66,1.14,PA66-L,67.0,262.0,1200.0,28.0,2300.0,64.0,18.0,23.0,6.0,,
Vydyne®,20NSP1ML,Polyamide 66,Nylon 66,1.14,PA66-L,95.0,262.0,3300.0,103.0,3400.0,90.0,5.2,15.0,4.0,,
Vydyne®,21LS,Polyamide 66,Nylon 66,1.14,PA66,,260.0,,,,,,,,,
Vydyne®,21SPF BLK,Polyamide 66,Nylon 66,1.14,PA66-L,88.0,260.0,3300.0,105.0,3300.0,60.0,5.0,20.0,6.0,,
Vydyne®,21SPM,Polyamide 66,Nylon 66,1.14,PA66-L,88.0,260.0,3300.0,105.0,3300.0,60.0,5.0,20.0,6.0,,
Vydyne®,22HSP NT,Polyamide 66,Nylon 66,1.14,PA66-L,55.0,260.0,1100.0,29.0,1700.0,,,77.0,5.9,,
Vydyne®,22HSP NT,Polyamide 66,Nylon 66,1.14,PA66-L,83.0,260.0,3000.0,96.0,2900.0,,,27.0,4.1,,
Vydyne®,47H BK0644,Polyamide 66,Nylon 66,1.1,PA66-I,38.0,260.0,800.0,24.0,1000.0,38.0,41.0,110.0,44.0,,
Vydyne®,47H NT0688,Polyamide 66,Nylon 66,1.1,PA66-I,45.0,260.0,800.0,24.0,1700.0,40.0,,60.0,44.0,,
Vydyne®,60H NT0869,Polyamide 66,Nylon 66,1.14,PA66,55.0,260.0,700.0,20.0,1700.0,65.0,20.0,200.0,25.0,,
Vydyne®,63H NT0752,Polyamide 66,Nylon 66,1.14,PA66,55.0,260.0,700.0,20.0,1700.0,65.0,20.0,200.0,25.0,,
Vydyne®,65B,Polyamide 66,Nylon 66,1.14,PA66,55.0,260.0,700.0,20.0,1500.0,65.0,20.0,200.0,40.0,,
Vydyne®,67R NT0753,Polyamide 66,Nylon 66,1.14,PA66,54.0,262.0,1100.0,30.0,1400.0,,,97.0,7.7,,
Vydyne®,85XFS,Polyamide 66/6 Copolymer,Nylon 66/6,1.14,PA66/6,,245.0,,,,,,,,,
Vydyne®,86XFS,Polyamide 66,Nylon 66,1.14,PA66/6,,235.0,,,,,,,,,
Vydyne®,A 15 GB NT KW2,Polyamide 66,Nylon 66,1.23,PA66-GB15-L,,260.0,,,3800.0,65.0,,6.5,3.5,,
Vydyne®,A 30 GF BK WR,Polyamide 66,Nylon 66,1.36,PA66-GF30-L,,260.0,,,9200.0,160.0,,2.5,11.0,,
Vydyne®,AG10,Polyamide 66,Nylon 66,1.58,PA66-GF50,,,13800.0,310.0,14800.0,210.0,,3.0,15.0,,
Vydyne®,AST03,Polyamide 66,Nylon 66,1.08,PA66-I,,,2700.0,90.0,2500.0,65.0,4.6,60.0,55.0,,
Vydyne®,AVS1AF1 NT0840,Polyamide 66,Nylon 66,1.6,PA66-GF50-L,,260.0,16500.0,380.0,17600.0,254.0,,2.3,15.0,,
Vydyne®,AVS4AC5 BK0826,Polyamide 66,Nylon 66,1.43,PA66-GF35,,265.0,11100.0,260.0,11500.0,189.0,,2.5,9.7,,
Vydyne®,B 1515 GFB BK EST,Polyamide 6,Nylon 6,1.36,PA6-(GF+GB)30-L,,222.0,,,6500.0,95.0,,3.5,5.5,,
Vydyne®,B 20 GF BK EST KW2,Polyamide 6,Nylon 6,1.28,PA6-GF20-L,,220.0,,,6700.0,141.0,,3.3,9.0,,
Vydyne®,B 30 GF BK KW2 UV,Polyamide 6,Nylon 6,1.35,PA6-GF30-L,,220.0,,,6000.0,105.0,,6.5,19.0,,
Vydyne®,B 30 GF NT,Polyamide 6,Nylon 6,1.35,PA6-GF30-L,,220.0,8200.0,260.0,9500.0,180.0,,3.0,14.0,,
Vydyne®,B 30 GF NT KW2 UV,Polyamide 6,Nylon 6,1.35,PA6-GF30-L,,220.0,,,9500.0,180.0,,3.0,14.0,,
Vydyne®,B 35 GF BK EST KW2,Polyamide 6,Nylon 6,1.41,PA6-GF35-L,,220.0,8000.0,173.0,7300.0,123.0,,6.3,18.0,,
Vydyne®,B 40 GF BK EST K1,Polyamide 6,Nylon 6,1.46,PA6-GF40-L,,220.0,,,12300.0,200.0,,2.7,16.0,,
Vydyne®,B 45 GF BK EST K1,Polyamide 6,Nylon 6,1.51,PA6-GF45-L,,220.0,,,14000.0,210.0,,2.6,17.0,,
Vydyne®,B 50 GF BK EST KW2,Polyamide 6,Nylon 6,1.57,PA6-GF50-L,,220.0,16800.0,333.0,15800.0,220.0,,2.5,17.0,,
Vydyne®,B28N,Polyamide 6,Nylon 6,1.14,PA6,70.0,,2400.0,85.0,2700.0,,3.5,15.0,5.0,,
Vydyne®,BG6ST01,Polyamide 6,Nylon 6,1.35,PA6-I-GF30,,,,,7900.0,138.0,,5.0,13.0,,
Vydyne®,LUB A 30 FC BK TF3,Polyamide 66,Nylon 66,1.39,PA66-CF30-L,,260.0,,,19500.0,215.0,,1.5,8.0,,
Vydyne®,PF004,Polyamide 6,Nylon 6,1.27,PA6-GF20,106.0,,4600.0,158.0,6200.0,,3.0,,7.0,,
Vydyne®,PF004XXP,Polyamide 6,Nylon 6,1.27,PA6-GF20,106.0,,4600.0,158.0,6200.0,,3.0,,7.0,,
Vydyne®,R413H NT,Polyamide 66,Nylon 66,1.21,PA66-I-GF15-L,,260.0,2800.0,73.0,4100.0,80.0,,13.0,21.0,,
Vydyne®,R413J BK0836,Polyamide 66,Nylon 66,1.21,PA66-I-GF15,,260.0,3000.0,79.0,3400.0,66.0,,9.4,11.0,,
Vydyne®,R433H NT0773,Polyamide 66,Nylon 66,1.35,PA66-I-GF35-L,,260.0,8600.0,220.0,9400.0,155.0,,4.0,25.0,,
Vydyne®,R515H BK02,Polyamide 66,Nylon 66,1.24,PA66-GF15-L,,260.0,3400.0,89.0,4000.0,80.0,,13.0,5.8,,
Vydyne®,R525H BK02,Polyamide 66,Nylon 66,1.32,PA66-GF25-L,,260.0,7700.0,250.0,8600.0,174.0,,3.0,10.0,,
Vydyne®,R525H BK0201,Polyamide 66,Nylon 66,1.32,PA66-GF25-L,,262.0,8100.0,232.0,8600.0,174.0,,3.0,8.0,,
Vydyne®,R525J BK0722,Polyamide 66,Nylon 66,1.32,PA66-GF25,,260.0,5700.0,150.0,5500.0,117.0,,7.0,15.0,,
Vydyne®,R525J BK0722,Polyamide 66,Nylon 66,1.32,PA66-GF25,,260.0,7700.0,250.0,8600.0,161.0,,2.4,10.0,,
Vydyne®,R525J NT0721,Polyamide 66,Nylon 66,1.32,PA66-GF25,,260.0,5700.0,150.0,5500.0,117.0,,7.0,15.0,,
Vydyne®,R530 NAT,Polyamide 66,Nylon 66,1.37,PA66-GF30-L,,260.0,6000.0,190.0,7400.0,135.0,,5.0,13.0,,
Vydyne®,R530H BK0201,Polyamide 66,Nylon 66,1.38,PA66-GF30-L,,262.0,6400.0,158.0,7900.0,136.0,,4.0,14.0,,
Vydyne®,R530H BK0202,Polyamide 66,Nylon 66,1.37,PA66-GF30-L,,260.0,9600.0,270.0,10000.0,195.0,,3.0,12.0,,
Vydyne®,R530H BK08,Polyamide 66,Nylon 66,1.37,PA66-GF30-L,,260.0,9600.0,270.0,10000.0,195.0,,3.0,12.0,,
Vydyne®,R530H NAT,Polyamide 66,Nylon 66,1.37,PA66-GF30-L,,260.0,6000.0,190.0,7400.0,135.0,,5.0,13.0,,
Vydyne®,R530H NT,Polyamide 66,Nylon 66,1.37,PA66-GF30-L,,260.0,9500.0,272.0,10000.0,195.0,,3.0,11.0,,
Vydyne®,R530HR BK652,Polyamide 66,Nylon 66,1.37,PA66-GF30-L,,260.0,9300.0,247.0,10100.0,179.0,,3.8,12.0,,
Vydyne®,R530HT BK02,Polyamide 66,Nylon 66,1.38,PA66-GF30-L,,260.0,6100.0,144.0,5900.0,115.0,,7.5,14.0,,
Vydyne®,R533H BK02,Polyamide 66,Nylon 66,1.4,PA66-GF35-L,,262.0,7200.0,200.0,8000.0,145.0,,4.7,15.0,,
Vydyne®,R533H NAT,Polyamide 66,Nylon 66,1.4,PA66-GF35-L,,260.0,6500.0,200.0,7900.0,145.0,,5.0,14.0,,
Vydyne®,R533H NAT,Polyamide 66,Nylon 66,1.4,PA66-GF35-L,,260.0,10200.0,290.0,10600.0,205.0,,3.0,12.0,,
Vydyne®,R533H NT,Polyamide 66,Nylon 66,1.4,PA66-GF35-L,,260.0,6500.0,200.0,7900.0,145.0,,5.0,14.0,,
Vydyne®,R535H BK02,Polyamide 66,Nylon 66,1.41,PA66-GF35-L,,260.0,7000.0,205.0,8000.0,136.0,,5.5,14.0,,
Vydyne®,R535H BK02,Polyamide 66,Nylon 66,1.41,PA66-GF35-L,,260.0,10500.0,300.0,10600.0,212.0,,2.9,12.0,,
Vydyne®,R535H NT651,Polyamide 66,Nylon 66,1.41,PA66-GF35-L,,260.0,10500.0,300.0,11800.0,210.0,,3.0,14.0,,
Vydyne®,R535HR BK0790,Polyamide 66,Nylon 66,1.41,PA66-GF35-L,,260.0,10600.0,292.0,11000.0,205.0,,3.9,13.0,,
Vydyne®,R535HT BK653,Polyamide 66,Nylon 66,1.42,PA66-GF35-L,,260.0,6300.0,145.0,7200.0,125.0,,7.6,18.0,,
Vydyne®,R535J NT0665,Polyamide 66,Nylon 66,1.41,PA66-GF35-L,,260.0,10500.0,300.0,11600.0,209.0,,2.8,12.0,,
Vydyne®,R535XHT BK0761,Polyamide 66,Nylon 66,1.43,PA66-GF35-L,,262.0,10700.0,289.0,11000.0,193.0,,3.4,13.0,,
Vydyne®,R540H BK02,Polyamide 66,Nylon 66,1.46,PA66-GF40-L,,260.0,12300.0,335.0,14100.0,220.0,,3.0,14.0,,
Vydyne®,R540H NT,Polyamide 66,Nylon 66,1.46,PA66-GF40-L,,260.0,12300.0,335.0,14100.0,220.0,,3.0,14.0,,
Vydyne®,R543H NT,Polyamide 66,Nylon 66,1.5,PA66-GF45-L,,260.0,9400.0,250.0,11300.0,170.0,,4.0,19.0,,
Vydyne®,R550H NT0687,Polyamide 66,Nylon 66,1.58,PA66-GF50-L,,260.0,11200.0,270.0,12600.0,180.0,,3.5,21.0,,
Vydyne®,R550H NT0755,Polyamide 66,Nylon 66,1.6,PA66-GF50-L,,260.0,16500.0,380.0,17600.0,254.0,,2.3,15.0,,
Vydyne®,R550H NT453,Polyamide 66,Nylon 66,1.58,PA66-GF50-L,,260.0,11200.0,270.0,12600.0,180.0,,3.5,21.0,,
Vydyne®,R550H NT662,Polyamide 66,Nylon 66,1.58,PA66-GF50-L,,260.0,11200.0,270.0,12600.0,180.0,,3.5,21.0,,
Vydyne®,R550HR BK0777,Polyamide 66,Nylon 66,1.58,PA66-GF50-L,,260.0,15600.0,361.0,15700.0,237.0,,3.4,16.0,,
Vydyne®,R633H05,Polyamide 66/6 Copolymer,Nylon 66/6,1.39,PA66/6-GF35-L,,233.0,6800.0,195.0,8000.0,130.0,,6.0,22.0,,
Vydyne®,RB006S,Polyamide 66,Nylon 66,,PA66-GB30,,,4400.0,130.0,4500.0,80.0,,9.0,4.0,,
Vydyne®,RB008,Polyamide 66,Nylon 66,1.44,PA66-GB40,83.0,,4400.0,128.0,5200.0,,,4.0,3.0,,
Vydyne®,RF006S,Polyamide 66,Nylon 66,1.37,PA66-GF30,,,8300.0,230.0,9400.0,170.0,,2.5,10.0,,
Vydyne®,RF00ASXS,Polyamide 66,Nylon 66,1.57,PA66-GF50,210.0,,14100.0,305.0,15400.0,,,2.4,15.0,,
Starflam® X-Protect,RF0067K,Polyamide 66,Nylon 66,1.48,PA66-GF30-FR,,258.0,10300.0,191.0,10500.0,135.0,,2.1,9.6,,
Starflam®,315J BK0707,Polyamide 66/6 Copolymer,Nylon 66/6,1.16,PA66/6-FR-L,42.0,244.0,1560.0,45.0,1200.0,,23.0,140.0,,,
Starflam®,366H NT0708,Polyamide 66,Nylon 66,1.17,PA66-FR-L,86.0,262.0,3800.0,109.0,4000.0,84.0,4.0,7.0,3.0,,
Starflam®,377H NT0801,Polyamide 66,Nylon 66,1.17,PA66-FR-L,82.0,262.0,3700.0,103.0,3500.0,,,17.0,3.3,,
Starflam®,525H NT0767,Polyamide 66,Nylon 66,1.4,PA66-GF25-FR,,260.0,6100.0,130.0,7300.0,97.0,,3.4,12.0,,
Starflam®,909,Polyamide 66/6 Copolymer,Nylon 66/6,1.47,PA66/6-GF25-FR-L,,250.0,5000.0,140.0,7100.0,90.0,,3.0,,,
Starflam®,909 BK,Polyamide 66/6 Copolymer,Nylon 66/6,1.47,PA66/6-GF25-FR-L,,250.0,8300.0,193.0,9100.0,132.0,,2.2,9.0,,
Starflam®,AFR200Y,Polyamide 66,Nylon 66,1.18,PA66-FR,80.0,260.0,3700.0,102.0,3500.0,77.0,4.0,7.8,4.8,,
Starflam®,AFR560B1,Polyamide 66,Nylon 66,1.59,PA66-(GF+MD)-FR,,,,,8600.0,115.0,,2.0,5.0,,
Starflam®,FR350J NT0727,Polyamide 66,Nylon 66,1.32,PA66-FR-L,75.0,265.0,3600.0,98.0,3400.0,69.0,4.0,22.0,3.8,,
Starflam®,PK0022E,Polyamide 6,Nylon 6,1.24,PA6-MD10-FR,,221.0,1200.0,27.0,1800.0,39.0,,12.0,5.9,,
Starflam®,PK0052E,Polyamide 6,Nylon 6,1.38,PA6-MD25-FR,,221.0,2500.0,44.0,3700.0,39.0,,4.0,3.3,,
Starflam®,PK0069,Polyamide 6,Nylon 6,1.66,PA6-MD30-FR,,,7400.0,101.0,6200.0,63.0,,1.5,5.0,,
Starflam®,PW0042E,Polyamide 6,Nylon 6,1.34,PA6-MD20-FR,,220.0,5200.0,109.0,5200.0,73.0,,2.8,3.9,,
Starflam®,PX06020,Polyamide 6,Nylon 6,1.16,PA6-FR,78.0,,3100.0,105.0,3400.0,,3.7,5.6,,,
Starflam®,PZ0042E,Polyamide 6,Nylon 6,1.31,PA6-GF20-FR,,222.0,5800.0,136.0,5900.0,87.0,,3.2,4.0,,
Starflam®,RF0055E,Polyamide 66/6 Copolymer,Nylon 66/6,1.44,PA66/6-GF25-FR,,255.0,6500.0,127.0,6900.0,87.0,,2.3,8.6,,
Starflam®,RF0057P,Polyamide 66/6 Copolymer,Nylon 66/6,1.41,PA66/6-GF25-FR,,253.0,6300.0,134.0,7800.0,94.0,,2.7,10.0,,
Starflam®,RX06082,Polyamide 66/6 Copolymer,Nylon 66/6,1.34,PA66/6-GF20-FR,111.0,,7000.0,161.0,,,,2.6,8.0,,
Starflam®,SF0067,Polyamide 12,Nylon 12,1.37,PA12-GF30-FR,101.0,,7800.0,140.0,,,,3.3,10.0,,
HiDura™ ThermaPlus,24XLR8 BK0825,Polyamide 66,Nylon 66,1.14,PA66-L,79.0,260.0,3000.0,88.0,2700.0,,,41.0,5.8,,
HiDura™ MED,AG33 NT0862,Polyamide 66,Nylon 66,1.4,PA66-GF35-L,,260.0,6500.0,200.0,7900.0,145.0,,5.0,16.0,,
HiDura™ MED,AP NT0860,Polyamide 66,Nylon 66,1.14,PA66-L,89.0,260.0,3300.0,105.0,2900.0,81.0,4.8,29.0,6.0,,
HiDura™,D2X NT,Polyamide 612,Nylon 612,1.06,PA612,62.0,218.0,2100.0,71.0,2200.0,,,170.0,4.0,,
HiDura™,D3X NT,Polyamide 612,Nylon 612,1.06,PA612,60.0,218.0,2100.0,63.0,2100.0,,,210.0,5.3,,
HiDura™,D3XI3J BK0808,Polyamide 612,Nylon 612,1.05,PA612-I,43.0,218.0,1300.0,33.0,1300.0,50.0,14.0,50.0,51.0,,
HiDura™,PTR 842A NT0733,Polyamide 66/6 Copolymer,Nylon 66/6,1.13,PA66/6,69.0,253.0,922.0,,1200.0,,,280.0,8.4,,
HiDura™,S2X NT,Polyamide 610,Nylon 610,1.07,PA610,61.0,225.0,1000.0,27.0,1100.0,,,300.0,6.7,,
HiDura™,S2X NT,Polyamide 610,Nylon 610,1.07,PA610,61.0,225.0,2000.0,60.0,2100.0,,,220.0,4.8,,
LubriOne™,LB6300-8001 RS BK,Polyamide 612,Nylon 612,1.31,PA612-GB20-L,,,2200.0,70.0,,,,,,,
LubriOne™,LB6600-0002,Polyamide 66,Nylon 66,1.47,PA66-L,156.0,,9110.0,232.0,,,,5.0,7.352941176470589,,
LubriOne™,NL-30GF/13T-2S BK004,Polyamide 612,Nylon 612,1.38,PA612-GF30-L,,,7500.0,185.0,,,,,11.764705882352942,,
LubriOne™,NN-000/08T Natural X2 70,Polyamide 66 + PA 6,Nylon 66+Nylon 6,1.18,(PA66+PA6)-L,,,,,3000.0,,4.0,,4.5,,
LubriOne™,NN-000/15T BK204,Polyamide 66,Nylon 66,1.22,PA66-L,,,2400.0,105.0,,,,,3.9215686274509807,,
LubriOne™,NN-000/20T,Polyamide 66,Nylon 66,1.26,PA66-L,65.5,,2830.0,107.0,2830.0,,,3.0,4.215686274509804,,
LubriOne™,NN-20CF/15T BK008,Polyamide 66,Nylon 66,1.3,PA66-CF20-L,,,12500.0,260.0,,,,2.0,9.607843137254903,,
LubriOne™,NN-30CF/15T-2S BK015,Polyamide 66,Nylon 66,1.34,PA66-L,,,,235.0,,176.0,,,,,
LubriOne™,NN-30GF/13T-2S Black,Polyamide 66,Nylon 66,1.47,PA66-L,143.0,,6690.0,193.0,8760.0,130.0,,2.6,8.333333333333334,,
LubriOne™,NN-30GF/15T,Polyamide 66,Nylon 66,1.47,PA66-L,,,,,10600.0,175.0,,3.0,,,
LubriOne™,NN-30GF/15T BLACK,Polyamide 66,Nylon 66,1.5,PA66-L,,,8200.0,215.0,9500.0,150.0,,2.5,,,
LubriOne™,NN-30GF/15T NATURAL IN,Polyamide 66,Nylon 66,1.48,PA66-GF30-L,,,8500.0,240.0,,,,3.0,11.764705882352942,,
LubriOne™,NY-000/20T NATURAL,Polyamide 6,Nylon 6,1.23,PA6-L,,,,,3000.0,,,4.0,,,
LubriOne™,NY-20Mi/15T- SI natural,Polyamide 6,Nylon 6,1.4,PA6-L,,,,,5200.0,62.0,,6.0,,,
LubriOne™,NY-25M/02M schwarz HI SO,Polyamide 6,Nylon 6,1.32,PA6-L,,,,,3100.0,62.0,,6.0,,,
LubriOne™,NY-30GF/15T NATURAL,Polyamide 6,Nylon 6,1.47,PA6-L,,,7500.0,,8300.0,,,3.3,,,
LubriOne™,PA66 TF20 black,Polyamide 66,Nylon 66,1.25,PA66-L,61.0,,2240.0,73.0,2910.0,,,15.0,,,
Gravi-Tech™,GRV-NJ-110-W,Polyamide 12,Nylon 12,11.0,PA12,44.8,,8270.0,68.9,8960.0,,,1.0,7.843137254901961,,
Gravi-Tech™,GRV-NP-110-W-NAT,Polyamide 12,Nylon 12,11.0,PA12-I,27.2,,5520.0,48.3,8270.0,,,1.8,10.784313725490197,,
Gravi-Tech™,GRV-NY-030-SS,Polyamide 6,Nylon 6,2.99,PA6,68.3,,5720.0,,7240.0,,,1.7,5.196078431372549,,
Gravi-Tech™,GT6000-0060-01 LAVA BLACK,Polyamide 6,Nylon 6,5.99,PA6,55.2,,15200.0,,15700.0,,2.6,,5.196078431372549,,
Gravi-Tech™,GT6000-5029 BLACK FD,Polyamide 6,Nylon 6,2.7,PA6,,,7850.0,40.0,7000.0,25.0,,0.4,,,
Gravi-Tech™,GT6000-8028 GRV NC001,Polyamide 6,Nylon 6,2.99,PA6,56.0,,12000.0,100.0,,,,,2.3529411764705883,,
Edgetek™,ET6000-5011 NHFR X1 White (VN8547CF),Polyamide 6,Nylon 6,1.47,PA6,,,,,6700.0,90.0,,2.0,,,
Edgetek™,ET6000-5015 LD Black 70,Polyamide 6,Nylon 6,1.09,PA6,,,,,4000.0,,,4.0,12.0,,
Edgetek™,ET6000-5019 HI BLACK,Polyamide 6,Nylon 6,1.06,PA6,,,1600.0,65.0,1700.0,43.0,,25.0,,,
Edgetek™,ET6000-5021 X7 GREY,Polyamide 6,Nylon 6,1.1,PA6,,,,,325.0,19.0,,190.0,,,51.0
Edgetek™,ET6500-5006 natural,Polyamide 6 Alloy,Nylon 6 Alloy,1.13,PA6,76.0,,,,2700.0,,4.0,,,,
Edgetek™,ET6500-5006 X4 natural,Polyamide 66 Alloy,Nylon 66 Alloy,1.13,PA66,76.8,,,,3000.0,,4.0,,,,
Edgetek™,ET6600-0001 Natural,Polyamide 66,Nylon 66,1.61,PA66-GF,,,14100.0,338.0,,190.0,,2.0,11.764705882352942,,
Edgetek™,ET6600-5005 LD Natural 70,Polyamide 66,Nylon 66,0.93,PA66,,,2800.0,,2900.0,55.0,,4.0,3.5,,
Edgetek™,ET6600-5006 LD Natural 70,Polyamide 66,Nylon 66,1.18,PA66,,,6600.0,,7750.0,115.0,,2.5,5.0,,
Edgetek™,ET6600-5009 LD Natural 70,Polyamide 66,Nylon 66,0.97,PA66,,,4500.0,,4750.0,,,2.2,3.0,,
Edgetek™,ET6600-5010 LD Black 70,Polyamide 66,Nylon 66,0.99,PA66,,,4250.0,120.0,4400.0,,,3.3,4.0,,
Edgetek™,ET6600-5011 LD Natural 70,Polyamide 66,Nylon 66,0.97,PA66,,,5200.0,,5500.0,,,1.6,2.4,,
Edgetek™,ET6600-5015 LD Black 70,Polyamide 66,Nylon 66,0.9,PA66,,,3200.0,,3000.0,,,2.3,2.0,,
Edgetek™,NN-30GF/000 OOV Gray 2,Polyamide 66,Nylon 66,1.37,PA66-GF30,,,8500.0,250.0,,,,,10.784313725490197,,
Edgetek™,NN-35MG/000 Black v1.1,Polyamide 66,Nylon 66,1.52,PA66-MD35,53.8,,2810.0,93.1,3470.0,,,24.0,5.784313725490197,,
Edgetek™,PA-45GF/000 BK005,"Polyamide, Unspecified","Nylon, Unspecified",1.49,PA-GF45,,,11000.0,300.0,,,,,13.725490196078432,,
Complet™ REC,LGF50-PA6-0 R 2063 BLK,Polyamide 6,Nylon 6,1.56,PA6-LGF50,,,14800.0,355.0,15500.0,,2.0,,23.529411764705884,,
Complet™ REC,LGF50-PA66-0 R 2071 BLK,Polyamide 66,Nylon 66,1.56,PA66-LGF50,,,16500.0,359.0,16500.0,,2.0,,20.58823529411765,,
Complet™ MT,LCG40-PA66 MT 2046 BLK,Polyamide 66,Nylon 66,1.36,PA66-I-(CF+GF)40,,,19700.0,401.0,21600.0,,1.0,,28.43137254901961,,
Complet™ MT,LGF50-PA6 MT 2005 BLK,Polyamide 6,Nylon 6,1.55,PA6-I-LGF50,,,14800.0,334.0,15200.0,,1.5,,29.411764705882355,,
Complet™ MT,LGF50-PA66 MT 2008 BLK,Polyamide 66,Nylon 66,1.56,PA66-I-LGF50,,,15000.0,337.0,15500.0,,1.5,,26.47058823529412,,
Complet™,LCF40-PA66 1014 NAT - 6mm,Polyamide 66,Nylon 66,1.32,PA66-LCF40,,,25200.0,442.0,29400.0,,1.0,,21.568627450980394,,
Complet™,LGF30-PA66 2004 BLK,Polyamide 66,Nylon 66,1.37,PA66-LGF30,,,8760.0,264.0,9650.0,,1.5,,12.745098039215687,,
Complet™,LGF30-PA66 2066 BLK,Polyamide 66,Nylon 66,1.47,PA66-LGF30,,,10100.0,243.0,9650.0,,1.5,,13.725490196078432,,
Complet™,LGF40-PA66 1004 NAT,Polyamide 66,Nylon 66,1.47,PA66-LGF40,,,12100.0,341.0,11900.0,,2.0,,29.411764705882355,,
Complet™,LGF40-PA66 2004 BLK,Polyamide 66,Nylon 66,1.47,PA66-LGF40,,,11900.0,296.0,12500.0,,1.5,,19.607843137254903,,
Complet™,LGF50-PA6 2001 BLK,Polyamide 6,Nylon 6,1.56,PA6-LGF50,,,16200.0,359.0,15900.0,,1.5,,26.47058823529412,,
Complet™,LGF50-PA66 2052 BLK ISO,Polyamide 66,Nylon 66,1.59,PA66-LGF50,229.0,,13300.0,295.0,17400.0,,1.0,,13.0,,
Bergamid™,A65 G25 Black TM-X T 70,Polyamide 66,Nylon 66,1.27,PA66-I-GF25,,260.0,,,7000.0,,,3.5,12.0,,
Bergamid™,A65 G30 BLACK 70,Polyamide 66,Nylon 66,1.36,PA66-GF30,,260.0,,,8500.0,,9.0,,10.0,,
Bergamid™,A65 GK15 natur,Polyamide 66,Nylon 66,1.23,PA66-GB15,,,,,4100.0,60.0,,1.5,,,
Bergamid™,A65 GK15 natur SO,Polyamide 66,Nylon 66,1.23,PA66-GB15,,,,,4100.0,60.0,,1.5,,,
Bergamid™,A65 TF12 natural,Polyamide 66,Nylon 66,1.21,PA66-L,,,,,2900.0,75.0,,10.0,,,
Bergamid™,A65 U,Polyamide 66,Nylon 66,1.17,PA66,,,,,3200.0,80.0,,4.5,,,
Bergamid™,A70 B70 UF BEIGE 70,Polyamide 66 Alloy,Nylon 66 Alloy,1.19,PA66-FR,,255.0,,,3500.0,,,7.0,4.0,,
Bergamid™,A70 G/GK40 H Black,Polyamide 66,Nylon 66,1.45,PA66,,,6200.0,180.0,6000.0,120.0,,2.5,,,
Bergamid™,A70 G10 H black SOQ,Polyamide 66,Nylon 66,1.22,PA66-GF10,,,,,5000.0,,,2.0,,,
Bergamid™,A70 G10 H NC030,Polyamide 66,Nylon 66,1.21,PA66-GF10,,,4500.0,160.0,,,,,3.9215686274509807,,
Bergamid™,A70 G14 TM-X NC060,Polyamide 66,Nylon 66,1.19,PA66-I-GF15,,,4500.0,150.0,,,,,17.647058823529413,,
Bergamid™,A70 G15 black VN4255CF LS TM-Z,Polyamide 66,Nylon 66,1.21,PA66-I-GF15,,,4000.0,127.0,5400.0,110.0,,5.0,,,
Bergamid™,A70 G15 H Grey,Polyamide 66,Nylon 66,1.24,PA66-GF15,,,,,4000.0,90.0,,3.5,,,
Bergamid™,A70 G15 HW,Polyamide 66,Nylon 66,1.2,PA66-GF15,,,,130.0,6000.0,,,3.0,,,
Bergamid™,A70 G15 Natural,Polyamide 66,Nylon 66,1.22,PA66-GF15,,,,180.0,6000.0,130.0,,3.0,,,
Bergamid™,A70 G15 TF10 U BLACK SO,Polyamide 66,Nylon 66,,PA66-I-GF15-FR-L,,,6040.0,148.0,,,,,,,
Bergamid™,A70 G15 TM-Z UV,Polyamide 66,Nylon 66,1.2,PA66-I-GF15,,,3900.0,120.0,4800.0,100.0,,5.0,,,
Bergamid™,A70 G15 TM-ZA,Polyamide 66,Nylon 66,1.23,PA66-I-GF15,,,,,4700.0,90.0,,3.0,,,
Bergamid™,A70 G15 white VN8430CF,Polyamide 66,Nylon 66,1.22,PA66-GF15,,,,,5150.0,101.0,,2.5,,,
Bergamid™,A70 G20 H Black TM-X X1 70,Polyamide 66,Nylon 66,1.22,PA66-GF20,,,,,5800.0,,,4.5,24.0,,
Bergamid™,A70 G20 H NC,Polyamide 66,Nylon 66,1.25,PA66-GF20,,,6000.0,220.0,,,,,6.862745098039216,,
Bergamid™,A70 G20 UF BK TM-X,Polyamide 66,Nylon 66,1.32,PA66-I-GF20-FR,,,,,,,,,,,
Bergamid™,A70 G25 H blue VN7430CF TM,Polyamide 66,Nylon 66,1.31,PA66-I-GF25,,,,,,,,,,,
Bergamid™,A70 G25 H natur TM-X,Polyamide 66,Nylon 66,1.38,PA66-GF25-FR,,,,,8500.0,160.0,,3.0,,,
Bergamid™,A70 G25 H NATURAL,Polyamide 66,Nylon 66,1.32,PA66-GF25,,,,,8500.0,170.0,,3.0,,,
Bergamid™,A70 G25 H U BLACK SO V2 X1,Polyamide 66,Nylon 66,1.35,PA66-GF25-FR,,,7000.0,210.0,9000.0,,,2.6,8.0,,
Bergamid™,A70 G25 H U BLUE 70,Polyamide 66,Nylon 66,1.5,PA66-GF25-FR,,260.0,,,9200.0,,,2.5,8.0,,
Bergamid™,A70 G25 H U-SO,Polyamide 66,Nylon 66,1.38,PA66-GF25-FR,,,,,8500.0,150.0,,2.8,,,
Bergamid™,A70 G/MI40 H black VN4255CF LS,Polyamide 66,Nylon 66,1.47,PA66-(GF+MD)40,,,,,9000.0,190.0,,3.0,,,
Bergamid™,A70 G25 U UV NC716,Polyamide 66,Nylon 66,1.56,PA66-I,,,8000.0,,,,,,8.823529411764707,,
Bergamid™,A70 G25 U-SO BLACK 70,Polyamide 66,Nylon 66,1.35,PA66-I-GF25-FR,,,,,7600.0,,,3.0,10.0,,
Bergamid™,A70 G25 U-SO TM,Polyamide 66,Nylon 66,1.4,PA66-GF25-FR,,,,,8000.0,125.0,,2.0,,,
Bergamid™,A70 G30 BK UV,Polyamide 66,Nylon 66,1.35,PA66-GF30,,,,270.0,10000.0,,,3.0,,,
Bergamid™,A70 G30 BK076 ROHS,Polyamide 66,Nylon 66,1.36,PA66-GF30,,,8500.0,260.0,,,,4.0,,,
Bergamid™,A70 G30 BK181,Polyamide 66,Nylon 66,1.36,PA66-GF30,,,8500.0,260.0,,,,,,,
Bergamid™,A70 G30 black/schwarz VN4255CF LS,Polyamide 66,Nylon 66,1.35,PA66-GF30,,,,,10000.0,,,3.0,,,
Bergamid™,A70 G30 Blond VN-385,Polyamide 66,Nylon 66,1.37,PA66-GF30,,,,245.0,,,,,,,
Bergamid™,A70 G30 Grün/Green VN7663CF,Polyamide 66,Nylon 66,1.38,PA66-GF30,,,,,9000.0,,,3.0,,,
Bergamid™,A70 G30 H,Polyamide 66,Nylon 66,1.35,PA66-GF30,,,,,10000.0,185.0,,3.0,,,
Bergamid™,A70 G30 H BK101,Polyamide 66,Nylon 66,1.36,PA66-GF30,,,8000.0,,,,,,,,
Bergamid™,A70 G30 HR BK001,Polyamide 66,Nylon 66,1.37,PA66-GF30,,,8100.0,270.0,9000.0,,,2.5,,,
Bergamid™,A70 G30 HR NATURAL,Polyamide 66,Nylon 66,1.35,PA66-GF30,,,,,9500.0,,,3.0,,,
Bergamid™,A70 G30 MoS2 Black,Polyamide 66,Nylon 66,1.37,PA66-GF30-L,,,,230.0,9500.0,160.0,,2.5,,,
Bergamid™,A70 G30 Natural,Polyamide 66,Nylon 66,1.35,PA66-GF30,,,,,9400.0,,,3.5,,,
Bergamid™,A70 G30 TF15,Polyamide 66,Nylon 66,1.49,PA66-GF45-L,,,,,9800.0,160.0,,3.0,,,
Bergamid™,A70 G33 H Black T TM-X 70,Polyamide 66,Nylon 66,1.33,PA66-I-GF35,,260.0,,,8250.0,,,3.5,15.0,,
Bergamid™,A70 G33 MOS2 BK717,Polyamide 66,Nylon 66,1.4,PA66-GF35-L,,,9000.0,280.0,,,,,10.784313725490197,,
Bergamid™,A70 G35 NATURAL,Polyamide 66,Nylon 66,1.4,PA66-GF35,,,,280.0,11000.0,,,3.0,,,
Bergamid™,A70 G35 U BK TM-X SO2,Polyamide 66,Nylon 66,1.45,PA66-GF35-FR,,,,,11000.0,160.0,,3.0,,,
Bergamid™,A70 G35 U RAL 7016 70,Polyamide 66,Nylon 66,1.64,PA66-GF35-FR,,260.0,,,12500.0,,,1.7,6.5,,
Bergamid™,A70 G40 H NATURAL UV,Polyamide 66,Nylon 66,1.45,PA66-GF40,,,,,13100.0,,,3.0,,,
Bergamid™,A70 G45 H natural,Polyamide 66,Nylon 66,1.51,PA66-GF45,,,,,14500.0,,,2.7,,,
Bergamid™,A70 G5 T,Polyamide 66,Nylon 66,1.16,PA66-GF5,,,,,3100.0,84.0,,3.0,,,
Bergamid™,A70 G50 H Natural SO1,Polyamide 66,Nylon 66,1.53,PA66-GF50,,,,305.0,16500.0,,,2.0,,,
Bergamid™,A70 G50 HW ind Rec Q1,Polyamide 66,Nylon 66,1.57,PA66-GF50,,,,,17000.0,220.0,,2.0,,,
Bergamid™,A70 G50 TM-X NC029,Polyamide 66,Nylon 66,1.56,PA66-GF50,,,12000.0,,,,,,15.686274509803923,,
Bergamid™,A70 G60 grey VN8497CF,Polyamide 66,Nylon 66,1.7,PA66-GF60,,,15700.0,314.0,18600.0,,,1.8,11.0,,
Bergamid™,A70 G60 H Black T 70,Polyamide 66,Nylon 66,1.69,PA66-GF60,,260.0,,,19500.0,,,1.9,12.0,,
Bergamid™,A70 G60 natural,Polyamide 66,Nylon 66,1.7,PA66-GF60,,,18000.0,342.0,19000.0,,,2.4,,,
Bergamid™,A70 GK10 MI8 U H V2 Grey,Polyamide 66,Nylon 66,1.3,PA66-(GB+MD)20-FR,,260.0,,,3600.0,,4.5,,3.5,,
Bergamid™,A70 GK20,Polyamide 66,Nylon 66,1.27,PA66-GB20,70.0,,,,4300.0,,5.5,,,,
Bergamid™,A70 GK30 black 13539126,Polyamide 66,Nylon 66,1.34,PA66-GB30,90.0,,,,4800.0,,4.0,,,,
Bergamid™,A70 H Black,Polyamide 66,Nylon 66,1.11,PA66,,,,140.0,3200.0,,,40.0,,,
Bergamid™,A70 H Black 70,Polyamide 66,Nylon 66,1.13,PA66-L,85.0,260.0,,,3300.0,,3.5,,4.5,,
Bergamid™,A70 H Natural TM-X 70,Polyamide 66,Nylon 66,1.1,PA66-I,,260.0,,,2500.0,,5.0,,15.0,,
Bergamid™,A70 H Natural TM-XF 400,Polyamide 66,Nylon 66,1.1,PA66-I,,,,81.0,2200.0,,,25.0,,,
Bergamid™,A70 H TM-Z blue/blau VN7825CF,Polyamide 66,Nylon 66,1.08,PA66-I,,,,,1900.0,,,50.0,,,
Bergamid™,A70 H UV SO2,Polyamide 66,Nylon 66,1.14,PA66,,,,,3200.0,,,4.0,,,
Bergamid™,A70 MOS2 BK740,Polyamide 66,Nylon 66,1.15,PA66,,,2800.0,,,,,,2.450980392156863,,
Bergamid™,A70 Natural EL,Polyamide 66,Nylon 66,1.13,PA66-L,,260.0,,,3400.0,,4.5,,4.0,,
Bergamid™,A70 Natural TM-YF,Polyamide 66,Nylon 66,1.08,PA66-I,,,,,1800.0,48.0,,40.0,,,
Bergamid™,A70 natural UV,Polyamide 66,Nylon 66,1.13,PA66,,,,140.0,3200.0,,,40.0,,,
Bergamid™,A70 U Natural 005,Polyamide 66,Nylon 66,1.17,PA66-FR,,,,,3200.0,80.0,,10.0,,,
Bergamid™,A70 UF NC720,Polyamide 66,Nylon 66,1.2,PA66,,,,,,,,,2.9411764705882355,,
Bergamid™,A70 W25 HW,Polyamide 66,Nylon 66,1.12,PA66-I,75.0,,,,3300.0,,5.0,,,,
Bergamid™,A700,Polyamide 66,Nylon 66,1.13,PA66,60.0,,,,1600.0,,25.0,50.0,,,
Bergamid™,A700,Polyamide 66,Nylon 66,1.13,PA66,80.0,,,,3200.0,,4.5,22.0,,,
Bergamid™,A700 BK VN4255 LS,Polyamide 66,Nylon 66,1.13,PA66,80.0,,,,3200.0,,4.5,,,,
Bergamid™,A700 G15 H Natural 70,Polyamide 66,Nylon 66,1.23,PA66-GF15,,260.0,,,6000.0,,,2.5,5.5,,
Bergamid™,A700 G15 H NC020,Polyamide 66,Nylon 66,1.25,PA66-GF15,,,5000.0,180.0,,,,,,,
Bergamid™,A700 G15 H W UF NC059,Polyamide 66,Nylon 66,1.32,PA66-GF15-FR,,,6700.0,180.0,,,,,,,
Bergamid™,A700 G15 HW UF,Polyamide 66,Nylon 66,1.31,PA66-GF15-FR,,,,,7000.0,105.0,,3.0,,,
Bergamid™,A700 G20 HW UF,Polyamide 66,Nylon 66,1.34,PA66-GF20-FR,,,,,8000.0,115.0,,2.0,,,
Bergamid™,A700 G20 UF,Polyamide 66,Nylon 66,1.36,PA66-GF20-FR,,,,,8500.0,110.0,,2.1,,,
Bergamid™,A700 G20 U-SO,Polyamide 66,Nylon 66,1.34,PA66-GF20-FR,,,,,7500.0,135.0,,3.0,,,
Bergamid™,A700 G25 H GREY VN4832CF (f1),Polyamide 66,Nylon 66,1.32,PA66-GF25,,,,,8500.0,170.0,,3.0,,,
Bergamid™,A700 G25 H Grey VN8937CF (F1),Polyamide 66,Nylon 66,1.32,PA66-GF25,,,,,8500.0,170.0,,3.0,,,
Bergamid™,A700 G25 H WHITE VN696 (f1),Polyamide 66,Nylon 66,1.32,PA66-GF25,,,,,8500.0,170.0,,3.0,,,
Bergamid™,A700 G25 U Grey 7035 SO4,Polyamide 66,Nylon 66,1.58,PA66-GF25-FR,,,,245.0,7800.0,,,3.0,,,
Bergamid™,A700 G25 U NC047,Polyamide 66,Nylon 66,1.64,PA66-GF25-FR,,,9500.0,210.0,,,,,7.352941176470589,,
Bergamid™,A700 G30 H BLUE RAL 5013 (F1),Polyamide 66,Nylon 66,1.35,PA66-GF30,,,,,10000.0,185.0,,3.0,,,
Bergamid™,A700 G35 H Black,Polyamide 66,Nylon 66,1.4,PA66-GF35,,,,,10500.0,,,3.0,10.0,,
Bergamid™,A700 G35 U-SO,Polyamide 66,Nylon 66,1.48,PA66-GF35-FR,,,,,11700.0,184.0,,2.6,,,
Bergamid™,A700 G45 H (f1),Polyamide 66,Nylon 66,1.5,PA66-GF45,,,,,14500.0,220.0,,2.0,,,
Bergamid™,A700 G50 H (f1),Polyamide 66,Nylon 66,1.55,PA66-GF50,,,,,16500.0,230.0,,2.0,,,
Bergamid™,A700 Grey VN4437CF,Polyamide 66,Nylon 66,1.13,PA66,60.0,,,,1600.0,,25.0,50.0,,,
Bergamid™,A700 Mi/G30 UF,Polyamide 66,Nylon 66,1.42,PA66-(GF+MD)30-FR,,,,,8200.0,110.0,,2.4,,,
Bergamid™,A700 Red VN5277CF,Polyamide 66,Nylon 66,1.13,PA66,60.0,,,,1600.0,,25.0,50.0,,,
