Repository: mike-keating-iv/ml-polymer-classification

# Polymer Classification using Machine Learning

## Project Overview

This project develops machine learning models to classify polymer materials into their respective subclasses using mechanical and physical property data. The goal is to automate polymer identification for materials databases and R&D applications.

## Data Source

Data was collected from the Plastics and Elastomers section of [UL Prospector](https://www.ulprospector.com/plastics/en), which is a database containing technical data for over 100,000 materials. Data was queried by polymer symbol (PP, PMMA, etc) and saved to separate CSV files.

File: data/polymers_Nylon.csv (part 28 of 57)
Chemlon®,113 GH,Polyamide 66,Nylon 66,1.22,PA66-GF15,,257.0,3410.0,94.4,4160.0,,,16.0,3.3,,
Chemlon®,113 GX,Polyamide 66,Nylon 66,1.22,PA66-GF15-L,,254.0,4830.0,172.0,,,,2.0,6.274509803921569,,
Chemlon®,125-15 MGH,Polyamide 66,Nylon 66,1.5,PA66-(GF+MD)40,,257.0,5800.0,125.0,8060.0,,,6.3,7.1,,
Chemlon®,128-10 MGH,Polyamide 66,Nylon 66,1.48,PA66-(GF+MD),,256.0,9000.0,200.0,,145.0,,3.0,,,
Bergamid™,A80 H W20 Black UV SO,Polyamide 66,Nylon 66,1.13,PA66-I,70.0,,,,2300.0,,15.0,,,,
Bergamid™,AB70 G40 H UF Natural,Polyamide 66/6 Copolymer,Nylon 66/6,1.52,PA66/6-GF40,,,,,15000.0,,,2.2,,,
Bergamid™,AB70 G50 H RAL 9003 70,Polyamide 66/6 Copolymer,Nylon 66/6,1.6,PA66/6-GF50,,220.0,,,13500.0,,,2.0,9.0,,
Bergamid™,AB70 TM-Z BK185,Polyamide 66 Alloy,Nylon 66 Alloy,1.05,PA66-I,,,1100.0,,,,,,,,
Bergamid™,AB700 UF grey VN8625CF,Polyamide 66/6 Copolymer,Nylon 66/6,1.19,PA66/6-FR,,,,,3300.0,75.0,,3.5,,,
Bergamid™,B 70 G 30 GREY VN 3974,Polyamide 6,Nylon 6,1.35,PA6-GF30,,,,,6300.0,,,5.0,,,
Bergamid™,B 70 G 30 GREY VN 3974,Polyamide 6,Nylon 6,1.35,PA6-GF30,,,,,9500.0,,,3.0,,,
Bergamid™,B A1400 12 BL,Polyamide 6,Nylon 6,1.17,PA6-FR,,220.0,,,3400.0,,4.0,,0.5392156862745099,,
Bergamid™,B2GFR30A0N00-YTEKLAMID6GFR30NT00,Polyamide 6,Nylon 6,1.35,PA6-GF30,,220.0,8250.0,230.0,8600.0,,,3.0,9.0,,
Bergamid™,B65 Black NT,Polyamide 6,Nylon 6,1.12,PA6,,,,100.0,2700.0,,,50.0,,,
Bergamid™,B65 G15,Polyamide 6,Nylon 6,1.19,PA6-GF15,,,,165.0,5000.0,4.0,,,,,
Bergamid™,B65 G30 black IG,Polyamide 6,Nylon 6,1.36,PA6-GF30,,,,,8300.0,150.0,,3.0,,,
Bergamid™,B65 G30 black NT,Polyamide 6,Nylon 6,1.36,PA6-GF30,,,,,8300.0,150.0,,3.0,,,
Bergamid™,B65 G30 NATURAL 70,Polyamide 6,Nylon 6,1.36,PA6-GF30,,,,,8000.0,150.0,,3.0,,,
Bergamid™,B65 H Black T TM-Z FI Extra 70,Polyamide 6,Nylon 6,0.99,PA6-I,,220.0,,,350.0,,,100.0,1000.0,,45.0
Bergamid™,B65 S,Polyamide 6,Nylon 6,1.13,PA6,,,,,2900.0,75.0,,4.0,,,
Bergamid™,B65 W25 natural,Polyamide 6,Nylon 6,1.12,PA6-I,,,,,2700.0,,,20.0,,,
Bergamid™,B650 G/Mi20 UF,Polyamide 6,Nylon 6,1.37,PA6-(GF+MD)20-FR,,,,,6000.0,100.0,,3.0,,,
Bergamid™,B70 BLACK TM-Y 70,Polyamide 6,Nylon 6,1.1,PA6-I,,220.0,,,2200.0,,,20.0,35.0,,
Bergamid™,B70 BLACK TM-ZG,Polyamide 6,Nylon 6,1.08,PA6-I,,,,,1700.0,45.0,,,,,
Bergamid™,B70 G/GK30 brown VN7751CF UV,Polyamide 6,Nylon 6,1.36,PA6-(GF+GB)30,,,,,6100.0,,,2.0,,,
Bergamid™,B70 G10 Natural,Polyamide 6,Nylon 6,1.19,PA6-GF10,,,,170.0,5000.0,,,3.5,,,
Bergamid™,B70 G15 H black VN7289CF TM-Z SO6,Polyamide 6,Nylon 6,1.17,PA6-GF15,,,,,4500.0,100.0,,4.0,,,
Bergamid™,B70 G15 H GREY VN-3872,Polyamide 6,Nylon 6,1.23,PA6-GF15,,,,,6000.0,,,3.5,,,
Bergamid™,B70 G15 H TM-Z SO6,Polyamide 6,Nylon 6,1.17,PA6-GF15,,,,,5400.0,100.0,,4.0,,,
Bergamid™,B70 G15 PM-Z,Polyamide 6,Nylon 6,1.22,PA6-I-GF15,,,,,4500.0,95.0,,4.5,,,
Bergamid™,B70 G15 TM-Z,Polyamide 6,Nylon 6,1.18,PA6-I-GF15,,,,,5300.0,90.0,,5.0,,,
Bergamid™,B70 G15 U-SO BLACK X1 70,Polyamide 6,Nylon 6,1.28,PA6-(GF+MD)15-FR,,,,,6000.0,,,3.0,5.5,,
Bergamid™,B70 G20 H,Polyamide 6,Nylon 6,1.28,PA6-GF20,,,,,6300.0,140.0,,3.6,,,
Bergamid™,B70 G20 H BLACK VN6801CF UV,Polyamide 6,Nylon 6,1.28,PA6-GF20,,,,,6500.0,130.0,,3.0,,,
Bergamid™,B70 G20 H UF grey VN8545CF LS,Polyamide 6,Nylon 6,1.37,PA6-GF20-FR,,,5850.0,138.0,6000.0,75.0,,2.0,,,
Bergamid™,B70 G20 UF Blue 70,Polyamide 6,Nylon 6,1.32,PA6-GF20-FR,,220.0,,,6750.0,,,2.2,6.0,,
Bergamid™,B70 G25,Polyamide 6,Nylon 6,1.32,PA6-GF25,,223.0,,,8000.0,,,3.5,,,
Bergamid™,B70 G25 U-SO Black 70,Polyamide 6,Nylon 6,1.36,PA6-GF25-FR,,220.0,,,8000.0,,,2.5,7.5,,
Bergamid™,B70 G28 UF black,Polyamide 6,Nylon 6,1.38,PA6-GF30-FR,,,,225.0,7800.0,120.0,,2.5,,,
Bergamid™,B70 G30,Polyamide 6,Nylon 6,1.35,PA6-GF30,,,,,6300.0,,,5.0,,,
Bergamid™,B70 G30 black/schwarz VN4255CF LS,Polyamide 6,Nylon 6,1.36,PA6-GF30,,,,,9000.0,,,3.0,,,
Bergamid™,B70 G30 H NATURAL TM-X 70,Polyamide 6,Nylon 6,1.32,PA6-I-GF30,,220.0,,,8500.0,,,3.0,18.0,,
Bergamid™,B70 G30 H RAL 7047 70,Polyamide 6,Nylon 6,1.37,PA6-GF30,,220.0,,,9250.0,,,2.5,7.0,,
Bergamid™,B70 G30 H TM-X SO,Polyamide 6,Nylon 6,1.33,PA6-I-GF30,,,,,9600.0,165.0,,3.0,,,
Bergamid™,B70 G30 H UF black,Polyamide 6,Nylon 6,1.4,PA6-GF30-FR,,,,,12000.0,150.0,,2.0,,,
Bergamid™,B70 G30 H UF natural SO,Polyamide 6,Nylon 6,1.41,PA6-GF30-FR,,,,,11500.0,150.0,,2.9,,,
Bergamid™,B70 G30 H UV WARM GREY 70,Polyamide 6,Nylon 6,1.36,PA6-GF30,,220.0,,,9000.0,,,2.5,6.0,,
Bergamid™,B70 G30 H weiss VN 4937 CF UV,Polyamide 6,Nylon 6,1.35,PA6-GF30,,,,,9000.0,,,2.5,,,
Bergamid™,B70 G30 HI BK110,Polyamide 6,Nylon 6,1.34,PA6-I-GF30,,,,242.0,,,,,,,
Bergamid™,B70 G30 H-UV GREY 70,Polyamide 6,Nylon 6,1.35,PA6-GF30,,220.0,,,9000.0,,2.0,,7.0,,
Bergamid™,B70 G30 natural SO,Polyamide 6,Nylon 6,1.37,PA6-GF30,,220.0,8300.0,235.0,9500.0,170.0,,2.5,14.0,,
Bergamid™,B70 G30 Natural SO1,Polyamide 6,Nylon 6,1.35,PA6-GF30,,220.0,,,9250.0,,,3.5,16.0,,
Bergamid™,B70 G30 TM-YF FD,Polyamide 6,Nylon 6,1.3,PA6-GF30,,,,,5600.0,,,75.0,,,
Bergamid™,B70 G30 TM-ZA,Polyamide 6,Nylon 6,1.3,PA6-I-GF30,,,,,7400.0,135.0,,4.0,,,
Bergamid™,B70 G30 U grey VN 4954 CF,Polyamide 6,Nylon 6,1.65,PA6-GF30-FR,,220.0,,,11000.0,,,2.0,,,
Bergamid™,B70 G30 WHITE 120,Polyamide 6,Nylon 6,1.35,PA6-GF30,,,,,8000.0,,,2.0,,,
Bergamid™,B70 G35,Polyamide 6,Nylon 6,1.41,PA6-GF35,,,,,10500.0,,,3.0,,,
Bergamid™,B70 G35 H Black SO,Polyamide 6,Nylon 6,1.39,PA6-GF35,,,,250.0,10000.0,,,3.0,,,
Bergamid™,B70 G35 H BLACK T 70,Polyamide 6,Nylon 6,1.4,PA6-GF35,,,,,10000.0,,,2.8,12.0,,
Bergamid™,B70 G35 TM-Y,Polyamide 6,Nylon 6,1.37,PA6-I-GF35,,,,,9700.0,160.0,,3.0,,,
Bergamid™,B70 G40 Black,Polyamide 6,Nylon 6,1.45,PA6-GF40,180.0,220.0,,,11000.0,,,2.0,,,
Bergamid™,B70 G40 H,Polyamide 6,Nylon 6,1.45,PA6-GF40,,215.0,,285.0,12000.0,,,3.0,,,
Bergamid™,B70 G40 H Natural SO5,Polyamide 6 + PP,Nylon 6+PP,1.38,(PA+PP)-GF40,,215.0,,220.0,11200.0,,,4.0,,,
Bergamid™,B70 G40 Natural 70,Polyamide 6,Nylon 6,1.45,PA6-GF40,180.0,220.0,,,11900.0,,,3.5,15.0,,
Bergamid™,B70 G45 H BK UV,Polyamide 6,Nylon 6,1.52,PA6-GF45,,,,,,,,,,,
Bergamid™,B70 G50 black,Polyamide 6,Nylon 6,1.57,PA6-GF50,,,,,15000.0,,,2.0,,,
Bergamid™,B70 G50 BLACK SO,Polyamide 6,Nylon 6,1.56,PA6-GF50,,,,,16000.0,,,2.0,,,
Bergamid™,B70 G50 Natural 70,Polyamide 6,Nylon 6,1.55,PA6-GF50-L,,220.0,,,15000.0,,,3.0,21.0,,
Bergamid™,B70 G60 H BK037,Polyamide 6,Nylon 6,1.72,PA6-GF60,,,17000.0,320.0,,,,,14.705882352941178,,
Bergamid™,B70 GK15 H grey VN8460CF TM-Z,Polyamide 6,Nylon 6,1.18,PA6-GB15,,,,,2900.0,,,22.0,,,
Bergamid™,B70 GK30,Polyamide 6,Nylon 6,1.35,PA6-GB30,,,,,3800.0,,,8.0,,,
Bergamid™,B70 GK5 Natural 70,Polyamide 6,Nylon 6,1.15,PA6,,220.0,,,3000.0,,4.0,,4.5,,
Bergamid™,B70 GK50 Black SO,Polyamide 6,Nylon 6,1.54,PA6-GB50,,,,,5500.0,,,1.2,,,
Bergamid™,B70 Grey VN5244CF,Polyamide 6,Nylon 6,1.13,PA6,,,,,3000.0,,,20.0,,,
Bergamid™,B70 H UF White 70,Polyamide 6,Nylon 6,1.16,PA6-FR,,220.0,,,3200.0,,3.5,,5.5,,
Bergamid™,B70 MI10 White 70,Polyamide 6,Nylon 6,1.2,PA6-MD10,,220.0,,,3900.0,,4.0,,4.5,,
Bergamid™,B70 MI20 NATURAL X2 70,Polyamide 6,Nylon 6,1.26,PA6-MD20,,220.0,,,4500.0,,3.5,,4.0,,
Bergamid™,B70 MI30 NC704,Polyamide 6,Nylon 6,1.37,PA6-MD30,,,5000.0,120.0,,,,,3.9215686274509807,,
Bergamid™,B70 MI30 U Natural TM-X 70,Polyamide 6,Nylon 6,1.65,PA6-MD30-FR,,220.0,,,5400.0,,,3.0,2.5,,
Bergamid™,B70 MI40 NC004,Polyamide 6,Nylon 6,1.45,PA6-MD40,,,4800.0,120.0,,,,,3.431372549019608,,
Bergamid™,B70 Mi40 P Natural,Polyamide 6,Nylon 6,1.32,PA6-I-MD40,,,4800.0,85.0,4800.0,,,4.0,3.9215686274509807,,
Bergamid™,B70 MI40 TM-XF Natural SO,Polyamide 6,Nylon 6,1.44,PA6-I-MD40,,,,125.0,7200.0,,,6.0,7.0,,
Bergamid™,B70 MoS2,Polyamide 6,Nylon 6,1.13,PA6-L,,,,125.0,3000.0,80.0,,4.0,,,
Bergamid™,B70 MoS2 BLACK T 70,Polyamide 6,Nylon 6,1.13,PA6,,220.0,,,2900.0,,4.0,,5.0,,
Bergamid™,B70 NATURAL 004,Polyamide 6,Nylon 6,1.13,PA6,,,2800.0,,3300.0,,,10.0,,,
Bergamid™,B70 Natural EL 70,Polyamide 6,Nylon 6,1.13,PA6-L,,220.0,,,3000.0,,4.0,,5.0,,
Bergamid™,B70 NATURAL TM-Y 70,Polyamide 6,Nylon 6,1.05,PA6-I,,220.0,,,1850.0,,4.0,35.0,45.0,,
Bergamid™,B70 red TM-ZF,Polyamide 6,Nylon 6,1.06,PA6-I,40.0,,,,1000.0,,27.0,,,,
Bergamid™,B70 S natural FD,Polyamide 6,Nylon 6,1.13,PA6,50.0,,,,1100.0,,4.0,10.0,,,
Bergamid™,B70 TM-Y UV,Polyamide 6,Nylon 6,1.1,PA6-I,,,,,2400.0,50.0,,,,,
Bergamid™,B70 U Dark Blue 70,Polyamide 6,Nylon 6,1.34,PA6-FR,,220.0,,,3200.0,,4.5,,5.5,,
Bergamid™,B70 W25 G30,Polyamide 6,Nylon 6,1.34,PA6-I-GF30,,223.0,,,9000.0,170.0,,3.0,,,
Bergamid™,B70 W25 natural FD,Polyamide 6,Nylon 6,1.12,PA6-I,,,,,2300.0,75.0,,30.0,,,
Bergamid™,B70 yellow VN8891CF,Polyamide 6,Nylon 6,1.15,PA6,,,2800.0,,3300.0,,,4.0,,,
Bergamid™,B700 Blue VN7391CF,Polyamide 6,Nylon 6,1.13,PA6,,,,,3000.0,70.0,,4.5,,,
Bergamid™,B700 G/GK30 black,Polyamide 6,Nylon 6,1.35,PA6-(GF+GB)30,,,,,6000.0,,,3.2,,,
Bergamid™,B700 G/GK30 H GREY VN4615CF,Polyamide 6,Nylon 6,1.35,PA6-(GF+GB)30,,,,,5500.0,,,3.2,,,
Bergamid™,B700 G15 H NC052,Polyamide 6,Nylon 6,1.24,PA6-GF15,,,5000.0,180.0,,,,,8.823529411764707,,
Bergamid™,B700 G20 H UF BLACK,Polyamide 6,Nylon 6,1.37,PA6,,,,,8700.0,,,2.5,,,
Bergamid™,B700 G20 H UF Natural,Polyamide 6,Nylon 6,1.36,PA6-GF20,,,,,8530.0,,,3.5,,,
Bergamid™,B700 G30 TM-Z colored,Polyamide 6,Nylon 6,1.3,PA6-GF30,,,6500.0,160.0,6800.0,,,4.0,,,
Bergamid™,B700 G30 U Black,Polyamide 6,Nylon 6,1.63,PA6-GF30-FR,,,,,11000.0,190.0,,3.0,,,
Bergamid™,B700 UF BL260,Polyamide 6,Nylon 6,1.19,PA6-FR,,,2900.0,110.0,,,,,,,
Bergamid™,B700 UF black,Polyamide 6,Nylon 6,1.18,PA6-FR,,,,,3500.0,70.0,,4.0,,,
Bergamid™,B700 UF NC108,Polyamide 6,Nylon 6,1.18,PA6-FR,,,2900.0,110.0,,,,,3.9215686274509807,,
Bergamid™,B75 L Natural,Polyamide 6,Nylon 6,1.06,PA6-I,,,,100.0,2600.0,,,30.0,,,
Bergamid™,B750,Polyamide 6,Nylon 6,1.13,PA6,,,,,1100.0,50.0,,20.0,,,
Bergamid™,B80 BLACK TM-Y,Polyamide 6,Nylon 6,1.07,PA6-I,,,,110.0,2000.0,65.0,,40.0,,,
Bergamid™,B80 Natural TSM1 SO,Polyamide 6,Nylon 6,1.07,PA6,,,,28.0,790.0,45.0,,200.0,,,
Bergamid™,B80 NATURAL TSM8,Polyamide 6,Nylon 6,1.1,PA6,,,400.0,18.0,,35.0,,150.0,60.0,,
Bergamid™,Bergamid A70 TM-YF,Polyamide 66,Nylon 66,1.08,PA66-I,40.0,,,,,,,,58.82352941176471,,
Bergamid™,BG6000-8033 RS BK001,Polyamide 6,Nylon 6,1.29,PA6-GF25,,,7000.0,210.0,,,,,6.862745098039216,,
Bergamid™,BG6000-8034 RS NC001,Polyamide 6,Nylon 6,1.36,PA6-GF30,,,8500.0,250.0,,,,,13.725490196078432,,
Bergamid™,BG6000-8039 RS BK001,Polyamide 6,Nylon 6,1.35,PA6-GB30,,,3500.0,100.0,,,,,3.9215686274509807,,
Bergamid™,BG6600-8051 RS BK001,Polyamide 66,Nylon 66,1.17,PA66-I-GF10,,,3300.0,130.0,,,,,11.764705882352942,,
Bergamid™,BG6600-8053 HI HS BK001,Polyamide 66,Nylon 66,1.1,PA66-I,,,2000.0,90.0,,,,,58.82352941176471,,
Bergamid™,BG6600-8056 RS BK001,Polyamide 66,Nylon 66,1.36,PA66-GF30,,,8500.0,260.0,,,,,,,
Bergamid™,BG6600-8058 RS HS BK001,Polyamide 66,Nylon 66,1.59,PA66-GF50,,,15000.0,350.0,,,,,14.705882352941178,,
Bergamid™,BG6900-8023 RS NC001,"Polyamide, Unspecified","Nylon, Unspecified",1.17,PA,,,4600.0,150.0,,,,,,,
Bergamid™,FR BF6000-5001 RS NHFR HS NAT,Polyamide 6,Nylon 6,1.18,PA6-FR,,220.0,,,3500.0,,3.5,,5.0,,
Bergamid™,NN-20GF/000 BLK,Polyamide 66,Nylon 66,1.28,PA66-GF20,,,6000.0,220.0,,,,4.0,7.352941176470589,,
Bergamid™,NN-33GF/000 FRV0 BLACK,Polyamide 66,Nylon 66,1.71,PA66-GF35-FR,,,11000.0,230.0,,,,,10.784313725490197,,
Bergamid™,NY-20CB/000 BLACK,Polyamide 6,Nylon 6,1.23,PA6,,,3200.0,,,65.0,,,2.3529411764705883,,
Bergamid™,PA6 G15 TF black,Polyamide 6,Nylon 6,,PA6-GF15-L,,,,,,,,,,,
Bergamid™,PA66 G30 TF15 H MOS2,Polyamide 66,Nylon 66,1.51,PA66-GF45-L,,,7510.0,193.0,10400.0,141.0,,2.0,,,
Bergamid™,X BG6000-8048 RS HI WT001,Polyamide 6,Nylon 6,1.38,PA6,,,,120.0,,,,,19.607843137254903,,
Bergamid™,X BG6600-8048 RS HS NC001,Polyamide 66,Nylon 66,1.25,PA66-GF15,,,5000.0,180.0,,,,,,,
Bergamid™,XP6042701,Polyamide 6,Nylon 6,1.43,PA6-(CF+GF)40,,,9000.0,,,,,,,,
AKROMID®,A28 GF 30 9 black (4915),Polyamide 66,Nylon 66,1.36,PA66-GF30,,262.0,7200.0,220.0,7000.0,130.0,,6.0,,,
AKROMID®,A28 GF 40 1 natural (4919),Polyamide 66,Nylon 66,1.46,PA66-GF40,,262.0,,,9800.0,175.0,,4.0,,,
AKROMID®,A28 GF 50 1 GIT black (5029),Polyamide 66,Nylon 66,1.57,PA66-GF50,,260.0,16800.0,380.0,17500.0,270.0,,3.0,,,
AKROMID®,A28 LGF 50 1 black (6420),Polyamide 66,Nylon 66,1.57,PA66-LGF50,,262.0,,,14300.0,215.0,,2.2,,,
AKROMID®,A3 1 black (2417),Polyamide 66,Nylon 66,1.14,PA66,85.0,262.0,2800.0,110.0,3200.0,,,,,,
AKROMID®,A3 1 FR natural (3028),Polyamide 66,Nylon 66,1.18,PA66-FR,80.0,260.0,3300.0,125.0,3500.0,,,,,,
AKROMID®,A3 1 L black (4652),Polyamide 66 + PP,Nylon 66+PP,1.04,(PA+PP),40.0,262.0,,,1300.0,,,,,,
AKROMID®,A3 1 natural (2416),Polyamide 66,Nylon 66,1.14,PA66,50.0,262.0,1100.0,,1100.0,,,,,,
AKROMID®,A3 1 natural (2416),Polyamide 66,Nylon 66,1.14,PA66,85.0,262.0,2800.0,110.0,3200.0,,,,,,
AKROMID®,A3 1 S3 15 natural (2892),Polyamide 66,Nylon 66,1.1,PA66-I,45.0,262.0,,,1300.0,,,,,,
AKROMID®,A3 1 S3 15 natural (2892),Polyamide 66,Nylon 66,1.1,PA66-I,63.0,262.0,,,2700.0,,7.0,,15.0,,
AKROMID®,A3 6 LT black (5651),Polyamide 66,Nylon 66,1.14,PA66,55.0,262.0,,,1450.0,,,,,,
AKROMID®,A3 black (2415),Polyamide 66,Nylon 66,1.14,PA66,85.0,262.0,2800.0,110.0,3200.0,,4.5,,,,
AKROMID®,A3 CGM 10/20 4 black (6967),Polyamide 66,Nylon 66,1.33,PA66-(CF+GF)30,,262.0,,,14500.0,190.0,,2.2,,,
AKROMID®,A3 GF 10 black (3877),Polyamide 66,Nylon 66,1.2,PA66-GF10,,262.0,4400.0,170.0,4800.0,115.0,,3.5,,,
AKROMID®,A3 GF 10 natural (2852),Polyamide 66,Nylon 66,1.2,PA66-GF10,,262.0,,,2800.0,70.0,,20.0,,,
AKROMID®,A3 GF 13 S3 black (3768),Polyamide 66,Nylon 66,1.2,PA66-GF15,,260.0,4800.0,180.0,5200.0,125.0,,4.0,,,
AKROMID®,A3 GF 20 1 black (2307),Polyamide 66,Nylon 66,1.28,PA66-GF20,,262.0,5000.0,165.0,4600.0,100.0,,8.0,,,
AKROMID®,A3 GF 20 1 natural (1261),Polyamide 66,Nylon 66,1.28,PA66-GF20,,262.0,5000.0,165.0,4600.0,100.0,,8.0,,,
AKROMID®,A3 GF 25 1 black (2384),Polyamide 66,Nylon 66,1.32,PA66-GF25,,262.0,6200.0,200.0,6000.0,115.0,,6.5,,,
AKROMID®,A3 GF 25 1 L black (4672),Polyamide 66 + PP,Nylon 66+PP,1.22,(PA+PP)-GF25,,262.0,,,7500.0,140.0,,3.1,,,
AKROMID®,A3 GF 25 black (2427),Polyamide 66,Nylon 66,1.32,PA66-GF25,,262.0,7600.0,260.0,8500.0,185.0,,3.6,,,
AKROMID®,A3 GF 30 1 black (2385),Polyamide 66,Nylon 66,1.36,PA66-GF30,,262.0,8800.0,285.0,10000.0,200.0,,3.0,,,
AKROMID®,A3 GF 30 1 L natural (4715),Polyamide 66 + PP,Nylon 66+PP,1.26,(PA+PP)-GF30,,262.0,7000.0,190.0,7500.0,120.0,,4.1,,,
AKROMID®,A3 GF 30 1 L natural (4715),Polyamide 66 + PP,Nylon 66+PP,1.26,(PA+PP)-GF30,,262.0,8500.0,240.0,8600.0,155.0,,3.2,,,
AKROMID®,A3 GF 30 4 6 black (1369),Polyamide 66,Nylon 66,1.36,PA66-GF30,,262.0,9500.0,300.0,10000.0,200.0,,3.5,,,
AKROMID®,A3 GF 30 4 natural (3396),Polyamide 66,Nylon 66,1.36,PA66-GF30,,262.0,,,6700.0,130.0,,7.0,,,
AKROMID®,A3 GF 30 6 black (6736),Polyamide 66,Nylon 66,1.36,PA66-GF30,,262.0,,,10000.0,200.0,,3.2,,,
AKROMID®,A3 GF 30 7 S3 black (5393),Polyamide 66,Nylon 66,1.33,PA66-GF30,,262.0,,,9000.0,165.0,,3.6,,,
AKROMID®,A3 GF 30 FR black (7751),Polyamide 66,Nylon 66,1.39,PA66-GF30-FR,,262.0,,,7600.0,107.0,,3.9,,,
AKROMID®,A3 GF 30 FR black (7751),Polyamide 66,Nylon 66,1.39,PA66-GF30-FR,,262.0,11500.0,230.0,10500.0,150.0,,2.7,,,
AKROMID®,A3 GF 30 FR natural (7087),Polyamide 66,Nylon 66,1.37,PA66-GF30-FR,,260.0,,,10000.0,140.0,,3.0,,,
AKROMID®,A3 GF 30 FR orange (7871),Polyamide 66,Nylon 66,1.38,PA66-GF30-FR,,262.0,,,10400.0,140.0,,2.3,,,
AKROMID®,A3 GF 30 natural (2397),Polyamide 66,Nylon 66,1.36,PA66-GF30,,262.0,7200.0,220.0,7100.0,130.0,,6.0,,,
AKROMID®,A3 GF 30 natural (2436),Polyamide 66,Nylon 66,1.36,PA66-GF30,,262.0,7200.0,220.0,7100.0,130.0,,6.0,,,
AKROMID®,A3 GF 30 S1 black (5947),Polyamide 66,Nylon 66,1.34,PA66-GF30,,260.0,,,9000.0,165.0,,3.5,,,
AKROMID®,A3 GF 30 S1 natural (3695),Polyamide 66,Nylon 66,1.34,PA66-GF30,,262.0,8800.0,280.0,9500.0,180.0,,4.0,,,
AKROMID®,A3 GF 33 1 black (2935),Polyamide 66,Nylon 66,,PA66-GF35,,262.0,,,8200.0,140.0,,5.0,,,
AKROMID®,A3 GF 35 1 black (2269),Polyamide 66,Nylon 66,1.4,PA66-GF35,,262.0,8000.0,245.0,8400.0,145.0,,5.0,,,
AKROMID®,A3 GF 35 1 black (2269),Polyamide 66,Nylon 66,1.4,PA66-GF35,,262.0,10000.0,300.0,11600.0,215.0,,3.0,,,
AKROMID®,A3 GF 35 1 EN natural (5821),Polyamide 66,Nylon 66,1.4,PA66-GF35,,262.0,8000.0,245.0,8400.0,145.0,,5.0,,,
AKROMID®,A3 GF 35 1 natural (2393),Polyamide 66,Nylon 66,1.4,PA66-GF35,,262.0,10000.0,300.0,11600.0,215.0,,3.0,,,
AKROMID®,A3 GF 35 6 black (7746),Polyamide 66,Nylon 66,1.4,PA66-GF35,,262.0,,,8500.0,140.0,,5.0,,,
AKROMID®,A3 GF 35 6 ECO black (8161),Polyamide 66,Nylon 66,1.41,PA66-GF35,,262.0,7500.0,,9000.0,155.0,,2.0,,,
AKROMID®,A3 GF 35 black (2429),Polyamide 66,Nylon 66,1.4,PA66-GF35,,262.0,10000.0,300.0,11600.0,215.0,,3.0,,,
AKROMID®,A3 GF 35 black (3125),Polyamide 66,Nylon 66,1.4,PA66-GF35,,262.0,8000.0,245.0,8400.0,145.0,,5.0,,,
AKROMID®,A3 GF 40 1 black (2386),Polyamide 66,Nylon 66,1.46,PA66-GF40,,262.0,9300.0,260.0,9800.0,160.0,,4.0,,,
AKROMID®,A3 GF 40 1 LT black (5709),Polyamide 66,Nylon 66,1.46,PA66-GF40,,262.0,9300.0,260.0,9800.0,160.0,,4.0,,,
AKROMID®,A3 GF 40 8 black (6522),Polyamide 66,Nylon 66,1.46,PA66-GF40,,262.0,,,13000.0,230.0,,3.2,,,
AKROMID®,A3 GF 50 1 black (2387),Polyamide 66,Nylon 66,1.57,PA66-GF50,,262.0,13600.0,310.0,12600.0,180.0,,3.5,,,
AKROMID®,A3 GF 50 1 black (2387),Polyamide 66,Nylon 66,1.57,PA66-GF50,,262.0,15200.0,380.0,16700.0,250.0,,2.5,,,
AKROMID®,A3 GF 50 1 blue (3778),Polyamide 66,Nylon 66,1.56,PA66-GF50,,262.0,13500.0,310.0,12600.0,180.0,,3.5,,,
AKROMID®,A3 GF 50 1 grey (8192),Polyamide 66,Nylon 66,1.57,PA66-GF50,,262.0,,,18000.0,270.0,,2.4,,,
AKROMID®,A3 GF 50 1 natural (1259),Polyamide 66,Nylon 66,1.57,PA66-GF50,,262.0,13600.0,310.0,12600.0,180.0,,3.5,,,
AKROMID®,A3 GF 50 1 PST black (6838),Polyamide 66,Nylon 66,1.57,PA66-GF50,,262.0,15200.0,380.0,16700.0,250.0,,2.5,,,
AKROMID®,A3 GF 50 3 black (21006),Polyamide 66,Nylon 66,1.58,PA66-GF50,,262.0,,,13000.0,160.0,,3.0,,,
AKROMID®,A3 GF 50 6 black (6860),Polyamide 66,Nylon 66,1.57,PA66-GF50,,262.0,,,18000.0,250.0,,2.7,,,
AKROMID®,A3 GF 50 8 HU black (8116),Polyamide 66,Nylon 66,1.57,PA66-GF50,,262.0,,,17400.0,265.0,,2.9,,,
AKROMID®,A3 GF 60 1 black (2395),Polyamide 66,Nylon 66,1.71,PA66-GF60,,262.0,,,15800.0,190.0,,2.5,,,
AKROMID®,A3 GK 30 1 natural (3673),Polyamide 66,Nylon 66,1.35,PA66-GB30,,262.0,5000.0,150.0,5000.0,90.0,,5.0,,,
AKROMID®,A3 GK 30 LA black (4624),Polyamide 66,Nylon 66,1.35,PA66-GB30,,262.0,4200.0,135.0,5000.0,90.0,,10.0,,,
AKROMID®,A3 GM 15/15 natural (1022),Polyamide 66,Nylon 66,1.35,PA66-(GF+GB)30,,262.0,6200.0,155.0,4600.0,90.0,,8.0,,,
AKROMID®,A3 GM 20/10 4 WIT black (4529),Polyamide 66,Nylon 66,1.36,PA66-(GF+GB)30,,262.0,5200.0,170.0,5200.0,100.0,,12.0,,,
AKROMID®,A3 GM 20/10 S1 black (4817),Polyamide 66,Nylon 66,1.31,PA66-(GF+GB)30,,262.0,,,4200.0,85.0,,10.0,,,
AKROMID®,A3 ICF 20 black (5102),Polyamide 66,Nylon 66,1.23,PA66-CF20,,262.0,14000.0,280.0,16000.0,190.0,,2.5,,,
AKROMID®,A3 S1 black (1114),Polyamide 66,Nylon 66,1.12,PA66-I,77.0,262.0,3350.0,,3000.0,,5.0,,,,
AKROMID®,A3 S3 black (1043),Polyamide 66,Nylon 66,1.1,PA66,47.0,263.0,1600.0,,1400.0,,,,,,
AKROMID®,B+ 6 black (7680),Polyamide 6,Nylon 6,1.13,PA6,75.0,220.0,,,2900.0,,,,,,
AKROMID®,B+ GF 30 1 black (7378),Polyamide 6,Nylon 6,1.35,PA6-GF30,,220.0,,,6000.0,118.0,,9.0,,,
AKROMID®,B+ GF 50 1 (7281),Polyamide 6,Nylon 6,1.56,PA6-GF50,,230.0,,,10100.0,164.0,,5.1,,,
AKROMID®,B+ GF 60 6 black (7390),Polyamide 6,Nylon 6,1.69,PA6-GF60,,220.0,,,13000.0,170.0,,4.5,,,
AKROMID®,B28 GF 15 2 black (7060),Polyamide 6,Nylon 6,1.24,PA6-GF15,,222.0,,,6100.0,108.0,,2.0,,,
AKROMID®,B28 GF 25 9 FR black (8253),Polyamide 6,Nylon 6,1.38,PA6-GF25-FR,,222.0,,,6000.0,95.0,,7.0,,,
AKROMID®,B28 GF 25 9 FR black (8253),Polyamide 6,Nylon 6,1.38,PA6-GF25-FR,,222.0,,,9000.0,135.0,,3.7,,,
AKROMID®,B28 GF 25 9 FR natural (8066),Polyamide 6,Nylon 6,,PA6-GF25-FR,,222.0,,,8900.0,138.0,,3.8,,,
AKROMID®,B28 GF 30 1 black (4962),Polyamide 6,Nylon 6,1.36,PA6-GF30,,220.0,,,6000.0,100.0,,5.5,,,
AKROMID®,B28 GF 30 natural (6941),Polyamide 6,Nylon 6,1.35,PA6-GF30,,220.0,,,6200.0,102.0,,5.5,,,
AKROMID®,B28 GF 33 1 GIT black (6846),Polyamide 6,Nylon 6,1.38,PA6-GF35,,220.0,9000.0,275.0,10500.0,190.0,,3.0,,,
AKROMID®,B28 GF 35 1 black (5823),Polyamide 6,Nylon 6,1.41,PA6-GF35,,220.0,,,11500.0,190.0,,2.8,,,
AKROMID®,B28 GF 35 9 LA black (7617),Polyamide 6,Nylon 6,1.41,PA6-GF35,,220.0,,,11000.0,190.0,,2.8,,,
AKROMID®,B28 GF 35 FR black (7743),Polyamide 6,Nylon 6,1.47,PA6-GF35-FR,,220.0,9000.0,178.0,8300.0,106.0,,4.1,,,
AKROMID®,B28 GF 50 1 GIT black (4732),Polyamide 6,Nylon 6,1.55,PA6-GF50,,220.0,,,16700.0,235.0,,3.0,,,
AKROMID®,B28 GF 50 black (5746),Polyamide 6,Nylon 6,1.56,PA6-GF50,,220.0,,,9500.0,150.0,,4.5,,,
AKROMID®,B28 GK 30 natural (4647),Polyamide 6,Nylon 6,1.36,PA6-GB30,,220.0,,,4300.0,77.0,,3.5,,,
AKROMID®,B3 1 black (6528),Polyamide 6,Nylon 6,1.13,PA6,85.0,220.0,3100.0,120.0,3600.0,,,,,,
AKROMID®,B3 1 L black (4525),Polyamide 6 + PP,Nylon 6+PP,1.04,(PA+PP),40.0,220.0,,,1200.0,,,,,,
AKROMID®,B3 3 natural (5772),Polyamide 6,Nylon 6,1.13,PA6-L,80.0,220.0,,,3200.0,,4.0,,,,
AKROMID®,B3 3 S3 black (7393),Polyamide 6,Nylon 6,1.1,PA6,60.0,220.0,,,2300.0,,,,,,
AKROMID®,B3 9 L natural (7008),Polyamide 6 + PP,Nylon 6+PP,1.05,(PA+PP),54.0,220.0,,,2200.0,,,,,,
AKROMID®,B3 black (2502),Polyamide 6,Nylon 6,1.13,PA6,45.0,220.0,,,1200.0,,,,,,
AKROMID®,B3 GF 10 1 L natural (5011),Polyamide 6 + PP,Nylon 6+PP,1.1,(PA+PP)-GF10,,220.0,,,4500.0,90.0,,4.0,,,
AKROMID®,B3 GF 15 4 RM-M black (3440),Polyamide 6,Nylon 6,1.28,PA6-GF15,,225.0,,,4300.0,87.0,,4.5,,,
AKROMID®,B3 GF 15 8 L natural (5689),Polyamide 6 + PP,Nylon 6+PP,1.14,(PA+PP)-GF15,,220.0,,,5200.0,110.0,,3.7,,,
AKROMID®,B3 GF 15 9 L natural (7511),Polyamide 6 + PP,Nylon 6+PP,1.14,(PA+PP)-GF15,,220.0,,,3500.0,56.0,,6.5,,,
AKROMID®,B3 GF 15 S1 black (1270),Polyamide 6,Nylon 6,1.22,PA6-GF15,,222.0,,,3000.0,70.0,,10.0,,,
AKROMID®,B3 GF 15 S1 black (3228),Polyamide 6,Nylon 6,1.22,PA6-GF15,,222.0,5300.0,175.0,5500.0,110.0,,4.0,,,
AKROMID®,B3 GF 15 S1 natural (3693),Polyamide 6,Nylon 6,1.22,PA6-GF15,,222.0,3100.0,110.0,3100.0,65.0,,10.0,,,
AKROMID®,B3 GF 15 S3 black (2345),Polyamide 6,Nylon 6,1.21,PA6-I-GF15,,225.0,,,3000.0,75.0,,15.0,,,
AKROMID®,B3 GF 15 S3 black (2345),Polyamide 6,Nylon 6,1.21,PA6-I-GF15,,225.0,,,5500.0,110.0,,4.0,,,
AKROMID®,B3 GF 20 1 black (2483),Polyamide 6,Nylon 6,1.27,PA6-GF20,,220.0,,,4200.0,85.0,,7.5,,,
AKROMID®,B3 GF 25 1 black (2484),Polyamide 6,Nylon 6,1.31,PA6-GF25,,220.0,,,5100.0,100.0,,6.5,,,
AKROMID®,B3 GF 25 1 black (2484),Polyamide 6,Nylon 6,1.31,PA6-GF25,,220.0,7000.0,245.0,8500.0,160.0,,3.5,,,
AKROMID®,B3 GF 25 1 L black (4637),Polyamide 6 + PP,Nylon 6+PP,1.22,(PA+PP)-GF25,,220.0,,,5600.0,88.0,,4.5,,,
AKROMID®,B3 GF 25 1 natural (2463),Polyamide 6,Nylon 6,1.31,PA6-GF25,,220.0,,,5100.0,100.0,,6.5,,,
AKROMID®,B3 GF 25 9 L natural (7597),Polyamide 6 + PP,Nylon 6+PP,,(PA+PP)-GF25,,220.0,,,7400.0,127.0,,3.9,,,
AKROMID®,B3 GF 25 FR natural (7647),Polyamide 6,Nylon 6,1.38,PA6-GF25-FR,,,,,9500.0,128.0,,3.5,,,
AKROMID®,B3 GF 25 FRT natural (6910),Polyamide 6,Nylon 6,1.37,PA6-GF25-FR,,222.0,,,10000.0,130.0,,3.0,,,
AKROMID®,B3 GF 30 1 black (20000),Polyamide 6,Nylon 6,1.36,PA6-GF30,,220.0,8000.0,260.0,9500.0,175.0,,3.0,,,
AKROMID®,B3 GF 30 1 EN black (5637),Polyamide 6,Nylon 6,1.36,PA6-GF30,,220.0,,,6200.0,110.0,,5.5,,,
AKROMID®,B3 GF 30 1 GIT black (4598),Polyamide 6,Nylon 6,1.36,PA6-GF30,,220.0,,,6000.0,110.0,,5.5,,,
AKROMID®,B3 GF 30 1 natural (2464),Polyamide 6,Nylon 6,1.36,PA6-GF30,,220.0,5800.0,175.0,6200.0,110.0,,5.5,,,
AKROMID®,B3 GF 30 2 HU blue (5350),Polyamide 6,Nylon 6,1.36,PA6-GF30,,220.0,8500.0,270.0,10000.0,170.0,,3.0,,,
AKROMID®,B3 GF 30 4 RM-M black (3476),Polyamide 6,Nylon 6,1.41,PA6-GF30,,225.0,,,7500.0,115.0,,4.2,,,
AKROMID®,B3 GF 30 4 RM-M black (3476),Polyamide 6,Nylon 6,1.41,PA6-GF30,,225.0,9500.0,250.0,10500.0,170.0,,2.8,,,
AKROMID®,B3 GF 30 6 black (6673),Polyamide 6,Nylon 6,1.36,PA6-GF30,,220.0,,,6000.0,105.0,,5.5,,,
AKROMID®,B3 GF 30 6 black (6673),Polyamide 6,Nylon 6,1.36,PA6-GF30,,220.0,,,10000.0,175.0,,3.0,,,
AKROMID®,B3 GF 30 8 black (8166),Polyamide 6,Nylon 6,1.36,PA6-GF30,,220.0,,,6000.0,110.0,,5.5,,,
AKROMID®,B3 GF 30 8 natural (5663),Polyamide 6,Nylon 6,1.36,PA6-GF30,,220.0,,,10000.0,185.0,,3.0,,,
AKROMID®,B3 GF 30 9 black (7658),Polyamide 6,Nylon 6,1.36,PA6-GF30,,220.0,,,9300.0,165.0,,3.3,,,
AKROMID®,B3 GF 30 9 RM-M natural (3292),Polyamide 6,Nylon 6,1.41,PA6-GF30,,225.0,9600.0,250.0,10500.0,170.0,,2.6,,,
AKROMID®,B3 GF 30 FR black (7459),Polyamide 6,Nylon 6,1.43,PA6-GF30-FR,,222.0,11300.0,230.0,10800.0,132.0,,2.9,,,
AKROMID®,B3 GF 30 FR natural (7458),Polyamide 6,Nylon 6,1.39,PA6-GF30-FR,,225.0,10500.0,225.0,10300.0,135.0,,3.0,,,
AKROMID®,B3 GF 30 FR orange (7857),Polyamide 6,Nylon 6,1.43,PA6-GF30-FR,,,,,10500.0,125.0,,2.5,,,
AKROMID®,B3 GF 30 RM-M black (3016),Polyamide 6,Nylon 6,1.41,PA6-GF30,,222.0,9600.0,250.0,11000.0,165.0,,2.6,,,
AKROMID®,B3 GF 30 S1 natural (1383),Polyamide 6,Nylon 6,1.28,PA6-GF30,,222.0,6400.0,190.0,7500.0,125.0,,6.0,,,
AKROMID®,B3 GF 30 S3 black (3954),Polyamide 6,Nylon 6,1.33,PA6-GF30,,222.0,8000.0,250.0,9000.0,160.0,,5.5,,,
AKROMID®,B3 GF 30 S3 natural (2984),Polyamide 6,Nylon 6,1.33,PA6-GF30,,222.0,,,5500.0,110.0,,12.0,,,
AKROMID®,B3 GF 33 natural (2863),Polyamide 6,Nylon 6,1.37,PA6-GF35,,220.0,,,11000.0,190.0,,3.0,,,
AKROMID®,B3 GF 35 1 natural (2465),Polyamide 6,Nylon 6,1.41,PA6-GF35,,220.0,10000.0,285.0,11500.0,195.0,,3.0,20.0,,
AKROMID®,B3 GF 35 5 XTC black (7408),Polyamide 6,Nylon 6,1.41,PA6-GF35,,220.0,,,8000.0,110.0,,5.0,,,
AKROMID®,B3 GF 35 6 black (20019),Polyamide 6,Nylon 6,1.4,PA6-GF35,,220.0,,,6800.0,112.0,,5.3,,,
AKROMID®,B3 GF 35 black (2196),Polyamide 6,Nylon 6,1.41,PA6-GF35,,220.0,10000.0,285.0,11500.0,195.0,,3.0,,,
AKROMID®,B3 GF 35 natural (2473),Polyamide 6,Nylon 6,1.41,PA6-GF35,,220.0,,,7300.0,120.0,,5.0,,,
AKROMID®,B3 GF 35 S1 natural (920),Polyamide 6,Nylon 6,1.4,PA6-GF35,,225.0,10000.0,265.0,11000.0,190.0,,3.5,,,
AKROMID®,B3 GF 35-1 black (2486),Polyamide 6,Nylon 6,1.41,PA6-GF35,,220.0,10000.0,285.0,11500.0,195.0,,3.0,20.0,,
AKROMID®,B3 GF 40 1 natural (2466),Polyamide 6,Nylon 6,1.46,PA6-GF40,,220.0,,,8200.0,130.0,,5.0,,,
AKROMID®,B3 GF 40 1 TM black (7744),Polyamide 6,Nylon 6,1.5,PA6-GF40,,220.0,,,14500.0,185.0,,2.5,,,
AKROMID®,B3 GF 40 9 RM-M natural (3414),Polyamide 6,Nylon 6,1.5,PA6-GF40,,225.0,,,13500.0,200.0,,2.5,,,
AKROMID®,B3 GF 40 black (2495),Polyamide 6,Nylon 6,1.46,PA6-GF40,,220.0,10300.0,300.0,12800.0,205.0,,3.0,,,
AKROMID®,B3 GF 40 black (3383),Polyamide 6,Nylon 6,1.45,PA6-GF40,,222.0,10300.0,300.0,12800.0,210.0,,4.0,20.0,,
AKROMID®,B3 GF 40 black (5136),Polyamide 6,Nylon 6,1.45,PA6-GF40,,220.0,7000.0,200.0,7600.0,130.0,,7.0,,,
AKROMID®,B3 GF 40 S1 black (3384),Polyamide 6,Nylon 6,,PA6-GF40,,,10400.0,280.0,12000.0,185.0,,4.5,,,
AKROMID®,B3 GF 45 1 black (3446),Polyamide 6,Nylon 6,1.5,PA6-GF45,,220.0,,,14500.0,200.0,,4.5,,,
AKROMID®,B3 GF 50 1 black (2488),Polyamide 6,Nylon 6,1.56,PA6-GF50,,220.0,14900.0,340.0,17000.0,230.0,,2.5,,,
AKROMID®,B3 GF 50 8 black (4907),Polyamide 6,Nylon 6,1.56,PA6-GF50,,220.0,16000.0,360.0,17000.0,240.0,,3.0,,,
AKROMID®,B3 GF 50 8 natural (4301),Polyamide 6,Nylon 6,1.56,PA6-GF50,,220.0,16000.0,360.0,17000.0,240.0,,3.0,,,
AKROMID®,B3 GF 50 9 RM-M black (3147),Polyamide 6,Nylon 6,1.61,PA6-GF50,,225.0,,,13000.0,145.0,,3.0,,,
AKROMID®,B3 GF 50 9 RM-M natural (3698),Polyamide 6,Nylon 6,1.61,PA6-GF50,,225.0,,,13000.0,145.0,,3.0,,,
AKROMID®,B3 GF 50 S1 black (2000),Polyamide 6,Nylon 6,1.54,PA6-GF50,,222.0,,,7800.0,120.0,,8.0,,,
AKROMID®,B3 GF 50 S1 natural (3694),Polyamide 6,Nylon 6,1.54,PA6-GF50,,222.0,,,14500.0,190.0,,5.0,,,
AKROMID®,B3 GF 60 black (2497),Polyamide 6,Nylon 6,1.7,PA6-GF60,,220.0,19000.0,370.0,21000.0,240.0,,2.5,,,
AKROMID®,B3 GM 10/20 1 L black (4646),Polyamide 6 + PP,Nylon 6+PP,1.26,(PA+PP)-(GF+GB)30,,220.0,4700.0,130.0,5100.0,88.0,,3.4,,,
AKROMID®,B3 GM 10/20 1 natural (1828),Polyamide 6,Nylon 6,1.35,PA6-(GF+GB)30,,222.0,6000.0,175.0,6700.0,115.0,,2.8,,,
AKROMID®,B3 GM 10/20 natural (3691),Polyamide 6,Nylon 6,1.34,PA6-(GF+GB)30,,222.0,,,3200.0,60.0,,15.0,,,
AKROMID®,B3 GM 10/20 natural (3691),Polyamide 6,Nylon 6,1.34,PA6-(GF+GB)30,,222.0,6000.0,175.0,6400.0,105.0,,3.5,,,
AKROMID®,B3 GM 15/15 black (1830),Polyamide 6,Nylon 6,1.34,PA6-(GF+GB)30,,222.0,,,7200.0,130.0,,3.5,,,
AKROMID®,B3 HU black (6475),Polyamide 6,Nylon 6,1.13,PA6,80.0,220.0,,,3300.0,,,,,,
AKROMID®,B3 HU grey (7897),Polyamide 6,Nylon 6,1.13,PA6,80.0,220.0,,,3400.0,,,,,,
AKROMID®,B3 HU natural (7455),Polyamide 6,Nylon 6,1.13,PA6,42.0,,,,1100.0,,,,,,
AKROMID®,B3 ICF 10 1 black (6194),Polyamide 6,Nylon 6,1.17,PA6-CF10,,220.0,7000.0,200.0,8500.0,125.0,,3.5,,,
AKROMID®,B3 ICF 10 black (5118),Polyamide 6,Nylon 6,1.17,PA6-CF10,,220.0,3400.0,100.0,3200.0,52.0,,12.0,,,
AKROMID®,B3 ICF 30 9 AM black (7451),Polyamide 6,Nylon 6,1.28,PA6-CF30,,220.0,,,,,,,,,
AKROMID®,B3 K1 FR natural (8045),Polyamide 6,Nylon 6,1.39,PA6-GF25-FR,,220.0,,,9500.0,139.0,,3.2,,,
AKROMID®,B3 K8 9 FR black (3942),Polyamide 6,Nylon 6,1.3,PA6-GF20-FR,,222.0,,,3000.0,55.0,,10.0,,,
AKROMID®,B3 K8 9 FR black (3942),Polyamide 6,Nylon 6,1.3,PA6-GF20-FR,,222.0,,,6000.0,95.0,,3.9,,,
AKROMID®,B3 K8 9 FR natural (3976),Polyamide 6,Nylon 6,1.3,PA6-GF20-FR,,222.0,3200.0,90.0,3000.0,55.0,,15.0,,,
AKROMID®,B3 K8 9 FR natural (3976),Polyamide 6,Nylon 6,1.3,PA6-GF20-FR,,222.0,5000.0,145.0,6300.0,101.0,,3.8,,,
AKROMID®,B3 M 30 1 black (1831),Polyamide 6,Nylon 6,1.37,PA6-MD30,,220.0,4000.0,100.0,4600.0,80.0,,5.0,,,
AKROMID®,B3 natural (5230),Polyamide 6,Nylon 6,1.13,PA6,85.0,220.0,2800.0,,3300.0,,25.0,,,,
AKROMID®,B3 S1 black (7629),Polyamide 6,Nylon 6,1.07,PA6,45.0,220.0,1400.0,56.0,1700.0,,4.5,,,,
AKROMID®,B3 S3 black (3671),Polyamide 6,Nylon 6,1.05,PA6,30.0,222.0,650.0,,650.0,,,,,,
AKROMID®,B3 S3 natural (3669),Polyamide 6,Nylon 6,1.05,PA6,30.0,224.0,650.0,,650.0,,,,,,
AKROMID®,B4 GF 15 6 BM black (7653),Polyamide 6,Nylon 6,1.23,PA6-GF15,,220.0,,,3200.0,60.0,,10.0,,,
AKROMID®,B4 natural (4333),Polyamide 6,Nylon 6,1.13,PA6,70.0,222.0,,,2500.0,,5.0,,,,
AKROMID®,B4 S1 natural (2315),Polyamide 6,Nylon 6,1.08,PA6,35.0,225.0,700.0,,950.0,,24.0,,,,
AKROMID®,C28 GF 25 FRT blue (7986),Polyamide Copolymer,Nylon Copolymer,,PA(tr)-GF25-FR,,238.0,,,11000.0,145.0,,2.2,,,
AKROMID®,C28 GFM 10/20 5 XTC black (7367),Polyamide 66 + PA 6,Nylon 66+Nylon 6,1.38,(PA66+PA6)-(GF+MD)30,,245.0,4300.0,110.0,6000.0,80.0,,7.0,,,
AKROMID®,C3 1 black (4546),Polyamide 66 + PA 6,Nylon 66+Nylon 6,1.14,(PA66+PA6),80.0,260.0,3000.0,115.0,3100.0,,,,,,
AKROMID®,C3 1 FR black (4361),Polyamide 66/6 Copolymer,Nylon 66/6,1.16,PA66/6-FR,45.0,260.0,1300.0,45.0,1300.0,,,,,,
AKROMID®,C3 1 FR black (5266),Polyamide 66 + PA 6,Nylon 66+Nylon 6,1.16,(PA66+PA6)-FR,75.0,260.0,,,3400.0,,,,,,
AKROMID®,C3 1 FR grey (4298),Polyamide 66 + PA 6,Nylon 66+Nylon 6,1.17,(PA66+PA6)-FR,75.0,260.0,,,3500.0,,,,,,
AKROMID®,C3 1 FR natural (8050),Polyamide 66 + PA 6,Nylon 66+Nylon 6,1.17,(PA66+PA6)-FR,77.0,260.0,3000.0,110.0,3600.0,,,,,,
AKROMID®,C3 5 S3 black (4605),Polyamide 66 + PA 6,Nylon 66+Nylon 6,1.12,(PA66+PA6),45.0,260.0,,,900.0,,,,,,
AKROMID®,C3 GF 25 1 FR black (7246),Polyamide 66 + PA 6,Nylon 66+Nylon 6,1.37,(PA66+PA6)-GF25-FR,,260.0,8800.0,225.0,9100.0,137.0,,3.0,,,
AKROMID®,C3 GF 30 1 FR black (7243),Polyamide 66 + PA 6,Nylon 66+Nylon 6,1.42,(PA66+PA6)-GF30-FR,,262.0,,,7500.0,105.0,,3.9,,,
AKROMID®,C3 GF 35 1 black (4668),Polyamide 66 + PA 6,Nylon 66+Nylon 6,1.4,(PA66+PA6)-GF35,,255.0,,,8000.0,135.0,,5.0,,,
AKROMID®,C3 GFM 15/25 1 black (6653),Polyamide 66 + PA 6,Nylon 66+Nylon 6,1.45,(PA66+PA6)-(GF+MD)40,,262.0,,,4500.0,70.0,,15.0,,,
AKROMID®,C3 GFM 15/25 1 black (6653),Polyamide 66 + PA 6,Nylon 66+Nylon 6,1.45,(PA66+PA6)-(GF+MD)40,,262.0,,,8000.0,120.0,,3.0,,,
AKROMID®,C3 ICF 30 5 XTC black (5473),Polyamide 66 + PA 6,Nylon 66+Nylon 6,1.28,(PA66+PA6)-CF30,,260.0,21500.0,320.0,25000.0,210.0,,1.5,,,
AKROMID®,D3 GF 30 2 black (7026),Polyamide 612,Nylon 612,1.31,PA612-GF30,,215.0,,,9500.0,180.0,,3.5,,,
AKROMID®,S3 1 black (3317),Polyamide 610,Nylon 610,1.08,PA610,70.0,220.0,1900.0,100.0,2400.0,,4.5,,,,
AKROMID®,S3 8 natural (7385),Polyamide 610,Nylon 610,1.08,PA610,50.0,220.0,,,1200.0,,,,,,
AKROMID®,S3 GF 30 4 natural (3552),Polyamide 610,Nylon 610,1.31,PA610-GF30,,220.0,,,6200.0,110.0,,6.5,,,
AKROMID®,S3 GF 50 1 natural (3533),Polyamide 610,Nylon 610,1.51,PA610-GF50,,220.0,13800.0,310.0,14500.0,200.0,,3.5,,,
AKROLOY®,PA CF 40 black (3639),Polyamide 66 + PA 6I/6T,Nylon 66+Nylon 6I/6T,1.33,(PA66+PA6I/6T)-CF40,,255.0,28500.0,380.0,30000.0,260.0,,1.5,,,
AKROLOY®,PA GF 30 8 black (6730),Polyamide 66 + PA 6I/6T,Nylon 66+Nylon 6I/6T,1.36,(PA66+PA6I/6T)-GF30,,255.0,9500.0,280.0,10000.0,195.0,,2.6,,,
AKROLOY®,PA GF 30 black (2718),Polyamide 66 + PA 6I/6T,Nylon 66+Nylon 6I/6T,1.38,(PA66+PA6I/6T)-GF30,,255.0,,,10000.0,180.0,,3.0,,,
AKROLOY®,PA GF 30 natural (6412),Polyamide 66 + PA 6I/6T,Nylon 66+Nylon 6I/6T,1.36,(PA66+PA6I/6T)-GF30,,255.0,9500.0,280.0,10200.0,200.0,,2.9,,,
AKROLOY®,PA GF 40 black (2845),Polyamide 66 + PA 6I/6T,Nylon 66+Nylon 6I/6T,1.48,(PA66+PA6I/6T)-GF40,,255.0,12000.0,325.0,13000.0,230.0,,3.0,,,
AKROLOY®,PA GF 40 black (6416),Polyamide 66 + PA 6I/6T,Nylon 66+Nylon 6I/6T,1.47,(PA66+PA6I/6T)-GF40,,255.0,12500.0,245.0,12500.0,160.0,,2.8,,,
AKROLOY®,PA GF 40 HU natural (8148),Polyamide 66 + PA 6I/6T,Nylon 66+Nylon 6I/6T,1.47,(PA66+PA6I/6T)-GF40,,255.0,12500.0,330.0,13000.0,235.0,,2.9,,,
AKROLOY®,PA GF 40 natural (3059),Polyamide 66 + PA 6I/6T,Nylon 66+Nylon 6I/6T,1.48,(PA66+PA6I/6T)-GF40,,255.0,,,12000.0,200.0,,3.0,,,
AKROLOY®,PA GF 40 natural (6413),Polyamide 66 + PA 6I/6T,Nylon 66+Nylon 6I/6T,1.47,(PA66+PA6I/6T)-GF40,,255.0,12500.0,330.0,13000.0,235.0,,2.9,,,
AKROLOY®,PA GF 50 black (6507),Polyamide 66 + PA 6I/6T,Nylon 66+Nylon 6I/6T,1.56,(PA66+PA6I/6T)-GF50,,255.0,15000.0,285.0,15500.0,190.0,,2.7,,,
AKROLOY®,PA GF 50 grey (3807),Polyamide 66 + PA 6I/6T,Nylon 66+Nylon 6I/6T,1.59,(PA66+PA6I/6T)-GF50,,255.0,,,16500.0,220.0,,3.0,,,
AKROLOY®,PA GF 50 grey (3807),Polyamide 66 + PA 6I/6T,Nylon 66+Nylon 6I/6T,1.59,(PA66+PA6I/6T)-GF50,,255.0,13200.0,360.0,17200.0,250.0,,2.7,,,
AKROLOY®,PA GF 50 white (5137),Polyamide 66 + PA 6I/6T,Nylon 66+Nylon 6I/6T,1.68,(PA66+PA6I/6T)-GF50,,255.0,,,20000.0,250.0,,2.5,,,
AKROLOY®,PA GF 60 7 natural (2941),Polyamide 66 + PA 6I/6T,Nylon 66+Nylon 6I/6T,1.72,(PA66+PA6I/6T)-GF60,,255.0,20000.0,405.0,21000.0,275.0,,2.5,,,
AKROLOY®,PA ICF 20 black (5268),Polyamide 66 + PA 6I/6T,Nylon 66+Nylon 6I/6T,1.23,(PA66+PA6I/6T)-CF20,,255.0,13000.0,250.0,17000.0,200.0,,2.0,,,
AKROLOY®,PA ICF 30 black (5269),Polyamide 66 + PA 6I/6T,Nylon 66+Nylon 6I/6T,1.29,(PA66+PA6I/6T)-CF30,,255.0,21000.0,300.0,23000.0,200.0,,1.6,,,
AKROLOY®,PA K17 FR black (5762),Polyamide 66 Alloy,Nylon 66 Alloy,1.5,PA66-GF35-FR,,260.0,,,9200.0,115.0,,3.0,,,
AKROLOY®,PA M 40 black (6541),Polyamide 66 + PA 6I/6T,Nylon 66+Nylon 6I/6T,1.48,(PA66+PA6I/6T)-MD40,,255.0,,,6000.0,95.0,,4.0,,,
Surlyn Reflection Series®,SURSG201UGF,Polyamide 6 Alloy,Nylon 6 Alloy,1.04,PA6,40.3,,1140.0,,,39.4,11.0,220.0,156.86274509803923,,
Surlyn Reflection Series®,SURSG201UN-10T,Polyamide 6 Alloy,Nylon 6 Alloy,1.1,PA6-MD10,47.6,,1480.0,47.9,,40.4,7.0,86.0,36.27450980392157,,
InStruc®,PA12GB50,Polyamide 12,Nylon 12,1.47,PA12-GB50,,,5860.0,,,,1.0,,3.1372549019607847,,
InStruc®,PA12GF10,Polyamide 12,Nylon 12,1.08,PA12-GF10,,,2070.0,65.5,2480.0,,10.0,,5.196078431372549,,
InStruc®,PA12GF23HS,Polyamide 12,Nylon 12,1.13,PA12-GF25,,,3860.0,,,,3.0,,15.686274509803923,,
InStruc®,PA12GF40,Polyamide 12,Nylon 12,1.35,PA12-GF40,,,9650.0,,,,2.0,,18.627450980392158,,
InStruc®,PA612GF20,Polyamide 612,Nylon 612,1.21,PA612-GF20,,,6210.0,,,,3.0,,7.843137254901961,,
InStruc®,PA612GF50HS,Polyamide 612,Nylon 612,1.51,PA612-GF50,,,10700.0,,,,1.0,,14.705882352941178,,
InStruc®,PA66GB30FRHS,Polyamide 66,Nylon 66,1.55,PA66-GB30-FR,,,3960.0,,,,1.0,,3.1372549019607847,,
InStruc®,PA66GF15,Polyamide 66,Nylon 66,1.24,PA66-GF15,,,5860.0,172.0,6890.0,,3.0,,5.196078431372549,,
InStruc®,PA66GF15FRHS,Polyamide 66,Nylon 66,1.55,PA66-GF15-FR,,,6210.0,152.0,7580.0,,2.0,,4.705882352941177,,
InStruc®,PA66GF15MD,Polyamide 66,Nylon 66,1.24,PA66-GF15,,,5170.0,172.0,6890.0,,3.0,,5.196078431372549,,
InStruc®,PA66GF20FRHS BK001,Polyamide 66,Nylon 66,1.49,PA66-GF20-FR,,,6550.0,165.0,7580.0,,2.0,,6.274509803921569,,
InStruc®,PA66GF20IM,Polyamide 66,Nylon 66,1.23,PA66-I-GF20,,,4480.0,165.0,,,3.0,,18.627450980392158,,
InStruc®,PA66GF25,Polyamide 66,Nylon 66,1.33,PA66-GF25,,,8270.0,234.0,9650.0,,3.0,,8.333333333333334,,
InStruc®,PA66GF25HSHR,Polyamide 66,Nylon 66,1.33,PA66-GF25,,,7580.0,248.0,8960.0,,3.0,,10.784313725490197,,
InStruc®,PA66GF25HSHRUV,Polyamide 66,Nylon 66,1.33,PA66-GF25,,,7580.0,248.0,8960.0,,3.0,,10.784313725490197,,
InStruc®,PA66GF30,Polyamide 66,Nylon 66,1.39,PA66-GF30,186.0,,9650.0,,10300.0,,2.5,,6.764705882352942,,
InStruc®,PA66GF30HSL,Polyamide 66,Nylon 66,1.37,PA66-GF30-L,186.0,,8960.0,,10300.0,,2.0,,10.784313725490197,,
InStruc®,PA66GF30IM,Polyamide 66,Nylon 66,1.32,PA66-I-GF30,,,6620.0,193.0,,,3.0,,19.607843137254903,,
InStruc®,PA66PA6IGF60HS,Polyamide 66 + PA 6I/6T,Nylon 66+Nylon 6I/6T,1.7,(PA66+PA6I/6T)-GF60,,,20700.0,386.0,20300.0,,2.0,,13.725490196078432,,
InStruc®,PA6GF13IM2,Polyamide 6,Nylon 6,1.18,PA6-I-GF15,,,4140.0,131.0,4480.0,,4.0,,15.686274509803923,,
InStruc®,PA6GF25MIN15HSUV,Polyamide 6,Nylon 6,1.48,PA6-(GF+MD)40,,,10200.0,217.0,10300.0,,2.3,,6.274509803921569,,
InStruc®,PA6GF25MIN15HSUV BK003,Polyamide 6,Nylon 6,1.48,PA6-(GF+MD)40,,,9650.0,207.0,10000.0,,2.4,,7.352941176470589,,
InStruc®,PA6GF30IM,Polyamide 6,Nylon 6,1.34,PA6-I-GF30,,,7580.0,200.0,8270.0,,4.0,,31.372549019607845,,
InStruc®,PA6GF33IMHS,Polyamide 6,Nylon 6,1.37,PA6-I-GF35,,,8270.0,248.0,,,2.0,,15.686274509803923,,
InStruc®,PA6GF50HSUV,Polyamide 6,Nylon 6,1.57,PA6-GF50,,,15200.0,,,,2.0,,17.647058823529413,,
InStruc®,PA6GF63HS,Polyamide 6,Nylon 6,1.72,PA6-GF65,,,17900.0,,,,1.0,,12.745098039215687,,
InLube®,PA610GF30SI2MD,Polyamide 610,Nylon 610,1.3,PA610-GF30-L,,,6890.0,207.0,8960.0,,2.0,,12.745098039215687,,
InLube®,PA610GF50SI2MD,Polyamide 610,Nylon 610,1.5,PA610-GF50-L,,,11000.0,214.0,11700.0,,3.0,,15.686274509803923,,
InLube®,PA612TF10,Polyamide 6/12 Copolymer,Nylon 6/12,1.11,PA612-L,,,2410.0,79.3,,64.1,,4.0,4.705882352941177,,
InLube®,PA66AF10TF10,Polyamide 66,Nylon 66,1.22,PA66-RF10-L,,,3280.0,124.0,3650.0,,8.0,,4.705882352941177,,
InLube®,PA66AF10TF8SI2IP,Polyamide 66,Nylon 66,1.23,PA66-RF10-L,,,4140.0,110.0,3650.0,,8.0,,6.274509803921569,,
InLube®,PA66CF20TF10,Polyamide 66,Nylon 66,1.3,PA66-CF20-L,,,13100.0,296.0,12400.0,,2.0,,9.411764705882353,,
InLube®,PA66CF20TF15,Polyamide 66,Nylon 66,1.32,PA66-CF20-L,,,13100.0,290.0,,,2.0,,10.784313725490197,,
InLube®,PA66GF20TF10UV BK003,Polyamide 66,Nylon 66,1.36,PA66-GF20-L,,,6210.0,200.0,6890.0,,3.0,,7.843137254901961,,
InLube®,PA66GF20TF15FRHS,Polyamide 66,Nylon 66,1.62,PA66-GF20-FR-L,,,7580.0,165.0,8960.0,,2.0,,7.843137254901961,,
InLube®,PA66GF20TF5HS,Polyamide 66,Nylon 66,1.32,PA66-GF20-L,,,6210.0,200.0,6890.0,,3.0,,7.843137254901961,,
InLube®,PA66GF30TF15HS,Polyamide 66,Nylon 66,1.51,PA66-GF30-L,,,9310.0,234.0,9310.0,,2.0,,9.411764705882353,,
InLube®,PA66GF30TF15IM,Polyamide 66,Nylon 66,1.42,PA66-I-GF30-L,,,5170.0,152.0,,,1.0,,19.607843137254903,,
InLube®,PA66TF20,Polyamide 66,Nylon 66,1.26,PA66-L,,,2280.0,96.5,2480.0,,5.0,,5.196078431372549,,
InLube®,PA66TF2MOS2HS,Polyamide 66,Nylon 66,1.17,PA66-L,,,2900.0,,,,4.0,,4.705882352941177,,
InLube®,PA6IGF10TF15,Polyamide 6I,Nylon 6I,1.34,PA6I-GF10-L,,,3310.0,148.0,3100.0,,3.0,,5.196078431372549,,
InLube®,PA6TF15,Polyamide 6,Nylon 6,1.22,PA6-L,,,2620.0,89.6,2760.0,,,10.0,6.274509803921569,,
InElec®,PA66CF10GF15,Polyamide 66,Nylon 66,1.29,PA66-(CF+GF)25,,,9140.0,,,,2.0,,8.333333333333334,,
InElec®,PA66CF10GF25HS,Polyamide 66,Nylon 66,1.38,PA66-(CF+GF)35,,,12400.0,269.0,13800.0,,2.0,,7.843137254901961,,
InElec®,PA66CF30FRHS,Polyamide 66,Nylon 66,1.48,PA66-I-CF30-FR,,,19000.0,331.0,22800.0,,1.0,,7.843137254901961,,
InElec®,PA66CF50HS BK002,Polyamide 66,Nylon 66,1.39,PA66-CF50,,,22100.0,290.0,24100.0,,2.0,,8.92156862745098,,
InElec®,PA6CF10,Polyamide 6,Nylon 6,1.17,PA6-CF10,,,6890.0,214.0,,,3.0,,4.215686274509804,,
InElec®,PA6CF20,Polyamide 6,Nylon 6,1.22,PA6-CF20,,,11000.0,262.0,,,2.0,,6.764705882352942,,
ColorRx®,NY2-1000RX,Polyamide 66,Nylon 66,1.14,PA66-L,81.4,,2790.0,,,,,60.0,4.705882352941177,,
ColorRx®,NY4-1000RX,Polyamide 11,Nylon 11,1.03,PA11,40.0,,1140.0,,,,5.0,200.0,9.411764705882353,108.0,
ColorFast®,NY15025HF,Polyamide 6,Nylon 6,1.05,PA6,46.9,,1240.0,,,41.4,6.0,180.0,78.43137254901961,,
