Repository: mike-keating-iv/ml-polymer-classification

# Polymer Classification using Machine Learning

## Project Overview

This project develops machine learning models to classify polymer materials into their respective subclasses using mechanical and physical property data. The goal is to automate polymer identification for materials databases and R&D applications.

## Data Source

Data was collected from the Plastics and Elastomers section of [UL Prospector](https://www.ulprospector.com/plastics/en), which is a database containing technical data for over 100,000 materials. Data was queried by polymer symbol (PP, PMMA, etc) and saved to separate CSV files.

File: data/polymers_Nylon.csv (part 31 of 57)
Chemlon®,113 GH,Polyamide 66,Nylon 66,1.22,PA66-GF15,,257.0,3410.0,94.4,4160.0,,,16.0,3.3,,
Chemlon®,113 GX,Polyamide 66,Nylon 66,1.22,PA66-GF15-L,,254.0,4830.0,172.0,,,,2.0,6.274509803921569,,
Chemlon®,125-15 MGH,Polyamide 66,Nylon 66,1.5,PA66-(GF+MD)40,,257.0,5800.0,125.0,8060.0,,,6.3,7.1,,
Chemlon®,128-10 MGH,Polyamide 66,Nylon 66,1.48,PA66-(GF+MD),,256.0,9000.0,200.0,,145.0,,3.0,,,
Nycast,6PA FG,Polyamide 6,Nylon 6,1.15,PA6,,216.0,2900.0,103.0,2760.0,,,20.0,7.843137254901961,110.0,78.0
Nycast,CP 6/12,Polyamide 6,Nylon 6,1.1,PA6,,199.0,2240.0,89.6,2590.0,,,25.0,10.784313725490197,100.0,74.0
Nycast,GX,Polyamide 6,Nylon 6,1.14,PA6-L,,216.0,2760.0,96.5,3410.0,,,35.0,7.352941176470589,110.0,74.0
Nycast,MDX Blue,Polyamide 6,Nylon 6,1.14,PA6-L,,216.0,2930.0,107.0,2930.0,,,35.0,7.352941176470589,110.0,74.0
Nycast,SLX,Polyamide 6,Nylon 6,1.12,PA6-L,,216.0,2410.0,93.1,2760.0,,,20.0,7.254901960784315,110.0,74.0
LONGLITE® PA,10G6-104U,Polyamide 6,Nylon 6,1.36,PA6-GF30,,,8000.0,205.0,,,,3.0,,,
LONGLITE® PA,20G0-201S,Polyamide 66,Nylon 66,1.06,PA66,,,1050.0,50.0,900.0,,,50.0,,,
LONGLITE® PA,20G3-104,Polyamide 66,Nylon 66,1.24,PA66-GF15,,265.0,5000.0,180.0,,,,3.3,5.5,,
LONGLITE® PA,20G6-104U,Polyamide 66,Nylon 66,1.36,PA66-GF30,,,8000.0,260.0,,,,3.0,,,
LONGLITE® PA,20G6-201,Polyamide 66,Nylon 66,1.36,PA66-GF30,,264.0,8500.0,270.0,10000.0,,,3.4,12.0,,
LONGLITE® PA,20G7-210,Polyamide 66,Nylon 66,1.4,PA66-GF35,,,9000.0,275.0,,,,3.0,,,
LONGLITE® PA,21G3-105,Polyamide 66,Nylon 66,1.5,PA66-GF15-FR,,263.0,8000.0,240.0,5800.0,170.0,,4.3,,,
LONGLITE® PA,21G5-201,Polyamide 66,Nylon 66,1.58,PA66-GF25,,262.0,8300.0,200.0,,,,2.5,10.0,,
LONGLITE® PA,21G7-201,Polyamide 66,Nylon 66,1.58,PA66-GF35-FR,,,7500.0,200.0,10000.0,,,,,,
LONGLITE® PA,22G6-104,Polyamide 66,Nylon 66,1.44,PA66-GF30-FR,,,8400.0,190.0,6500.0,,,3.0,,,
Tianleze,TLZN20P,Polyamide 6,Nylon 6,1.08,PA6,,,,,,40.0,,200.0,,,
Tianleze,TLZN50G,Polyamide 6,Nylon 6,1.57,PA6,,,,,,175.0,,3.0,,,
CP PRYME® Nylon 66,NN100STHSL NAT,Polyamide 66,Nylon 66,1.08,PA66-L,,254.0,1790.0,,,,,50.0,89.2156862745098,,
CP PRYME® Nylon 66,NN233HL-ES BK,Polyamide 66,Nylon 66,1.39,PA66-GF35-L,155.0,,9650.0,252.0,,,,3.0,8.333333333333334,,
CP PRYME® Nylon 6,N100L NAT,Polyamide 6,Nylon 6,1.13,PA6-L,,216.0,2830.0,,,,,55.0,5.784313725490197,,
CP PRYME® Nylon 6,N100LZ NAT,Polyamide 6,Nylon 6,1.13,PA6-L,,216.0,2830.0,,,,,55.0,5.784313725490197,,
CP PRYME® Nylon 6,N140MGHSL,Polyamide 6,Nylon 6,1.48,PA6-(GF+MD)40-L,,,8270.0,,,,,4.0,5.196078431372549,,
CP PRYME® Nylon 6,N200HSL,Polyamide 6,Nylon 6,1.13,PA6-L,,216.0,2830.0,,,,,65.0,5.784313725490197,,
Cheng Yu,FR200N,Polyamide 66,Nylon 66,1.16,PA66-FR,,,,125.0,,,,,7.254901960784315,,
Cheng Yu,N6CV2,Polyamide 6,Nylon 6,1.37,PA6-MD20-FR,,,,125.0,,,,,5.294117647058824,,
Cheng Yu,N6GV2,Polyamide 6,Nylon 6,1.5,PA6-GF20-FR,,,,235.0,,,,,8.823529411764707,,
Cheng Yu,NG1500S,Polyamide 66,Nylon 66,1.55,PA66-GF50,,,,265.0,,,,2.5,9.803921568627452,,
Cheng Yu,NH66V30,Polyamide 66,Nylon 66,1.43,PA66-GF30-FR,,,,190.0,,,,,7.254901960784315,,
Cheng Yu,PA6 N6G3,Polyamide 6,Nylon 6,1.36,PA6-GF30,,220.0,8500.0,270.0,9600.0,,,3.5,9.313725490196079,120.0,
Cheng Yu,ST-66,Polyamide 66,Nylon 66,1.08,PA66-I,,,,70.0,,,,74.0,98.03921568627452,,
Cheng Yu,T-66,Polyamide 66,Nylon 66,1.1,PA66-I,,,,88.0,,,,22.0,19.607843137254903,,
Chiao Fu PA66/6,MB212LST BK,Polyamide 66/6 Copolymer,Nylon 66/6,1.06,PA66/6,,,1470.0,53.9,,39.2,,,57.84313725490196,,
Chiao Fu PA66/6,MB212LST NAT,Polyamide 66/6 Copolymer,Nylon 66/6,1.06,PA66/6,,,1570.0,53.9,,39.2,,,86.27450980392157,,
Chiao Fu PA66/6,MB312GM45 BK,Polyamide 66/6 Copolymer,Nylon 66/6,1.48,PA66/6-(GF+MD)45,,,9810.0,177.0,,108.0,,,7.647058823529412,,
Chiao Fu PA66,MD212G43 NAT,Polyamide 66,Nylon 66,1.48,PA66-GF45,,,9320.0,275.0,,186.0,,,15.686274509803923,,
Chiao Fu PA66,MD212G53 NAT,Polyamide 66,Nylon 66,1.59,PA66-GF55,,,10800.0,314.0,,206.0,,,18.627450980392158,,
Chiao Fu PA6,MC212G20 NAT,Polyamide 6,Nylon 6,1.27,PA6-GF20,,,5590.0,186.0,,118.0,,,7.647058823529412,,
Chiao Fu PA6,MC212G50 NAT,Polyamide 6,Nylon 6,1.53,PA6-GF50,,,9810.0,284.0,,177.0,,,15.686274509803923,,
Chiao Fu PA6,MC212GM40 NAT,Polyamide 6,Nylon 6,1.45,PA6-(GF+MD)40,,,7350.0,177.0,,142.0,,,9.607843137254903,,
Chiao Fu PA6,MC212STG20 NAT,Polyamide 6,Nylon 6,1.23,PA6-(GF+Me)20,,,4410.0,137.0,,93.2,,,19.607843137254903,,
Chiao Fu PA6,MC312G30 BK,Polyamide 6,Nylon 6,1.33,PA6-GF30,,,6370.0,162.0,,98.1,,,7.647058823529412,,
Chiao Fu PA6,MC312G40 BK,Polyamide 6,Nylon 6,1.43,PA6-GF40,,,7550.0,196.0,,127.0,,,8.627450980392158,,
Chiao Fu PA6,MC312G45 BK,Polyamide 6,Nylon 6,1.46,PA6-GF45,,,7850.0,206.0,,127.0,,,9.607843137254903,,
Chiao Fu PA6,MC312GM25 BK,Polyamide 6,Nylon 6,1.34,PA6-(GF+MD)25,,,5690.0,127.0,,83.4,,,4.803921568627452,,
Chiao Fu PA6,MC312LST BK,Polyamide 6,Nylon 6,1.05,PA6,,,1470.0,49.0,,39.2,,,57.84313725490196,,
CPDC,66C110,Polyamide 66,Nylon 66,1.17,PA66,137.0,,5100.0,216.0,,,,4.0,3.9215686274509807,,
CPDC,66G115,Polyamide 66,Nylon 66,1.24,PA66,102.0,,4120.0,172.0,,102.0,,3.3,6.862745098039216,93.0,
CPDC,66G143,Polyamide 66,Nylon 66,1.5,PA66,206.0,,9120.0,333.0,,206.0,,3.5,13.725490196078432,97.0,
CPDC,66Z103,Polyamide 66,Nylon 66,1.08,PA66,44.1,,1260.0,65.7,,41.2,,84.0,98.03921568627452,100.0,
CPDC,P6C120,Polyamide 6,Nylon 6,1.22,PA6,118.0,,4660.0,216.0,,,,4.0,6.862745098039216,,
CPDC,P6G120,Polyamide 6,Nylon 6,1.27,PA6,125.0,,5340.0,196.0,,125.0,,6.0,9.803921568627452,97.0,
CPDC,P6G133,Polyamide 6,Nylon 6,1.38,PA6,167.0,,7750.0,255.0,,167.0,,5.0,17.647058823529413,106.0,
CPDC,P6GZ15,Polyamide 6,Nylon 6,1.2,PA6,88.3,,3530.0,147.0,,88.3,,4.0,8.823529411764707,110.0,
CPDC,P6GZ20,Polyamide 6,Nylon 6,1.24,PA6,108.0,,4900.0,177.0,,108.0,,4.0,17.647058823529413,111.0,
CPDC,P6NN00GE,Polyamide 6,Nylon 6,1.11,PA6,834.0,,1670.0,44.1,,,,10.0,4.901960784313726,,
CPDC,P6NN03EG,Polyamide 6,Nylon 6,1.14,PA6,73.5,,2260.0,98.1,,49.0,,270.0,7.843137254901961,114.0,
CPDC,P6Z102,Polyamide 6,Nylon 6,1.07,PA6,53.9,,1390.0,63.7,,35.3,,270.0,83.33333333333334,100.0,
Clariant Nylon 6/6,6601-FR,Polyamide 66,Nylon 66,1.16,PA66-FR,,257.0,2410.0,82.7,,,,10.0,3.6274509803921573,,
Clariant Nylon 6/6,6604G43-L,Polyamide 66,Nylon 66,1.37,PA66-I-GF45-L,,259.0,7580.0,165.0,,,,3.0,9.803921568627452,,
Clariant Nylon 6/6,6608M33-L,Polyamide 66,Nylon 66,1.46,PA66-MD,,256.0,2760.0,82.7,,,,20.0,6.764705882352942,,
Clariant Nylon 6/6,6618G15,Polyamide 66,Nylon 66,,PA66-GF15,86.2,261.0,3590.0,,,,6.0,,11.764705882352942,,
Clariant Nylon 6/6,66G25-L,Polyamide 66,Nylon 66,1.36,PA66-GF25-L,,257.0,6210.0,172.0,,,,4.0,5.196078431372549,,
Clariant Nylon 6/6,PA-111,Polyamide 66,Nylon 66,1.14,PA66,,255.0,2830.0,138.0,,,60.0,,5.196078431372549,118.0,
Clariant Nylon 6/6,PA-111C,Polyamide 66,Nylon 66,1.14,PA66-L,,,2900.0,138.0,,,15.0,,4.705882352941177,118.0,
Clariant Nylon 6/6,PA-111G33C,Polyamide 66,Nylon 66,1.43,PA66-GF35-L,,,9650.0,262.0,,,,3.0,9.411764705882353,122.0,
Clariant Nylon 6/6,PA-111GF30 TF15,Polyamide 66,Nylon 66,1.49,PA66-GF30-FR-L,,,9310.0,217.0,,,,4.0,8.333333333333334,120.0,
Clariant Nylon 6/6,PA-111N40,Polyamide 66,Nylon 66,1.49,PA66-(GF+MD)40-FR,,,9650.0,214.0,,,,4.0,4.705882352941177,120.0,
Clariant Nylon 6/6,PA-113G13,Polyamide 66,Nylon 66,1.21,PA66-GF15-FR,,,4830.0,165.0,,,,6.0,4.215686274509804,121.0,
Clariant Nylon 6/6,PA-113G33,Polyamide 66,Nylon 66,1.37,PA66-GF35-FR,,,8960.0,262.0,,,,4.0,10.784313725490197,121.0,
Clariant Nylon 6/6,PA-113G33C,Polyamide 66,Nylon 66,1.43,PA66-GF35-L,,,9650.0,262.0,,,,3.0,9.411764705882353,122.0,
Clariant Nylon 6/6,PA-113M40,Polyamide 66,Nylon 66,1.48,PA66-MD40-FR,,,5860.0,138.0,,,,3.0,4.215686274509804,120.0,
Clariant Nylon 6/6,PA-113N40,Polyamide 66,Nylon 66,1.49,PA66-(GF+MD)40,,,9650.0,214.0,,,,4.0,4.705882352941177,120.0,
Clariant Nylon 6/6,PA-121,Polyamide 66,Nylon 66,1.09,PA66-I,,254.0,2070.0,82.7,,,60.0,,14.705882352941178,112.0,
Clariant Nylon 6/6,PA-123,Polyamide 66,Nylon 66,1.09,PA66-I-FR,,,2070.0,82.7,,,60.0,,14.705882352941178,112.0,
Clariant Nylon 6/6,R66G13-L,Polyamide 66,Nylon 66,1.22,PA66-GF15-L,,257.0,3450.0,124.0,,,,4.0,4.215686274509804,,
Clariant Nylon 6/6,R66G33-L,Polyamide 66,Nylon 66,1.37,PA66-GF35-L,,257.0,7580.0,174.0,,,,3.0,5.784313725490197,,
Clariant Nylon 6/12,612-01-L,Polyamide 612,Nylon 612,1.07,PA612-L,,212.0,1720.0,62.1,,,,70.0,3.6274509803921573,,
Clariant Nylon 6/12,612G43-L,Polyamide 612,Nylon 612,1.41,PA612-GF45-L,,212.0,8270.0,241.0,,,,4.0,11.764705882352942,,
Clariant Nylon 6,PA-211,Polyamide 6,Nylon 6,1.14,PA6,,216.0,2830.0,110.0,,,75.0,,5.196078431372549,115.0,
Clariant Nylon 6,PA213G13,Polyamide 6,Nylon 6,1.22,PA6-GF15,100.0,,4800.0,,,,3.0,,5.196078431372549,,
Clariant Nylon 6,PA213M40,Polyamide 6,Nylon 6,1.51,PA6-MD,,,5520.0,124.0,,,,3.0,4.705882352941177,,
Clariant Nylon 6,PA-213XO12,Polyamide 6,Nylon 6,1.08,PA6,,216.0,1170.0,46.2,,,200.0,,5.196078431372549,,
Clariant Nylon 6,PA-213XO32,Polyamide 6,Nylon 6,1.11,PA6,,216.0,1650.0,68.9,,,200.0,,4.705882352941177,,
Clariant Nylon 6,PA-221G33,Polyamide 6,Nylon 6,1.35,PA6-I-GF35-FR,,,8270.0,238.0,,,,5.0,20.58823529411765,123.0,
Zytel® RS,LC3090 NC010,Polyamide 610,Nylon 610,1.08,PA610,33.84817759728226,225.0,,,1200.0,,3.5384210526315796,,,,
Zytel® PLUS,PLS90G30DR BK099,Polyamide 66,Nylon 66,1.36,PA66-GF30,188.99986502293532,263.0,,280.0,9500.0,190.0,2.7900000000000036,3.5,,,
Zytel® HTN,53G60LRHF BK083,"Polyamide, Unspecified","Nylon, Unspecified",1.72,PA-GF60,,260.0,,,20000.0,220.0,,2.6,,,
Zytel®,101L NC010,Polyamide 66,Nylon 66,1.14,PA66,82.0,262.0,2800.0,90.0,3100.0,,4.5,,5.5,121.0,
Zytel®,103FHSA NC010,Polyamide 66,Nylon 66,1.14,PA66,85.0,263.0,2800.0,95.0,3100.0,,4.5,,6.0,121.0,
Zytel®,135F NC010,Polyamide 66,Nylon 66,1.14,PA66,67.0,263.0,,,2000.0,,18.0,,9.0,116.0,
Zytel®,45HSB NC010,Polyamide 66,Nylon 66,1.14,PA66,55.0,262.0,1200.0,30.0,1300.0,,25.0,,,,
Zytel®,70G13HS1L BK031,Polyamide 66,Nylon 66,1.23,PA66-GF15,,262.0,4900.0,190.0,5500.0,120.0,,2.5,4.5,,
Zytel®,70G13HS1L NC010,Polyamide 66,Nylon 66,1.23,PA66-GF15,70.62477947685274,262.0,2900.0,100.0,3500.0,75.0,3.600000000000003,13.0,4.0,,
Zytel®,70G25EF BK538LM,Polyamide 66,Nylon 66,1.32,PA66-GF25,,260.0,5000.0,,6000.0,110.0,,5.0,,,
Zytel®,70G25HSLR NC010,Polyamide 66,Nylon 66,1.32,PA66-GF25,104.0513117495918,262.0,5500.0,170.0,6000.0,120.0,2.6960000000000095,6.0,12.0,,
Zytel®,70G25HSLR NC010,Polyamide 66,Nylon 66,1.32,PA66-GF25,,262.0,8000.0,260.0,8500.0,180.0,,3.0,11.0,,
Zytel®,70G30HSLR BK099,Polyamide 66,Nylon 66,1.37,PA66-GF30,113.83465898327924,262.0,6500.0,170.0,7000.0,130.0,2.648000000000006,5.0,12.0,117.0,
Zytel®,70G30REF BK314LM,Polyamide 66,Nylon 66,1.37,PA66-GF30,126.18366499970394,266.0,6000.0,,7000.0,130.0,2.466999999999997,5.0,,,
Zytel®,70G33HS1L BK031,Polyamide 66,Nylon 66,1.39,PA66-GF35,111.98374230321,262.0,6000.0,200.0,8000.0,140.0,2.3090000000000055,5.0,15.0,,
Zytel®,70G35EF BK538,Polyamide 66,Nylon 66,1.4,PA66-GF35,119.21316980375474,260.0,8000.0,200.0,8500.0,140.0,2.950000000000008,5.0,,,
Zytel®,70G35EF BK538,Polyamide 66,Nylon 66,1.4,PA66-GF35,204.32391190780683,260.0,10000.0,290.0,11000.0,200.0,2.8200000000000003,3.0,10.0,,
Zytel®,70G35EF NC010,Polyamide 66,Nylon 66,1.4,PA66-GF35,204.32391190780683,260.0,10000.0,290.0,11000.0,200.0,2.8200000000000003,3.5,15.0,,
Zytel®,70G43HSLA BK099,Polyamide 66,Nylon 66,1.49,PA66-GF45,,262.0,13000.0,340.0,14000.0,230.0,,2.5,14.0,,
Zytel®,70G43L NC010,Polyamide 66,Nylon 66,1.49,PA66-GF45,,262.0,12000.0,340.0,14000.0,220.0,,3.0,14.0,125.0,
Zytel®,70G50HSLA BK039B,Polyamide 66,Nylon 66,1.57,PA66-GF50,146.4894065752535,262.0,12000.0,280.0,13000.0,170.0,2.0199999999999996,3.5,,,
Zytel®,70K20HSL BK284,Polyamide 66,Nylon 66,1.19,PA66-(GF+RF)20,74.81422093051769,263.0,,,3500.0,85.0,5.708571428571441,7.2,,,
Zytel®,73G30HSL BK416,Polyamide 6,Nylon 6,1.36,PA6-GF30,183.90616939185264,221.0,8500.0,250.0,9500.0,190.0,2.6821052631578857,3.5,15.0,,
Zytel®,73G30T BK261,Polyamide 6,Nylon 6,1.34,PA6-I-GF30,158.50420785513518,221.0,7800.0,,9000.0,160.0,2.055999999999991,3.5,17.0,,
Zytel®,73G35HSL BK262,Polyamide 6,Nylon 6,1.41,PA6-GF35,100.27516606646918,221.0,6000.0,150.0,6500.0,120.0,2.5090000000000057,6.0,20.0,,
Zytel®,73G45L NC010,Polyamide 6,Nylon 6,1.51,PA6-GF45,136.25014412272932,221.0,,,9700.0,160.0,2.3800000000000043,5.0,24.0,,
Zytel®,73G45L NC010,Polyamide 6,Nylon 6,1.51,PA6-GF45,216.7656356714956,221.0,13000.0,310.0,14000.0,230.0,2.564210526315791,3.0,18.0,,
Zytel®,74G33W BK196,Polyamide 66/6 Copolymer,Nylon 66/6,1.39,PA66/6-GF35,,255.0,8900.0,,10000.0,180.0,,3.0,12.0,,
Zytel®,77G33HS1L NC010,Polyamide 612,Nylon 612,1.32,PA612-GF35,,218.0,,,8000.0,140.0,,3.2,,,
Zytel®,77G43L NC010,Polyamide 612,Nylon 612,1.42,PA612-GF45,,218.0,,,12000.0,160.0,,5.0,,,
Zytel®,8018HS BKB085,Polyamide 66,Nylon 66,1.19,PA66-I-GF15,,263.0,3600.0,140.0,4200.0,85.0,,4.0,13.0,110.0,
Zytel®,80G33HS1L BK104,Polyamide 66,Nylon 66,1.33,PA66-I-GF35,97.96943236409157,262.0,,,6500.0,110.0,3.0999999999999917,6.6,26.0,,
Zytel®,BM73G15THS BK317,Polyamide 6,Nylon 6,1.2,PA6-I-GF15,50.3172359178014,221.0,,,2500.0,65.0,3.1199999999999894,23.0,28.0,,
Zytel®,BM73G15THS BK317,Polyamide 6,Nylon 6,1.2,PA6-I-GF15,100.95969984757055,221.0,,,5000.0,100.0,2.7157894736842048,4.5,21.0,,
Zytel®,BM74G18HS BK553,Polyamide 66/6 Copolymer,Nylon 66/6,1.22,PA66/6-I-GF20,100.0,260.0,,,5500.0,,3.0,,,,
Zytel®,FE3734 NC010,Polyamide 612,Nylon 612,1.07,PA612,59.0,218.0,2200.0,,2400.0,,5.0,,,114.0,
Zytel®,FG151L NC010,Polyamide 612,Nylon 612,1.06,PA612,54.0,218.0,1400.0,,1700.0,,18.0,,,,
Zytel®,FG50 NC010,Polyamide 66,Nylon 66,1.14,PA66,54.0,263.0,,,1200.0,,28.0,,,,
Zytel®,FG50 NC010,Polyamide 66,Nylon 66,1.14,PA66,82.0,263.0,,,3000.0,,4.5,,,,
Zytel®,FGFE5171 NC010C,Polyamide 66,Nylon 66,1.39,PA66-GF35,,263.0,9300.0,290.0,10000.0,200.0,,3.5,,,
Zytel®,FN718 BK230A,Polyamide 66,Nylon 66,1.04,PA66,9.460935444532259,263.0,,,440.0,,2.3400000000000087,50.0,,,
Zytel®,FN718 BK230A,Polyamide 66,Nylon 66,1.04,PA66,11.49708217594624,263.0,900.0,,900.0,,1.2399999999999967,50.0,95.0,,
Zytel®,FR50 BK505,Polyamide 66,Nylon 66,1.6,PA66-GF25-FR,,260.0,9500.0,,11000.0,160.0,,2.1,,,
Zytel®,FR50 NC010,Polyamide 66,Nylon 66,1.57,PA66-GF25-FR,,262.0,7500.0,,8000.0,120.0,,3.0,,,
Zytel®,FR95G25V0NH BK458,Polyamide 66/6T Copolymer,Nylon 66/6T,1.44,PA66/6-GF25-FR,,267.0,8400.0,160.0,8700.0,90.0,,2.2,,,
Zytel®,LC6210 BK010,Polyamide 612,Nylon 612,1.01,PA612-I,33.0,216.0,,,1100.0,,12.0,,,,
Zytel®,SC315 NC010,Polyamide 612,Nylon 612,1.06,PA612,54.0,218.0,1400.0,,1700.0,,18.0,,4.5,,
Zytel®,SC315 NC010,Polyamide 612,Nylon 612,1.06,PA612,62.0,218.0,2100.0,,2400.0,,4.5,,4.0,114.0,
Zytel®,ST801 NC010,Polyamide 66,Nylon 66,1.08,PA66-I,43.0,263.0,700.0,,900.0,,37.0,,90.0,89.0,
Zytel®,ST801A NC010A,Polyamide 66,Nylon 66,1.07,PA66-I,,262.0,700.0,,900.0,,,50.0,90.0,,
Zytel®,ST801AW BK195,Polyamide 66,Nylon 66,1.09,PA66-I,,262.0,700.0,,1200.0,,,50.0,,,
Zytel®,ST811HS BK038,Polyamide 6,Nylon 6,1.05,PA6-I,,218.0,,,400.0,,,,,,
Nylon 66 Unfilled Natural,PXH-01 NC,Polyamide 66,Nylon 66,1.14,PA66,,260.0,3100.0,100.0,3200.0,80.0,,30.0,,,
Nylon 66 Unfilled Heat stabilized Black,PXHS-01 BK,Polyamide 66,Nylon 66,1.14,PA66,,260.0,2900.0,100.0,3000.0,80.0,,25.0,,,
Nylon 66 Unfilled Black,PXR-01 BK,Polyamide 66,Nylon 66,1.14,PA66,,260.0,2900.0,105.0,3100.0,75.0,,30.0,,,
Nylon 66 MOS2 Filled Steel Grey,PMS1-01 SGY,Polyamide 66,Nylon 66,1.15,PA66-L,,262.0,3300.0,110.0,3400.0,85.0,,20.0,,,
Nylon 66 Medium Tough Heat stabilized Black,PMTHS-01 BK,Polyamide 66,Nylon 66,1.1,PA66,,260.0,2400.0,75.0,2500.0,64.0,,30.0,,,
Nylon 66 Glass fiber reinforced Natural,PG25-01 NC,Polyamide 66,Nylon 66,1.32,PA66-GF25,,262.0,7500.0,240.0,8000.0,165.0,,4.0,,,
Nylon 66 Glass fiber reinforced Natural,PG30-01 NC,Polyamide 66,Nylon 66,1.36,PA66-GF30,,262.0,9300.0,250.0,9600.0,180.0,,3.0,,,
Nylon 66 Glass fiber reinforced Natural,PG40-01 NC,Polyamide 66,Nylon 66,1.46,PA66-GF40,,262.0,12000.0,310.0,13000.0,220.0,,3.0,,,
Nylon 66 Glass Fiber reinforced Heat stabilized Natural,PGHS33-01 NC,Polyamide 66,Nylon 66,1.39,PA66-GF35,,262.0,10000.0,275.0,10500.0,195.0,,3.0,,,
Nylon 66 Glass Fiber reinforced Heat stabilized Hydrolysis resistance Black,PGHSLR25-01 ABK (Extrusion Profile),Polyamide 66,Nylon 66,1.31,PA66-GF25,,260.0,7200.0,210.0,8200.0,140.0,,2.5,,,
Nylon 66 Glass Fiber reinforced Heat stabilized Black,PGHS35-01 ABK,Polyamide 66,Nylon 66,1.41,PA66-GF35,,262.0,10800.0,285.0,11200.0,200.0,,3.0,,,
Nylon 66 Glass Fiber reinforced FR Natural,PGF15-01 NC,Polyamide 66,Nylon 66,1.32,PA66-GF15-FR,,260.0,6400.0,170.0,6500.0,120.0,,2.5,,,
Nylon 66 Glass Fiber reinforced FR Black,PGF30-01 BK,Polyamide 66,Nylon 66,1.42,PA66-GF30-FR,,262.0,9000.0,220.0,9500.0,140.0,,3.0,,,
Nylon 66 Glass /Mineral Fiber reinforced Super tough Black,PGMST15-01 BK,Polyamide 66,Nylon 66,1.19,PA66-(GF+MD)15,,260.0,2400.0,83.0,3200.0,64.0,,20.0,,,
Nylon 6 Unfilled UV Stabilized Black,NXW-01 ABK,Polyamide 6,Nylon 6,1.13,PA6,,220.0,2900.0,110.0,3000.0,80.0,,45.0,,,
Nylon 6 Unfilled Super Tough Black,NST35-01 ABK,Polyamide 6,Nylon 6,1.09,PA6,,218.0,1950.0,65.0,2040.0,50.0,,70.0,,,
Nylon 6 Unfilled Milky White,NX-01 M WH,Polyamide 6,Nylon 6,1.13,PA6,,220.0,2300.0,95.0,2500.0,65.0,,50.0,,,
Nylon 6 Unfilled FR White,NXF2-01 WH,Polyamide 6,Nylon 6,1.15,PA6-FR,,220.0,3400.0,105.0,3500.0,75.0,,20.0,,,
Nylon 6 Unfilled FR Black,NXF-01 ABK,Polyamide 6,Nylon 6,1.17,PA6-FR,,220.0,3400.0,105.0,3500.0,75.0,,20.0,,,
Nylon 6 Glass fiber/Mineral reinforced Grey,NGM30-01 GY,Polyamide 6,Nylon 6,1.37,PA6-(GF+MD)30,,220.0,5700.0,150.0,6000.0,90.0,,3.5,,,
Nylon 6 Glass fiber reinforced UV Stabilized Black,NGW30-01 ABK,Polyamide 6,Nylon 6,1.35,PA6-GF30,,220.0,9000.0,240.0,9500.0,170.0,,3.0,,,
Nylon 6 Glass fiber reinforced Natural,NG10-01 NC,Polyamide 6,Nylon 6,1.2,PA6-GF10,,220.0,4200.0,150.0,4500.0,100.0,,3.5,,,
Nylon 6 Glass fiber reinforced Natural,NG15-01 NC,Polyamide 6,Nylon 6,1.23,PA6-GF15,,220.0,5600.0,170.0,6000.0,125.0,,4.0,,,
Nylon 6 Glass fiber reinforced Natural,NG50-01 NC,Polyamide 6,Nylon 6,1.56,PA6-GF50,,220.0,15800.0,310.0,17500.0,235.0,,2.0,,,
Nylon 6 Glass fiber reinforced Impact modified Black,NGIM15-01 BK,Polyamide 6,Nylon 6,1.22,PA6-I-GF15,,220.0,4200.0,150.0,4400.0,90.0,,4.5,,,
Nylon 6 Glass fiber reinforced Heat stabilized Black,NGHS15-01 ABK,Polyamide 6,Nylon 6,1.23,PA6-GF15,,220.0,6000.0,170.0,6500.0,125.0,,4.0,,,
Nylon 6 Glass fiber reinforced Black,NG50-01 BK,Polyamide 6,Nylon 6,1.56,PA6-GF50,,220.0,15500.0,275.0,16000.0,205.0,,2.0,,,
Minlon®,73M30 NC010,Polyamide 6,Nylon 6,1.35,PA6-MD30,,221.0,4800.0,,4800.0,82.0,,15.0,5.5,,
Minlon®,73M40 NC010,Polyamide 6,Nylon 6,1.45,PA6-MD40,,221.0,5900.0,140.0,6000.0,87.0,,10.0,5.0,,
Frianyl®,A3 GF25 X V0,Polyamide 66,Nylon 66,1.37,PA66-GF25-FR,61.58946575899801,260.0,,,5000.0,75.0,2.1830000000000016,7.0,,,
Frianyl®,A3 GF30 V0 GY 7035,Polyamide 66,Nylon 66,1.42,PA66-GF30-FR,,260.0,,,9750.0,110.0,,2.0,,,
Frianyl®,A3 GF30 X V0,Polyamide 66,Nylon 66,1.43,PA66-GF30-FR,62.628009116293796,260.0,,,6000.0,80.0,1.7730000000000024,6.0,,,
Frianyl®,A3 GF35 V0,Polyamide 66,Nylon 66,1.47,PA66-GF35-FR,,260.0,,,12000.0,150.0,,2.8,,,
Frianyl®,A3 RV0 BK 9005,Polyamide 66,Nylon 66,1.16,PA66-FR,58.0,265.0,,,2400.0,,2.200000000000002,10.0,,,
Frianyl®,A3 RV0 GY 7012/H,Polyamide 66,Nylon 66,1.17,PA66-FR,81.0,260.0,,,3500.0,,,13.0,,,
Frianyl®,A3 V2 A,Polyamide 66,Nylon 66,1.13,PA66,85.0,265.0,,,3250.0,,,5.0,,,
Frianyl®,A3 V2XI BK 9005/B,Polyamide 66,Nylon 66,1.33,PA66-FR,60.0,,,,3000.0,,,10.0,4.5,,
Frianyl®,B2 H GF30 V0XI NC 1101/2,Polyamide 6,Nylon 6,1.61,PA6-GF30-FR,,225.0,12000.0,,12500.0,145.0,,2.0,11.0,,
Frianyl®,B3 GF30 V0 BK 9005,Polyamide 6,Nylon 6,1.41,PA6-GF30-FR,74.64293087162483,225.0,,,7000.0,95.0,1.910996999999992,5.5,,,
Frianyl®,B3 GF30 V0 GY 7035/L,Polyamide 6,Nylon 6,1.44,PA6-GF30-FR,,225.0,,,10100.0,110.0,,1.8,,,
Frianyl®,B3 GF30 V0 NC 1102/TS,Polyamide 6,Nylon 6,1.4,PA6-GF30-FR,,225.0,,,11000.0,140.0,,2.5,,,
Frianyl®,B3 GF30 V0XI NC 1101/B,Polyamide 6,Nylon 6,1.58,PA6-GF30-FR,,,8100.0,190.0,11500.0,160.0,,2.0,11.0,,
Frianyl®,B3 H V0,Polyamide 6,Nylon 6,1.17,PA6-FR,70.0,225.0,3000.0,125.0,3300.0,,3.2,,3.5,,
Frianyl®,B3 V0 BK 9005/O,Polyamide 6,Nylon 6,1.16,PA6-FR,75.0,225.0,,,3400.0,,,3.0,,,
Frianyl®,XS3 S GF40 V0 BK 9005/DD,"Polyamide, Unspecified","Nylon, Unspecified",1.53,PA-GF40-FR,,248.0,,,14800.0,180.0,,2.5,,,
Ecomid®,A H J10 BK 9017/A,Polyamide 66,Nylon 66,1.09,PA66-I,55.0,265.0,2200.0,85.0,2300.0,,,30.0,35.0,,
Ecomid®,A H J10 NC 1102/A,Polyamide 66,Nylon 66,1.08,PA66-I,50.0,,2000.0,75.0,2200.0,,5.0,30.0,18.0,,
Ecomid®,A HH GF30 BK 9005/P/1,Polyamide 66,Nylon 66,1.36,PA66-GF30,,,8900.0,220.0,9700.0,145.0,,2.5,,,
Ecomid®,A3 D05 K15 BK 9004/E/UV,Polyamide 66,Nylon 66,1.22,PA66-I-MD15,,,3000.0,120.0,3300.0,78.0,,25.0,5.5,,
Ecomid®,ARX H GF15 BK 9011/H,Polyamide 66,Nylon 66,1.23,PA66-GF15,,260.0,,,3200.0,65.0,,8.0,,,
Ecomid®,ARX H GF30 BK 9005/N,Polyamide 66,Nylon 66,1.34,PA66-GF30,,260.0,,,8400.0,125.0,,3.0,,,
Ecomid®,ARX H GF30 BK 9005/V,Polyamide 66,Nylon 66,1.34,PA66-GF30,,260.0,,,5700.0,85.0,,5.5,,,
Ecomid®,ARX H GF30 BK 9005/V,Polyamide 66,Nylon 66,1.34,PA66-GF30,,260.0,,,8500.0,135.0,,2.7,,,
Ecomid®,ARX H GF50 BK 9005,Polyamide 66,Nylon 66,1.56,PA66-GF50,105.7987853954189,260.0,,,12000.0,140.0,1.7509999999999915,3.3,,,
Ecomid®,B GF50 BK 2000/1A,Polyamide 6,Nylon 6,1.56,PA6-GF50,95.82014040724681,,9500.0,180.0,10000.0,115.0,1.7300000000000093,5.5,,,
Ecomid®,B H GF30 BK 9004/2,Polyamide 6,Nylon 6,1.36,PA6-GF30,,225.0,,,9300.0,140.0,,2.5,,,
Ecomid®,B HH GF30 ECO-R BK 9005,Polyamide 6,Nylon 6,1.37,PA6-GF30,,220.0,9400.0,230.0,10000.0,150.0,,2.5,,,
CoolPoly®,E3617,Polyamide 6,Nylon 6,1.62,PA6,,,12500.0,75.0,10500.0,47.0,,0.6,,,
Celstran®,CFR-TP PA66 GF60-02,Polyamide 66,Nylon 66,1.73,PA66-GF60,,260.0,32000.0,791.0,33400.0,,,2.5,,,
Celstran®,PA66-AF35-01 AF3003 Natural 6MM,Polyamide 66,Nylon 66,,PA66,,,8400.0,185.0,9200.0,125.0,,2.0,,,
Celstran®,PA66-GF20-02P11/12,Polyamide 66,Nylon 66,1.3,PA66-GF-L,,260.0,5000.0,190.0,5800.0,120.0,,2.6,16.0,,
Celstran®,PA66-GF50-0111P10/11,Polyamide 66/6 Copolymer,Nylon 66/6,1.56,PA66/6-GF,,240.0,13400.0,380.0,16500.0,275.0,,2.2,38.0,,
Celstran®,PA66-GF50-02 P7,Polyamide 66,Nylon 66,1.56,PA66-GF,,260.0,15000.0,420.0,16600.0,265.0,,2.1,,,
Celstran®,PA66-GF50-07,Polyamide 66,Nylon 66,1.56,PA66-GF,,,15000.0,360.0,16600.0,230.0,,1.8,,,
Celstran®,PA66-GF50-28 AD3020,Polyamide 66,Nylon 66,1.56,PA66-GF-L,,,14300.0,375.0,16100.0,235.0,,1.8,,,
Celstran®,PA66-GF60-0101P10,Polyamide 66/6 Copolymer,Nylon 66/6,1.69,PA66/6-GF,,240.0,13000.0,320.0,13300.0,185.0,,2.2,,,
Celstran®,PA66-GF60-02 AD3004 Black,Polyamide 66,Nylon 66,1.7,PA66-GF,,,18500.0,450.0,20500.0,266.0,,1.5,,,
Celstran®,PA6-GF60-01 AF3001 Natural,Polyamide 6,Nylon 6,1.69,PA6-GF,,,18400.0,455.0,20400.0,275.0,,1.9,,,
Celanyl®,A2 GF33 BK 9005/1,Polyamide 66,Nylon 66,1.39,PA66-GF35,,,11000.0,290.0,12500.0,195.0,,2.2,,,
Celanyl®,A2 HH GF20 NC 1102/1,Polyamide 66,Nylon 66,1.29,PA66-GF20,,,7150.0,235.0,8250.0,160.0,,2.9,7.8,,
Celanyl®,A2 HH GF30 NC 1102/3A,Polyamide 66,Nylon 66,1.36,PA66-GF30,,265.0,8800.0,,9700.0,190.0,,3.0,12.0,,
Celanyl®,A2 J05 M30 BK 9005/R/UV,Polyamide 66,Nylon 66,1.34,PA66-I-MD30,,,5800.0,125.0,6200.0,75.0,,3.4,3.2,,
Celanyl®,A2 NC 1102/3,Polyamide 66,Nylon 66,1.14,PA66,90.0,265.0,,,3600.0,,3.5,,2.8,,
Celanyl®,A3 CF20 BK 9005,Polyamide 66,Nylon 66,1.2,PA66-CF20,,260.0,,,14900.0,205.0,,2.7,,,
Celanyl®,A3 CF30 BK 9005,Polyamide 66,Nylon 66,1.25,PA66-CF30,,260.0,,,21500.0,245.0,,2.0,,,
Celanyl®,A3 D10 BK 9005/R,Polyamide 66,Nylon 66,1.09,PA66-I,55.0,260.0,,,2300.0,,,50.0,,,
Celanyl®,A3 D10 NC 1102/R,Polyamide 66,Nylon 66,1.1,PA66-I,65.0,260.0,,,2500.0,,,20.0,,,
Celanyl®,A3 D15 BK 9011/G,Polyamide 66,Nylon 66,1.09,PA66-I,50.0,260.0,,,2200.0,,,30.0,,,
Celanyl®,A3 GB20 BK 9005/U,Polyamide 66,Nylon 66,1.27,PA66-GB20,,260.0,,,3700.0,75.0,,5.0,,,
Celanyl®,A3 GF30 NC 1102/Z,Polyamide 66,Nylon 66,1.37,PA66-GF30,,,8500.0,260.0,9500.0,180.0,,2.5,11.0,,
Celanyl®,A3 H BK 9005/2A,Polyamide 66,Nylon 66,1.14,PA66,50.0,265.0,,,1300.0,,,50.0,,,
Celanyl®,A3 H GF15 BK 9005/E,Polyamide 66,Nylon 66,1.21,PA66-I-GF15,,265.0,,,5100.0,100.0,,4.0,,,
Celanyl®,A3 H GF25 BK 9005/P,Polyamide 66,Nylon 66,1.31,PA66-GF25,,260.0,8200.0,230.0,7900.0,140.0,,3.5,7.5,,
Celanyl®,A3 H GF50 BK 9005/K,Polyamide 66,Nylon 66,1.57,PA66-GF50,,260.0,,,15500.0,195.0,,3.0,,,
Celanyl®,A3 H J13 NC 1102/TT/01,Polyamide 66,Nylon 66,1.08,PA66-I,55.0,265.0,,,2150.0,,,60.0,,,
Celanyl®,A3 H J20 BK 9005/2,Polyamide 66,Nylon 66,1.07,PA66-I,46.0,265.0,1700.0,60.0,1800.0,43.0,,50.0,,,
Celanyl®,A3 H NC 1102/1,Polyamide 66,Nylon 66,1.14,PA66-L,58.0,,1240.0,35.0,1580.0,,20.0,50.0,,,
Celanyl®,A3 HH BK 9005/2,Polyamide 66,Nylon 66,1.14,PA66,55.0,265.0,,,1500.0,,5.0,35.0,,,
Celanyl®,A3 HH GF30 BK 9005/H,Polyamide 66,Nylon 66,1.36,PA66-GF30,106.82668343093592,265.0,,,6800.0,120.0,2.536000000000005,5.5,,,
Celanyl®,A3 HH GF50 BK 9005/AG,Polyamide 66,Nylon 66,1.57,PA66-GF50,,265.0,,,13000.0,170.0,,2.8,,,
Celanyl®,A3 HH GF50 BK 9005/AG,Polyamide 66,Nylon 66,1.57,PA66-GF50,,265.0,15000.0,310.0,17000.0,230.0,,2.0,13.0,,
Celanyl®,A3 HH GF50 NC 1102/2B,Polyamide 66,Nylon 66,1.57,PA66-GF50,,265.0,16000.0,370.0,16700.0,238.0,,2.5,,,
Celanyl®,A3 HH J10 GF13 BK 9005/E,Polyamide 66,Nylon 66,1.2,PA66-GF15-P,,265.0,,,3200.0,65.0,,10.0,,,
Celanyl®,A3 HH J10 GF13 NC 1102/E,Polyamide 66,Nylon 66,1.2,PA66-GF15-P,59.503995209816736,262.0,2700.0,95.0,3000.0,70.0,3.4210000000000074,10.0,,,
Celanyl®,A3 J GF15 BK 9005/U,Polyamide 66,Nylon 66,1.18,PA66-I-GF15,,265.0,4200.0,130.0,4700.0,95.0,,4.8,,,
Celanyl®,A3 J GF30 BK 9005/P,Polyamide 66,Nylon 66,1.3,PA66-I-GF30,,260.0,,,7650.0,130.0,,4.5,,,
Celanyl®,A3 J10 BK 9005/E,Polyamide 66,Nylon 66,1.09,PA66-I,62.0,265.0,,,2400.0,,5.0,20.0,16.0,,
Celanyl®,A3 J10 GF13 NC 1102/E,Polyamide 66,Nylon 66,1.2,PA66-GF15-P,,265.0,3900.0,150.0,4700.0,95.0,,5.5,10.0,,
Celanyl®,A3 J10 NC 1102/E,Polyamide 66,Nylon 66,1.09,PA66-I,65.0,265.0,1900.0,80.0,2500.0,,5.0,20.0,16.0,,
Celanyl®,A3 TF20 NC 1102,Polyamide 66,Nylon 66,1.25,PA66-L,68.0,,,,2800.0,,,7.0,,,
Celanyl®,A3 W GF30 NC 1102,Polyamide 66,Nylon 66,1.35,PA66-GF30,,265.0,,300.0,9200.0,170.0,,3.5,,,
Celanyl®,A3 WHH GF30 GY 7035/2,Polyamide 66,Nylon 66,1.37,PA66-GF30,,265.0,8800.0,275.0,9550.0,172.0,,2.8,8.5,,
Celanyl®,A3 WR GF30 NC 1102/Z/FA,Polyamide 66,Nylon 66,1.37,PA66-GF30,185.6899666313952,265.0,8500.0,260.0,10000.0,190.0,2.62,3.0,11.0,,
Celanyl®,B2 GB30 BK 9005/1,Polyamide 6,Nylon 6,1.33,PA6-GB30,,,4000.0,108.0,4300.0,62.0,,2.6,5.0,,
Celanyl®,B2 HH GF35 BK 9005/3,Polyamide 6,Nylon 6,1.41,PA6-GF35,,225.0,9900.0,260.0,11000.0,175.0,,3.0,13.0,,
Celanyl®,B2 HH GF60 BK 9005/E,Polyamide 6,Nylon 6,1.68,PA6-GF60,,225.0,19000.0,320.0,20000.0,220.0,,2.0,15.0,,
Celanyl®,B2 HH J8 GF33 BK 9005/1,Polyamide 6,Nylon 6,1.35,PA6-I-35GF-L,,,10400.0,240.0,11200.0,150.0,,2.6,,,
Celanyl®,B2 W GF15 NC 1102/1,Polyamide 6,Nylon 6,1.23,PA6-GF15,,,5800.0,200.0,6200.0,130.0,,4.1,,,
Celanyl®,B2 W GF43 NC 1102/1,Polyamide 6,Nylon 6,1.47,PA6-GF45,,,12600.0,320.0,13500.0,215.0,,3.1,,,
Celanyl®,B2 W GF43 NC 1102/1B,Polyamide 6,Nylon 6,1.49,PA6-GF45-L,,,,,,,,,,,
Celanyl®,B2 W J20 NC 1102/1,Polyamide 6,Nylon 6,1.07,PA6-I,52.0,,1800.0,63.0,2050.0,,,50.0,,,74.0
Celanyl®,B3 GB30 NC 1102,Polyamide 6,Nylon 6,1.33,PA6-GB30,,225.0,,,4300.0,70.0,,5.0,3.2,,
Celanyl®,B3 GB50 NC 1102,Polyamide 6,Nylon 6,1.52,PA6-GB50,,225.0,,,5500.0,70.0,,2.5,,,
Celanyl®,B3 GF25 BK 9005,Polyamide 6,Nylon 6,1.31,PA6-GF25,,225.0,,,4500.0,85.0,,6.0,,,
Celanyl®,B3 HH GF16 BK 9005/UV/2A,Polyamide 6,Nylon 6,1.24,PA6-GF15,,,5600.0,150.0,6300.0,125.0,,2.7,5.0,,
Celanyl®,B3 HH J10 GF15 BK 9005/UV/2,Polyamide 6,Nylon 6,1.19,PA6-I-GF15,,225.0,4600.0,150.0,5200.0,100.0,,3.0,17.0,,
Celanyl®,B3 HH J40 NC 1102/3,Polyamide 6,Nylon 6,1.01,PA6-I,30.0,225.0,1100.0,35.0,1050.0,33.0,15.0,50.0,70.0,,
Celanyl®,B3 J GF05 BK 9005/U,Polyamide 6,Nylon 6,1.15,PA6-I-GF5,,225.0,,,2900.0,60.0,,14.0,,,
Celanyl®,B3 J GF30 NC 1102,Polyamide 6,Nylon 6,1.28,PA6-I-GF30,,225.0,,,7900.0,135.0,,5.0,30.0,,
Celanyl®,B3 J20 NC 1102,Polyamide 6,Nylon 6,1.05,PA6-I,40.0,225.0,,,1600.0,,,50.0,,,
Celanyl®,B3 L NC 1102,Polyamide 6,Nylon 6,1.12,PA6,85.0,225.0,,,3250.0,,,5.0,,,
Celanyl®,B3 N BK 9005/U,Polyamide 6,Nylon 6,1.13,PA6,39.0,225.0,,,1300.0,,,20.0,,,
Celanyl®,B3 W GF45 BK 9005/2,Polyamide 6,Nylon 6,1.5,PA6-GF45,,225.0,13200.0,300.0,14500.0,208.0,,2.8,15.0,,
Celanyl®,B3 W MGF2515 NC 1102/1B,Polyamide 6,Nylon 6,1.48,PA6-(GF+MD)40,,,,,,,,,,,
Celanyl®,XS3 GF50 BK 9005/V/FA,"Polyamide, Unspecified","Nylon, Unspecified",1.58,PA-GF50,,260.0,14000.0,300.0,16500.0,210.0,,3.0,15.0,,
Celanyl®,XS3 GF60 GY 7040/C EF,"Polyamide, Unspecified","Nylon, Unspecified",1.72,PA-GF60,,260.0,,290.0,22000.0,245.0,,2.5,16.0,,
Celanyl®,XS3 GF60 WT 9016/C EF,"Polyamide, Unspecified","Nylon, Unspecified",1.75,PA-GF60,,260.0,,290.0,22000.0,245.0,,2.2,,,
Ultrasint,PA11,Polyamide 11,Nylon 11,1.02,PA11,,203.0,1800.0,,1800.0,,,24.0,4.8,,
Ultrasint,PA11 black CF,Polyamide 11,Nylon 11,1.07,PA11-CF,,202.0,2500.0,,2500.0,,,11.0,5.0,,
Ultrasint,PA11 ESD,Polyamide 11,Nylon 11,1.07,PA11,,204.0,2100.0,,2150.0,,,23.0,5.0,,
Ultrasint,PA11 GB30,Polyamide 11,Nylon 11,1.24,PA11-GB,,203.0,2450.0,,2500.0,,,4.0,5.9,,
Ultrasint,PA6 FR black,Polyamide 6,Nylon 6,1.3,PA6-FR,,218.0,2000.0,,2450.0,,,2.6,2.1,,
Ultrasint,PA6 LM black,Polyamide 6,Nylon 6,1.37,PA6,,193.0,1200.0,,1350.0,,,5.5,5.3,,
Ultrasint,PA6 LM X085 black,Polyamide 6,Nylon 6,1.37,PA6,,196.0,3650.0,106.0,4400.0,,,4.2,5.3,,
Ultrafuse,PA CF10,"Polyamide, Unspecified","Nylon, Unspecified",1.12,PA,,193.0,3890.0,105.0,2930.0,,,5.0,8.9,,
Ultrafuse,PAHT CF15,"Polyamide, Unspecified","Nylon, Unspecified",1.23,PA-CF15,,234.0,6060.0,125.0,5050.0,,,2.9,6.5,,
Adsint,PA12,Polyamide 12,Nylon 12,0.99,PA12,,182.0,,,,,,,,,
Ultramid®,B25 EX,Polyamide 6,Nylon 6,1.12,PA6,,,,,,,,,,,
Ultramid®,B27 E 01,Polyamide 6,Nylon 6,1.12,PA6,68.62581512368394,,,,2658.536585,,3.614693877551023,,,,
Ultramid®,B27 N 02,Polyamide 6,Nylon 6,1.12,PA6,,,,,,,,,,,
Ultramid®,B33 LN 01,Polyamide 6,Nylon 6,1.12,PA6-L,,,,,,,,,,,
Ultramid®,C40 L,Polyamide 66/6 Copolymer,Nylon 66/6,1.12,PA66/6-L,,,,,,,,,,,
Miramid®,DK2010CW,Polyamide 6,Nylon 6,1.35,PA6-(GF+MD)30,,,,,6200.0,,,,,,
Miramid®,FB30C,Polyamide 6,Nylon 6,1.36,PA6-GB30,69.81805570863644,,,,4100.0,,2.718367346938777,,,,
Miramid®,FP10KT,Polyamide 6,Nylon 6,1.09,PA6,,,,,,,,,,,
Miramid®,FP10KT,Polyamide 6,Nylon 6,1.09,PA6,54.54341528838299,,,,2200.0,,3.5265306122449047,,,,
Miramid®,FP20S,Polyamide 6,Nylon 6,1.07,PA6,14.522049957998313,,,,600.0,,3.0857142857142916,,,,
Miramid®,FP20S,Polyamide 6,Nylon 6,1.07,PA6,52.38457546287578,,,,1700.0,,3.5265306122449047,,,,
Miramid®,H35C,Polyamide 6,Nylon 6,1.1300000000000001,PA6,73.44552989694331,,,80.0,3000.0,,3.5265306122449047,,,,
Miramid®,H3KC,Polyamide 6,Nylon 6,1.1300000000000001,PA6,79.22249570193792,,2700.0,,3400.0,,2.718367346938777,,,,
Miramid®,H3KC(U),Polyamide 6,Nylon 6,1.1300000000000001,PA6,,,,,1200.0,,,,,,
Miramid®,S3C,Polyamide 66,Nylon 66,1.1300000000000001,PA66,89.7410907389111,,2500.0,,3000.0,,3.5265306122449047,,,,
Miramid®,SB30C,Polyamide 66,Nylon 66,1.36,PA66-GB30,85.53503701860639,,,140.0,4500.0,,2.718367346938777,,,,
Miramid®,SE15C,Polyamide 66,Nylon 66,1.23,PA66-GF15,,,,130.0,4200.0,,,,,,
Miramid®,SE15CW,Polyamide 66,Nylon 66,1.23,PA66-GF15,,,,130.0,4200.0,,,,,,
Miramid®,SE25CW,Polyamide 66,Nylon 66,1.32,PA66-GF25,,,,250.0,8000.0,,,,,,
Miramid®,SE30CW,Polyamide 66,Nylon 66,1.36,PA66-GF30,,,,200.0,7000.0,,,,,,
Miramid®,SE35C,Polyamide 66,Nylon 66,1.41,PA66-GF35,,,,235.0,8600.0,,,,,,
Miramid®,SE35CW,Polyamide 66,Nylon 66,1.41,PA66-GF35,,,,235.0,8600.0,,,,,,
Miramid®,SK2515CW black,Polyamide 66,Nylon 66,1.46,PA66-(GF+MD)40,,,,140.0,5000.0,,,,,,
Miramid®,SK2515CW black,Polyamide 66,Nylon 66,1.46,PA66-(GF+MD)40,,,,200.0,8400.0,,,,,,
Miramid®,SP15S,Polyamide 66,Nylon 66,1.1,PA66,,,,,1200.0,,,,,,
Miramid®,SP20S,Polyamide 66,Nylon 66,1.08,PA66,,,,,1000.0,,,,,,
Miramid®,SX30CW,Polyamide 66,Nylon 66,1.38,PA66-MD30,,260.0,,160.0,6500.0,95.0,,5.0,,,
Miramid®,TE30CW,Polyamide 66/6 Copolymer,Nylon 66/6,1.36,PA66/6-GF30,,260.0,,260.0,9000.0,175.0,,3.0,,,
Miramid®,TP10SW,Polyamide 66/6 Copolymer,Nylon 66/6,1.11,PA66/6-I,,,,,,,,,,,
Miramid®,VE15C,Polyamide 6,Nylon 6,1.23,PA6-GF15,125.58290408617431,,190.0,,5500.0,,3.15918367346939,,,,
Miramid®,VE25C,Polyamide 6,Nylon 6,1.32,PA6-GF25,90.07963205473634,,,130.0,5000.0,,3.0857142857142916,,,,
Miramid®,VE30CW,Polyamide 6,Nylon 6,1.36,PA6-GF30,118.28643210591606,,,150.0,6000.0,,3.5265306122449047,,,,
Miramid®,VE35C,Polyamide 6,Nylon 6,1.41,PA6-GF35,178.55302406489582,,,280.0,10000.0,,2.694736842105261,,,,
Miramid®,VE40C,Polyamide 6,Nylon 6,1.45,PA6-GF40,178.18045933572677,,,300.0,12000.0,,2.652631578947373,,,,
Miramid®,VE50C,Polyamide 6,Nylon 6,1.56,PA6-GF50,,,,320.0,15500.0,,,,,,
Miramid®,VX30CF,Polyamide 6,Nylon 6,1.48,PA6-GF30-FR,,,,150.0,12000.0,,,,,,
Ultramid®,1C,Polyamide 66/6 Copolymer,Nylon 66/6,,PA66/6,48.0,,1400.0,47.0,1400.0,,5.0,,,,
Ultramid®,66 H2 G/35-V0KB NAT0046,Polyamide 66,Nylon 66,1.45,PA66-GF35-FR,,,10700.0,,11300.0,175.0,,2.7,10.0,,
Ultramid®,8202 HS,Polyamide 6,Nylon 6,1.13,PA6,79.0,,2830.0,85.0,2700.0,75.0,4.0,55.0,5.686274509803922,119.0,
Ultramid®,8202C HS BK102,Polyamide 6,Nylon 6,1.13,PA6,90.0,,3170.0,95.0,3500.0,90.0,4.0,12.0,4.705882352941177,120.0,
Ultramid®,8233G HS,Polyamide 6,Nylon 6,1.39,PA6-GF35,100.36256079244424,,5130.0,179.0,5100.0,125.0,2.95918367346939,6.0,23.529411764705884,,
Ultramid®,8350 HS BK102,Polyamide 6,Nylon 6,1.07,PA6-I,55.0,,1890.0,55.0,1800.0,,4.5,100.0,1000.0,78.0,
Ultramid®,A 218 V25 BLACK 21N,Polyamide 66,Nylon 66,1.32,PA66-GF25,,262.0,7300.0,240.0,8400.0,165.0,,3.0,7.843137254901961,,
Ultramid®,A 218 V30 BLACK 21 NS,Polyamide 66,Nylon 66,1.37,PA66-GF30,,262.0,9000.0,290.0,10000.0,190.0,,3.0,11.764705882352942,,
Ultramid®,A 218 V30 BLACK 34NG,Polyamide 66,Nylon 66,1.36,PA66-GF30,,262.0,9000.0,280.0,10000.0,190.0,,3.0,11.764705882352942,,
Ultramid®,A 218 V30 NATURAL,Polyamide 66,Nylon 66,1.36,PA66-GF30,,262.0,6400.0,215.0,7500.0,135.0,,7.0,18.0,,
Ultramid®,A 218 V30 NATURAL,Polyamide 66,Nylon 66,1.36,PA66-GF30,,262.0,9000.0,290.0,10000.0,190.0,,3.0,11.764705882352942,,
Ultramid®,A 218 V35 BLACK 21N,Polyamide 66,Nylon 66,1.41,PA66-GF35,,262.0,6800.0,,8700.0,150.0,,5.0,18.0,,
Ultramid®,A 218 V40 BLACK 21N,Polyamide 66,Nylon 66,1.46,PA66-GF40,,262.0,7800.0,,9900.0,145.0,,5.0,18.0,,
Ultramid®,A 218G V33 BLACK 34N,Polyamide 66,Nylon 66,1.39,PA66-GF35,,262.0,7000.0,,7800.0,140.0,,7.0,18.0,,
Ultramid®,A 218G V33 BLACK 34N,Polyamide 66,Nylon 66,1.39,PA66-GF35,,262.0,10200.0,300.0,11300.0,195.0,,3.4,11.764705882352942,,
Ultramid®,A 218G2 V30 BLACK 34N,Polyamide 66,Nylon 66,1.36,PA66-GF30,,262.0,6400.0,205.0,7000.0,140.0,,7.0,18.0,,
Ultramid®,A 238 V13 NATURAL,Polyamide 66,Nylon 66,1.2,PA66-I-GF15,60.0,263.0,,,3650.0,,8.0,,10.0,,
Ultramid®,A3EG10,Polyamide 66,Nylon 66,1.56,PA66-GF50,172.21837802215958,260.0,13500.0,300.0,12500.0,180.0,3.058163265306124,3.5,15.0,,
Ultramid®,A3EG5,Polyamide 66,Nylon 66,1.32,PA66-GF25,,260.0,7600.0,260.0,8600.0,175.0,,3.0,9.7,,
Ultramid®,A3EG6 BK00564,Polyamide 66,Nylon 66,1.36,PA66,,,8550.0,,9550.0,170.0,,2.5,,,
Ultramid®,A3EG6 FC,Polyamide 66,Nylon 66,1.36,PA66-GF30,,260.0,8600.0,280.0,10000.0,190.0,,3.0,12.0,,
Ultramid®,A3EG7,Polyamide 66,Nylon 66,1.41,PA66-GF35,125.02991291567513,,8480.0,,8500.0,150.0,3.1408163265306044,5.0,,,
Ultramid®,A3EG7,Polyamide 66,Nylon 66,1.41,PA66-GF35,194.82643237106254,,9860.0,,11500.0,210.0,3.0857142857142916,3.0,14.0,,
Ultramid®,A3EG7 FC Aqua,Polyamide 66,Nylon 66,1.41,PA66-GF35,,260.0,10000.0,300.0,11500.0,210.0,,3.0,14.0,,
Ultramid®,A3EG7 HP BK23189,Polyamide 66,Nylon 66,1.41,PA66-GF35,,,10100.0,,11000.0,200.0,,2.6,9.3,,
Ultramid®,A3HG6 HR BK23591,Polyamide 66,Nylon 66,1.37,PA66-GF30,,,5800.0,200.0,6800.0,120.0,,5.4,20.0,,
Ultramid®,A3HG7 BK00565,Polyamide 66,Nylon 66,1.4,PA66-GF35,,,10500.0,287.0,11300.0,193.0,,2.8,12.0,,
Ultramid®,A3HG7 UN00002,Polyamide 66,Nylon 66,1.4,PA66-GF35,,,10500.0,300.0,11200.0,204.0,,3.2,14.0,,
Ultramid®,A3K BK00464,Polyamide 66,Nylon 66,1.13,PA66,87.0,,,,3600.0,,4.2,,,,
Ultramid®,A3K Q601,Polyamide 66,Nylon 66,1.13,PA66,83.0,,2800.0,100.0,3000.0,,5.0,,5.2,,
Ultramid®,A3L HP,Polyamide 66,Nylon 66,1.1,PA66-I,63.5,,2280.0,,2440.0,,6.2,,18.0,,
Ultramid®,A3W,Polyamide 66,Nylon 66,1.13,PA66,50.0,260.0,,,1100.0,,20.0,,1000.0,,
Ultramid®,A3W BK00464,Polyamide 66,Nylon 66,1.14,PA66,85.0,,3100.0,,3300.0,,4.7,,4.5,,
Ultramid®,A3W2G10 BK20560,Polyamide 66,Nylon 66,1.58,PA66-GF50,,260.0,14500.0,,15200.0,236.0,,2.9,14.0,,
Ultramid®,A3WC4 HP,Polyamide 66,Nylon 66,1.22,PA66-CF20,,,12900.0,266.0,13900.0,185.0,,3.0,,,
Ultramid®,A3WC4 HP,Polyamide 66,Nylon 66,1.22,PA66-CF20,,,16500.0,340.0,19000.0,255.0,,2.2,,,
Ultramid®,A3WG4,Polyamide 66,Nylon 66,1.28,PA66-GF20,,,6750.0,233.0,7250.0,148.0,,2.7,7.1,,
Ultramid®,A3WG5,Polyamide 66,Nylon 66,1.32,PA66-GF25,129.51132446657869,,5380.0,,6500.0,120.0,3.5485714285714343,6.0,,,
Ultramid®,A3WG6,Polyamide 66,Nylon 66,1.36,PA66-GF30,183.2433053585503,,8480.0,,10000.0,190.0,2.922244897959181,3.0,12.0,,
Ultramid®,A3WG6 BK00564,Polyamide 66,Nylon 66,1.36,PA66-GF30,,,8730.0,,,179.0,,2.6,8.5,,
Ultramid®,A3WG7 BK00564,Polyamide 66,Nylon 66,1.41,PA66-GW35,,,10000.0,,11500.0,200.0,,2.5,12.0,,
Ultramid®,A3WGM53 BK20560,Polyamide 66,Nylon 66,1.48,PA66-(GF+MD)40,,,5500.0,125.0,6100.0,80.0,,6.0,16.0,,
Ultramid®,A3X2G10,Polyamide 66,Nylon 66,1.6,PA66-GF50-FR,,260.0,,,12000.0,130.0,,3.0,20.0,,
Ultramid®,A3X2G7,Polyamide 66,Nylon 66,1.45,PA66-GF35-FR,,,,,8500.0,120.0,,4.0,20.0,,
Ultramid®,A3Z HP UV BK23220,Polyamide 66,Nylon 66,1.08,PA66-I,46.0,,1700.0,,,,,,83.0,,
Ultramid®,A3ZG6,Polyamide 66,Nylon 66,1.33,PA66-I-GF30,,260.0,4900.0,150.0,6000.0,100.0,,6.0,20.0,,
Ultramid®,Advanced N3HG6,Polyamide 9T,Nylon 9T,1.37,PA9T-GF30,,,,,10500.0,190.0,,2.5,,,
Ultramid®,Advanced T1000 HG7 BK23593,Polyamide 6T/6I Copolymer,Nylon 6T/6I,1.49,PA6T/6I-GF35,,,,,14000.0,220.0,,2.0,,,
Ultramid®,B3EG10,Polyamide 6,Nylon 6,1.55,PA6-GF50,,220.0,9000.0,240.0,11000.0,160.0,,5.5,24.0,,
Ultramid®,B3EG3,Polyamide 6,Nylon 6,1.23,PA6-GF15,48.07916194723356,,2500.0,,3500.0,70.0,3.5265306122449047,15.0,,,
Ultramid®,B3EG5,Polyamide 6,Nylon 6,1.32,PA6-GF25,,220.0,7400.0,220.0,8000.0,160.0,,3.5,12.0,,
Ultramid®,B3EG6 BK00564,Polyamide 6,Nylon 6,1.36,PA6-GF30,,,8600.0,,9500.0,180.0,,3.0,10.0,,
Ultramid®,B3GK24,Polyamide 6,Nylon 6,1.34,PA6-(GF+GB)30,,220.0,,175.0,6000.0,110.0,,3.5,5.0,,
Ultramid®,B3GM35 Q643,Polyamide 6,Nylon 6,1.48,PA6-(GF+MD)40,,,,,,,,,12.745098039215687,,
Ultramid®,B3K,Polyamide 6,Nylon 6,1.13,PA6,90.0,,2600.0,,3000.0,80.0,3.7,20.0,5.6,,
Ultramid®,B3L BK00464,Polyamide 6,Nylon 6,1.1,PA6-I,,,,,,,,,,,
Ultramid®,B3S BK00464,Polyamide 6,Nylon 6,1.13,PA6,88.0,,2900.0,,3400.0,,3.8,,3.0,,
Ultramid®,B3S Q661,Polyamide 6,Nylon 6,1.13,PA6,79.0,,2740.0,,3200.0,,3.8,4.2,5.0,,
Ultramid®,B3WG3,Polyamide 6,Nylon 6,1.23,PA6-GF15,,,5400.0,,5800.0,130.0,,3.5,5.6,,
Ultramid®,B3WG7,Polyamide 6,Nylon 6,1.41,PA6-GF35,181.95650798279016,,10000.0,,11000.0,195.0,2.6999999999999913,3.5,,,
Ultramid®,B3WG8 BK00564,Polyamide 6,Nylon 6,1.46,PA6-GF40,,,12000.0,,12800.0,200.0,,3.0,12.0,,
Ultramid®,B3WM8 BK00102,Polyamide 6,Nylon 6,1.49,PA6-MD40,,,5200.0,140.0,6400.0,85.0,,10.0,6.0,,
Ultramid®,B3ZG3,Polyamide 6,Nylon 6,1.22,PA6-I-GF15,,,2500.0,80.0,2900.0,60.0,,18.0,29.0,,
Ultramid®,B3ZG3 BK30564,Polyamide 6,Nylon 6,1.22,PA6-I-GF15,90.75774708583374,,4500.0,150.0,5300.0,100.0,2.8432653061224444,3.8,12.0,,
Ultramid®,B3ZG7 OSI BK23273,Polyamide 6,Nylon 6,1.36,PA6-I-GF35,,,8920.0,,10000.0,163.0,,4.1,24.0,,
Ultramid®,C 218 V30 BLACK 21N,Polyamide 6,Nylon 6,1.36,PA6-GF30,,222.0,5100.0,160.0,6000.0,115.0,,6.5,19.0,,
Ultramid®,C 218 V33 BLACK 21N,Polyamide 6,Nylon 6,1.38,PA6-GF35,,,9000.0,,10200.0,175.0,,3.1,15.0,,
Ultramid®,eXten D 219WFC V50 BLACK,Polyamide 610,Nylon 610,1.5,PA610-GF50,,225.0,11800.0,330.0,16000.0,200.0,,3.6,15.0,,
Ultramid®,HFX 35,Polyamide 6,Nylon 6,1.13,PA6,48.0,,1050.0,,1180.0,,30.0,,,,
Ultramid®,S3K Balance,Polyamide 610,Nylon 610,1.08,PA610,65.0,220.0,2100.0,85.0,2400.0,,4.5,,,,
Ultramid®,STAR AF 219 V30 BLACK,Polyamide 66,Nylon 66,1.36,PA66-GF30,,258.0,9000.0,270.0,10000.0,185.0,,2.6,,,
Ultramid®,STAR AF 219 V30 NATURAL,Polyamide 66,Nylon 66,1.36,PA66-GF30,,258.0,9000.0,270.0,10000.0,185.0,,2.6,,,
Ultramid®,STAR S 218 V30 BLACK 31N,Polyamide 6,Nylon 6,1.34,PA6-GF30,,222.0,5100.0,140.0,6000.0,100.0,,3.5,11.764705882352942,,
Ultramid®,STAR S 218 V30 BLACK 31N,Polyamide 6,Nylon 6,1.34,PA6-GF30,,222.0,9200.0,240.0,10000.0,180.0,,3.0,10.784313725490197,,
