Repository: mike-keating-iv/ml-polymer-classification

# Polymer Classification using Machine Learning

## Project Overview

This project develops machine learning models to classify polymer materials into their respective subclasses using mechanical and physical property data. The goal is to automate polymer identification for materials databases and R&D applications.

## Data Source

Data was collected from the Plastics and Elastomers section of [UL Prospector](https://www.ulprospector.com/plastics/en), which is a database containing technical data for over 100,000 materials. Data was queried by polymer symbol (PP, PMMA, etc) and saved to separate CSV files.

File: data/polymers_Nylon.csv (part 33 of 57)
Chemlon®,113 GH,Polyamide 66,Nylon 66,1.22,PA66-GF15,,257.0,3410.0,94.4,4160.0,,,16.0,3.3,,
Chemlon®,113 GX,Polyamide 66,Nylon 66,1.22,PA66-GF15-L,,254.0,4830.0,172.0,,,,2.0,6.274509803921569,,
Chemlon®,125-15 MGH,Polyamide 66,Nylon 66,1.5,PA66-(GF+MD)40,,257.0,5800.0,125.0,8060.0,,,6.3,7.1,,
Chemlon®,128-10 MGH,Polyamide 66,Nylon 66,1.48,PA66-(GF+MD),,256.0,9000.0,200.0,,145.0,,3.0,,,
Wellamid®,GFT1699-WBK1,Polyamide 66,Nylon 66,1.18,PA66-I-GF15,,,3900.0,120.0,,,,4.0,,,
Wellamid®,GFT1835-WBK1,Polyamide 66,Nylon 66,1.23,PA66-I-GF15,,,4900.0,145.0,,,,3.5,,,
Wellamid®,GFT33N051-NBK2,Polyamide 66,Nylon 66,1.37,PA66-I-GF35,,,8300.0,200.0,,,,3.0,,,
Wellamid®,GFX1624-BK(PTFE),Polyamide 66,Nylon 66,1.51,PA66-GF30-L,,,9000.0,210.0,,,,3.0,,,
Wellamid®,GS40-60 42L-NBK1,Polyamide 6,Nylon 6,1.44,PA6-GB40,,,4500.0,110.0,,,,10.0,,,
Wellamid®,MR409 22H-N,Polyamide 66,Nylon 66,1.47,PA66-MD40,,,5800.0,140.0,,,,6.0,,,
Wellamid®,MR409 22H-NBK1,Polyamide 66,Nylon 66,1.48,PA66-MD40,,,5700.0,125.0,,,,6.0,,,
Wellamid®,MR410 42H-N,Polyamide 6,Nylon 6,1.5,PA6-MD40,,,7200.0,140.0,,,,2.0,,,
Wellamid®,MRGF1647-BK1,Polyamide 66,Nylon 66,1.5,PA66-(GF+MD)40,,,11400.0,240.0,,,,2.0,,,
Wellamid®,MRGF25/15 42H-BK167A,Polyamide 6,Nylon 6,1.5,PA6-(GF+MD)40,,,10100.0,170.0,,,,2.0,,,
Wellamid®,MRGF25/15 42H-BKDX9,Polyamide 6,Nylon 6,1.49,PA6-(GF+MD)40,,,9900.0,175.0,,,,2.0,,,
Wellamid®,MRGF25/15 42H-NBK1,Polyamide 6,Nylon 6,1.5,PA6-(GF+MD)40,,,9400.0,165.0,,,,2.0,,,
Wellamid®,MRGF30/10 42H-GY2,Polyamide 6,Nylon 6,1.5,PA6-(GF+MD)40,,,9100.0,155.0,,,,2.0,,,
Wellamid®,NB1803E-BK,Polyamide + PP,Nylon+PP,1.07,(PA+PP),,,1900.0,65.0,,,,85.0,,,
Wellamid®,NY1599-GY,Polyamide 66,Nylon 66,1.16,PA66,,,3000.0,110.0,,,,10.0,,,
Wellamid®,NY1875-BK1,Polyamide 66,Nylon 66,1.14,PA66,,,2700.0,90.0,,,,15.0,,,
EcoLoy™,GF5035-BK1,Polyamide 66 + PP,Nylon 66+PP,1.37,(PA+PP)-GF35,,,9600.0,192.0,,,,3.5,9.0,,
EcoLon®,GF3012-BK1,Polyamide 66,Nylon 66,1.35,PA66-GF25,,,7120.0,190.0,,,,3.0,8.0,,
EcoLon®,GF3020-BK1,Polyamide 6,Nylon 6,1.28,PA6-GF20,,,6420.0,170.0,,,,3.5,5.0,,
EcoLon®,GF3025-BK1,Polyamide 6,Nylon 6,1.34,PA6-GF25,,,7200.0,177.0,,,,3.5,5.0,,
EcoLon®,MRGF1945-BK2,Polyamide 6,Nylon 6,1.33,PA6-(GF+MD)25,,,5180.0,134.0,,,,2.6,5.1,,
Witcom PA66,10LG,Polyamide 66,Nylon 66,1.58,PA66-LGF50,265.0,,14500.0,420.0,,,,2.4,,,
Witcom PA66,6LC-EM-HS,Polyamide 66,Nylon 66,1.28,PA66-LCF30,305.0,,22500.0,420.0,24000.0,,,2.0,,,
Witcom PA6,2C,Polyamide 6,Nylon 6,1.18,PA6-CF10,150.0,,8000.0,200.0,,,,2.0,4.5,,
Witcom PA6,5G-AS-S,Polyamide 6,Nylon 6,1.32,PA6-GF25,130.0,,7300.0,165.0,,,,2.0,12.0,,
Zislloy®,AFG30-FH00B2,Polyamide 66,Nylon 66,1.38,PA66-GF30,,260.0,9400.0,250.0,,170.0,,4.0,,,
Zislloy®,APR20-N2,Polyamide 66,Nylon 66,1.18,PA66-FR,,260.0,3800.0,130.0,,75.0,,2.5,,,
Zislloy®,ATE25-FN00N1,Polyamide 66,Nylon 66,1.1,PA66-I,60.0,,2300.0,95.0,,,,30.0,,,
Zislloy®,BFG10-BN00N1,Polyamide 6,Nylon 6,1.2,PA6-GF10,,220.0,5000.0,170.0,6000.0,110.0,,4.0,6.0,,
Zislloy®,BFG30-AU03B2,Polyamide 6,Nylon 6,1.35,PA6-GF30,,,9100.0,270.0,10000.0,175.0,,3.2,,,
Zislloy®,BFG30-BN00B4,Polyamide 6,Nylon 6,1.36,PA6-GF30,,220.0,9100.0,250.0,,165.0,,2.0,,,
Zislloy®,BFG30-BN00N2,Polyamide 6,Nylon 6,1.35,PA6-GF30,,220.0,8400.0,265.0,8600.0,167.0,,3.3,12.0,,
Zislloy®,BFG30-FH04B2,Polyamide 6,Nylon 6,1.36,PA6-GF30,,,9100.0,270.0,,175.0,,3.2,,,
Zislloy®,PA66 AFN04-N1 naturel,Polyamide 66,Nylon 66,1.09,PA66,,260.0,1800.0,,,55.0,,50.0,,,75.0
Zisamide®,TP 4407,Polyamide 6,Nylon 6,1.12,PA6,,220.0,,,,,,,,,
Zisamide®,TP 6802,Polyamide 6,Nylon 6,1.12,PA6,,220.0,,,,,,,,,
Yuyao PA,011BG20,Polyamide 66/6 Copolymer,Nylon 66/6,1.25,PA66/6-GF20-FR,,,4500.0,150.0,,,,7.0,,,
Yuyao PA,01MG30,Polyamide 66/6 Copolymer,Nylon 66/6,1.35,PA66/6-GF30-FR,,,6500.0,145.0,,,,6.0,,,
Yuyao PA,033ML20,Polyamide 66/6 Copolymer,Nylon 66/6,1.28,PA66/6-FR,,,5100.0,160.0,,,,5.5,,,
Yuyao PA,05ZR8,Polyamide 66/6 Copolymer,Nylon 66/6,1.08,PA66/6-I,,,1400.0,80.0,,,,150.0,,,
WDF® PA12,120-HIPHL NC,Polyamide 12,Nylon 12,1.02,PA12,,175.0,370.0,,,,,50.0,1000.0,,
WDF® PA12,120-HL NC,Polyamide 12,Nylon 12,1.01,PA12,,178.0,1100.0,,,,,50.0,6.862745098039216,,
XINXIONGLI INDUSTRY,F1615-GL,Polyamide 6,Nylon 6,,PA6-GF15-FR,,,,,,,,,,,
XINXIONGLI INDUSTRY,F2615-GR,Polyamide 6,Nylon 6,,PA6-GF15-FR,,,,,,,,,,,
XINXIONGLI INDUSTRY,GSL30-BK,Polyamide 46,Nylon 46,,PA46-GF30-FR,,,,,,,,,,,
Kangxi®,NHFRPA6-25GF,Polyamide 6,Nylon 6,1.38,PA6-GF25-FR,,,5000.0,140.0,,,,2.0,5.392156862745098,120.0,
VAMPSTAT,Y 35GC 04 V0 30,Polyamide 66,Nylon 66,1.41,PA66-(CF+GF)35-FR,,,,,15500.0,170.0,,2.0,8.5,,
VAMPAMID,6 2028 V2 MF,Polyamide 6,Nylon 6,1.34,PA6-GF20-FR,,,,,4800.0,70.0,,4.0,4.0,,
VAMPAMID,6 3026 V0 DF,Polyamide 6,Nylon 6,1.61,PA6-GF30-FR,,,,,10500.0,115.0,,2.0,8.0,,
VAMPAMID,66 0023 V0 H GW,Polyamide 66,Nylon 66,1.36,PA66-FR,50.0,,,,2700.0,,,15.0,5.5,,
VAMPAMID,66 3026 V0,Polyamide 66,Nylon 66,1.59,PA66-GF30-FR,,,,,10500.0,130.0,,2.0,8.0,,
VAMPAMID,66 3028 V0 HF,Polyamide 66,Nylon 66,1.51,PA66-GF30-FR,,,,,12000.0,165.0,,2.1,7.0,,
VAMPAMID,66 3530 V0 P,Polyamide 66,Nylon 66,1.45,PA66-GF35-FR,,,,,11500.0,155.0,,2.0,8.5,,
DENYL,6 0037 H,Polyamide 6,Nylon 6,1.1,PA6-I,60.0,,,,2500.0,,,50.0,12.0,,
DENYL,6 4022,Polyamide 6,Nylon 6,1.47,PA6-MD40,,,,,5500.0,70.0,,3.0,5.0,,
DENYL,6 6010,Polyamide 6,Nylon 6,1.71,PA6-GF60,,,,,20000.0,220.0,,2.0,11.0,,
DENYL,66 0037 ST,Polyamide 66,Nylon 66,1.07,PA66-I,50.0,,,,1800.0,,,100.0,70.0,,
DENYL,66 1510,Polyamide 66,Nylon 66,1.24,PA66-GF15,,,,,5500.0,110.0,,3.0,5.0,,
DENYL,HT 3510 Y,Polyphthalamide + PA 66,PPA+Nylon 66,1.49,(PPA+PA)-GF35,,,,,13500.0,190.0,,1.8,8.0,,
DENYL,HT 5010 Y,Polyphthalamide + PA 66,PPA+Nylon 66,1.63,(PPA+PA)-GF50,,,,,17500.0,240.0,,2.0,10.0,,
DENISTAT,Y 30GC 04,Polyamide 66,Nylon 66,1.31,PA66-(CF+GF)30,,,,,12500.0,180.0,,2.2,8.0,,
DENILUB,N 00U 0Mo,Polyamide 6,Nylon 6,1.15,PA6-L,70.0,,,,3500.0,,,5.0,5.0,,
DENILUB,Y 00U 4TF,Polyamide 66,Nylon 66,1.26,PA66-L,65.0,,,,3000.0,,,5.0,5.0,,
DENILUB,Y 15G 4TF,Polyamide 66,Nylon 66,1.37,PA66-GF15-L,,,,,6000.0,110.0,,3.5,7.0,,
DENILUB,Y 20G 4TF,Polyamide 66,Nylon 66,1.41,PA66-GF20-L,,,,,6500.0,115.0,,2.0,9.0,,
DENILUB,Y 30C 3TF,Polyamide 66,Nylon 66,1.36,PA66-CF30-L,,,,,20000.0,200.0,,1.8,8.0,,
DENILUB,Z 45G 2TF Y,Polyphthalamide + PA 66,PPA+Nylon 66,1.65,(PPA+PA)-GF45-L,,,,,16000.0,200.0,,2.0,8.0,,
EnviroNylon,N66,Polyamide 66,Nylon 66,1.21,PA66,,,2790.0,89.6,,,,10.0,4.215686274509804,,
Petlon R-Prime,A2-G50-00-BK,Polyamide 66,Nylon 66,1.6,PA66-GF50,,,,,,200.0,,2.5,,,
Petlon R-Prime,B2-G50-00-BK,Polyamide 6,Nylon 6,1.6,PA6-GF50,,,,,,200.0,,3.0,,,
Petlon R-Prime,B3-G15-00-BK,Polyamide 6,Nylon 6,1.23,PA6-GF15,,,,,4000.0,90.0,,4.5,,,
Petlon R-Prime,B3-G25-00-BK,Polyamide 6,Nylon 6,1.32,PA6-GF25,,,,,,125.0,,4.0,,,
Petlon R-Prime,B3-G30-00-BK,Polyamide 6,Nylon 6,1.36,PA6-GF30,,,,,7800.0,130.0,,4.0,,,
Petlon R-Prime,C3-G30-00-BK,Polyamide 66/6 Copolymer,Nylon 66/6,1.33,PA66/6-GF30,,,,,,110.0,,4.0,,,
Petlon Prime,A1-G25-00-BK,Polyamide 66,Nylon 66,1.32,PA66-GF25,,,,,,170.0,,3.5,,,
Petlon Prime,A1-G30-00-NT,Polyamide 66,Nylon 66,1.37,PA66-GF30,,,,,,180.0,,3.5,,,
Petlon Prime,B1-G30-00-BK,Polyamide 6,Nylon 6,1.36,PA6-GF30,,,,,,170.0,,3.0,,,
Petlon Prime,B1-G30-00-NT,Polyamide 6,Nylon 6,1.36,PA6-GF30,,,,,,170.0,,3.0,,,
Beetle,240G NT034,Polyamide 6,Nylon 6,1.45,PA6-GF40,,,5000.0,140.0,8500.0,130.0,,5.0,,,
Beetle,B2-M30-16-BK9083,Polyamide 6,Nylon 6,1.38,PA6-MD30,,,4400.0,100.0,4800.0,55.0,6.0,15.0,4.3,,
XecoT™,XG310A30A,"Polyamide, Semi-Aromatic","Nylon, Semi-Aromatic",1.36,PA-GF,144.0,,8300.0,235.0,,,,4.0,,120.0,
UNITIKA Nylon 66,A125GF15,Polyamide 66,Nylon 66,1.24,PA66-GD15,,,2600.0,85.0,2800.0,65.0,,4.0,,,
UNITIKA Nylon 66,B2040G33,Polyamide 66,Nylon 66,1.39,PA66-GF35,,,6500.0,190.0,6700.0,130.0,,4.0,,,
UNITIKA Nylon 66,B2040G50,Polyamide 66,Nylon 66,1.57,PA66-GF50,,,10900.0,230.0,11200.0,175.0,,3.0,,,
UNITIKA Nylon 66,B2040G50,Polyamide 66,Nylon 66,1.57,PA66-GF50,,,14200.0,360.0,16700.0,235.0,,2.0,,120.0,
UNITIKA Nylon 66,BV2120G30,Polyamide 66,Nylon 66,1.65,PA66-GF30-FR,,,8200.0,180.0,8700.0,120.0,,2.0,,102.0,
UNITIKA Nylon 66,E2000,Polyamide 66,Nylon 66,1.14,PA66,60.0,,1100.0,50.0,1000.0,,25.0,100.0,,108.0,
UNITIKA Nylon 66,ET2010G20,Polyamide 66,Nylon 66,1.24,PA66-GF20,,,5600.0,200.0,,140.0,,4.0,,,
UNITIKA Nylon 6,A1025SR,Polyamide 6,Nylon 6,1.13,PA6,80.0,,2500.0,100.0,2600.0,,4.0,45.0,,112.0,
UNITIKA Nylon 6,A1030FR,Polyamide 6,Nylon 6,1.13,PA6,40.0,,900.0,35.0,900.0,,25.0,200.0,,90.0,
UNITIKA Nylon 6,A1030FR,Polyamide 6,Nylon 6,1.13,PA6,80.0,,2500.0,100.0,2500.0,,4.0,70.0,,112.0,
UNITIKA Nylon 6,A1030GFL,Polyamide 6,Nylon 6,1.36,PA6-GW30,,,5000.0,160.0,6000.0,110.0,,5.0,,107.0,
UNITIKA Nylon 6,A1030GFL15,Polyamide 6,Nylon 6,1.23,PA6-GF15,,,5000.0,170.0,5500.0,120.0,,3.0,,116.0,
UNITIKA Nylon 6,A1030GFLTF,Polyamide 6,Nylon 6,1.43,PA6-GF30-L,,,4500.0,145.0,5300.0,105.0,,5.0,,,
UNITIKA Nylon 6,A1030M,Polyamide 6,Nylon 6,1.16,PA6-L,55.0,,1300.0,65.0,1350.0,,20.0,70.0,,,
UNITIKA Nylon 6,A3130,Polyamide 6,Nylon 6,1.4,PA6-MD35,,,3700.0,80.0,3800.0,60.0,,4.0,,103.0,
UNITIKA Nylon 6,M1030DH,Polyamide 6,Nylon 6,1.15,PA6,,,2500.0,70.0,2600.0,65.0,,4.0,,,
UNITIKA Nylon 6,M1030DH,Polyamide 6,Nylon 6,1.15,PA6,,,4500.0,155.0,4300.0,95.0,,3.0,,114.0,
UNITIKA Nylon 6,N1020G20,Polyamide 6,Nylon 6,1.65,PA6,,,14000.0,120.0,,70.0,,3.0,,,
UNITIKA Nylon 6,N2002G,Polyamide 6,Nylon 6,1.72,PA6,,,13000.0,180.0,,102.0,,2.5,,,
UNITIKA Nylon 6,RUN35,Polyamide 6,Nylon 6,1.7,PA6-GF,,,14000.0,240.0,14600.0,170.0,,2.0,,,
UNITIKA Nylon 6,RUN35,Polyamide 6,Nylon 6,1.7,PA6-GF,,,17000.0,300.0,17500.0,200.0,,2.0,,,
UBESTA,3020GX6,Polyamide 12,Nylon 12,1.16,PA12-GF,,,8100.0,180.0,,125.0,,6.0,,,
UBESTA,3020U,Polyamide 12,Nylon 12,1.02,PA12,45.0,,1500.0,59.0,,,,50.0,,,
UBESTA,3030JI9L,Polyamide 12,Nylon 12,1.02,PA12,30.0,,500.0,25.0,,,,50.0,,,
UBESTA,3030UFX1,Polyamide 12,Nylon 12,1.02,PA12,45.0,,1400.0,55.0,,,,50.0,,,
UBE Nylon,1015GU6,Polyamide 6,Nylon 6,1.36,PA6-GF30,,,9400.0,285.0,9800.0,185.0,,3.5,,,
UBE Nylon,1030J,Polyamide 6,Nylon 6,1.14,PA6,45.0,,700.0,30.0,700.0,,,50.0,,,
UBE Nylon,1030U2,Polyamide 6,Nylon 6,1.14,PA6,80.0,,2800.0,105.0,2900.0,,,50.0,,,
TULAMID®,PA-SV20,Polyamide 6,Nylon 6,1.25,PA6-GF20,,210.0,4500.0,,,150.0,,3.0,,,
TULAMID®,PA-TM15,Polyamide 6,Nylon 6,1.21,PA6-MD15,,210.0,2800.0,,,90.0,,6.0,,,
TYLON®,135,Polyamide 66,Nylon 66,1.14,PA66,,,2760.0,110.0,,,,50.0,5.784313725490197,120.0,
TYLON®,2433,Polyamide 6,Nylon 6,1.39,PA6-GF35,,,8270.0,262.0,,,,3.0,10.784313725490197,125.0,
Latishield,66-10A,Polyamide 66,Nylon 66,1.24,PA66-Me,,,,,3790.0,30.3,3.0,7.5,,,
Latiohm,62-08 PD02 G/30,Polyamide 6,Nylon 6,1.45,PA6-GF30,,,,,8620.0,75.2,,2.0,,,
Latiohm,66-07 PD08 G/30,Polyamide 66,Nylon 66,1.42,PA66-GF30,,,,,15000.0,200.0,,2.0,,,
Latiohm,82-02 PD09,Polyamide 12,Nylon 12,1.22,PA12,49.6,,,,2070.0,44.8,15.0,50.0,,,
Latiohm,83-07 PD11 CNT,Polyamide 12,Nylon 12,1.1,PA12-I-Nano,35.2,,,,1100.0,35.2,20.0,85.0,,,
Latimass,63-06 D025,Polyamide 6,Nylon 6,2.7,PA6-I-X,,,,,1930.0,15.2,,7.0,,,
Latimass,66-04 D009,Polyamide 66,Nylon 66,0.9,PA66-X,,,,,3380.0,49.6,,2.0,,,
Latilub,62-06GR,Polyamide 6,Nylon 6,1.17,PA6-L,,,,,4480.0,75.2,3.5,6.0,,,
Latilub,66 Y/20,Polyamide 66,Nylon 66,1.18,PA66-RF20-L,,,,,3790.0,80.0,,3.5,,,
Latilub,66-01M G/30,Polyamide 66,Nylon 66,1.38,PA66-GF30-L,,,,,9380.0,170.0,,3.1,,,
Latilub,82-05GR G/30,Polyamide 12,Nylon 12,1.28,PA12-GF30-L,,,,,7790.0,80.0,,2.0,,,
Latigray,82-04 CX/90,Polyamide 12,Nylon 12,4.26,PA12-MD90,,,,,9720.0,35.2,,0.8,,,
Latigloss,62 H2 G/50,Polyamide 6,Nylon 6,1.55,PA6-GF50,,,,,14500.0,200.0,,2.8,,,
Latigloss,66 H2 G/60,Polyamide 66,Nylon 66,1.68,PA66-GF60,,,,,15500.0,150.0,,3.0,,,
Latigloss,66 H2 K/30,Polyamide 66,Nylon 66,1.27,PA66-CF30,,,,,21000.0,230.0,,1.7,,,
Latamid,12 H FE90,Polyamide 12,Nylon 12,3.27,PA12-X,,,,,8960.0,35.2,,1.0,,,
Latamid,6 H2 G/30,Polyamide 6,Nylon 6,1.35,PA6-GF30,,,,,8830.0,160.0,,3.2,,,
Latamid,6 H2E04 G/30,Polyamide 6,Nylon 6,1.33,PA6-I-GF30,95.1,,,,8270.0,150.0,6.1,3.5,,,
Latamid,6 H-V0,Polyamide 6,Nylon 6,1.17,PA6-FR,70.3,,,,3030.0,70.3,3.4,5.0,,,
Latamid,66 E21,Polyamide 66,Nylon 66,1.07,PA66-I,44.8,,,,1930.0,,5.0,100.0,,,
Latamid,66 H2 G/25-V0HF1,Polyamide 66,Nylon 66,1.4,PA66-GF25-FR,,,,,8480.0,140.0,,3.0,,,
Latamid,66 H2 G/35,Polyamide 66,Nylon 66,1.41,PA66-GF35,,,,,12200.0,190.0,,3.1,,,
Latamid,66 H2 G/50-V0HF1,Polyamide 66,Nylon 66,1.68,PA66-GF50-FR,,,,,15000.0,180.0,,2.5,,,
Latamid,66 H2 G/50-V0KB1,Polyamide 66,Nylon 66,1.56,PA66-GF50,,,,,13500.0,180.0,,2.2,,,
Latamid,66 H2 G/60,Polyamide 66,Nylon 66,1.69,PA66-GF60,,,,,21000.0,91.0,,2.0,,,
Latamid,66 H2E21 G/13,Polyamide 66,Nylon 66,1.2,PA66-I-GF15,100.0,,,,4620.0,100.0,3.0,4.0,,,
Latamid,66 VH G/30,Polyamide 66,Nylon 66,1.36,PA66-GF30,,,,,9380.0,145.0,,2.4,,,
Latamid,SP1,Polyamide 610,Nylon 610,1.07,PA610,64.8,,,,2410.0,60.0,,100.0,,,
Latamid,SP2 H2 G/45,Polyamide 612,Nylon 612,1.43,PA612-GF45,,,,,11500.0,190.0,,3.3,,,
LUVOTECH®,1-9513,Polyamide 66,Nylon 66,1.52,PA66-GF-L,,,9000.0,235.0,11000.0,,2.5,,,,
LUVOCOM®,1/CF/30/TF/13/SI/2/BK,Polyamide 66,Nylon 66,1.36,PA66-CF30-L,,,20000.0,300.0,23000.0,,2.0,,,,
LUVOCOM®,1/GF/30/TF/15/HS/BK,Polyamide 66,Nylon 66,1.51,PA66-GF30-L,,,8000.0,235.0,10000.0,,3.0,,,,
LUVOCOM®,1-0889-4,Polyamide 66,Nylon 66,1.32,PA66-(CF+GF),,,11000.0,290.0,13000.0,,3.0,,,,
LUVOCOM®,1-0889-5,Polyamide 66,Nylon 66,1.36,PA66-(CF+GF),,,12000.0,290.0,14000.0,,2.7,,,,
LUVOCOM®,1-1120-M,Polyamide 66,Nylon 66,1.27,PA66-L,,,2500.0,105.0,2800.0,,5.0,,,,
LUVOCOM®,1-7139,Polyamide 66,Nylon 66,1.24,PA66-RF-L,,,3000.0,120.0,4000.0,,6.0,,,,
LUVOCOM®,1-7177-K,Polyamide 66,Nylon 66,1.27,PA66-L,,,2400.0,90.0,2800.0,,6.5,,,,
LUVOCOM®,1-7384/EG/GY,Polyamide 66,Nylon 66,1.22,PA66-L,,,2500.0,110.0,3000.0,,5.0,,,,
LUVOCOM®,1-8843,Polyamide 66,Nylon 66,1.57,PA66-GF,,,9000.0,210.0,10000.0,,2.3,,,,
LUVOCOM®,19-8074,Polyamide 46,Nylon 46,1.25,PA46-RF-L,,,3000.0,120.0,3500.0,,6.0,,,,
LUVOCOM®,3/XCF/25-S,Polyamide 6,Nylon 6,1.21,PA6-CF25,,,16000.0,300.0,18000.0,,6.0,,,,
LUVOCOM®,3F PAHT CF 9891 BK,"Polyamide, Unspecified","Nylon, Unspecified",1.24,PA-CF,,,,,11500.0,,2.0,,,,
LUVOCOM®,NSB 90 BK-2,Polyamide 66,Nylon 66,1.18,PA66-L,,,2900.0,95.0,2500.0,,10.0,,,,
CALP,HG2210B,"Polyamide, Unspecified","Nylon, Unspecified",2.8,PA,,,7340.0,165.0,,,,4.0,,116.0,
Lumid®,GN1001BF,Polyamide 66,Nylon 66,1.15,PA66-FR,78.5,260.0,2800.0,108.0,3700.0,,,15.0,5.5,112.0,
Lumid®,GP2150A(W),Polyamide 6,Nylon 6,1.25,PA6-GF15,,220.0,4850.0,193.0,5800.0,124.0,,4.0,6.4,120.0,
Lumid®,GP2150BA,Polyamide 66 + PA 6,Nylon 66+Nylon 6,1.23,(PA66+PA6)-GF15,,257.0,4410.0,190.0,7200.0,118.0,,3.0,5.2,122.0,
Lumid®,GP2301AF,Polyamide 6,Nylon 6,1.45,PA6-GF30,,220.0,9440.0,230.0,10100.0,160.0,,2.0,7.843137254901961,120.0,
Lumid®,GP3300B(W),Polyamide 66,Nylon 66,1.38,PA66-MD30,78.5,258.0,6280.0,120.0,6700.0,70.0,,2.0,3.0,115.0,
Lumid®,HI1102A(W),Polyamide 6,Nylon 6,1.1,PA6,58.8,218.0,2000.0,80.0,1900.0,30.0,4.0,5.0,22.0,115.0,
Lumid®,HI1202B(W),Polyamide 66,Nylon 66,1.08,PA66,53.0,258.0,1800.0,79.0,1900.0,51.0,6.1,40.0,70.0,110.0,
Lumid®,HI3152BW,Polyamide 66,Nylon 66,1.16,PA66-GD15,51.0,260.0,2600.0,87.0,,53.9,,24.0,16.666666666666668,,
Lumid®,HI5003A,Polyamide + Polyolefin,Nylon+Olefin,1.09,(PA+Polyolefin),51.0,,2060.0,70.6,,,50.0,,44.11764705882353,,
Lumid®,LW4203A,Polyamide 6,Nylon 6,1.27,PA6-(GF+MD)20,95.0,,4900.0,157.0,,,,4.0,,121.0,
Lumid®,LW4383B(W),Polyamide 66,Nylon 66,1.45,PA66-(GF+MD)40,118.0,,6800.0,188.0,,,,3.0,,,
Lumid®,LW4403A(W),Polyamide 6,Nylon 6,1.48,PA6-(GF+MD)40,,,8400.0,210.0,9200.0,130.0,,3.0,6.6,121.0,
Lumid®,LW4403AG,Polyamide 6,Nylon 6,1.44,PA6-(GF+GB)40,,,7100.0,205.0,,135.0,,3.0,52.94117647058824,,
Lumid®,SG2300B(W),Polyamide 66,Nylon 66,1.35,PA66-GF30,177.0,,8340.0,255.0,,,,3.0,11.764705882352942,121.0,
Lumid®,SG2600B(W),Polyamide 6,Nylon 6,1.72,PA6-GF60,216.0,,15700.0,343.0,,,,2.5,14.705882352941178,120.0,
Lucon®,TX5009,Polyphenylene Ether + PA,PPE+Nylon,1.09,(PPE+PA),55.0,,2120.0,75.0,2250.0,,5.0,46.0,,,
Durethan®,A30SFN31 000000,Polyamide 66,Nylon 66,1.17,PA66-FR,50.0,260.0,1600.0,55.0,1500.0,,20.0,,,,
Durethan®,A30SFN31 000000,Polyamide 66,Nylon 66,1.17,PA66-FR,85.0,260.0,3700.0,125.0,3800.0,,4.1,,,,
Durethan®,AKV15 000000,Polyamide 66,Nylon 66,1.24,PA66-GF15,,263.0,3200.0,135.0,4100.0,90.0,,18.0,,,
Durethan®,AKV230H2.0 901510,Polyamide 66,Nylon 66,1.3,PA66-I-GF30,,262.0,4600.0,135.0,5100.0,85.0,,6.5,28.0,,
Durethan®,AKV25F30 000000,Polyamide 66,Nylon 66,1.62,PA66-GF25-FR,,260.0,10000.0,220.0,10500.0,150.0,,2.2,10.0,,
Durethan®,AKV30GH2.0 900051 SR1,Polyamide 66,Nylon 66,1.36,PA66-GF30,,260.0,8400.0,270.0,9600.0,180.0,,3.0,10.0,,
Durethan®,AKV30H2.0 901510,Polyamide 66,Nylon 66,1.36,PA66-GF30,,263.0,9200.0,270.0,10000.0,175.0,,3.0,10.0,,
Durethan®,AKV30HRH2.0 901510,Polyamide 66,Nylon 66,1.36,PA66-GF30,109.17786172243993,262.0,5700.0,180.0,6100.0,120.0,2.936199999999989,8.0,,,
Durethan®,AKV30XTS2 901510,Polyamide 66,Nylon 66,1.38,PA66-GF30,,260.0,9500.0,280.0,10000.0,190.0,,3.0,10.0,,
Durethan®,AKV320ZH2.0 900116,Polyamide 66,Nylon 66,1.25,PA66-I-GF20,62.41181877179908,259.0,3000.0,105.0,3500.0,75.0,3.3824000000000076,18.0,30.0,,
Durethan®,AKV35H3.0 000000,Polyamide 66,Nylon 66,1.41,PA66-GF35,114.67694131027417,263.0,7000.0,220.0,7500.0,135.0,2.7230000000000087,5.0,15.0,,
Durethan®,AKV35H3.0 000000,Polyamide 66,Nylon 66,1.41,PA66-GF35,,263.0,10500.0,300.0,11200.0,200.0,,3.0,12.0,,
Durethan®,AKV35LTH2.0 904040,Polyamide 66,Nylon 66,1.4,PA66-GF35,,,9700.0,293.0,10800.0,192.0,,3.0,10.0,,
Durethan®,AKV35LTH3.0 904040,Polyamide 66,Nylon 66,1.4,PA66-GF35,,260.0,10000.0,295.0,11000.0,195.0,,3.0,,,
Durethan®,AKV40H3.0 000000,Polyamide 66,Nylon 66,1.46,PA66-GF40,,262.0,8000.0,240.0,8800.0,145.0,,5.0,15.0,,
Durethan®,AKV50 000000,Polyamide 66,Nylon 66,1.57,PA66-GF50,,263.0,10300.0,250.0,10700.0,170.0,,4.0,18.0,,
Durethan®,AM440H3.0 000000,Polyamide 66,Nylon 66,1.49,PA66-MD40,,265.0,5800.0,140.0,6100.0,85.0,,2.5,10.0,,
Durethan®,B30SFN30 000000,Polyamide 6,Nylon 6,1.16,PA6-FR,80.0,222.0,3600.0,120.0,3700.0,,3.5,,,,
Durethan®,B31SKH3.0 000000,Polyamide 6,Nylon 6,1.14,PA6,55.0,222.0,900.0,40.0,1100.0,,20.0,,10.0,,
Durethan®,B31SKH3.0 000000,Polyamide 6,Nylon 6,1.14,PA6,90.0,222.0,3000.0,120.0,3700.0,,4.0,,10.0,,
Durethan®,B31SKH3.0LT 904040,Polyamide 6,Nylon 6,1.13,PA6,45.0,221.0,900.0,35.0,1000.0,,20.0,,20.0,,
Durethan®,B35FKA 000000,Polyamide 6,Nylon 6,1.14,PA6,35.0,222.0,,,800.0,,25.0,,,,
Durethan®,B38FKA 000000,Polyamide 6,Nylon 6,1.14,PA6,75.0,222.0,,,2800.0,,4.0,,,,
Durethan®,B40FAM 000000,Polyamide 6,Nylon 6,1.14,PA6,35.0,222.0,700.0,,800.0,,25.0,,,,
Durethan®,B40FD 000000,Polyamide 6,Nylon 6,1.14,PA6,75.0,222.0,2600.0,,2800.0,,4.0,,,,
Durethan®,B40SKW1 000000,Polyamide 6,Nylon 6,1.14,PA6,40.0,222.0,,,900.0,,25.0,,,,
Durethan®,B40SKW1 000000,Polyamide 6,Nylon 6,1.14,PA6,85.0,222.0,,,3200.0,,4.0,,,,
Durethan®,BC550Z 900116 DUSXBL,Polyamide 6,Nylon 6,1.07,PA6-I,50.0,219.0,1800.0,66.0,2000.0,,4.0,,85.0,,
Durethan®,BC700HTS 900116 DUSXBL,Polyamide 6,Nylon 6,1.03,PA6-I,11.285625599568998,212.0,230.0,12.0,210.0,,7.919600000000004,,,,
Durethan®,BCF30H2.0EF 900111,Polyamide 6,Nylon 6,1.26,PA6-CF30,,221.0,11500.0,200.0,11500.0,135.0,,3.5,15.0,,
Durethan®,BCF30XH2.0 901510,Polyamide 6,Nylon 6,1.33,PA6-(CF+GF)30,,220.0,11500.0,280.0,13500.0,195.0,,3.1,10.0,,
Durethan®,BG30XF30 000000,Polyamide 6,Nylon 6,1.63,PA6-(GF+GB)30-FR,,222.0,4200.0,120.0,4200.0,65.0,,4.4,10.0,,
Durethan®,BG30XFN01 000000,Polyamide 6,Nylon 6,1.39,PA6-(GF+GB)30-FR,,222.0,7000.0,145.0,7400.0,85.0,,3.0,10.0,,
Durethan®,BG30XH2.0 901510,Polyamide 6,Nylon 6,1.35,PA6-(GF+GB)30,,222.0,5800.0,185.0,6300.0,120.0,,3.5,10.0,,
Durethan®,BG30XW1 000000,Polyamide 6,Nylon 6,1.36,PA6-(GF+GB)30,,222.0,5800.0,185.0,6400.0,125.0,,4.0,10.0,,
Durethan®,BG60XXF 900116,Polyamide 6,Nylon 6,1.68,PA6-(GF+GB)60,,221.0,18000.0,340.0,19000.0,210.0,,2.2,15.0,,
Durethan®,BKV115 000000 DUS008,Polyamide 6,Nylon 6,1.23,PA6-I-GF15,,220.0,4900.0,185.0,5600.0,115.0,,4.0,,,
Durethan®,BKV130GIT 900116,Polyamide 6,Nylon 6,1.36,PA6-I-GF30,,213.0,8200.0,250.0,8800.0,160.0,,3.5,15.0,,
Durethan®,BKV130GIT 900116 DUS008,Polyamide 6,Nylon 6,1.36,PA6-I-GF30,,220.0,8500.0,256.0,9000.0,160.0,,3.4,15.0,,
Durethan®,BKV130H2.0 901510,Polyamide 6,Nylon 6,1.36,PA6-I-GF30,,213.0,4600.0,145.0,5100.0,100.0,,8.0,25.0,,
Durethan®,BKV15 000000 DUS037,Polyamide 6,Nylon 6,1.23,PA6-GF15,,213.0,5200.0,200.0,6000.0,125.0,,3.0,,,
Durethan®,BKV15GH2.0 900051,Polyamide 6,Nylon 6,1.24,PA6-GF15,,218.0,5700.0,185.0,6300.0,120.0,,3.0,,,
Durethan®,BKV15H2.0 901510 SR1,Polyamide 6,Nylon 6,1.23,PA6-GF15,,213.0,4700.0,180.0,6200.0,125.0,,2.5,,,
Durethan®,BKV15H3.0 000000 DUS008,Polyamide 6,Nylon 6,1.23,PA6-GF15,127.07318711381225,220.0,5500.0,205.0,6500.0,130.0,2.8461999999999987,3.0,10.0,,
Durethan®,BKV20FN27 000000,Polyamide 6,Nylon 6,1.3,PA6-GF20-FR,29.46347408005467,222.0,2000.0,60.0,2100.0,42.0,2.6478,30.0,10.0,,
Durethan®,BKV215 000000,Polyamide 6,Nylon 6,1.18,PA6-I-GF15,,214.0,4000.0,130.0,4500.0,85.0,,4.5,18.0,,
Durethan®,BKV215H2.0 901510,Polyamide 6,Nylon 6,1.17,PA6-I-GF15,81.76987927836981,214.0,4200.0,135.0,4500.0,85.0,2.6999100000000054,4.5,20.0,,
Durethan®,BKV230 000000 DUS008,Polyamide 6,Nylon 6,1.32,PA6-I-GF30,74.6496579622412,220.0,4200.0,125.0,4200.0,80.0,3.1220000000000026,8.6,35.0,,
Durethan®,BKV230 000000 DUS008,Polyamide 6,Nylon 6,1.32,PA6-I-GF30,129.89566402875764,220.0,7400.0,205.0,8500.0,130.0,2.408549999999998,4.1,20.0,,
Durethan®,BKV230H2.0 901510 DUS008,Polyamide 6,Nylon 6,1.32,PA6-I-GF30,,220.0,7300.0,205.0,8400.0,130.0,,4.0,20.0,,
Durethan®,BKV240H2.0XCP 901510,Polyamide 6,Nylon 6,1.41,PA6-I-GF40,85.83219534527163,220.0,6300.0,150.0,6000.0,100.0,2.7223999999999915,11.0,40.0,,
Durethan®,BKV25 000000,Polyamide 6,Nylon 6,1.32,PA6-GF25,,222.0,7200.0,250.0,8400.0,160.0,,3.0,,,
Durethan®,BKV25F30 000000,Polyamide 6,Nylon 6,1.6,PA6-GF25-FR,,222.0,10000.0,230.0,11000.0,150.0,,2.3,10.0,,
Durethan®,BKV25FN20 000000,Polyamide 6,Nylon 6,1.35,PA6-GF25-FR,,220.0,5400.0,135.0,5700.0,80.0,,3.0,10.0,,
Durethan®,BKV25FN27 000000,Polyamide 6,Nylon 6,1.34,PA6-GF25-FR,28.15199555858668,222.0,2300.0,70.0,2300.0,40.0,2.154999999999996,25.0,10.0,,
Durethan®,BKV25H2.0 901510,Polyamide 6,Nylon 6,1.32,PA6-GF25,,222.0,4200.0,145.0,5100.0,90.0,,6.0,,,
Durethan®,BKV25H3.0 000000,Polyamide 6,Nylon 6,1.32,PA6-GF25,,220.0,8000.0,250.0,8500.0,160.0,,3.5,10.0,,
Durethan®,BKV30 000000,Polyamide 6,Nylon 6,1.36,PA6-GF30,,220.0,5100.0,170.0,6100.0,105.0,,6.0,20.0,,
Durethan®,BKV30 000000,Polyamide 6,Nylon 6,1.36,PA6-GF30,,220.0,8600.0,275.0,9800.0,170.0,,3.0,13.0,,
Durethan®,BKV30FN04 000000,Polyamide 6,Nylon 6,1.42,PA6-GF30-FR,124.16670132267842,220.0,10200.0,230.0,10300.0,130.0,2.0135000000000014,3.0,10.0,,
Durethan®,BKV30FN04LT 904040,Polyamide 6,Nylon 6,1.42,PA6-GF30-FR,,220.0,6600.0,158.0,6700.0,90.0,,6.0,13.0,,
Durethan®,BKV30H2.0 000000,Polyamide 6,Nylon 6,1.36,PA6-GF30,,222.0,8500.0,280.0,9600.0,170.0,,3.5,15.0,,
Durethan®,BKV30H2.0 901510,Polyamide 6,Nylon 6,1.36,PA6-GF30,,222.0,8500.0,270.0,9500.0,170.0,,3.5,10.0,,
Durethan®,BKV30H3.0 000000,Polyamide 6,Nylon 6,1.36,PA6-GF30,,222.0,8600.0,280.0,9800.0,180.0,,3.8,15.0,,
Durethan®,BKV30H3.0EF 901510,Polyamide 6,Nylon 6,1.36,PA6-GF30,,221.0,5000.0,170.0,5500.0,100.0,,5.8,20.0,,
Durethan®,BKV30XTS3 000000,Polyamide 6,Nylon 6,1.36,PA6-GF30,81.23818920491736,221.0,5500.0,140.0,5500.0,80.0,2.777099999999999,5.0,20.0,,
Durethan®,BKV30XTS3 000000,Polyamide 6,Nylon 6,1.36,PA6-GF30,169.88166962617453,221.0,9400.0,270.0,10100.0,185.0,2.5007,3.5,12.0,,
Durethan®,BKV30XWPLT 904040,Polyamide 6,Nylon 6,1.36,PA6-GF30,,222.0,6300.0,180.0,7250.0,120.0,,5.8,13.0,,
Durethan®,BKV315ZH2.0 901510,Polyamide 6,Nylon 6,1.2,PA6-I-GF15,47.7608637618408,221.0,2300.0,75.0,2500.0,55.0,3.3603999999999967,19.0,30.0,,
Durethan®,BKV315ZH2.0 901510,Polyamide 6,Nylon 6,1.2,PA6-I-GF15,99.45904039654354,221.0,4800.0,165.0,5300.0,105.0,2.651200000000009,5.0,15.0,,
Durethan®,BKV35 000000,Polyamide 6,Nylon 6,1.41,PA6-GF35,,222.0,10700.0,290.0,10700.0,180.0,,3.0,15.0,,
Durethan®,BKV35H2.0 901510 DUS038,Polyamide 6,Nylon 6,1.41,PA6-GF35,,220.0,10000.0,270.0,10500.0,170.0,,3.0,13.0,,
Durethan®,BKV35XTS1 901510,Polyamide 6,Nylon 6,1.41,PA6-GF35,,221.0,10500.0,275.0,10700.0,180.0,,3.0,12.0,,
Durethan®,BKV40H2.0EF 900116,Polyamide 6,Nylon 6,1.45,PA6-GF40,,220.0,11500.0,290.0,12200.0,190.0,,3.0,15.0,,
Durethan®,BKV40H3.0EF 901510 DUS001,Polyamide 6,Nylon 6,1.45,PA6-GF40,,220.0,11500.0,285.0,12500.0,190.0,,3.0,15.0,,
Durethan®,BKV40H3.0EFLT 904040 DUS001,Polyamide 6,Nylon 6,1.45,PA6-GF40,,220.0,11500.0,295.0,12500.0,195.0,,3.4,17.0,,
Durethan®,BKV40PH2.0 901510,Polyamide 6,Nylon 6,1.46,PA6-GF40,,220.0,12300.0,320.0,12500.0,200.0,,3.5,15.0,,
Durethan®,BKV50 000000,Polyamide 6,Nylon 6,1.57,PA6-GF50,,222.0,9700.0,235.0,9800.0,145.0,,5.0,25.0,,
Durethan®,BKV50H2.0EF 901511 DUS001,Polyamide 6,Nylon 6,1.57,PA6-GF50,,221.0,15000.0,340.0,16200.0,215.0,,2.8,17.0,,
Durethan®,BKV50H3.0 000000,Polyamide 6,Nylon 6,1.57,PA6-GF50,,222.0,9900.0,230.0,10200.0,140.0,,5.0,25.0,,
Durethan®,BKV60EF 000000 DUS097,Polyamide 6,Nylon 6,1.7,PA6-GF60,,221.0,18000.0,375.0,19400.0,230.0,,2.5,18.0,,
Durethan®,BKV60H3.0EF 900116,Polyamide 6,Nylon 6,1.71,PA6-GF60,,221.0,13500.0,250.0,12500.0,158.0,,3.5,25.0,,
Durethan®,BKV60PH2.0EF 900116,Polyamide 6,Nylon 6,1.7,PA6-GF60,135.9788872561863,220.0,13500.0,255.0,12900.0,155.0,2.260400000000007,4.3,20.0,,
Durethan®,BM230H2.0 901510,Polyamide 6,Nylon 6,1.36,PA6-MD30,,222.0,4700.0,140.0,5000.0,80.0,,10.0,,,
Durethan®,BM240H3.0 000000,Polyamide 6,Nylon 6,1.44,PA6-MD40,,222.0,2000.0,65.0,2200.0,55.0,,40.0,10.0,,
Durethan®,BM40XH3.0EF 000000,Polyamide 6,Nylon 6,1.46,PA6-(GF+MD)40,,219.0,4800.0,125.0,4600.0,65.0,,5.6,10.0,,
Durethan®,BM430H2.0 901510,Polyamide 6,Nylon 6,1.37,PA6-MD30,,222.0,4500.0,120.0,4700.0,70.0,,5.0,10.0,,
Durethan®,C38FKAM 000000,Polyamide 6,Nylon 6,1.13,PA6,,212.0,,,,,,,,,
Durethan®,C38FKAM 000000,Polyamide 6,Nylon 6,1.13,PA6,,212.0,,,,,,,,,
Durethan®,DP2325H3.0 000000 DUS031,Polyamide 66,Nylon 66,1.08,PA66-I,48.0,262.0,1800.0,70.0,1850.0,,15.0,,75.0,,
Durethan®,DPBKV60EFW1 000000,Polyamide 6,Nylon 6,1.7,PA6-GF60,,221.0,,,12500.0,155.0,,3.5,,,
Durethan®,T40ZS 000000,Polyamide 6I,Nylon 6I,1.18,PA6I,,,3300.0,130.0,3000.0,,,,,,
Durethan®,ECOBKV30H2.0 901510,Polyamide 6,Nylon 6,1.36,PA6-GF30,89.94850272109302,222.0,5000.0,160.0,5800.0,100.0,2.9463999999999935,6.0,20.0,,
Durethan®,ECOBKV30H2.0EF 901510,Polyamide 6,Nylon 6,1.35,PA6-GF30,95.24073988692997,221.0,5000.0,160.0,5500.0,100.0,2.9584999999999972,5.8,15.0,,
Durethan®,ECOBKV35H2.0 901510,Polyamide 6,Nylon 6,1.41,PA6-GF35,,220.0,10500.0,290.0,11000.0,185.0,,3.3,15.0,,
Durethan®,ECOBKV35H3.0 000000,Polyamide 6,Nylon 6,1.36,PA6-GF35,96.907619531627,222.0,5100.0,170.0,6800.0,120.0,2.7979999999999894,5.0,20.0,,
Durethan®,ECOBKV50H2.0 901510,Polyamide 6,Nylon 6,1.57,PA6-GF50,122.32131677685487,222.0,9700.0,230.0,9800.0,140.0,2.3220999999999936,5.0,25.0,,
Durethan®,ECOBKV50H2.0 901510,Polyamide 6,Nylon 6,1.57,PA6-GF50,,222.0,15100.0,360.0,16300.0,220.0,,3.0,20.0,,
Durethan®,ECOBKV50H2.0EF 900116,Polyamide 6,Nylon 6,1.57,PA6-GF50,123.32271213845314,222.0,9900.0,230.0,10000.0,140.0,2.4591999999999947,3.5,20.0,,
Durethan®,ECOBKV60H2.0EF 900116,Polyamide 6,Nylon 6,1.7,PA6-GF60,,222.0,19300.0,365.0,20000.0,225.0,,2.4,16.0,,
KPOL-NYLON,K-NY6/27R,Polyamide 6,Nylon 6,1.14,PA6,76.0,220.0,,,,,,,5.588235294117648,,
KPOL-NYLON,K-NY6/27W,Polyamide 6,Nylon 6,1.14,PA6,78.0,220.0,,,,,,,5.490196078431373,,
KPOL-NYLON,K-NY66/21R,Polyamide 66,Nylon 66,1.14,PA66,83.0,265.0,,,,,,,0.5392156862745099,,
KPOL-NYLON,K-NY66/21VO,Polyamide 66,Nylon 66,1.1,PA66-I,60.0,,,,,,,,1.7647058823529413,,
KPOL-NYLON,K-NY66/21VOF,Polyamide 66,Nylon 66,1.1,PA66-I-L,60.0,265.0,,,,,,,1.7647058823529413,,
SOLLAMID,A 2700 - A 2730 FV 30,Polyamide 66,Nylon 66,1.36,PA66-GF30,,250.0,5500.0,175.0,6800.0,,,4.5,,110.0,
SOLLAMID,A 2750 FV,Polyamide 66,Nylon 66,1.33,PA66-GF,,250.0,8500.0,260.0,10000.0,,,5.0,,120.0,
SOLLAMID,B 2700 - B 2710,Polyamide 6,Nylon 6,1.14,PA6,,214.0,2800.0,95.0,2900.0,,,50.0,,120.0,
SOLLAMID,B 2700 FV 10,Polyamide 6,Nylon 6,1.19,PA6-GF10,,214.0,4500.0,160.0,5000.0,,,6.0,,122.0,
SOLLAMID,B 2700 FV 20,Polyamide 6,Nylon 6,1.25,PA6-GF20,,214.0,6000.0,190.0,6000.0,,,4.0,,122.0,
SOLLAMID,B 2700 FV 25,Polyamide 6,Nylon 6,1.32,PA6-GF25,,214.0,6500.0,210.0,7000.0,,,3.5,,122.0,
SOLLAMID,B 2700 FV 40,Polyamide 6,Nylon 6,1.48,PA6-GF40,,214.0,6000.0,175.0,6500.0,,,3.5,,115.0,
SOLLAMID,B 2700 FV 50,Polyamide 6,Nylon 6,1.56,PA6-GF50,,214.0,13000.0,300.0,14500.0,,,2.0,,125.0,
GERMAMID,6 B GF 25 S SCHWARZ,Polyamide 6,Nylon 6,1.32,PA6-GF25,140.0,218.0,,,7200.0,,,2.5,,,
GERMAMID,6 HSZ,Polyamide 6,Nylon 6,1.11,PA6,60.0,218.0,,,2800.0,,,50.0,,,
GERMAMID,6 KSZ,Polyamide 6,Nylon 6,1.1,PA6,65.0,218.0,,,2700.0,,,50.0,,,
GERMAMID,6 MF 30,Polyamide 6,Nylon 6,1.36,PA6-MD30,85.0,218.0,,140.0,5000.0,,,5.0,,,
GERMAMID,6 S,Polyamide 6,Nylon 6,1.13,PA6,90.0,218.0,,,3200.0,,,35.0,,,
GERMAMID,6 VO,Polyamide 6,Nylon 6,1.16,PA6-FR,80.0,218.0,,,3700.0,,,10.0,,,
GERMAMID,6.6 FE 60,Polyamide 66,Nylon 66,2.15,PA66,40.0,255.0,,,4000.0,,,2.5,,,
GERMAMID,6.6 GK 30,Polyamide 66,Nylon 66,1.36,PA66-GB30,95.0,255.0,,,5000.0,,,7.0,,,
GERMAMID,B 6.6 GF 50,Polyamide 66,Nylon 66,1.54,PA66-GF50,200.0,255.0,,,15000.0,,,2.0,,,
Genestar™,G1300A,Polyamide 9T,PA9T,1.37,PA9T-GF30,,300.0,8800.0,270.0,9740.0,,,2.6,,,
Genestar™,G1302,Polyamide 9T,PA9T,1.37,PA9T-GF30,,,8800.0,223.0,,,,1.9,,,
Genestar™,G1350A,Polyamide 9T,PA9T,1.4,PA9T-GF35,,300.0,10000.0,285.0,11000.0,,,2.5,,,
Genestar™,GN2330,Polyamide 9T,PA9T,1.62,PA9T-GF35-FR,,,11500.0,260.0,12300.0,,,1.8,,,
Genestar™,GP2300T,Polyamide 9T,PA9T,1.4,PA9T-GF30-FR,,,9300.0,193.0,8713.498466,,,2.1,,,
Genestar™,N1000A,Polyamide 9T,PA9T,1.14,PA9T,,300.0,2500.0,115.0,2720.0,,,4.0,,,
Genestar™,N1002A,Polyamide 9T,PA9T,1.17,PA9T,,300.0,2500.0,115.0,,,,5.0,,,
Genestar™,R480G,Polyamide 9T,PA9T,1.54,PA9T,,,3800.0,104.0,,,,2.1,1.9,,
Genestar™,TA112,Polyamide 9T,PA9T,1.48,PA9T-GF15,,,6200.0,143.0,,,,1.4,1.8,,
Genestar™,TA115,Polyamide 9T,PA9T,1.74,PA9T-GF10,,,6500.0,116.0,,,,0.9,1.9,,
TRIBOFORCE®,PA66 C0200,Polyamide 66,Nylon 66,1.51,PA66-CF-L,,260.0,,,16000.0,,,1.5,,,
NYLAFORCE® dynamic,A 60,Polyamide 66,Nylon 66,1.7,PA66-GF50,,,,,23000.0,,,2.6,,,
NYLAFORCE®,B 50,Polyamide 6,Nylon 6,1.57,PA6-GF50,,,,,17500.0,,,3.2,,,
ALAMID®,6 GF 30,Polyamide 6,Nylon 6,1.36,PA6-GF30,,221.0,,,10500.0,,,3.0,,,
ALAMID®,6.6 CF 40 SCHWARZ-9908,Polyamide 66,Nylon 66,1.33,PA66-CF40,,,,,29500.0,,,1.7,,,
ALAMID®,6.6 GF 30 H,Polyamide 66,Nylon 66,1.37,PA66-GF30,,,,,10000.0,,,3.0,,,
ALAMID®,6.6 GK 50,Polyamide 66,Nylon 66,1.5,PA66-GB50,85.0,,,,5800.0,,7.0,,,,
ALAMID®,6.6 MF 40,Polyamide 66,Nylon 66,1.51,PA66-MD40,,,,,6600.0,,,3.5,,,
ALAMID®,6.6 S NATUR-9142,Polyamide 66,Nylon 66,1.13,PA66,80.0,,,,3100.0,,,20.0,,,
Triax®,1185,Acrylonitrile Butadiene Styrene + PA,ABS+Nylon,1.07,(ABS+PA),33.7,,1320.0,,,,,,98.03921568627452,,
Terblend® N,3154,Acrylonitrile Butadiene Styrene + PA,ABS+Nylon,1.11,(ABS+PA)-MD10,55.0,,2500.0,80.0,2700.0,,2.9,,7.0,,
Terblend® N,NG-02 UV,Acrylonitrile Butadiene Styrene + PA,ABS+Nylon,1.12,(ABS+PA)-GF10,55.0,,2800.0,80.0,3300.0,,3.0,,6.0,,
Terblend® N,NG-02EF,Acrylonitrile Butadiene Styrene + PA,ABS+Nylon,1.12,(ABS+PA)-GF10,40.0,,,,2400.0,,4.0,,,,
Terblend® N,NM-19XP,Acrylonitrile Butadiene Styrene + PA,ABS+Nylon,1.07,(ABS+PA),34.0,,,,1400.0,,5.5,,,,
Volgamid®,24SD,Polyamide 6,Nylon 6,1.12,PA6,,215.0,,,,,,,,,
Volgamid®,25,Polyamide 6,Nylon 6,1.12,PA6,,215.0,,,,,,,,,
Kinta,FR6000,Polyamide 6,Nylon 6,1.18,PA6-FR,,220.0,3100.0,110.0,,,,15.0,,120.0,
Kinta,NB6040G,Polyamide 6,Nylon 6,1.47,PA6-GF40,,225.0,12000.0,280.0,,,,7.0,,121.0,
Kinta,NB6615G,Polyamide 66,Nylon 66,1.25,PA66-GF15,,260.0,5000.0,165.0,,,,7.0,,122.0,
Kinta,NI6600,Polyamide 66,Nylon 66,1.07,PA66,,250.0,1450.0,60.0,,,,60.0,,112.0,
Kingfa,IC-701,Acrylonitrile Butadiene Styrene + PA,ABS+Nylon,1.1,(ABS+PA),,,1900.0,60.0,,,,20.0,25.0,95.0,
Kingfa,PA66-C200 NC110,Polyamide 66,Nylon 66,1.1,PA66-I,,,2300.0,90.0,2500.0,,,22.0,,115.0,
Kingfa,PA66-G15,Polyamide 66,Nylon 66,1.22,PA66-GF15,,,5100.0,190.0,,,,3.7,8.5,,
Kingfa,PA66-G35 AHBK003,Polyamide 66,Nylon 66,1.41,PA66-GF35,,,7500.0,240.0,8000.0,,,5.0,,,
Kingfa,PA66-G35 HSBK110,Polyamide 66,Nylon 66,1.41,PA66-GF35,,,7500.0,240.0,8000.0,,,5.0,,,
Kingfa,PA66-G50,Polyamide 66,Nylon 66,1.55,PA66-GF50,,,14200.0,325.0,,,,2.4,16.0,,
Kingfa,PA66-RPG25,Polyamide 66,Nylon 66,1.37,PA66-GF25-FR,,,7500.0,210.0,,,,3.0,8.5,120.0,
Kingfa,PA6-G35 HSNC101,Polyamide 6,Nylon 6,1.41,PA6-GF35,,,6000.0,200.0,7200.0,,,7.0,,,
Kingfa,PA6-G40 HSBK100,Polyamide 6,Nylon 6,1.45,PA6-GF40,,,11000.0,300.0,12000.0,,,2.8,,,
Kingfa,PA6-G50 HSBK102,Polyamide 6,Nylon 6,1.56,PA6-GF50,,,10000.0,220.0,11000.0,,,4.5,,,
Kingfa,PA6-G50 UVBK101,Polyamide 6,Nylon 6,1.56,PA6-GF50,,,13000.0,320.0,15500.0,,,2.6,,,
Kingfa,PA6-G60 HSBK100,Polyamide 6,Nylon 6,1.7,PA6-GF60,,,9500.0,225.0,13000.0,,,5.0,,,
Kingfa,PA6-G60 HSBK100,Polyamide 6,Nylon 6,1.7,PA6-GF60,,,14500.0,335.0,18500.0,,,2.0,,,
Kingfa,PA6-RG301,Polyamide 6,Nylon 6,1.6,PA6-GF30-FR,,,8500.0,200.0,,,,2.0,10.0,120.0,
Nylux,66 CF30,Polyamide 66,Nylon 66,1.27,PA66-CF30,,,19000.0,345.0,22800.0,,,2.0,10.784313725490197,,
Nylux,66-NAT,Polyamide 66,Nylon 66,1.14,PA66,82.0,261.0,2900.0,95.0,3200.0,,4.2,50.0,5.4,,
Nylux,6FG3-33 GF/Blk,Polyamide 6,Nylon 6,,PA6-I-GF35,125.0,,5630.0,,827.0,,,12.0,,,
KOPA®,KN133G20,Polyamide 6,Nylon 6,1.28,PA6-GF20,,,6150.0,225.0,,145.0,,,7.352941176470589,120.0,
KOPA®,KN133G30BL,Polyamide 6,Nylon 6,1.36,PA6-GF30,,,7400.0,240.0,,162.0,,3.0,15.686274509803923,120.0,
KOPA®,KN133HB20BL,Polyamide 6,Nylon 6,1.28,PA6-(GF+MD)20,,,4000.0,140.0,,105.0,,2.0,4.411764705882353,120.0,
KOPA®,KN170,Polyamide 6,Nylon 6,1.14,PA6,,,2950.0,120.0,,80.0,,150.0,6.862745098039216,120.0,
KOPA®,KN177N,Polyamide 6,Nylon 6,1.14,PA6,,,2900.0,125.0,,72.0,,70.0,6.862745098039216,115.0,
KOPA®,KN331F,Polyamide 66,Nylon 66,1.14,PA66,,,3000.0,130.0,,80.0,,40.0,6.764705882352942,120.0,
KOPA®,KN3321G15V0BL,Polyamide 66,Nylon 66,1.4,PA66-GF15-FR,,,6400.0,180.0,,118.0,,,4.803921568627452,120.0,
KOPA®,KN333G30BL,Polyamide 66,Nylon 66,1.36,PA66-GF30,,,9200.0,295.0,,180.0,,,9.313725490196079,120.0,
KOPA®,KN333HB30BL,Polyamide 66,Nylon 66,1.36,PA66-(GF+MD)30,,255.0,5500.0,190.0,,116.0,,3.0,4.901960784313726,120.0,
KOPA®,KN333HS,Polyamide 66,Nylon 66,1.13,PA66,,,2900.0,120.0,,75.0,,40.0,6.862745098039216,120.0,
BGFecomaterials®,KDG1030,Polyamide 66,Nylon 66,1.36,PA66-GF30,,,8500.0,270.0,10000.0,,,3.0,10.0,122.0,
BGFecomaterials®,KDP1000,Polyamide 66,Nylon 66,1.14,PA66,,,2800.0,120.0,3200.0,,,30.0,5.0,120.0,
BGFecomaterials®,KNG1050,Polyamide 6,Nylon 6,1.55,PA6-GF50,,,14500.0,340.0,16200.0,,,2.5,15.0,120.0,
MAXIMID®,7250GVS,Polyamide MXD6 + PA 66,Nylon MXD6+Nylon 66,1.77,PAMXD6/PA66-GF50-FR,,238.0,19000.0,340.0,,,,1.9,,,
MAXIMID®,7550GVS,Polyamide MXD6,Nylon MXD6,1.82,PAMXD6-GF50-FR,,238.0,19300.0,360.0,,,,1.6,,,
Kepamid®,1340M8,Polyamide 6,Nylon 6,1.52,PA6-MD40,,220.0,8730.0,130.0,7200.0,,,2.6,,117.0,
Kepamid®,1900SE,Polyamide 6,Nylon 6,1.06,PA6-I,,220.0,2300.0,80.0,,,,30.0,,111.0,
Kepamid®,2300SF,Polyamide 66,Nylon 66,1.11,PA66-I,,260.0,2350.0,90.0,2400.0,,,30.0,,115.0,
Kepamid®,2300ST,Polyamide 66,Nylon 66,1.08,PA66-I,,260.0,1850.0,75.0,2450.0,,,50.0,,110.0,
Kepamid®,2320GF,Polyamide 66,Nylon 66,1.27,PA66-GF20,,260.0,6500.0,230.0,,,,3.0,,121.0,
Kepamid®,2325GFH,Polyamide 66,Nylon 66,1.32,PA66-GF25,,260.0,7700.0,270.0,8000.0,,,3.0,,121.0,
Kepamid®,2325GVS,Polyamide 66,Nylon 66,1.58,PA66-GF25-FR,,260.0,9200.0,230.0,9400.0,,,3.0,,121.0,
Kepamid®,2325GVY,Polyamide 66,Nylon 66,1.34,PA66-GF25-FR,,260.0,7700.0,205.0,8300.0,,,2.5,,121.0,
Kepamid®,2333GB,Polyamide 66,Nylon 66,0.94,PA66-GB30,,260.0,4350.0,145.0,,,,5.0,,120.0,
Kepamid®,2335GFH,Polyamide 66,Nylon 66,1.42,PA66-GF35,,260.0,10600.0,325.0,11200.0,,,3.3,,121.0,
Kepamid®,2345GF,Polyamide 66,Nylon 66,1.53,PA66-GF45,,260.0,13800.0,365.0,14400.0,,,3.0,,121.0,
Jamplast,JP70G33,Polyamide 66,Nylon 66,,PA66-GF35,,,6210.0,,,,,4.0,12.745098039215687,,
DZT® PANT,D1000,Polyamide Copolymer,Nylon Copolymer,1.1,PA(tr),,290.0,2500.0,120.0,,,,4.5,5.5,,
DZT® PANT,D3000,Polyamide Copolymer,Nylon Copolymer,1.13,PA(tr),,305.0,2800.0,125.0,,,,4.5,6.0,,
INVISTA™,HV360A,Polyamide 66,Nylon 66,1.14,PA66,85.0,262.0,2900.0,97.0,3100.0,,4.3,40.0,4.7,,
INVISTA™,HyperFlow™ U2501,Polyamide 66,Nylon 66,1.14,PA66,82.0,265.0,2800.0,116.0,3000.0,,4.5,9.0,3.7,,
INVISTA™,U3501,Polyamide 66,Nylon 66,1.14,PA66,82.0,264.0,2700.0,91.0,3000.0,,3.9,45.0,4.8,,
INVISTA™,U4260FL,Polyamide 66,Nylon 66,1.14,PA66-L,85.0,260.0,2900.0,95.0,3150.0,,4.2,30.0,4.2,,
Jabil,PA 4500,Polyamide Copolymer,Nylon Copolymer,1.1,PA(tr),30.8,190.0,497.0,20.4,1050.0,41.6,,500.0,27.450980392156865,,
Rhelon,F1025H-01,Polyamide 6,Nylon 6,1.26,PA6-(GF+MD),,,3450.0,138.0,,,2.5,2.5,2.647058823529412,,
Rhelon,F1725H-01,Polyamide 6,Nylon 6,1.28,PA6-(GF+MD),,,5520.0,159.0,,,2.5,2.5,4.411764705882353,,
Rhelon,F2038H-01,Polyamide 66,Nylon 66,1.45,PA66-(GF+MD),,,8690.0,165.0,,,3.0,3.0,4.705882352941177,,
Rhelon,F2538AH-01,Polyamide 66,Nylon 66,1.47,PA66-(GF+MD),,,9390.0,16.5,,,3.0,3.0,4.705882352941177,,
Rhelon,F2538H-01,Polyamide 66,Nylon 66,1.47,PA66-(GF+MD),,,9310.0,165.0,,,3.0,3.0,4.705882352941177,,
Rhelon,G1033H-01,Polyamide 6,Nylon 6,1.39,PA6-GF35,,,8960.0,241.0,,,2.0,2.0,8.333333333333334,,
Rhelon,G1033U-01,Polyamide 6,Nylon 6,1.39,PA6-GF35,,,7930.0,207.0,,,3.0,3.0,7.843137254901961,,
Rhelon,G1533-01,Polyamide 6,Nylon 6,1.39,PA6-GF35,,,7930.0,234.0,,,3.0,3.0,8.333333333333334,,
Rhelon,G1533H-01A,Polyamide 6,Nylon 6,1.39,PA6-GF35,,,9310.0,234.0,,,3.0,3.0,8.333333333333334,,
Rhelon,G1715H-01,Polyamide 6,Nylon 6,1.26,PA6-GF15,,,4690.0,200.0,,,2.0,2.0,3.6274509803921573,,
Rhelon,G1730H-01,Polyamide 6,Nylon 6,1.37,PA6-GF30,,,7930.0,247.0,,,3.1,3.1,9.705882352941178,,
Rhelon,G2013-00,Polyamide 66,Nylon 66,1.22,PA66-GF15,,,3790.0,162.0,,,3.0,3.0,6.274509803921569,,
Rhelon,G2030H-01,Polyamide 66,Nylon 66,1.36,PA66-GF30,,,7930.0,262.0,,,3.0,3.0,9.411764705882353,,
Rhelon,G2030HR-01,Polyamide 66,Nylon 66,1.37,PA66-GF30,,,8960.0,262.0,,,3.0,3.0,7.843137254901961,,
Rhelon,G2050H-01,Polyamide 66,Nylon 66,1.56,PA66-GF50,,,14500.0,341.0,,,1.9,2.5,12.745098039215687,,
Rhelon,G2515HU-01,Polyamide 66,Nylon 66,1.24,PA66-GF15,,,5310.0,172.0,,,3.0,3.0,6.274509803921569,,
Rhelon,G2533H-01,Polyamide 66,Nylon 66,1.38,PA66-GF35,,,7580.0,234.0,,,1.5,1.5,7.352941176470589,,
Rhelon,G2735H-01,Polyamide 66,Nylon 66,1.43,PA66-GF35,,,8620.0,241.0,,,2.0,2.0,8.333333333333334,,
Rhelon,G3533H-01,Polyamide 66/6 Copolymer,Nylon 66/6,1.38,PA66/6-GF35,,,7580.0,228.0,,,1.5,1.5,5.784313725490197,,
Rhelon,X1500-01,Polyamide 6,Nylon 6,1.15,PA6,,,2410.0,68.9,,,4.0,13.0,3.1372549019607847,,
RJM,SN501G30,Polyamide 6,Nylon 6,1.35,PA6-GF30,,,9320.0,230.0,,,,4.0,10.784313725490197,,
RJM,SN501G30-F,Polyamide 6,Nylon 6,1.34,PA6-I-GF30,,,7850.0,216.0,,,,4.0,16.666666666666668,,
RJM,SN501M30,Polyamide 6,Nylon 6,1.35,PA6-MD30,,,4020.0,157.0,,,,14.0,5.784313725490197,,
RJM,SN601G15,Polyamide 66,Nylon 66,1.24,PA66-GF15,,,4410.0,127.0,,,,4.0,4.803921568627452,,
RJM,SN601G40-F,Polyamide 66,Nylon 66,1.43,PA66-GF40,,,8830.0,270.0,,,,4.0,16.666666666666668,,
RJM,SN602G30,Polyamide 66,Nylon 66,1.61,PA66-GF30,,,8340.0,196.0,,,,4.0,8.627450980392158,,
RJM,SN-M,"Polyamide, Unspecified","Nylon, Unspecified",1.24,PA-L,,,2840.0,10.8,,,,5.0,3.823529411764706,,
SUSTAMID®,6G M grey,Polyamide 6,Nylon 6,1.16,PA6,75.0,219.0,,,3400.0,,,30.0,,,82.0
SUSTAMID®,6G MO black,Polyamide 6,Nylon 6,1.15,PA6,82.0,216.0,,,3500.0,,,35.0,,,83.0
SUSTAMID®,6G PD 120 blue,Polyamide 6,Nylon 6,1.14,PA6,72.0,215.0,,,3100.0,,,50.0,,,82.0
Lamigamid®,318,Polyamide 6,Nylon 6,1.14,PA6,75.0,220.0,,,3300.0,,,20.0,,,
Lamigamid®,450N,Polyamide 6,Nylon 6,1.15,PA6,,220.0,,,1500.0,,,30.0,,,
Romiloy®,4010,Acrylonitrile Butadiene Styrene + PA,ABS+Nylon,1.07,(ABS+PA),,,1500.0,58.0,1750.0,,,100.0,,,
Silamid®,EFX,Polyamide 6,Nylon 6,1.16,PA6-FR,75.0,,2500.0,,3300.0,65.0,,,,,
Silamid®,EFXSV10,Polyamide 6,Nylon 6,1.23,PA6-GF-FR,,,,,,,,,,,
Silamid®,SV15,Polyamide 6,Nylon 6,1.23,PA6-I-GF15,,,2200.0,,3500.0,75.0,,,,,
VLF,80207 EM HS,Polyamide 66,Nylon 66,1.46,PA66-LGF40,,,12100.0,345.0,13800.0,,2.0,,34.31372549019608,,
RTP,200 A FR UV,Polyamide 6,Nylon 6,1.36,PA6-FR,,,3450.0,110.0,3790.0,,4.0,,4.215686274509804,113.0,
RTP,200 A GB 25,Polyamide 6,Nylon 6,1.3,PA6-GB25,,,3790.0,114.0,4140.0,,6.0,,4.215686274509804,,
RTP,200 A GB 40,Polyamide 6,Nylon 6,1.44,PA6-GB40,,,4830.0,131.0,5520.0,,4.0,,3.6274509803921573,,
RTP,200 A MS 5,Polyamide 6,Nylon 6,1.18,PA6-L,,,3450.0,117.0,3450.0,,4.0,,4.215686274509804,,
