Repository: mike-keating-iv/ml-polymer-classification

# Polymer Classification using Machine Learning

## Project Overview

This project develops machine learning models to classify polymer materials into their respective subclasses using mechanical and physical property data. The goal is to automate polymer identification for materials databases and R&D applications.

## Data Source

Data was collected from the Plastics and Elastomers section of [UL Prospector](https://www.ulprospector.com/plastics/en), which is a database containing technical data for over 100,000 materials. Data was queried by polymer symbol (PP, PMMA, etc) and saved to separate CSV files.

File: data/polymers_Nylon.csv (part 34 of 57)
Chemlon®,113 GH,Polyamide 66,Nylon 66,1.22,PA66-GF15,,257.0,3410.0,94.4,4160.0,,,16.0,3.3,,
Chemlon®,113 GX,Polyamide 66,Nylon 66,1.22,PA66-GF15-L,,254.0,4830.0,172.0,,,,2.0,6.274509803921569,,
Chemlon®,125-15 MGH,Polyamide 66,Nylon 66,1.5,PA66-(GF+MD)40,,257.0,5800.0,125.0,8060.0,,,6.3,7.1,,
Chemlon®,128-10 MGH,Polyamide 66,Nylon 66,1.48,PA66-(GF+MD),,256.0,9000.0,200.0,,145.0,,3.0,,,
RTP,200 C TFE 10,Polyamide 11,Nylon 11,1.09,PA11-L,,,1380.0,51.7,1380.0,,10.0,,6.764705882352942,,
RTP,200 D,Polyamide 612,Nylon 612,1.06,PA612,,,2410.0,82.7,2410.0,,10.0,,3.6274509803921573,,
RTP,200 D AR 10,Polyamide 612,Nylon 612,1.1,PA612-RF10,,,2760.0,93.1,3100.0,,6.0,,4.215686274509804,,
RTP,200 D AR 10 TFE 5,Polyamide 612,Nylon 612,1.12,PA612-RF10-L,,,3100.0,89.6,3450.0,,5.0,,4.215686274509804,,
RTP,200 D GB 30 TFE 15,Polyamide 612,Nylon 612,1.42,PA612-GB30-L,,,2760.0,72.4,3100.0,,2.5,,3.1372549019607847,,
RTP,200 D TFE 18 SI 2,Polyamide 612,Nylon 612,1.18,PA612-L,,,1860.0,62.1,2070.0,,10.0,,4.215686274509804,,
RTP,200 D UV,Polyamide 612,Nylon 612,1.06,PA612,,,2410.0,82.7,2410.0,,10.0,,3.6274509803921573,,
RTP,200 F TFE 20 SI,Polyamide 12,Nylon 12,1.13,PA12-L,,,1170.0,37.9,1240.0,,10.0,,7.843137254901961,,
RTP,200 FR NH,Polyamide 66,Nylon 66,1.18,PA66-FR,,,3240.0,114.0,3450.0,,10.0,,3.6274509803921573,118.0,
RTP,200 G FR HS,Polyamide 46,Nylon 46,1.48,PA46-FR,,,3450.0,138.0,2760.0,,3.0,,2.647058823529412,,
RTP,200 GB 15 TFE 15,Polyamide 66,Nylon 66,1.35,PA66-GB15-L,,,3450.0,117.0,3790.0,,3.0,,4.215686274509804,,
RTP,200 GB 20 HS,Polyamide 66,Nylon 66,1.27,PA66-GB20,,,3790.0,131.0,4140.0,,5.0,,3.6274509803921573,,
RTP,200 GB 20 TFE 15,Polyamide 66,Nylon 66,1.39,PA66-GB20-L,,,3790.0,110.0,3790.0,,3.0,,3.6274509803921573,,
RTP,200 GB 30 HS,Polyamide 66,Nylon 66,1.36,PA66-GB,,,4140.0,129.0,4620.0,,4.0,,3.9215686274509807,,
RTP,200 H FR UV,Polyamide 66,Nylon 66,1.26,PA66-FR,,,2070.0,75.8,1930.0,,10.0,,31.372549019607845,112.0,
RTP,200 H MS,Polyamide 66,Nylon 66,1.11,PA66-I-L,,,2070.0,68.9,2410.0,,10.0,,42.15686274509804,,
RTP,200 SE,Polyamide 66,Nylon 66,1.15,PA66,,,4480.0,131.0,3790.0,,6.0,,4.215686274509804,120.0,
RTP,200 TC-I-20 FR,Polyamide 66,Nylon 66,1.75,PA66-FR,,,10300.0,82.7,11000.0,,1.0,,2.058823529411765,,
RTP,200 TFE 20,Polyamide 66,Nylon 66,1.26,PA66-L,,,2760.0,96.5,2900.0,,6.0,,5.196078431372549,,
RTP,200.5 D TFE 10,Polyamide 612,Nylon 612,1.15,PA612-GF5-L,,,2760.0,96.5,3450.0,,2.0,,4.215686274509804,,
RTP,200.5 FR,Polyamide 66,Nylon 66,1.46,PA66-GF5-FR,,,3790.0,128.0,4830.0,,3.0,,3.6274509803921573,115.0,
RTP,201 C FR,Polyamide 11,Nylon 11,1.42,PA11-GF10-FR,,,3450.0,100.0,4140.0,,2.0,,5.196078431372549,108.0,
RTP,201 TFE 5,Polyamide 66,Nylon 66,1.23,PA66-GF10-L,,,4270.0,159.0,4480.0,,2.5,,5.196078431372549,,
RTP,202 D HS TFE 15 A,Polyamide 612,Nylon 612,1.28,PA612-GF15-L,,,4830.0,145.0,5520.0,,2.5,,5.196078431372549,,
RTP,202 G HS L,Polyamide 46,Nylon 46,1.28,PA46-GF15-L,,,6210.0,214.0,6210.0,,2.8,,4.705882352941177,,
RTP,203 A FR,Polyamide 6,Nylon 6,1.58,PA6-GF20-FR,,,7580.0,186.0,8620.0,,2.0,,7.843137254901961,118.0,
RTP,203 FR,Polyamide 66,Nylon 66,1.58,PA66-GF20-FR,,,7580.0,207.0,8270.0,,2.0,,7.352941176470589,116.0,
RTP,203 FR XB,Polyamide 66,Nylon 66,1.39,PA66-GF20-FR,,,7240.0,186.0,7580.0,,2.0,,7.352941176470589,,
RTP,203 GB 10,Polyamide 66,Nylon 66,1.36,PA66-(GF+GB),,,8270.0,207.0,8960.0,,2.0,,5.196078431372549,,
RTP,203 HB,Polyamide 66,Nylon 66,1.28,PA66-GF20,,,6210.0,221.0,6550.0,,2.5,,5.490196078431373,,
RTP,203 MS,Polyamide 66,Nylon 66,1.32,PA66-GF20-L,,,7240.0,221.0,7580.0,,2.5,,6.274509803921569,,
RTP,203 TFE 10,Polyamide 66,Nylon 66,1.35,PA66-GF20-L,,,6210.0,200.0,6890.0,,2.5,,7.352941176470589,,
RTP,204 A FR UV,Polyamide 6,Nylon 6,1.63,PA6-GF25-FR,,,6890.0,200.0,10300.0,,2.0,,8.333333333333334,119.0,
RTP,204 FR UV,Polyamide 66,Nylon 66,1.64,PA66-GF25-FR,,,9650.0,207.0,10300.0,,2.0,,8.92156862745098,118.0,
RTP,205,Polyamide 66,Nylon 66,1.37,PA66-GF30,,,8960.0,276.0,8960.0,,2.5,,8.92156862745098,,
RTP,205 A SI 2,Polyamide 6,Nylon 6,1.35,PA6-GF-L,,,8270.0,228.0,8960.0,,3.3,,15.686274509803923,,
RTP,205 A TFE 10,Polyamide 6,Nylon 6,1.44,PA6-GF30-L,,,9650.0,234.0,10000.0,,2.0,,14.705882352941178,,
RTP,205 A TFE 15 UV,Polyamide 6,Nylon 6,1.48,PA6-GF30-L,,,8620.0,234.0,10300.0,,3.0,,12.745098039215687,,
RTP,205 A TFE 5,Polyamide 6,Nylon 6,1.4,PA6-GF30-L,,,8270.0,231.0,9310.0,,3.0,,10.784313725490197,,
RTP,205 D TFE 10,Polyamide 612,Nylon 612,1.38,PA612-GF30-L,,,7930.0,217.0,8620.0,,3.0,,13.725490196078432,,
RTP,205 D TFE 13 SI 2,Polyamide 612,Nylon 612,1.39,PA612-GF30-L,,,7930.0,197.0,8620.0,,2.5,,11.764705882352942,,
RTP,205 D UV,Polyamide 612,Nylon 612,1.3,PA612-GF30,,,8270.0,238.0,8960.0,,3.0,,11.764705882352942,,
RTP,205 F,Polyamide 12,Nylon 12,1.23,PA12-GF30,,,5520.0,165.0,6210.0,,4.0,,14.705882352941178,,
RTP,205 FR,Polyamide 66,Nylon 66,1.65,PA66-GF30-FR,,,10800.0,248.0,11900.0,,2.0,,10.784313725490197,118.0,
RTP,205 FR XB,Polyamide 66,Nylon 66,1.46,PA66-GF-FR,,,10300.0,234.0,10000.0,,2.0,,6.764705882352942,,
RTP,205 G HS L,Polyamide 46,Nylon 46,1.42,PA46-GF30-L,,,9310.0,303.0,9650.0,,2.5,,9.411764705882353,,
RTP,205 H FR,Polyamide 66,Nylon 66,1.59,PA66-GF30-FR,,,8960.0,172.0,10300.0,,2.0,,12.745098039215687,114.0,
RTP,205 HB,Polyamide 66,Nylon 66,1.37,PA66-GF30,,,8960.0,276.0,8960.0,,3.5,,8.92156862745098,120.0,
RTP,205 MS 2,Polyamide 66,Nylon 66,1.4,PA66-GF30-L,,,8960.0,241.0,10000.0,,2.5,,7.843137254901961,,
RTP,205 SI 2 Z,Polyamide 66,Nylon 66,1.35,PA66-GF30-L,,,8620.0,241.0,9310.0,,3.0,,7.352941176470589,,
RTP,205 TFE 15,Polyamide 66,Nylon 66,1.5,PA66-GF30-L,,,8960.0,262.0,8960.0,,2.5,,11.764705882352942,,
RTP,205 TFE 15 FR,Polyamide 66,Nylon 66,1.75,PA66-GF30-FR-L,,,8960.0,200.0,10700.0,,2.0,,7.843137254901961,120.0,
RTP,205.3 A HS,Polyamide 6,Nylon 6,1.39,PA6-GF35-L,,,8960.0,248.0,9650.0,,3.0,,12.745098039215687,120.0,
RTP,205.3 FR,Polyamide 66,Nylon 66,1.69,PA66-GF35-FR,,,11400.0,241.0,13100.0,,2.0,,8.92156862745098,,
RTP,205.3 TFE 15,Polyamide 66,Nylon 66,1.53,PA66-GF35-L,,,10000.0,241.0,9650.0,,2.5,,9.411764705882353,,
RTP,207 A MS 5,Polyamide 6,Nylon 6,1.53,PA6-GF40-L,,,12100.0,262.0,13100.0,,2.0,,9.411764705882353,,
RTP,207 A TFE 15 HB,Polyamide 6,Nylon 6,1.61,PA6-GF40-L,,,12100.0,248.0,12800.0,,2.0,,11.764705882352942,,
RTP,207 B TFE 15,Polyamide 610,Nylon 610,1.55,PA610-GF40-L,,,10300.0,234.0,12400.0,,2.5,,12.745098039215687,,
RTP,207 D MS,Polyamide 612,Nylon 612,1.45,PA612-GF40-L,,,9650.0,224.0,11400.0,,3.0,,9.803921568627452,,
RTP,207 F,Polyamide 12,Nylon 12,1.33,PA12-GF40,,,7930.0,200.0,8620.0,,3.0,,16.666666666666668,,
RTP,207 HB,Polyamide 66,Nylon 66,1.47,PA66-GF40,,,11400.0,321.0,12100.0,,2.5,,12.745098039215687,,
RTP,207 MS,Polyamide 66,Nylon 66,1.51,PA66-GF40-L,,,12400.0,290.0,13100.0,,2.0,,9.803921568627452,,
RTP,207 TFE 10,Polyamide 66,Nylon 66,1.55,PA66-GF40-L,,,11700.0,265.0,12800.0,,2.0,,12.745098039215687,,
RTP,209 D,Polyamide 612,Nylon 612,1.51,PA612-GF50,,,14500.0,310.0,15900.0,,2.0,,18.627450980392158,,
RTP,2099 X 115387 B,"Polyamide, Unspecified","Nylon, Unspecified",1.37,PA-GF-FR,,,7930.0,162.0,,,3.0,,7.843137254901961,,
RTP,2099 x 121825 E,"Polyamide, Unspecified","Nylon, Unspecified",1.1,PA,,,1380.0,55.2,1720.0,,10.0,,23.529411764705884,,
RTP,211,Polyamide 66,Nylon 66,1.71,PA66-GF,,,17900.0,331.0,19300.0,,2.0,,13.725490196078432,,
RTP,211 G HS,Polyamide 46,Nylon 46,1.75,PA46-GF60,,,19300.0,392.0,20700.0,,2.2,,12.745098039215687,,
RTP,225,Polyamide 66,Nylon 66,1.29,PA66-MD20,,,4830.0,138.0,4830.0,,3.0,,3.6274509803921573,,
RTP,281 F,Polyamide 12,Nylon 12,1.06,PA12-CF10,,,4830.0,148.0,5860.0,,4.0,,10.784313725490197,,
RTP,281 FR,Polyamide 66,Nylon 66,1.45,PA66-CF10-FR,,,8270.0,207.0,10300.0,,2.0,,7.843137254901961,,
RTP,281 TFE 20,Polyamide 66,Nylon 66,1.3,PA66-CF10-L,,,7930.0,210.0,9650.0,,2.5,,6.274509803921569,,
RTP,282,Polyamide 66,Nylon 66,1.2,PA66-CF15,,,10300.0,269.0,12100.0,,2.0,,5.196078431372549,,
RTP,282 C,Polyamide 11,Nylon 11,1.1,PA11-CF15,,,6550.0,186.0,7240.0,,3.5,,12.745098039215687,,
RTP,282 TFE 15,Polyamide 66,Nylon 66,1.29,PA66-CF15-L,,,10700.0,265.0,11700.0,,2.0,,6.274509803921569,,
RTP,283 FR,Polyamide 66,Nylon 66,1.5,PA66-CF20-FR,,,16200.0,310.0,18600.0,,2.0,,8.92156862745098,,
RTP,284 C TFE 15,Polyamide 11,Nylon 11,1.26,PA11-CF25-L,,,11400.0,214.0,14100.0,,2.5,,19.607843137254903,,
RTP,285 FR,Polyamide 66,Nylon 66,1.57,PA66-CF30-FR,,,19700.0,331.0,22800.0,,1.0,,9.411764705882353,,
RTP,285 G FR HS,Polyamide 46,Nylon 46,1.55,PA46-CF30-FR,,,25900.0,365.0,31000.0,,1.0,,6.764705882352942,,
RTP,285 G HS L,Polyamide 46,Nylon 46,1.3,PA46-CF30,,,17900.0,372.0,20700.0,,2.0,,6.274509803921569,,
RTP,285 TFE 15,Polyamide 66,Nylon 66,1.37,PA66-CF30-L,,,20000.0,334.0,20700.0,,1.5,,10.784313725490197,,
RTP,285 TFE 15 A,Polyamide 66,Nylon 66,1.37,PA66-CF30-L,,,20000.0,334.0,20700.0,,1.5,,10.784313725490197,,
RTP,285 TFE 15 SI 2,Polyamide 66,Nylon 66,1.36,PA66-CF30-L,,,19000.0,310.0,20300.0,,1.5,,10.784313725490197,,
RTP,287,Polyamide 66,Nylon 66,1.32,PA66-CF40,,,25500.0,410.0,28300.0,,1.0,,10.784313725490197,,
RTP,299 A X 108950 B,Polyamide 6,Nylon 6,3.0,PA6,,,5520.0,55.2,4830.0,,1.0,,3.1372549019607847,,
RTP,299 A X 108950 C,Polyamide 6,Nylon 6,4.0,PA6,,,7580.0,68.9,7580.0,,1.5,,3.1372549019607847,,
RTP,299 A X 108950 D,Polyamide 6,Nylon 6,5.0,PA6,,,8960.0,96.5,8960.0,,2.0,,6.764705882352942,,
RTP,299 A X 108950 H,Polyamide 6,Nylon 6,9.0,PA6,,,12400.0,89.6,13100.0,,2.0,,6.274509803921569,,
RTP,299 A X 108950 I,Polyamide 6,Nylon 6,10.0,PA6,,,13800.0,75.8,15200.0,,0.5,,5.196078431372549,,
RTP,299 A X 135119,Polyamide 6,Nylon 6,1.45,PA6-GF-FR,,,11400.0,259.0,10800.0,,2.5,,12.745098039215687,,
RTP,299 A X 147361 B EG,Polyamide 6,Nylon 6,1.18,PA6,,,2480.0,82.7,2480.0,,10.0,,15.686274509803923,,
RTP,299 A X 147361 C EG,Polyamide 6,Nylon 6,1.21,PA6,,,2760.0,89.6,2760.0,,10.0,,26.47058823529412,,
RTP,299 A X 150136,Polyamide 6,Nylon 6,1.32,PA6-GF,,,6210.0,172.0,6890.0,,2.0,,10.784313725490197,,
RTP,299 A X 92682 B,Polyamide 6,Nylon 6,3.0,PA6,,,3450.0,75.8,2760.0,,5.0,,5.196078431372549,,
RTP,299 A X 97793,Polyamide 6,Nylon 6,1.39,PA6-I-GF35,,,8270.0,221.0,8960.0,,2.0,,19.607843137254903,,
RTP,299 E X 143508,"Polyamide, Unspecified","Nylon, Unspecified",1.13,PA,,,2690.0,110.0,2410.0,,2.0,,2.647058823529412,,
RTP,299 H X 101893,Polyamide 66,Nylon 66,1.08,PA66-L,,,1930.0,65.5,2070.0,,10.0,,91.1764705882353,,
RTP,299 M X 131268 G,Polyamide 1010,Nylon 1010,1.08,PA1010-Nano,,,2280.0,82.0,2140.0,,8.0,,4.705882352941177,,
RTP,299 X 113399 H,Polyamide 66,Nylon 66,1.51,PA66-X,,,8270.0,179.0,8960.0,,2.0,,5.196078431372549,,
RTP,299 X 131299 A,Polyamide 66,Nylon 66,1.2,PA66-I-(CF+GF),,,6890.0,193.0,8270.0,,2.5,,5.784313725490197,,
RTP,299 X 137151 D,Polyamide 66,Nylon 66,2.11,PA66-FR,,,8270.0,121.0,8960.0,,1.0,,3.6274509803921573,,
RTP,299 X 147683,Polyamide 66,Nylon 66,1.43,PA66-GF-FR,,,10200.0,228.0,9580.0,,3.0,,10.784313725490197,,
RTP,299 X 154326,Polyamide 66,Nylon 66,1.17,PA66-GF5,,,3790.0,124.0,3790.0,,3.0,,5.196078431372549,,
RTP,299 X 94743 E,Polyamide 66,Nylon 66,1.12,PA66,,,2760.0,103.0,3100.0,,10.0,,5.784313725490197,,
RTP,299 X 97771 B,Polyamide 66,Nylon 66,0.89,PA66-GB,,,4830.0,58.6,4830.0,,0.5,,2.058823529411765,,
RTP,4404,"Polyamide, Unspecified","Nylon, Unspecified",1.38,PA-GF25,,,8270.0,207.0,8960.0,,2.0,,5.784313725490197,125.0,
RTP,4405 FR,"Polyamide, Unspecified","Nylon, Unspecified",1.65,PA-GF30-FR,,,13100.0,221.0,13800.0,,1.0,,10.784313725490197,125.0,
RTP,4406,"Polyamide, Unspecified","Nylon, Unspecified",1.46,PA-GF35,,,10300.0,262.0,11000.0,,2.4,,7.843137254901961,125.0,
RTP,4406 HS L,"Polyamide, Unspecified","Nylon, Unspecified",1.46,PA-GF35-L,,,10300.0,262.0,11000.0,,2.4,,7.843137254901961,125.0,
RTP,4408 L,"Polyamide, Unspecified","Nylon, Unspecified",1.56,PA-GF45-L,,,13800.0,324.0,14500.0,,2.0,,11.764705882352942,125.0,
RTP,4487,"Polyamide, Unspecified","Nylon, Unspecified",1.38,PA-CF40,,,27600.0,359.0,34500.0,,1.1,,7.352941176470589,125.0,
RTP,PA6 30 GF BLK,Polyamide 6,Nylon 6,1.36,PA6-GF30,,,8270.0,217.0,9310.0,,3.0,,8.92156862745098,,
RTP,PA6 30 GF NAT,Polyamide 6,Nylon 6,1.36,PA6-GF30,,,8960.0,241.0,9310.0,,3.0,,10.784313725490197,,
RTP,PA6 33 GF BLK,Polyamide 6,Nylon 6,1.38,PA6-GF35,,,8270.0,221.0,9650.0,,3.0,,10.784313725490197,,
RTP,PA6 HI 40 GF BLK,Polyamide 6,Nylon 6,1.41,PA6-I-GF40,,,8270.0,207.0,9310.0,,3.0,,16.666666666666668,,
RTP,PA6 L BLK,Polyamide 6,Nylon 6,1.13,PA6-L,,,2760.0,96.5,3100.0,,10.0,,4.215686274509804,,
RTP,PA66 20 GF FR0 BLK,Polyamide 66,Nylon 66,1.6,PA66-GF20-FR,,,8270.0,197.0,8960.0,,2.0,,7.549019607843138,116.0,
RTP,PA66 50 GF BLK,Polyamide 66,Nylon 66,1.56,PA66-GF50,,,14500.0,290.0,15900.0,,2.0,,9.803921568627452,,
RTP,PA66 HI 25 GF BLK,Polyamide 66,Nylon 66,1.27,PA66-I-GF25,,,6210.0,145.0,6890.0,,3.0,,12.745098039215687,,
RTP,PA66 HI 30 GF BLK,Polyamide 66,Nylon 66,1.32,PA66-I-GF30,,,6890.0,159.0,8270.0,,3.0,,13.725490196078432,,
RTP,PA66 HI 33 GF BLK,Polyamide 66,Nylon 66,1.33,PA66-I-GF35,,,6890.0,165.0,8270.0,,3.0,,14.705882352941178,,
RTP,PA66 L BLK,Polyamide 66,Nylon 66,1.14,PA66-L,,,2900.0,103.0,2760.0,,10.0,,5.196078431372549,,
ESD,A 200,Polyamide 66,Nylon 66,1.16,PA66,,,2620.0,89.6,2410.0,,10.0,,12.745098039215687,,
ESD,A 204 H,Polyamide 66,Nylon 66,1.32,PA66-GF25,,,6550.0,165.0,7580.0,,2.0,,12.745098039215687,,
ESD,C 200,Polyamide 66,Nylon 66,1.17,PA66,,,2480.0,82.7,2550.0,,7.0,,10.784313725490197,,
ESD,C 200 H,Polyamide 66,Nylon 66,1.18,PA66,,,2620.0,82.7,2620.0,,6.0,,15.686274509803923,,
ESD,C 200.5 A,Polyamide 6,Nylon 6,1.23,PA6-GF5,,,3450.0,103.0,3450.0,,10.0,,10.784313725490197,,
ESD,C 201.4 F,Polyamide 12,Nylon 12,1.21,PA12-GF15,,,3650.0,118.0,3930.0,,7.7,,7.352941176470589,,
ESD,C 202 H,Polyamide 66,Nylon 66,1.27,PA66-GF15,,,4140.0,124.0,4830.0,,2.0,,7.843137254901961,,
ESD,C 203,Polyamide 66,Nylon 66,1.34,PA66-GF20,,,5860.0,124.0,6210.0,,2.0,,6.568627450980393,,
EMI,261 H,Polyamide 66,Nylon 66,1.18,PA66-Me10,,,2410.0,75.8,2410.0,,10.0,,15.686274509803923,,
EMI,262 UV BLACK,Polyamide 66,Nylon 66,1.3,PA66-Me15,,,3790.0,103.0,3790.0,,8.0,,4.215686274509804,,
EMI,263 A,Polyamide 6,Nylon 6,1.36,PA6-Me20,,,3520.0,123.0,3520.0,,10.0,,4.215686274509804,,
Radipol®,45C00H,Polyamide 6 + PA 66/6,Nylon 6+Nylon 66/6,1.14,(PA6+PA66/6),78.0,254.0,2400.0,100.0,2900.0,,4.4,,,,
Radipol®,A75,Polyamide 66,Nylon 66,1.14,PA66,79.0,260.0,2700.0,110.0,2900.0,,4.4,,,,
Radipol®,A95,Polyamide 66,Nylon 66,1.14,PA66,90.0,260.0,2980.0,105.0,3250.0,,4.0,,,,
Radipol®,DC40,Polyamide 610,Nylon 610,1.07,PA610,60.0,220.0,2100.0,80.0,2200.0,,4.6,,,,
Radipol®,DD35,Polyamide 612,Nylon 612,1.07,PA612,59.0,215.0,2200.0,76.0,2200.0,,20.0,,,,
Radipol®,DD45D,Polyamide 612,Nylon 612,1.07,PA612,63.0,215.0,2400.0,87.0,2300.0,,4.8,,,,
Razamid®,A121 GR30,Polyamide 66,Nylon 66,1.35,PA66-GF30,150.0,,8500.0,250.0,,,,3.0,11.764705882352942,,
Razamid®,A121 GR30-50,Polyamide 66,Nylon 66,1.35,PA66-GF30,140.0,,8300.0,240.0,,,,3.0,10.784313725490197,,
Razamid®,A123,Polyamide 66,Nylon 66,1.16,PA66,65.0,,2800.0,100.0,,,,10.0,4.901960784313726,,
Razamid®,A123 GR30-50,Polyamide 66,Nylon 66,1.35,PA66-GF30,140.0,,8300.0,240.0,,,,3.0,10.784313725490197,,
Razamid®,B121 GR30-50,Polyamide 6,Nylon 6,1.35,PA6-GF30,145.0,,8800.0,230.0,,,,3.0,9.803921568627452,,
Razamid®,B121 MGR30-50,Polyamide 6,Nylon 6,1.36,PA6-GF30,110.0,,9200.0,190.0,,,,3.0,,,
Razamid®,B121U GR30-50,Polyamide 6,Nylon 6,1.33,PA6-I-GF30,135.0,,8600.0,210.0,,,,3.0,10.784313725490197,,
Razamid®,B121U-50,Polyamide 6,Nylon 6,1.09,PA6-I,40.0,,2100.0,70.0,,,,35.0,39.21568627450981,,
TORZEN®,GT3300HS1L NC01,Polyamide 66,Nylon 66,1.34,PA66-I-GF35,,260.0,8280.0,254.0,9320.0,160.0,,4.8,21.0,,
Radistrong®,A RV500W 333 BK,"Polyamide, Unspecified","Nylon, Unspecified",1.59,PA-GF50,,258.0,13800.0,290.0,14600.0,190.0,,3.0,,,
Radistrong®,A RV500W 333 BK,"Polyamide, Unspecified","Nylon, Unspecified",1.59,PA-GF50,,258.0,16300.0,375.0,17600.0,250.0,,2.4,,,
Radilon®,A CF200 333 BK,Polyamide 66,Nylon 66,1.22,PA66-CF20,,260.0,13800.0,310.0,16600.0,220.0,,2.3,,,
Radilon®,A CP300K 333 BK,Polyamide 66,Nylon 66,1.35,PA66-MD30,,260.0,4900.0,150.0,4800.0,85.0,,6.0,,,
Radilon®,A ESL128W 100 NT,Polyamide 66,Nylon 66,1.1,PA66-I,45.0,260.0,900.0,40.0,1550.0,,27.0,,,,
Radilon®,A HSK 333 BK,Polyamide 66,Nylon 66,1.14,PA66-L,87.0,262.0,3200.0,117.0,3400.0,,4.1,,4.8,,
Radilon®,A LHSX100W 338 BK,Polyamide 66,Nylon 66,1.12,PA66-I,55.0,260.0,1000.0,55.0,1700.0,,20.0,,,,
Radilon®,A LRV600W 333 BK,Polyamide 66,Nylon 66,1.7,PA66-GF60,,260.0,,,,,,,,,
Radilon®,A NER GF350/1K,Polyamide 66,Nylon 66,1.4,PA66-GF35,,260.0,,,7100.0,110.0,,3.5,,,
Radilon®,A RV250W 100 NT,Polyamide 66,Nylon 66,1.31,PA66-GF25,,260.0,,,6000.0,115.0,,5.0,,,
Radilon®,A RV300HRG 3900 BK,Polyamide 66,Nylon 66,1.37,PA66-GF30,,260.0,,,,,,,,,
Radilon®,A RV300LW 333 BK,Polyamide 66,Nylon 66,1.36,PA66-GF30-L,,260.0,5500.0,160.0,6500.0,120.0,,6.0,,,
Radilon®,A RV300RKC 106 NT,Polyamide 66,Nylon 66,1.36,PA66-GF30,,260.0,6400.0,220.0,7500.0,140.0,,6.0,,,
Radilon®,A RV300W 100 NT,Polyamide 66,Nylon 66,1.35,PA66-GF30,105.9981194305686,260.0,,,7500.0,130.0,2.255000000000007,6.5,,,
Radilon®,A RV350K 100 NT,Polyamide 66,Nylon 66,1.4,PA66-GF35,,260.0,,,9900.0,130.0,,4.5,,,
Radilon®,A RV350USR 333 BK,Polyamide 66,Nylon 66,1.41,PA66-GF35,,260.0,10500.0,300.0,11000.0,190.0,,3.0,,,
Radilon®,A RV350W 100 NT,Polyamide 66,Nylon 66,1.39,PA66-GF35,,260.0,,,8500.0,150.0,,5.0,,,
Radilon®,A RV450W 333 BK,Polyamide 66,Nylon 66,1.5,PA66-GF45,,260.0,13700.0,353.0,14200.0,236.0,,2.9,15.0,,
Radilon®,A RV500K 100 NT,Polyamide 66,Nylon 66,1.57,PA66-GF50,,260.0,,,12500.0,175.0,,3.2,,,
Radilon®,A RV500K 333 BK,Polyamide 66,Nylon 66,1.57,PA66-GF50,,260.0,12500.0,280.0,14000.0,175.0,,3.0,,,
Radilon®,A RV500W 100 NAT,Polyamide 66,Nylon 66,1.58,PA66-GF50,,260.0,13100.0,290.0,14500.0,195.0,,3.4,,,
Radilon®,A RV500W 100 NAT,Polyamide 66,Nylon 66,1.58,PA66-GF50,,260.0,15300.0,380.0,16500.0,245.0,,3.3,16.0,,
Radilon®,D CF150W 333 BK,Polyamide 610,Nylon 610,1.15,PA610-CF15,,220.0,9400.0,240.0,11600.0,180.0,,3.5,,,
Radilon®,DT 40E50USR 333C BK,Polyamide 612,Nylon 612,1.1,PA612-I,30.0,212.0,800.0,30.0,920.0,,25.0,,,,
Radilon®,S BMX200K 333 BK,Polyamide 6,Nylon 6,1.06,PA6-I,42.0,220.0,1600.0,60.0,1700.0,,4.5,,,,
Radilon®,S CP300K 100 NT,Polyamide 6,Nylon 6,1.35,PA6-MD30,55.0,220.0,,,2350.0,,,35.0,,,
Radilon®,S CV200K 3796BK,Polyamide 6,Nylon 6,1.26,PA6-GB20,,220.0,3300.0,115.0,3600.0,65.0,,16.0,4.7,,
Radilon®,S HS 105 M NT,Polyamide 6,Nylon 6,1.14,PA6,75.0,220.0,2800.0,105.0,3100.0,,4.3,,,,
Radilon®,S HS 305 M BK,Polyamide 6,Nylon 6,1.14,PA6,40.0,220.0,,,1200.0,,30.0,,,,
Radilon®,S HSK 305 M BK,Polyamide 6,Nylon 6,1.14,PA6-L,80.0,220.0,2800.0,110.0,3100.0,,4.2,,,,
Radilon®,S RCP3010LW 322 BK,Polyamide 6,Nylon 6,1.38,PA6-(GF+MD)30,,220.0,3350.0,95.0,5000.0,65.0,,10.0,,,
Radilon®,S RCP4015LK 100 NT,Polyamide 6,Nylon 6,1.47,PA6-(GF+MD)40,,220.0,11000.0,215.0,11400.0,140.0,,2.6,,,
Radilon®,S RCW2505W 3733 BK,Polyamide 6,Nylon 6,1.34,PA6-(GF+MD)25-L,,220.0,4600.0,151.0,4870.0,79.0,,9.9,,,
Radilon®,S RCW4015UW 3726 BK,Polyamide 6,Nylon 6,1.49,PA6-(GF+MD)40,,220.0,,,,,,,,,
Radilon®,S RCW4015W 3733 BK,Polyamide 6,Nylon 6,1.49,PA6-(GF+MD)40,,220.0,8300.0,190.0,8800.0,120.0,,3.0,5.5,,
Radilon®,S RV200K 3796 BK,Polyamide 6,Nylon 6,1.27,PA6-GF20,,220.0,,,,,,,,,
Radilon®,S RV200W 333 BK,Polyamide 6,Nylon 6,1.26,PA6-GF20,,220.0,6400.0,210.0,7200.0,140.0,,3.3,,,
Radilon®,S RV300W 100 NT,Polyamide 6,Nylon 6,1.35,PA6-GF30,,220.0,8100.0,260.0,9500.0,175.0,,4.1,,,
Radilon®,S RV300W 333 BK,Polyamide 6,Nylon 6,1.35,PA6-GF30,,220.0,8800.0,250.0,9400.0,165.0,,3.2,,,
Radilon®,S RV350W 333 BK,Polyamide 6,Nylon 6,1.4,PA6-GF35,166.39109519232926,220.0,10300.0,275.0,10800.0,180.0,2.1649299999999982,3.1,,,
Radilon®,S RV400W 1700 NT,Polyamide 6,Nylon 6,1.45,PA6-GF40,,220.0,10500.0,290.0,12200.0,210.0,,3.2,,,
Radilon®,S RV500UK 3761 BK,Polyamide 6,Nylon 6,1.58,PA6-GF50,,220.0,,,,,,,,,
Radilon®,S RV500W 100 NT,Polyamide 6,Nylon 6,1.57,PA6-GF50,,220.0,15600.0,346.0,16000.0,232.0,,2.3,,,
Radilon®,S USZ200 100 NT,Polyamide 6,Nylon 6,1.06,PA6-I,20.0,220.0,,,600.0,,30.0,,,,
Radilon®,S USZ200 100 NT,Polyamide 6,Nylon 6,1.06,PA6-I,40.0,220.0,1400.0,55.0,1600.0,,5.0,,,,
Radiflam®,A RV150 AF 339 BK,Polyamide 66,Nylon 66,1.34,PA66-GF15-FR,,260.0,,,,,,,,,
Radiflam®,A RV150W HF 3739 BK,Polyamide 66,Nylon 66,1.29,PA66-GF15-FR,,260.0,6020.0,143.0,5990.0,95.0,,2.7,,,
Radiflam®,A RV250 AF 375 BK,Polyamide 66,Nylon 66,1.37,PA66-GF25-FR,,260.0,,,5200.0,90.0,,3.5,,,
Radiflam®,S RV150 HF 3739 BK,Polyamide 6,Nylon 6,1.29,PA6-GF15-FR,,220.0,6300.0,150.0,6300.0,100.0,,2.9,7.5,,
Heramid®,A EGFP1507 900 GY,Polyamide 66,Nylon 66,1.23,PA66-(GF+MD)15-I,,260.0,,,,,,,,,
Heramid®,A NER GF030/1K,Polyamide 66,Nylon 66,1.36,PA66-GF30,,260.0,7600.0,210.0,8700.0,140.0,,2.5,,,
Heramid®,A NER MP/1 K,Polyamide 66,Nylon 66,1.12,PA66-I,45.0,260.0,,,1500.0,,,,,,
HYLON®,N1000HL BK,Polyamide 66,Nylon 66,1.14,PA66-L,,,3000.0,114.0,,73.0,,25.0,8.0,,
HYLON®,N1000MDHL BK,Polyamide 66,Nylon 66,1.16,PA66-L,,,3000.0,114.0,,73.0,,25.0,7.0,,
HYLON®,N1000STHLUV2HF BK,Polyamide 66,Nylon 66,1.08,PA66-I-L,,,1720.0,68.0,,52.0,,55.0,80.0,,
HYLON®,N1000STHLUV2HF NAT,Polyamide 66,Nylon 66,1.08,PA66-I-L,,,550.0,20.0,,36.0,,45.0,120.0,,
HYLON®,N1000STL NAT,Polyamide 66,Nylon 66,1.08,PA66-I-L,,,1720.0,68.0,,52.0,,55.0,80.0,,
HYLON®,N1000THLUV3 BK,Polyamide 66,Nylon 66,1.1,PA66-I-L,,,2100.0,76.0,,65.0,,40.0,15.0,,
HYLON®,N1010HL BK,Polyamide 66,Nylon 66,1.21,PA66-GF10-L,,,4800.0,170.0,,109.0,,2.5,4.0,,
HYLON®,N1013THL NAT,Polyamide 66,Nylon 66,1.19,PA66-I-GF15-L,,,3060.0,105.0,,66.0,,7.0,17.0,,
HYLON®,N1015HL NAT,Polyamide 66,Nylon 66,1.24,PA66-GF15-L,,,3130.0,105.0,,78.0,,10.0,7.0,,
HYLON®,N1015HL NAT,Polyamide 66,Nylon 66,1.24,PA66-GF15-L,,,5250.0,181.0,,120.0,,2.5,4.0,,
HYLON®,N1015HLFRA BK,Polyamide 66,Nylon 66,1.43,PA66-GF15-FR-L,,,5200.0,115.0,,105.0,,2.0,4.0,,
HYLON®,N1015THL BK,Polyamide 66,Nylon 66,1.2,PA66-I-GF15-L,,,2920.0,81.0,,64.0,,7.0,17.0,,
HYLON®,N1015THL NAT,Polyamide 66,Nylon 66,1.2,PA66-I-GF15-L,,,4550.0,163.0,,107.0,,3.0,15.0,,
HYLON®,N1030HHR NAT,Polyamide 66,Nylon 66,1.37,PA66-GF30-L,,,6560.0,184.0,,119.0,,5.0,14.0,,
HYLON®,N1030HL BK,Polyamide 66,Nylon 66,1.37,PA66-GF30-L,,,6510.0,183.0,,111.0,,5.0,13.0,,
HYLON®,N1030HL NAT,Polyamide 66,Nylon 66,1.37,PA66-GF30-L,,,9400.0,272.0,,183.0,,2.0,10.0,,
HYLON®,N1033HL BK,Polyamide 66,Nylon 66,1.38,PA66-GF35-L,,,9600.0,270.0,12600.0,176.0,,2.0,10.0,,
HYLON®,N1033STHL BK,Polyamide 66,Nylon 66,1.33,PA66-GF35-L,,,4960.0,143.0,,96.0,,7.0,24.0,,
HYLON®,N1033STHL NAT,Polyamide 66,Nylon 66,1.33,PA66-GF35-L,,,5180.0,148.0,,115.0,,7.0,28.0,,
HYLON®,N1033THL NAT,Polyamide 66,Nylon 66,1.34,PA66-I-GF35-L,,,5400.0,162.0,,120.0,,7.0,27.0,,
HYLON®,N1035HHR BK,Polyamide 66,Nylon 66,1.38,PA66-GF35-L,,,6860.0,186.0,,115.0,,5.0,14.0,,
HYLON®,N1035HHR NAT,Polyamide 66,Nylon 66,1.38,PA66-GF35-L,,,10000.0,280.0,,197.0,,2.0,14.0,,
HYLON®,N1035HL BK,Polyamide 66,Nylon 66,1.38,PA66-GF35-L,,,9800.0,275.0,,178.0,,2.0,10.0,,
HYLON®,N1035HL NAT,Polyamide 66,Nylon 66,1.38,PA66-GF35-L,,,10000.0,280.0,,197.0,,2.0,14.0,,
HYLON®,N1040HL NAT,Polyamide 66,Nylon 66,1.49,PA66-GF40-L,,,8300.0,205.0,,137.0,,5.0,18.0,,
HYLON®,N1040MGHL NAT,Polyamide 66,Nylon 66,1.49,PA66-(GF+MD)40-L,,,4730.0,111.0,,87.0,,5.0,10.0,,
HYLON®,N2000HL NAT,Polyamide 6,Nylon 6,1.13,PA6-L,,,980.0,39.0,,50.0,,50.0,20.0,,
HYLON®,N2000THL BK,Polyamide 6,Nylon 6,1.11,PA6-I-L,,,800.0,32.0,,42.0,,65.0,40.0,,
HYLON®,N2010HL BK,Polyamide 6,Nylon 6,1.2,PA6-GF10-L,,,4350.0,160.0,,95.0,,2.5,4.0,,
HYLON®,N2013HL BK,Polyamide 6,Nylon 6,1.22,PA6-GF15-L,,,2950.0,97.0,,64.0,,10.0,12.0,,
HYLON®,N2013STHL BK,Polyamide 6,Nylon 6,1.18,PA6-GF15-L,,,3550.0,115.0,,83.0,,3.0,14.0,,
HYLON®,N2015HL BK,Polyamide 6,Nylon 6,1.23,PA6-GF15-L,,,5150.0,173.0,,122.0,,2.5,5.0,,
HYLON®,N2015HL NAT,Polyamide 6,Nylon 6,1.23,PA6-GF15-L,,,3150.0,100.0,,75.0,,10.0,18.0,,
HYLON®,N2030HL NAT,Polyamide 6,Nylon 6,1.37,PA6-GF30-L,,,9300.0,267.0,,177.0,,2.0,15.0,,
HYLON®,N2033STHL BK,Polyamide 6,Nylon 6,1.33,PA6-GF35-L,,,3780.0,111.0,,75.0,,7.0,25.0,,
HYLON®,N2033STHL BK,Polyamide 6,Nylon 6,1.33,PA6-GF35-L,,,6100.0,157.0,,121.0,,3.0,19.0,,
HYLON®,N2033STHL NAT,Polyamide 6,Nylon 6,1.33,PA6-GF35-L,,,3840.0,115.0,,79.0,,7.0,26.0,,
HYLON®,N2033THL BK,Polyamide 6,Nylon 6,1.37,PA6-I-GF35-L,,,4300.0,131.0,,79.0,,7.0,20.0,,
HYLON®,N2033THL BK,Polyamide 6,Nylon 6,1.37,PA6-I-GF35-L,,,6950.0,187.0,,131.0,,3.0,13.0,,
HYLON®,N2040MHL BK,Polyamide 6,Nylon 6,1.49,PA6-MD40-L,,,2870.0,52.0,,50.0,,5.0,7.0,,
HYLON®,N2050HL BK,Polyamide 6,Nylon 6,1.57,PA6-GF50-L,,,13500.0,327.0,,181.0,,1.5,14.0,,
HYLON®,N2200THL BK,Polyamide 6,Nylon 6,1.11,PA6-I-L,,,750.0,30.0,,37.0,,55.0,40.0,,
HYLON®,N2200THL BK,Polyamide 6,Nylon 6,1.11,PA6-I-L,,,2250.0,81.0,,56.0,,30.0,15.0,,
HYLON®,N2240MGHL BK,Polyamide 6,Nylon 6,1.48,PA6-(GF+MD)40-L,,,8000.0,174.0,,110.0,,2.0,5.0,,
HYLON®,N7200HL BK,Polyamide 612,Nylon 612,1.07,PA612-L,,,1000.0,40.0,,45.0,,80.0,12.0,,
EnViramid®,N1320MG8HL BK,Polyamide 66,Nylon 66,1.32,PA66-(GF+MD)20-L,,,4800.0,120.0,,80.0,,2.0,4.0,,
EnViramid®,N1335HL BK,Polyamide 66,Nylon 66,1.4,PA66-GF35-L,,,10500.0,200.0,,147.0,,2.0,9.0,,
EnViramid®,N1335THL BK,Polyamide 66,Nylon 66,1.36,PA66-I-GF35-L,,,5480.0,126.0,,81.0,,7.0,17.0,,
EnViramid®,N1340MGHL BK,Polyamide 66,Nylon 66,1.51,PA66-(GF+MD)40-L,,,4700.0,92.0,,65.0,,5.0,9.0,,
EnViramid®,N1340MGHL BK,Polyamide 66,Nylon 66,1.51,PA66-(GF+MD)40-L,,,8700.0,170.0,,100.0,,2.0,5.0,,
EnViramid®,N2300HL BK,Polyamide 6,Nylon 6,1.14,PA6-L,,,2800.0,110.0,,62.0,,10.0,4.0,,
EnViramid®,N2315THL BK,Polyamide 6,Nylon 6,1.21,PA6-I-GF15-L,,,2820.0,95.0,,57.0,,7.0,17.0,,
EnViramid®,N2350HL BK,Polyamide 6,Nylon 6,1.58,PA6-GF50-L,,,8840.0,188.0,,101.0,,4.0,20.0,,
Sicoblend®,N108,Acrylonitrile Butadiene Styrene + PA,ABS+Nylon,1.12,(ABS+PA)-GF10,55.0,,3000.0,70.0,,50.0,,7.0,10.0,,
Ravamid®,A GF 15 BK,Polyamide 66,Nylon 66,1.22,PA66-GF15,75.0,,3700.0,,4000.0,70.0,,5.0,5.0,,
Ravamid®,A GF 50 BK,Polyamide 66,Nylon 66,1.57,PA66-GF50,,,10000.0,,10000.0,140.0,,4.0,10.0,,
Ravamid®,B GF 15 NC,Polyamide 6,Nylon 6,1.23,PA6-GF15,,,3800.0,,4500.0,90.0,,4.5,7.0,,
HYLON®,N1030H2L BK397,Polyamide 66,Nylon 66,1.37,PA66-GF30,,,,,12000.0,175.0,,2.5,13.0,,
HYLON®,N2015H2L NAT,Polyamide 6,Nylon 6,1.23,PA6-GF15,,,4850.0,180.0,6100.0,120.0,,3.0,6.0,,
HYLON®,N2030H2L BK310,Polyamide 6,Nylon 6,1.36,PA6-GF30,165.0,,7400.0,225.0,9500.0,160.0,,3.5,12.0,,
HYLON®,N2050H2L BK310,Polyamide 6,Nylon 6,1.56,PA6-GF50-L,,,14200.0,335.0,16000.0,220.0,,2.5,19.0,,
DINALON®,A1S25 DI H-4109,Polyamide 66,Nylon 66,1.11,PA66,60.0,,2200.0,83.0,2250.0,54.0,6.6,,,,
DINALON®,A1S25 G30-0081,Polyamide 66,Nylon 66,1.37,PA66-GF30,,,9200.0,230.0,9500.0,155.0,,2.5,,,
DINALON®,A1S30 G40-4101,Polyamide 66,Nylon 66,1.45,PA66-GF40,,,11500.0,260.0,12000.0,170.0,,2.5,,,
DINALON®,A1X20 DI H-0055,Polyamide 66,Nylon 66,1.12,PA66,,,2900.0,110.0,3000.0,77.0,,4.1,,,
DINALON®,A1X25 G15MI H-4109,Polyamide 66,Nylon 66,1.18,PA66-GF15,67.0,,3700.0,115.0,4200.0,,3.0,4.0,,,
DINALON®,A1X25 G35 HHY-0067,Polyamide 66,Nylon 66,1.41,PA66-GF35,,,11500.0,268.0,11700.0,178.0,,3.0,,,
DINALON®,A1X25 G50 HHY-0007,Polyamide 66,Nylon 66,1.55,PA66-GF50,,,15800.0,370.0,16200.0,244.0,,3.4,,,
DINALON®,A1X25 MI-0002,Polyamide 66,Nylon 66,1.09,PA66,50.0,,1800.0,72.0,2000.0,44.0,5.4,33.0,,,
DINALON®,A2S25 DI H-4109,Polyamide 66,Nylon 66,1.13,PA66,65.0,,2600.0,100.0,2700.0,57.0,5.0,25.0,,,
DINALON®,B1S25 B7-0018,Polyamide 6,Nylon 6,1.17,PA6-GB5,66.0,,,106.0,2900.0,49.0,3.6,23.0,,,
DINALON®,B1S25 G10B20 H-0020,Polyamide 6,Nylon 6,1.36,PA6-GF30,,,6500.0,168.0,6100.0,108.0,3.1,3.3,,,
DINALON®,B1S25 G10B20 HUV-7267,Polyamide 6,Nylon 6,1.35,PA6-GF30,75.0,,4900.0,130.0,5500.0,,,2.5,,,
DINALON®,B1S25 G10B20 HUV-7419,Polyamide 6,Nylon 6,1.35,PA6-GF30,70.0,,4400.0,110.0,5100.0,,,2.5,,,
DINALON®,B1S25 G15B15 E-0020,Polyamide 6,Nylon 6,1.36,PA6-GF30,,,5900.0,180.0,6800.0,124.0,,2.9,,,
DINALON®,B1S25 G20V2-9010,Polyamide 6,Nylon 6,1.36,PA6-GF20,,,6900.0,150.0,7300.0,93.0,,2.0,,,
DINALON®,B1S25 G30 H-4117,Polyamide 6,Nylon 6,1.36,PA6-GF30,,,8100.0,186.0,8700.0,124.0,2.2,2.3,,,
DINALON®,B1S25 G30 HS-4182,Polyamide 6,Nylon 6,1.36,PA6-GF30,,,8500.0,218.0,9200.0,144.0,150.0,2.7,,,
DINALON®,B1S25 G30-0008,Polyamide 6,Nylon 6,1.36,PA6-GF30,,,9000.0,236.0,9300.0,160.0,,3.1,,,
DINALON®,B1S25 G30DI-0011,Polyamide 6,Nylon 6,1.32,PA6-GF30,,,8000.0,225.0,8600.0,140.0,,4.0,,,
DINALON®,B1S25 G50-0008,Polyamide 6,Nylon 6,1.56,PA6-GF50,223.0,,14700.0,348.0,15500.0,221.0,,3.5,,,
DINALON®,B1S25 G50-4101,Polyamide 6,Nylon 6,1.56,PA6-GF50,,,15600.0,270.0,16000.0,180.0,,2.2,,,
DINALON®,B1S25 MI-4109,Polyamide 6,Nylon 6,1.1,PA6,58.0,,2100.0,82.0,2400.0,42.0,3.7,33.0,,,
DINALON®,B1S30 V2-9005,Polyamide 6,Nylon 6,1.16,PA6,73.0,,2700.0,106.0,2800.0,47.0,4.0,26.0,,,
DINALON®,B1V25 G30-4115,Polyamide 6,Nylon 6,1.35,PA6-GF30,103.0,,7800.0,150.0,8300.0,101.0,,2.1,,,
DINALON®,B1X25 G30V0-4129,Polyamide 6,Nylon 6,1.43,PA6-GF30,,,10200.0,189.0,10300.0,125.0,,2.1,,,
DINALON®,B1X25 TC1-0266,Polyamide 6,Nylon 6,1.93,PA6,,,6300.0,68.0,6500.0,41.0,,1.7,,,
DINALON®,B1X25 TC1-4240,Polyamide 6,Nylon 6,1.33,PA6-L,,,6400.0,84.0,5600.0,50.0,,2.0,,,
DINALON®,B1X25 V0-0003,Polyamide 6,Nylon 6,1.19,PA6,70.0,,3500.0,110.0,3700.0,70.0,,4.0,,,
DINALON®,B1X25 V0-7035,Polyamide 6,Nylon 6,1.18,PA6,,,,97.0,3400.0,70.0,3.2,6.8,,,
DINALON®,B2S25 G15-4115,Polyamide 6,Nylon 6,1.24,PA6-GF15,,,4900.0,145.0,5500.0,101.0,,2.4,,,
DINALON®,B2S25 G30 HUV-7389,Polyamide 6,Nylon 6,1.14,PA6-GF30,142.0,,8400.0,208.0,9000.0,,,3.0,,,
DINALON®,B2S25 G30-0005,Polyamide 6,Nylon 6,1.33,PA6-GF30,130.0,,8800.0,200.0,9000.0,,,2.6,,,
DINALON®,B2S25 G50 EHUV-7146,Polyamide 6,Nylon 6,1.55,PA6-GF50,,,14800.0,250.0,14700.0,170.0,,2.0,,,
DINALON®,B2S25-0013,Polyamide 6,Nylon 6,1.13,PA6,73.0,,2700.0,105.0,2700.0,40.0,4.0,15.0,,,
DINALON®,B2S25-7235,Polyamide 6,Nylon 6,1.12,PA6,53.0,,2100.0,75.0,2300.0,40.0,3.7,27.0,,,
DINALON®,B2S30 V0 UV-0232,Polyamide 6,Nylon 6,1.14,PA6,,,,72.0,3300.0,54.0,3.4,23.0,,,
DINALON®,B2X25 G30V0 H-6148,Polyamide 6,Nylon 6,1.38,PA6-GF30,,,8400.0,158.0,9300.0,110.0,,1.9,,,
ResMart Ultra,Nylon 6 6,Polyamide 66,Nylon 66,1.14,PA66,82.0,,2900.0,94.0,,,,10.0,4.7,,
Integra™,PA12,Polyamide 12,Nylon 12,1.0,PA12,60.0,,,,1600.0,,6.0,,,,
EASYMID,A GF30SP BKIG,Polyamide 66,Nylon 66,1.32,PA66-GF30,,,7500.0,200.0,8500.0,,,,10.0,,
EASYMID,B  SP BKIG,Polyamide 6,Nylon 6,1.12,PA6,,,2600.0,80.0,2500.0,,,,5.0,,
EASYMID,B BKIG,Polyamide 6,Nylon 6,1.12,PA6,,,2600.0,80.0,2500.0,,,,5.0,,
PPR,PA6601,Polyamide 66,Nylon 66,1.39,PA66-GF35,179.0,,8960.0,255.0,,,,2.0,7.843137254901961,,
Pontex,N5118R-BK1,"Polyamide, Unspecified","Nylon, Unspecified",1.04,PA,,,1370.0,58.8,,,,,52.94117647058824,,
Pontex,N6120R-NA,"Polyamide, Unspecified","Nylon, Unspecified",1.05,PA,,,1770.0,63.7,,,,200.0,48.03921568627451,,
Pontex,Nylon / N5120G-NAD,"Polyamide, Unspecified","Nylon, Unspecified",1.25,PA,,,6370.0,147.0,,,,1.5,5.784313725490197,,
Pontex,Nylon / N5136G-BK1,"Polyamide, Unspecified","Nylon, Unspecified",,PA,,,9120.0,196.0,,,,2.0,12.745098039215687,,
Pontex,Nylon / N5233G-BK1,"Polyamide, Unspecified","Nylon, Unspecified",1.38,PA,,,7410.0,196.0,,,,2.0,7.647058823529412,,
Pontex,Nylon / N5433G-BK1,"Polyamide, Unspecified","Nylon, Unspecified",1.35,PA,,,8340.0,191.0,,,,2.0,10.784313725490197,,
Pontex,Nylon / N6125S-NA,"Polyamide, Unspecified","Nylon, Unspecified",1.32,PA,,,5000.0,172.0,,,,4.0,14.705882352941178,,
Pontex,Nylon / N6133S-BK1,"Polyamide, Unspecified","Nylon, Unspecified",1.32,PA,,,7940.0,196.0,,,,2.0,18.627450980392158,,
Pontex,Nylon / N6133S-NA,"Polyamide, Unspecified","Nylon, Unspecified",1.32,PA,,,7940.0,196.0,,,,2.0,18.627450980392158,,
Pontex,Nylon / N6143G-BK1,"Polyamide, Unspecified","Nylon, Unspecified",1.49,PA,,,8340.0,226.0,,,,1.8,13.725490196078432,,
Pontex,Nylon / N6160G-NA,"Polyamide, Unspecified","Nylon, Unspecified",1.67,PA,,,12700.0,245.0,,,,2.0,12.745098039215687,,
Pontex,Nylon / N6260G-BK1,"Polyamide, Unspecified","Nylon, Unspecified",1.7,PA,,,11800.0,284.0,,,,1.0,11.764705882352942,,
Pontex,Nylon / N6415S-NAD,"Polyamide, Unspecified","Nylon, Unspecified",1.2,PA,,,4120.0,147.0,,,,4.5,15.686274509803923,,
Pontex,Nylon / NFB5830G-BK1,"Polyamide, Unspecified","Nylon, Unspecified",1.56,PA,,,8140.0,177.0,,,,1.5,5.784313725490197,,
Pontex,Nylon / NRB5430G-BK1,"Polyamide, Unspecified","Nylon, Unspecified",1.4,PA-X35,,,9810.0,177.0,,,,1.5,7.647058823529412,,
PRE-ELEC®,PA 1406,Polyamide 6,Nylon 6,1.14,PA6-CF15,,,6500.0,,,,,10.0,,,81.0
RAMLLOY,PVB702BK23,Polyamide 6 + ABS,Nylon 6+ABS,1.04,(ABS+PA)-I,,,1600.0,56.0,1800.0,,3.3,,60.0,,
PLUSTEK,PA100NT-N,Polyamide 66,Nylon 66,1.14,PA66-L,,,2900.0,82.0,3000.0,,4.5,,5.0,,
PLUSTEK,PA103BK10,Polyamide 66,Nylon 66,1.14,PA66,,,,,3150.0,,4.7,,4.0,,
PLUSTEK,PA103NT,Polyamide 66,Nylon 66,1.14,PA66,,,,,3000.0,,4.5,23.0,5.0,,
PLUSTEK,PA107BL112,Polyamide 66,Nylon 66,1.15,PA66,,,,,3400.0,,,,4.3,,
PLUSTEK,PA107GN28,Polyamide 66,Nylon 66,1.15,PA66,,,,,3400.0,,,,3.8,,
PLUSTEK,PA108BL19,Polyamide 66,Nylon 66,1.14,PA66,,,,,3200.0,,4.0,,4.5,,
PLUSTEK,PA108BL81,Polyamide 66,Nylon 66,1.14,PA66,,,,,3250.0,,4.2,,3.5,,
PLUSTEK,PA108BL85,Polyamide 66,Nylon 66,1.14,PA66,,,,,3150.0,,3.9,,4.6,,
PLUSTEK,PA108GN113,Polyamide 66,Nylon 66,1.14,PA66,,,,,3450.0,,4.1,,4.0,,
PLUSTEK,PA108TU21,Polyamide 66,Nylon 66,1.14,PA66,,,,,3350.0,,4.1,,4.2,,
ProPolymers,PAA 5000,Polyamide Copolymer,Nylon Copolymer,1.56,PA(tr)-X50,197.0,,11700.0,310.0,,,4.0,4.0,10.784313725490197,,
ProPolymers,PAA 5000,Polyamide Copolymer,Nylon Copolymer,1.56,PA(tr)-X50,234.0,,14500.0,379.0,,,3.0,3.0,12.745098039215687,,
Genestar™,GP2300S,Polyamide 9T,PA9T,1.4,PA9T-GF30,,,9300.0,193.0,10244.030728,,,2.1,,,
InStruc®,PA66GF33IMHSMR,Polyamide 66,Nylon 66,1.32,PA66-I-GF35-L,,,6890.0,193.0,7580.0,,4.0,,29.411764705882355,,
InStruc®,PA66GF33IMMR,Polyamide 66,Nylon 66,1.32,PA66-I-GF35-L,,,6890.0,193.0,7580.0,,4.0,,29.411764705882355,,
InStruc®,PA66GF40HS,Polyamide 66,Nylon 66,1.48,PA66-GF40,,,10300.0,296.0,12400.0,,2.0,,10.784313725490197,,
InStruc®,PA6GF50,Polyamide 6,Nylon 6,1.57,PA6-GF50,,,15200.0,,,,2.0,,17.647058823529413,,
LEONA™,14G20 *33E3,Polyamide 66,Nylon 66,,PA66-GF20,,,7300.0,250.0,7600.0,153.0,,3.0,,,
LEONA™,14G30 Na,Polyamide 66,Nylon 66,,PA66-GF30,,,,,,,,,,,
LEONA™,14G30 Na,Polyamide 66,Nylon 66,,PA66-GF30,191.0,,9600.0,288.0,10000.0,190.0,3.0,3.0,,,
LEONA™,14G45 *33D7,Polyamide 66,Nylon 66,,PA66-GF45,,,,,,,,,,,
LEONA™,14G45 *33D7,Polyamide 66,Nylon 66,,PA66-GF45,,,14300.0,369.0,15600.0,239.0,,3.1,,,
LEONA™,15G20,Polyamide 66,Nylon 66,1.28,PA66-GF20,178.0,,7000.0,264.0,7500.0,176.0,3.9,4.4,,120.0,
LEONA™,SG115 Na,Polyamide 66 + PA 6I,Nylon 66+Nylon 6I,1.59,(PA66+PA6I)-GF50,,,17000.0,380.0,18500.0,277.0,,2.5,,,
LEONA™,SN11B *33K2,Polyamide 66 + PA 6I,Nylon 66+Nylon 6I,1.4,(PA66+PA6I)-GF25-FR,,,9200.0,194.0,9500.0,124.0,,2.4,,,
LEONA™,SN11B Na,Polyamide 66 + PA 6I,Nylon 66+Nylon 6I,1.4,(PA66+PA6I)-GF25-FR,,,8600.0,212.0,9100.0,133.0,,2.9,,,
Starflam®,515H NT0867,Polyamide 66,Nylon 66,1.32,PA66-GF15-FR-L,,260.0,6700.0,160.0,6700.0,100.0,,3.2,7.2,,
Starflam®,RF0097P,Polyamide 66/6 Copolymer,Nylon 66/6,1.59,PA66/6-GF45-FR,,,11400.0,192.0,10900.0,117.0,,3.3,14.0,,
Vydyne®,22HSPCN NT0856,Polyamide 66,Nylon 66,1.13,PA66-L,87.0,260.0,3000.0,104.0,3300.0,55.0,4.9,22.0,4.8,,
Vydyne®,66Z,Polyamide 66,Nylon 66,1.14,PA66,55.0,260.0,900.0,30.0,1800.0,70.0,20.0,150.0,25.0,,
Vydyne®,AVS4BC1 BK0886,Polyamide 66,Nylon 66,1.42,PA66-GF35-L,,260.0,8700.0,193.0,9900.0,151.0,,3.0,11.0,,
Vydyne®,AVS4CF1 BK0877,Polyamide 66,Nylon 66,1.6,PA66-GF50,,260.0,16700.0,332.0,17000.0,222.0,,2.1,15.0,,
Vydyne®,PA66 30V D51,Polyamide 66 Alloy,Nylon 66 Alloy,,PA66-GF30-L,,260.0,8800.0,247.0,,171.0,,3.1,12.0,,
Bergamid™,AB70 G/GK 35 H BLACK 70,Polyamide 66 Alloy,Nylon 66 Alloy,1.41,PA66-(GF+GB)35,140.0,,,,8800.0,,3.0,,7.5,,
Bergamid™,AB700 UF BLACK SO,Polyamide 66/6 Copolymer,Nylon 66/6,1.19,PA66/6-FR,,,,,3300.0,75.0,,3.5,,,
Bergamid™,B65 Green VN5404,Polyamide 6,Nylon 6,1.13,PA6,,,,,3000.0,,,25.0,,,
Bergamid™,B65 natur E1212,Polyamide 6,Nylon 6,1.09,PA6-I,,,,,2500.0,70.0,,4.0,,,
Bergamid™,B70 G10 U NATURAL 70,Polyamide 6,Nylon 6,1.4,PA6-GF10-FR,,220.0,,,5000.0,,,3.0,6.5,,
Bergamid™,B70 G30 BLACK TM-ZA UV,Polyamide 6,Nylon 6,1.3,PA6-I-GF30,,,,,7800.0,130.0,,4.0,,,
Bergamid™,B70 G30 Staubgrau VN7201CF LW,Polyamide 6,Nylon 6,1.35,PA6-GF30,,,,,6300.0,,,5.0,,,
Bergamid™,B70 Mi30,Polyamide 6,Nylon 6,1.35,PA6-MD,,,,,5000.0,80.0,,10.0,6.0,,
Bergamid™,B70 WEISS 1,Polyamide 6,Nylon 6,1.13,PA6,,,2800.0,,2800.0,,,10.0,,,
Bergamid™,BG6900-8029 RS GR006,Polyamide MXD6,Nylon MXD6,1.66,PAMXD6-GF50,,,19000.0,370.0,,,,,,,
Nymax™,NM6600-0018 HI HS 14 NAT,Polyamide 66,Nylon 66,1.18,PA66-I-GF,86.7,,3790.0,140.0,4620.0,85.6,3.6,4.7,15.0,,
Nymax™,NM6600-0019 HI HS 33 NAT,Polyamide 66,Nylon 66,1.34,PA66-I-GF,99.6,,4840.0,158.0,6450.0,100.0,4.3,7.1,29.0,,
Nymax™,NM6600-0019 HI HS 33 NAT,Polyamide 66,Nylon 66,1.34,PA66-I-GF,144.0,,7730.0,223.0,9040.0,145.0,3.1,3.6,19.0,,
Nymax™,REC NM6000-0027 ST Black,Polyamide 6,Nylon 6,1.08,PA6,42.0,,1770.0,64.0,2020.0,,4.0,45.0,63.0,,
OnForce™,NN-30LGF/000 HS natural,Polyamide 66,Nylon 66,1.35,PA66-LGF30,,,,,9000.0,170.0,,2.0,,,
TRIMID®,N6000HLUV2 BK,Polyamide 6,Nylon 6,1.13,PA6-L,,,950.0,38.0,,48.0,,50.0,20.0,,
TRIMID®,N6000HLUV2 BK,Polyamide 6,Nylon 6,1.13,PA6-L,,,2700.0,105.0,,72.0,,30.0,6.0,,
TRIMID®,N6000N2L NAT047,Polyamide 6,Nylon 6,1.13,PA6-L,,,2800.0,110.0,,80.0,,35.0,6.0,,
TRIMID®,N60G33HL BK468,Polyamide 6,Nylon 6,1.4,PA6-GF35-L,,,5830.0,168.0,,117.0,,5.0,29.0,,
TRIMID®,N61G20HL BK,Polyamide 6,Nylon 6,1.28,PA6-GF20-L,,,4000.0,122.0,,85.0,,5.0,18.0,,
TRIMID®,N61G30HLUV3 BK,Polyamide 6,Nylon 6,1.37,PA6-GF30-L,,,8900.0,258.0,,155.0,,2.0,12.0,,
TRIMID®,N62G33HL BK468,Polyamide 6,Nylon 6,1.38,PA6-GF35-L,,,5400.0,151.0,,93.0,,5.0,18.0,,
TRIMID®,N660C30STHL BK,Polyamide 66,Nylon 66,1.24,PA66-I-CF30-L,,,14000.0,295.0,,170.0,,2.0,19.0,,
TRIMID®,N66100HLUV2 BK,Polyamide 66,Nylon 66,1.14,PA66-L,,,2830.0,97.0,,76.0,,15.0,4.0,,
TRIMID®,N662G15HLUV2 BK,Polyamide 66,Nylon 66,1.24,PA66-GF15-L,,,2740.0,101.0,,69.0,,8.0,7.0,,
BGFecomaterials®,KDG1035R,Polyamide 66,Nylon 66,1.4,PA66-GF35,,,9000.0,265.0,10000.0,,,2.5,,122.0,
BGFecomaterials®,KNG1030FM,Polyamide 6,Nylon 6,1.36,PA6-GF30,,,8500.0,230.0,10000.0,,,3.0,10.0,121.0,
BGFecomaterials®,KNH1067W,Polyamide 6,Nylon 6,1.43,PA6-I-(GF+GB)40,,,7500.0,200.0,8400.0,,,2.0,7.5,120.0,
BGFecomaterials®,KNR1041 (PSA),Polyamide 6,Nylon 6,1.44,PA6-I-GF40,,,10500.0,300.0,11300.0,,,3.0,,120.0,
Celanyl®,B3 GF30 E BK 9005,Polyamide 6,Nylon 6,1.36,PA6-GF30,,225.0,10000.0,250.0,9700.0,165.0,,3.0,,,
Celanyl®,B3 GF30 E GY 7035/YG,Polyamide 6,Nylon 6,1.38,PA6-GF30,,225.0,,,9400.0,145.0,,2.5,,,
Ecomid®,A H D5 ECO-R BK 9004/2,Polyamide 66,Nylon 66,1.12,PA66-I,70.0,265.0,2600.0,100.0,2900.0,60.0,5.0,25.0,,,
Frianyl®,A3 RV0 BK 9005/JJ,Polyamide 66,Nylon 66,1.16,PA66-FR,75.0,260.0,,,3300.0,,,7.4,,,
Frianyl®,A3 W GF30 V0E BK 9004/YG,Polyamide 66,Nylon 66,1.41,PA66-GF30-FR,,260.0,,,10500.0,150.0,,2.5,,,
Frianyl®,B3 W GF30 V0E BK 9004/YG,Polyamide 6,Nylon 6,1.41,PA6-GF30-FR,,225.0,,,6500.0,90.0,,5.0,,,
Frianyl®,B3 W GF35 V0E BK 9004/YG,Polyamide 6,Nylon 6,1.46,PA6-GF35-FR,,225.0,,,12000.0,160.0,,2.5,,,
Frianyl®,XS3 E GF40 V0E OR 2003,Polyamide 66,Nylon 66,1.51,PA66-GF35-FR,,260.0,,,12700.0,130.0,,2.5,,,
Zytel®,101L BKB009,Polyamide 66,Nylon 66,1.14,PA66,50.0,262.0,1200.0,,1400.0,,25.0,,,,
Zytel®,70G30HSL BK039B,Polyamide 66,Nylon 66,1.37,PA66-GF30,184.2235157277578,263.0,9000.0,,10000.0,190.0,2.685306122448994,3.0,10.0,,
Zytel®,70G30HSL NC010,Polyamide 66,Nylon 66,1.37,PA66-GF30,197.0575849279627,263.0,9000.0,280.0,10000.0,200.0,2.964000000000011,3.4,13.0,124.0,
Zytel®,70G33L BK031,Polyamide 66,Nylon 66,1.39,PA66-GF35,134.7755726153732,262.0,,,8000.0,140.0,3.0999999999999917,4.0,,,
Zytel®,70G33L NC010,Polyamide 66,Nylon 66,1.39,PA66-GF35,,262.0,9000.0,290.0,10000.0,200.0,,3.5,12.0,,
Zytel®,70G35HSLR BK416LM,Polyamide 66,Nylon 66,1.42,PA66-GF35,121.47461642228585,261.0,6500.0,210.0,7500.0,140.0,2.5800000000000045,5.0,,,
Zytel®,80G43EF BK314LM,Polyamide 66,Nylon 66,1.43,PA66-I-GF45,105.08617923294085,262.0,,180.0,8600.0,130.0,2.237,6.5,,,
CP PRYME® Nylon 6,ECO N300HSL BK,Polyamide 6,Nylon 6,1.14,PA6-L,,,2800.0,,3100.0,,,20.0,5.0,,
CP PRYME® Nylon 66,ECO NN333HSL BK,Polyamide 66,Nylon 66,1.38,PA66-GF35-L,,,7500.0,,8600.0,,,2.0,6.0,,
TECHNYL®,A 218 V30 BK 34NG A,Polyamide 66,Nylon 66,1.36,PA66-GF30,,262.0,9100.0,280.0,10100.0,190.0,,3.0,12.0,,
TECHNYL®,AR 130/GF BLACK,Polyamide 66,Nylon 66,1.37,PA66-GF30,,260.0,8250.0,245.0,9500.0,170.0,,2.3,,,
