Repository: mike-keating-iv/ml-polymer-classification

# Polymer Classification using Machine Learning

## Project Overview

This project develops machine learning models to classify polymer materials into their respective subclasses using mechanical and physical property data. The goal is to automate polymer identification for materials databases and R&D applications.

## Data Source

Data was collected from the Plastics and Elastomers section of [UL Prospector](https://www.ulprospector.com/plastics/en), which is a database containing technical data for over 100,000 materials. Data was queried by polymer symbol (PP, PMMA, etc) and saved to separate CSV files.

File: data/polymers_Nylon.csv (part 36 of 57)
Chemlon®,113 GH,Polyamide 66,Nylon 66,1.22,PA66-GF15,,257.0,3410.0,94.4,4160.0,,,16.0,3.3,,
Chemlon®,113 GX,Polyamide 66,Nylon 66,1.22,PA66-GF15-L,,254.0,4830.0,172.0,,,,2.0,6.274509803921569,,
Chemlon®,125-15 MGH,Polyamide 66,Nylon 66,1.5,PA66-(GF+MD)40,,257.0,5800.0,125.0,8060.0,,,6.3,7.1,,
Chemlon®,128-10 MGH,Polyamide 66,Nylon 66,1.48,PA66-(GF+MD),,256.0,9000.0,200.0,,145.0,,3.0,,,
HiFill FR®,PA6 FR IM,Polyamide 6,Nylon 6,1.2,PA6-I-FR,44.8,,1520.0,55.2,,,,85.0,10.784313725490197,97.0,
HiFill FR®,PA6 FR-N IM,Polyamide 6,Nylon 6,1.08,PA6-I-FR-L,50.3,,1720.0,65.5,,,,200.0,83.33333333333334,105.0,
HiFill FR®,PA6 GF25 FR HS L,Polyamide 6,Nylon 6,1.54,PA6-GF25-FR-L,,,6550.0,165.0,,124.0,,4.2,11.764705882352942,120.0,
HiFill FR®,PA6/6 FR 344,Polyamide 66,Nylon 66,1.27,PA66-FR-L,55.8,,2760.0,88.9,,,70.0,,6.274509803921569,115.0,
HiFill FR®,PA6/6 FR IM HS BK,Polyamide 66,Nylon 66,1.22,PA66-I-FR,51.7,,1520.0,62.1,,,100.0,,62.74509803921569,115.0,
HiFill FR®,PA6/6 GB30 FR,Polyamide 66,Nylon 66,1.68,PA66-GB30-FR-L,,255.0,4140.0,110.0,,72.4,,3.0,3.1372549019607847,119.0,
HiFill FR®,PA6/6 GF35 FR-N BK,Polyamide 66,Nylon 66,1.46,PA66-GF35-FR,,,9650.0,228.0,,162.0,,2.2,9.411764705882353,121.0,
HiFill FR®,PA6/6 GF50 FR-N BK,Polyamide 66,Nylon 66,1.69,PA66-GF50-FR,,,16500.0,303.0,,207.0,,2.0,12.745098039215687,121.0,
Electrafil®,J-1/CF/10,Polyamide 66,Nylon 66,1.18,PA66-CF10,,,6890.0,207.0,7580.0,,,4.0,4.215686274509804,,
Electrafil®,J-1/CF/20/TF/15,Polyamide 66,Nylon 66,1.31,PA66-CF20-L,,,12400.0,,,186.0,,,8.333333333333334,,
Electrafil®,PA12 CB,Polyamide 12,Nylon 12,1.05,PA12,48.3,,1760.0,75.8,,,,5.0,7.843137254901961,,
Electrafil®,PA12 CF13 L,Polyamide 12,Nylon 12,1.08,PA12-CF15-L,,,7240.0,152.0,,103.0,,3.0,5.196078431372549,115.0,
Electrafil®,PA6,Polyamide 6,Nylon 6,1.26,PA6-X,79.3,,4340.0,131.0,,,,2.0,4.215686274509804,99.0,
Electrafil®,PA6 C BK,Polyamide 6,Nylon 6,1.26,PA6-X,79.3,,4340.0,131.0,,,,2.0,4.215686274509804,99.0,
Electrafil®,PA6/6 03002 CF,Polyamide 66,Nylon 66,1.23,PA66-I-CF-L,155.0,,11000.0,193.0,,,,3.0,16.666666666666668,111.0,
Electrafil®,PA6/6 CF20 BK,Polyamide 66,Nylon 66,1.23,PA66-CF20-L,,,16200.0,276.0,,179.0,,3.0,6.274509803921569,118.0,
Electrafil®,PA6/6 CF30 BK,Polyamide 66,Nylon 66,1.27,PA66-CF30-L,,263.0,19300.0,345.0,,234.0,,2.0,7.843137254901961,,
Electrafil®,PA6/6 G/CF15 C - 2 BK,Polyamide 66,Nylon 66,1.19,PA66-(CF+GF),,,3930.0,131.0,,84.1,,4.5,8.333333333333334,86.0,
Electrafil®,TPX-HTN-01045 A,"Polyamide, Unspecified","Nylon, Unspecified",1.39,PA-CF40-L,,,31000.0,455.0,,310.0,,1.3,9.411764705882353,125.0,
Domamid XS™,5750R30H2,Polyamide 66 Alloy,Nylon 66 Alloy,1.39,PA66-GF30,,,,,11000.0,,,1.0,,,
Domamid HT™,7750R15F4H3 Bk-598,Polyamide 66,Nylon 66,1.3,PA66-GF15-FR,,,,,6500.0,,,2.0,,,
Domamid HT™,7750R50H3,Polyamide 66,Nylon 66,1.59,PA66-GF50,,,,,16500.0,,,1.0,,,
TECHNO ALPHALOY,MPA G101,Acrylonitrile Butadiene Styrene + PA,ABS+Nylon,1.14,(ABS+PA)-GF,80.0,,4010.0,122.0,,,,,,118.0,
EXCELLOY,AK10,Acrylonitrile Butadiene Styrene + PA,ABS+Nylon,1.05,(ABS+PA),52.0,,2500.0,75.0,,,,,11.764705882352942,110.0,
TECNOBLEND,B32,Acrylonitrile Butadiene Styrene + PA,ABS+Nylon,1.07,(ABS+PA),50.0,,2150.0,72.0,2300.0,45.0,,40.0,1.1764705882352942,,
TAROMID B,240,Polyamide 6,Nylon 6,1.13,PA6-L,70.0,220.0,2750.0,105.0,2850.0,62.0,,100.0,3.9215686274509807,120.0,
TAROMID B,240 NG4 Y2,Polyamide 6,Nylon 6,1.34,PA6-GF20-FR,,222.0,5500.0,140.0,5800.0,82.0,,2.7,3.9215686274509807,,
TAROMID B,280 G2,Polyamide 6,Nylon 6,1.18,PA6-GF10,,222.0,4500.0,,4700.0,105.0,,7.0,5.392156862745098,100.0,
TAROMID B,280 G3,Polyamide 6,Nylon 6,1.19,PA6-GF15,,222.0,5800.0,150.0,6100.0,125.0,,4.0,5.882352941176471,118.0,
TAROMID B,280 G3 K3,Polyamide 6,Nylon 6,1.35,PA6-(GF+GB)30,,222.0,6500.0,160.0,6000.0,118.0,,5.0,5.882352941176471,115.0,
TAROMID B,280 G3 MT5,Polyamide 6,Nylon 6,1.47,PA6-(GF+MD)40,,222.0,7000.0,145.0,7400.0,100.0,,3.0,5.882352941176471,,
TAROMID B,280 G3 X0,Polyamide 6,Nylon 6,1.27,PA6-GF15-FR,,222.0,6200.0,130.0,6600.0,115.0,,3.0,4.901960784313726,,
TAROMID B,280 G6,Polyamide 6,Nylon 6,1.34,PA6-GF30,140.0,222.0,9400.0,270.0,9800.0,180.0,,3.0,11.764705882352942,120.0,
TAROMID B,280 MT6,Polyamide 6,Nylon 6,1.36,PA6-MD30,,222.0,6500.0,126.0,6800.0,80.0,,2.6,4.11764705882353,115.0,
TAROMID B,280 MT8,Polyamide 6,Nylon 6,1.46,PA6-MD40,,222.0,6800.0,130.0,7100.0,85.0,,2.4,2.9411764705882355,115.0,
TAROMID B,280 Y0,Polyamide 6,Nylon 6,1.16,PA6,80.0,222.0,3100.0,120.0,3400.0,65.0,,8.0,3.431372549019608,,
TAROMID A,280 G10,Polyamide 66,Nylon 66,1.56,PA66-GF50,,256.0,15000.0,310.0,15500.0,220.0,,2.5,14.705882352941178,122.0,
TAROMID A,280 G2 Y0,Polyamide 66,Nylon 66,1.26,PA66-GF10-FR,,256.0,5100.0,100.0,5500.0,84.0,,3.8,3.7254901960784315,,
TAROMID A,280 G4 X0,Polyamide 66,Nylon 66,1.4,PA66-GF20-FR,,250.0,7000.0,125.0,7600.0,100.0,,3.5,4.509803921568627,115.0,
TAROMID A,280 G6 Y0,Polyamide 66,Nylon 66,1.41,PA66-GF30-FR,,256.0,8800.0,200.0,9300.0,135.0,,2.4,7.843137254901961,,
TAROMID A,280 Z1 G6,Polyamide 66,Nylon 66,1.28,PA66-I-GF30,,256.0,8000.0,210.0,8400.0,140.0,,4.0,15.686274509803923,,
Hyundai EP PA66,LD180,Polyamide 66,Nylon 66,1.46,PA66-GF40,177.0,,10800.0,275.0,,,,,,120.0,
Hyundai EP PA66,LD240,Polyamide 66,Nylon 66,1.28,PA66-MD20,73.5,,4310.0,113.0,,,,,,114.0,
Hyundai EP PA66,LD381U,Polyamide 66,Nylon 66,1.45,PA66-(GF+MD)40,118.0,,6570.0,186.0,,,,,,121.0,
Hyundai EP PA66,LD460C,Polyamide 66,Nylon 66,1.4,PA66-FR,93.2,265.0,5300.0,157.0,,,,,7.254901960784315,121.0,
Hyundai EP PA66,LD460Z,Polyamide 66,Nylon 66,1.4,PA66-FR,93.2,265.0,5300.0,157.0,,,,,7.254901960784315,121.0,
Hyundai EP PA66,LD610,Polyamide 66,Nylon 66,1.1,PA66-I,58.8,265.0,2060.0,78.5,,,,200.0,57.84313725490196,115.0,
Hyundai EP PA66,LD610T,Polyamide 66,Nylon 66,1.12,PA66-I,73.5,,2650.0,98.1,,,,40.0,,120.0,
Hyundai EP PA6,LS175,Polyamide 6,Nylon 6,1.43,PA6-GF35,186.0,220.0,9320.0,260.0,,,,3.0,13.725490196078432,121.0,
Hyundai EP PA6,LS345,Polyamide 6,Nylon 6,1.25,PA6-(GF+MD)15,113.0,220.0,5000.0,172.0,,,,5.0,5.294117647058824,120.0,
Hyundai EP PA6,LS400,Polyamide 6,Nylon 6,1.49,PA6-FR,55.4,220.0,5500.0,108.0,,,,,4.313725490196079,,
Technomelt®,PA 6208,"Polyamide, Unspecified","Nylon, Unspecified",0.98,PA,3.3,,,,,3.6,,600.0,,,
Technomelt®,PA 7808™,"Polyamide, Unspecified","Nylon, Unspecified",0.98,PA,3.3,,,,,3.6,,600.0,,,
Technomelt®,PA 7873™,"Polyamide, Unspecified","Nylon, Unspecified",0.98,PA,4.9,,,,,5.5,,400.0,,,
OxyShield® Plus,1350,Polyamide 6,Nylon 6,,PA6,,,,,,,,,,,
HP 3D High Reusability,PA 12,Polyamide 12,Nylon 12,1.01,PA12,,,1730.0,65.0,1700.0,48.0,,20.0,,,
HP 3D High Reusability,PA 12 Glass Beads,Polyamide 12,Nylon 12,1.3,PA12-GB40,,,,,2900.0,30.0,,6.5,,,
XAREC™,N WA 7030,Syndiotactic Polystyrene + PA,SPS+Nylon,1.32,(PS-SY+PA)-GF30,,,9100.0,250.0,10000.0,175.0,,2.6,11.0,,
Huafon,T25P,Polyamide 66,Nylon 66,1.14,PA66,,,,,,,,,,,
GLS Nylon 66,LG49,Polyamide 66,Nylon 66,,PA66-GF20,,,,,,,,,,,
GLS Blends,PS01,Polyamide 6 + ABS,Nylon 6+ABS,,(ABS+PA),,,,,,,,,,,
Reny™,1027HU,Polyamide MXD6,Nylon MXD6,1.63,PAMXD6-GF50,,,18300.0,329.0,18700.0,227.0,,1.6,,,
Reny™,1032H,Polyamide MXD6,Nylon MXD6,1.79,PAMXD6-GF60,,,23200.0,429.0,24700.0,249.0,,1.4,,,
Reny™,1322,Polyamide MXD6,Nylon MXD6,1.6,PAMXD6-GF50,,,16500.0,387.0,18100.0,245.0,,2.1,,,
Reny™,1507,Polyamide MXD6,Nylon MXD6,1.51,PAMXD6-GF30-FR,,,12000.0,288.0,12500.0,169.0,,1.8,,,
Reny™,1722F,Polyamide MXD6,Nylon MXD6,1.65,PAMXD6-GF50,,,18900.0,381.0,20700.0,244.0,,2.0,,,
Reny™,2041,Polyamide MXD6,Nylon MXD6,1.7,PAMXD6-(GF+MD)40,,,12800.0,230.0,14100.0,136.0,,1.6,,,
Reny™,2041,Polyamide MXD6,Nylon MXD6,1.7,PAMXD6-(GF+MD)40,,,16200.0,299.0,18300.0,187.0,,1.4,,,
Reny™,2502AH,Polyamide MXD6,Nylon MXD6,1.66,PAMXD6-(GF+MD)20-FR,,,14700.0,209.0,14900.0,120.0,,1.3,,,
Reny™,4501,Polyamide MXD6,Nylon MXD6,1.66,PAMXD6-GF30-FR,,,15500.0,184.0,16200.0,113.0,,0.9,,,
Reny™,C-36,Polyamide MXD6,Nylon MXD6,1.35,PAMXD6-CF30,,,21800.0,359.0,24200.0,230.0,,1.3,,,
Reny™,N-252A,Polyamide MXD6,Nylon MXD6,1.72,PAMXD6-GF20,,,20300.0,260.0,20500.0,147.0,,1.1,,,
Reny™,NXG5050,Polyamide MXD6,Nylon MXD6,1.62,PAMXD6-GF50,,,16800.0,338.0,18800.0,205.0,,1.5,,,
Reny™,NXG5050NF,Polyamide MXD6,Nylon MXD6,1.67,PAMXD6-GF50-FR,,,18200.0,348.0,21900.0,198.0,,1.2,,,
LEMALLOY™,BX504D,Polyphenylene Ether + PA 6,PPE+Nylon 6,1.22,(PPE+PA)-X,42.0,,2100.0,57.0,2200.0,,8.4,74.0,,,
LEMALLOY™,BX528A-3,Polyphenylene Ether + PA 6,PPE+Nylon 6,1.15,(PPE+PA),37.0,,1400.0,60.0,1400.0,,15.0,140.0,,,
LEMALLOY™,C61HL,Polyphenylene Ether + PA 66,PPE+Nylon 66,1.1,(PPE+PA),51.0,,1700.0,71.0,1600.0,,11.0,73.0,,,
Iupiace™,NX7000,Polyphenylene Ether + PA 6,PPE+Nylon 6,1.1,(PPE+PA),65.0,,2500.0,102.0,2500.0,,4.1,20.0,,,
Alphalon™,25,Polyamide 6,Nylon 6,1.13,PA6,,,,,,,,,,,
Alphalon™,27,Polyamide 6,Nylon 6,1.13,PA6,,,,,,,,,,,
Alphalon™,40,Polyamide 6,Nylon 6,1.13,PA6,,,,,,,,,,,
Alphalon™,E40T,Polyamide 6,Nylon 6,1.13,PA6,,,,,,,,,,,
Tarnamid®,T- 27 CF40,Polyamide 6,Nylon 6,1.3,PA6-CF40,210.0,221.0,19300.0,270.0,24800.0,,,3.0,8.0,,
Tarnamid®,T- 27 GF15 FRV0,Polyamide 6,Nylon 6,1.26,PA6-GF15-FR,70.0,221.0,2900.0,80.0,4300.0,,,6.0,10.0,,
Tarnamid®,T- 27 MCS,Polyamide 6,Nylon 6,1.14,PA6,45.0,221.0,1100.0,30.0,1500.0,,,100.0,13.0,,
Tarnamid®,T- 27 MCS I,Polyamide 6,Nylon 6,1.1,PA6-I,65.0,221.0,1800.0,70.0,2300.0,,,80.0,15.0,,
Tarnamid®,T- 27 MCS V0,Polyamide 6,Nylon 6,1.18,PA6-FR,45.0,221.0,1200.0,30.0,1400.0,,,100.0,8.0,,
Tarnamid®,T-27 GF 10,Polyamide 6,Nylon 6,1.19,PA6-GF10,60.0,221.0,2200.0,75.0,2500.0,,,20.0,8.0,,
Tarnamid®,T-27 GF 10 GB 20,Polyamide 6,Nylon 6,1.35,PA6-(GF+GB)30,60.0,221.0,2600.0,80.0,3400.0,,,8.0,8.0,,
Tarnamid®,T-27 GF 15,Polyamide 6,Nylon 6,1.22,PA6-GF15,130.0,221.0,5000.0,180.0,5700.0,,,4.0,7.0,,
Tarnamid®,T-27 GF 150,Polyamide 6,Nylon 6,1.55,PA6-GF50,,221.0,,,,,,,,,
Tarnamid®,T-27 GF 15AT,Polyamide 6,Nylon 6,1.4,PA6,105.0,221.0,6000.0,150.0,7600.0,,,4.0,3.5,,
Tarnamid®,T-27 GF 15I,Polyamide 6,Nylon 6,1.2,PA6-I-GF15,100.0,221.0,4500.0,160.0,5500.0,,,5.0,17.0,,
Tarnamid®,T-27 GF 20,Polyamide 6,Nylon 6,1.25,PA6-GF20,75.0,221.0,3300.0,120.0,3400.0,,,6.5,16.0,,
Tarnamid®,T-27 GF 20,Polyamide 6,Nylon 6,1.25,PA6-GF20,140.0,221.0,6800.0,210.0,6900.0,,,4.0,8.0,,
Tarnamid®,T-27 GF 40,Polyamide 6,Nylon 6,1.45,PA6-GF40,,221.0,,,,,,,,,
Tarnamid®,T-30,Polyamide 6,Nylon 6,1.14,PA6,45.0,221.0,900.0,28.0,1100.0,,,280.0,10.0,,
HTASO PA66,T303 25GF BK-D(f1),Polyamide 66,Nylon 66,1.34,PA66-GF25-FR,,260.0,7100.0,170.0,8000.0,140.0,,3.5,11.0,,
HTASO PA66,T303 30GF BK-D,Polyamide 66,Nylon 66,1.44,PA66-GF35-FR,,260.0,9000.0,200.0,9000.0,155.0,,3.0,10.0,,
HTASO PA66,T303 HI 15GF,Polyamide 66,Nylon 66,1.19,PA66-GF15,,263.0,3600.0,,4200.0,85.0,,6.0,13.0,,
HTASO PA6,T306 45GF,Polyamide 6,Nylon 6,1.51,PA6-GF45,,221.0,13000.0,,14500.0,230.0,,3.0,18.0,,
HTASO PA6,T306HI 15GF,Polyamide 6,Nylon 6,1.17,PA6-GF15,,220.0,4200.0,135.0,4500.0,85.0,,4.5,20.0,,
Kitech,N6150G,Polyamide 6,Nylon 6,1.52,PA6-GF50,,,14500.0,310.0,,,,2.5,19.607843137254903,120.0,
Kitech,N6230G,Polyamide 66,Nylon 66,1.35,PA66-GF30,,,8500.0,280.0,,,,2.0,15.686274509803923,120.0,
Kitech,N6233G,Polyamide 66,Nylon 66,1.38,PA66-GF35,,,8500.0,290.0,,,,2.0,16.666666666666668,120.0,
HONSEA,B25FH0 A001,Polyamide 6,Nylon 6,1.56,PA6-GF25-FR,,,8500.0,220.0,,,,2.5,11.0,120.0,
HONSEA,B26SH K006,Polyamide 6,Nylon 6,1.36,PA6-GF30,,,7800.0,220.0,,,,3.0,14.0,,
HONES®,PA66 G35,Polyamide 66,Nylon 66,1.31,PA66-FR,,,,90.0,,,,,,,
Sunny®,PA6 EN130,Polyamide 6,Nylon 6,1.36,PA6-GF30,,,7750.0,200.0,,,,3.2,20.58823529411765,,
Sunny®,PA6 HF200,Polyamide 6,Nylon 6,1.17,PA6-FR,,,2000.0,80.0,,,,20.0,5.6,,
Sunny®,PA66 EB130,Polyamide 66,Nylon 66,1.37,PA66-GF30,,,9210.0,210.0,,,,3.0,18.627450980392158,,
Sunny®,PA66 EB230,Polyamide 66,Nylon 66,1.6,PA66-GF30-FR,,,9730.0,220.0,,,,6.0,12.745098039215687,,
Xingshengdi,XD-102V 30,Polyamide 6,Nylon 6,1.62,PA6-GF30-FR,,222.0,9700.0,240.0,,,,2.7,13.0,,
Xingshengdi,XD202FC 30GF,Polyamide 66,Nylon 66,1.36,PA66-GF30,,263.0,8800.0,290.0,,,,3.6,14.0,,
Xingshengdi,XD202HS 30GF,Polyamide 66,Nylon 66,1.36,PA66-GF30,,263.0,8800.0,290.0,,,,3.6,14.0,,
Xingshengdi,XD202HS 33GF,Polyamide 66,Nylon 66,1.39,PA66-GF35,,263.0,9000.0,290.0,,,,3.5,14.0,,
Xingshengdi,XD202HS 43GF,Polyamide 66,Nylon 66,1.49,PA66-GF45,,263.0,12000.0,340.0,,,,3.0,15.0,,
Xingshengdi,XD203HB 15GF,Polyamide 66,Nylon 66,1.24,PA66-GF15,,263.0,5800.0,210.0,,,,4.0,9.0,,
Xingshengdi,XD203HB 30GF,Polyamide 66,Nylon 66,1.36,PA66-GF30,,263.0,8800.0,290.0,,,,3.6,14.0,,
Xingshengdi,XD203HB 50GF,Polyamide 66,Nylon 66,1.56,PA66-GF50,,263.0,15000.0,360.0,,,,2.5,15.0,,
Xingshengdi,XD-203HB CF30,Polyamide 66,Nylon 66,1.26,PA66-CF30,,261.0,18000.0,350.0,,,,2.0,12.0,,
Xingshengdi,XD203HS 35GF,Polyamide 66,Nylon 66,1.65,PA66-GF35-FR,,260.0,11000.0,270.0,,,,2.3,12.0,,
Xingshengdi,XD203V 20GF,Polyamide 66,Nylon 66,1.53,PA66-GF20-FR,,260.0,7800.0,210.0,,,,3.3,9.0,,
SILVER®,PA540G30,Polyamide 6,Nylon 6,1.52,PA6-GF30-FR,,,6200.0,160.0,,,,4.0,,,
SILVER®,PA540N,Polyamide 6,Nylon 6,1.15,PA6-FR,,,2200.0,75.0,,,,6.0,,,
SILVER®,PA-GF Filament,"Polyamide, Unspecified","Nylon, Unspecified",1.16,PA-GF,,195.0,2200.0,71.0,,,,18.0,18.627450980392158,,
Alphamid™,A133LN,Polyamide 6,Nylon 6,1.13,PA6-L,,,,,,,,,,,
Alphamid™,A140LN,Polyamide 6,Nylon 6,1.13,PA6-L,,,,,,,,,,,
TECACOMP®,PA46 MD22 TF11 natural 9046,Polyamide 46,Nylon 46,1.43,PA46-MD35,,295.0,,,3800.0,,,3.5,,,
TECACOMP®,PA6 CF15 black 3852,Polyamide 6,Nylon 6,1.19,PA6-CF15,,220.0,,,11500.0,,,2.5,,,
TECACOMP®,PA6 CF20 black 4097,Polyamide 6,Nylon 6,1.22,PA6-CF20,,220.0,,,16000.0,,,2.5,,,
TECACOMP®,PA66 CF20 black 3708,Polyamide 66,Nylon 66,1.25,PA66-CF20,,260.0,,,15000.0,,,2.2,,,
TECACOMP®,PA66 CF20 black 3712,Polyamide 66,Nylon 66,1.22,PA66-CF20,,260.0,,,15500.0,,,2.5,,,
TECACOMP®,PA66 CF20 HI black 4139,Polyamide 66,Nylon 66,1.4,PA66-CF20,,260.0,,,15000.0,,,2.4,,,
TECACOMP®,PA66 GF30 natural 9116,Polyamide 66,Nylon 66,1.35,PA66-GF30,,260.0,,,9500.0,,,3.0,,,
EOS,PA 2200 Top Speed 1.0,Polyamide 12,Nylon 12,0.93,PA12,,176.0,1500.0,,1500.0,,,18.0,4.4,,75.0
EOS,PA 2210 FR,Polyamide 12,Nylon 12,1.06,PA12-FR,,185.0,,,2400.0,,,7.0,,,
TECAST®,L green,Polyamide 6,Nylon 6,1.14,PA6,,220.0,2410.0,86.2,2410.0,68.9,8.0,25.0,6.274509803921569,,
TECAMID®,612,Polyamide 612,Nylon 612,1.06,PA612,68.9,217.0,2410.0,96.5,2070.0,,,40.0,4.705882352941177,114.0,
TECAMID®,66 GF30 black,Polyamide 66,Nylon 66,1.36,PA66-GF30,84.1,259.0,4830.0,135.0,4140.0,,,10.0,3.9215686274509807,117.0,
EPLON+ 66,BK Q204,Polyamide 66,Nylon 66,1.14,PA66-L,,260.0,2500.0,100.0,2800.0,70.0,,4.0,4.0,,
EPLON+ 66,GFR 30 BK Q2D004,Polyamide 66,Nylon 66,1.36,PA66-GF30-L,,260.0,6000.0,195.0,6800.0,105.0,,5.0,10.0,,
EPLON+ 6,GFR 30 BK Q2D004,Polyamide 6,Nylon 6,1.36,PA6-GF30-L,,220.0,8300.0,250.0,9200.0,155.0,,3.5,11.0,,
EPLAMID 66,CBR 15 BK Q1B501,Polyamide 66,Nylon 66,1.21,PA66-GB15-L,,260.0,3200.0,90.0,3700.0,70.0,,4.0,4.0,,
EPLAMID 66,CBR 40 BK Q1E001,Polyamide 66,Nylon 66,1.44,PA66-GB40-L,,260.0,4100.0,130.0,4750.0,100.0,,4.0,3.0,,
EPLAMID 66,CFT 30 BK Q1B0C001,Polyamide 66,Nylon 66,1.32,PA66-CF30-L,,260.0,8700.0,235.0,10100.0,165.0,,3.0,7.0,,
EPLAMID 66,GCF 30 BK Q1B5B501,Polyamide 66,Nylon 66,1.32,PA66-(CF+GF)30-L,,260.0,14500.0,340.0,16500.0,215.0,,2.0,9.0,,
EPLAMID 66,GFH 25 HS NC Q3C502,Polyamide 66,Nylon 66,1.31,PA66-GF25-L,,260.0,7400.0,220.0,8500.0,170.0,,3.0,9.0,,
EPLAMID 66,GFH 35 HS NC Q3D501,Polyamide 66,Nylon 66,1.4,PA66-GF35-L,,260.0,8500.0,250.0,10100.0,150.0,,6.0,17.0,,
EPLAMID 66,GFI 18 NC Q1B8A801,Polyamide 66,Nylon 66,1.22,PA66-I-GF20,,260.0,2900.0,110.0,3400.0,60.0,,6.0,20.0,,
EPLAMID 66,GFI 20 NC Q1C0A801,Polyamide 66,Nylon 66,1.23,PA66-I-GF20,,260.0,3100.0,115.0,3400.0,70.0,,10.0,20.0,,
EPLAMID 66,GFI 30 BK Q1D0A801,Polyamide 66,Nylon 66,1.31,PA66-I-GF30,,260.0,5000.0,125.0,6500.0,95.0,,6.0,17.0,,
EPLAMID 66,GFI 30 BK Q1D0B0D1,Polyamide 66,Nylon 66,1.3,PA66-I-GF30,,260.0,5500.0,125.0,6500.0,95.0,,6.0,25.0,,
EPLAMID 66,GFI 50 NC Q2F0B001,Polyamide 66,Nylon 66,1.54,PA66-I-GF50,,260.0,10000.0,180.0,11500.0,125.0,,6.0,23.0,,
EPLAMID 66,GFI 50 NC Q2F0B001,Polyamide 66,Nylon 66,1.54,PA66-I-GF50,,260.0,12500.0,230.0,14000.0,175.0,,3.0,21.0,,
EPLAMID 66,GFS 10 HS NC Q1B001,Polyamide 66,Nylon 66,1.19,PA66-GF10-L,,260.0,4400.0,190.0,5200.0,120.0,,3.0,5.0,,
EPLAMID 66,GFS 30 HS NC Q1D002,Polyamide 66,Nylon 66,1.36,PA66-GF30-L,,260.0,7000.0,225.0,7700.0,135.0,,6.0,14.0,,
EPLAMID 66,GFS 33 HS NC Q1D301,Polyamide 66,Nylon 66,1.4,PA66-GF35-L,,260.0,10000.0,310.0,11000.0,195.0,,3.5,15.0,,
EPLAMID 66,GFS 40 MOS2 NC Q1E0A201,Polyamide 66,Nylon 66,1.45,PA66-GF40-L,,260.0,11000.0,270.0,13600.0,210.0,,3.0,14.0,,
EPLAMID 66,GFS 50 HS BK Q2F001,Polyamide 66,Nylon 66,1.57,PA66-GF50-L,,260.0,12700.0,275.0,14700.0,180.0,,5.0,17.0,,
EPLAMID 66,GFS 50 HS BK Q2F002,Polyamide 66,Nylon 66,1.56,PA66-GF50-L,,260.0,15200.0,335.0,16800.0,225.0,,2.5,14.0,,
EPLAMID 66,GFS 50 HS NC Q1F001,Polyamide 66,Nylon 66,1.56,PA66-GF50-L,,260.0,12000.0,250.0,14500.0,175.0,,5.0,17.0,,
EPLAMID 66,GFS 50 HS NC Q1F001,Polyamide 66,Nylon 66,1.56,PA66-GF50-L,,260.0,14500.0,320.0,16500.0,225.0,,2.5,15.0,,
EPLAMID 66,GFS 60 HS BK Q2G001,Polyamide 66,Nylon 66,1.69,PA66-GF60-L,,260.0,19000.0,385.0,20000.0,230.0,,2.0,14.0,,
EPLAMID 66,GFT 30 NC Q1D0B501,Polyamide 66,Nylon 66,1.48,PA66-GF30-L,,260.0,8000.0,245.0,10400.0,170.0,,3.0,11.0,,
EPLAMID 66,GFU 30 UVM NC Q1D001,Polyamide 66,Nylon 66,1.37,PA66-GF30-L,,260.0,6800.0,160.0,8700.0,135.0,,6.0,14.0,,
EPLAMID 66,GFU 50 UVH BK Q1F001,Polyamide 66,Nylon 66,1.56,PA66-GF50-L,,260.0,12500.0,205.0,14200.0,170.0,,5.0,19.0,,
EPLAMID 66,GV0 25 BK Q1C5C001,Polyamide 66,Nylon 66,1.55,PA66-GF25-FR,,260.0,8600.0,195.0,9400.0,155.0,,2.5,8.0,,
EPLAMID 66,GV0 35 NC Q1D5C001,Polyamide 66,Nylon 66,1.65,PA66-GF35-FR,,260.0,11000.0,230.0,12500.0,175.0,,2.5,9.0,,
EPLAMID 66,GX0 25 NC Q1C5B801,Polyamide 66,Nylon 66,1.35,PA66-GF25-FR,,260.0,8900.0,220.0,9800.0,135.0,,2.5,11.0,,
EPLAMID 66,GX0 30 NC Q1D0B801,Polyamide 66,Nylon 66,1.41,PA66-GF30-FR,,260.0,9000.0,190.0,10500.0,130.0,,2.5,8.0,,
EPLAMID 66,IMP NC Q1A501,Polyamide 66,Nylon 66,1.12,PA66-I-L,45.0,260.0,1200.0,80.0,1500.0,40.0,32.0,50.0,15.0,,
EPLAMID 66,IMP NC Q1A501,Polyamide 66,Nylon 66,1.12,PA66-I-L,70.0,260.0,2300.0,90.0,2800.0,60.0,7.0,40.0,13.0,,
EPLAMID 66,IMP NC Q1A802,Polyamide 66,Nylon 66,1.1,PA66-I-L,65.0,260.0,2200.0,90.0,2600.0,55.0,7.0,30.0,14.0,,
EPLAMID 66,IMP NC Q1B501,Polyamide 66,Nylon 66,1.09,PA66-I-L,48.0,260.0,2000.0,87.0,2200.0,55.0,5.0,50.0,65.0,,
EPLAMID 66,IMP NC Q1B801,Polyamide 66,Nylon 66,1.08,PA66-I-L,40.0,260.0,950.0,70.0,1200.0,40.0,40.0,50.0,95.0,,
EPLAMID 66,IMP NC Q1B801,Polyamide 66,Nylon 66,1.08,PA66-I-L,50.0,260.0,1900.0,78.0,2000.0,45.0,5.0,50.0,80.0,,
EPLAMID 66,IMP NC Q1C201,Polyamide 66,Nylon 66,1.07,PA66-I-L,35.0,260.0,900.0,45.0,1000.0,32.0,40.0,50.0,1000.0,,
EPLAMID 66,IMP NC Q1C201,Polyamide 66,Nylon 66,1.07,PA66-I-L,48.0,260.0,1700.0,65.0,1800.0,45.0,5.0,50.0,90.0,,
EPLAMID 66,MOS2 NC Q1A201,Polyamide 66,Nylon 66,1.15,PA66-L,,260.0,1200.0,40.0,1800.0,45.0,,50.0,7.0,,
EPLAMID 66,NC P,Polyamide 66,Nylon 66,1.14,PA66-L,,260.0,900.0,50.0,1000.0,44.0,,15.0,11.0,,
EPLAMID 66,TFL NC Q1C001,Polyamide 66,Nylon 66,1.26,PA66-L,,260.0,800.0,55.0,1300.0,30.0,,30.0,5.0,,
EPLAMID 6,CBI 15 BK Q1A8A8A901,Polyamide 6,Nylon 6,1.2,PA6-I-GB15,,220.0,1650.0,55.0,1900.0,45.0,,20.0,16.0,,
EPLAMID 6,CFR 30 BK Q1D001,Polyamide 6,Nylon 6,1.27,PA6-CF30-L,,220.0,19000.0,330.0,21000.0,220.0,,2.0,8.0,,
EPLAMID 6,FX0 NC Q1B301,Polyamide 6,Nylon 6,1.18,PA6-FR,,220.0,3300.0,100.0,3800.0,65.0,,10.0,5.0,,
EPLAMID 6,GFC 25 BK Q1B2B301,Polyamide 6,Nylon 6,1.3,PA6-(GF+GB)25-L,,220.0,2850.0,100.0,3200.0,65.0,,6.0,7.0,,
EPLAMID 6,GFI 15 BK Q1B5B301,Polyamide 6,Nylon 6,1.18,PA6-I-GF15,,220.0,4300.0,130.0,4800.0,80.0,,3.0,18.0,,
EPLAMID 6,GFI 20 NC Q1C0A801,Polyamide 6,Nylon 6,1.22,PA6-I-GF20,,220.0,5500.0,155.0,6500.0,120.0,,4.0,12.0,,
EPLAMID 6,GFI 30 NC Q1D0A501,Polyamide 6,Nylon 6,1.33,PA6-I-GF30,,220.0,8500.0,230.0,9800.0,150.0,,4.0,18.0,,
EPLAMID 6,GFI 30 NC Q1D0A802,Polyamide 6,Nylon 6,1.3,PA6-I-GF30,,220.0,5800.0,160.0,6500.0,95.0,,6.0,25.0,,
EPLAMID 6,GFI 30 NC Q1D0A802,Polyamide 6,Nylon 6,1.3,PA6-I-GF30,,220.0,7500.0,225.0,9000.0,145.0,,3.5,23.0,,
EPLAMID 6,GFI 30 NC Q1D0B001,Polyamide 6,Nylon 6,1.3,PA6-I-GF30,,220.0,7100.0,195.0,8000.0,140.0,,5.0,22.0,,
EPLAMID 6,GFM 25 NC Q1B0B501,Polyamide 6,Nylon 6,1.33,PA6-(GF+MD)25,,220.0,5500.0,80.0,6000.0,60.0,,4.0,7.0,,
EPLAMID 6,GFR 15 BK Q2B502,Polyamide 6,Nylon 6,1.23,PA6-GF15-L,,220.0,4800.0,230.0,6000.0,125.0,,4.0,6.0,,
EPLAMID 6,GFR 25 NC Q1C502,Polyamide 6,Nylon 6,1.3,PA6-GF25-L,,220.0,8000.0,265.0,9000.0,170.0,,3.5,12.0,,
EPLAMID 6,GFR 30 NC Q1D002,Polyamide 6,Nylon 6,1.35,PA6-GF30-L,,220.0,7000.0,225.0,8100.0,125.0,,6.0,16.0,,
EPLAMID 6,GFR 33 NC Q1D301,Polyamide 6,Nylon 6,1.38,PA6-GF35-L,,220.0,7200.0,235.0,8300.0,125.0,,6.0,16.0,,
EPLAMID 6,GFR 35 BK Q2D502,Polyamide 6,Nylon 6,1.4,PA6-GF35-L,,220.0,10000.0,290.0,11000.0,190.0,,3.0,13.0,,
EPLAMID 6,GFR 45 NC Q1E501,Polyamide 6,Nylon 6,1.5,PA6-GF45-L,,220.0,9500.0,250.0,11500.0,155.0,,5.0,19.0,,
EPLAMID 6,GFR 45 NC Q1E501,Polyamide 6,Nylon 6,1.5,PA6-GF45-L,,220.0,12000.0,310.0,14500.0,215.0,,3.0,17.0,,
EPLAMID 6,GFR 5 NC Q1A501,Polyamide 6,Nylon 6,1.15,PA6-GF5-L,,220.0,3400.0,175.0,4000.0,85.0,,3.0,5.0,,
EPLAMID 6,GFR 50 BK Q1F003,Polyamide 6,Nylon 6,1.56,PA6-GF50-L,,220.0,14000.0,325.0,16500.0,215.0,,2.0,14.0,,
EPLAMID 6,GFS 60 HS BK Q2G001,Polyamide 6,Nylon 6,1.69,PA6-GF60-L,,220.0,18000.0,320.0,19000.0,220.0,,2.5,15.0,,
EPLAMID 6,IMP HV BK Q1D001,Polyamide 6,Nylon 6,1.04,PA6-I-L,40.0,220.0,1150.0,55.0,1400.0,40.0,4.0,100.0,80.0,,
EPLAMID 6,IMP NC Q1B801,Polyamide 6,Nylon 6,1.07,PA6-I-L,50.0,220.0,1550.0,60.0,1800.0,35.0,4.0,50.0,70.0,,
EPLAMID 6,NC 27,Polyamide 6,Nylon 6,1.14,PA6,,222.0,2600.0,90.0,2800.0,75.0,,20.0,7.0,,
EPLAMID 6,NC 31,Polyamide 6,Nylon 6,1.14,PA6,,222.0,2600.0,90.0,2800.0,75.0,,20.0,7.0,,
EPLAMID 6,NC HV LN 4.0,Polyamide 6,Nylon 6,1.14,PA6-L,,222.0,700.0,,800.0,35.0,,50.0,50.0,,
EPLAMID 6,NC L 31,Polyamide 6,Nylon 6,1.14,PA6-L,,222.0,700.0,,800.0,35.0,,50.0,50.0,,
EPLAMID 6,NC L 31,Polyamide 6,Nylon 6,1.14,PA6-L,,222.0,2600.0,,2800.0,75.0,,20.0,7.0,,
EPLAMID 6,NC L K B4,Polyamide 6,Nylon 6,1.14,PA6-L,,222.0,2900.0,,3200.0,80.0,,20.0,10.0,,
EPLAMID 6,UVL NC Q201,Polyamide 6,Nylon 6,1.13,PA6-L,,220.0,2500.0,90.0,2700.0,60.0,,15.0,6.0,,
EPIMIX,ABS/PA IMP UVL,Acrylonitrile Butadiene Styrene + PA,ABS+Nylon,1.07,(ABS+PA)-L,,220.0,1900.0,60.0,2000.0,40.0,,80.0,70.0,,
ESTOPLAST XU,150BB01,Polyamide 6,Nylon 6,1.13,PA6,55.0,,,92.0,,,,10.0,6.862745098039216,,
ESTOPLAST XU,150BB11,Polyamide 6,Nylon 6,1.13,PA6,60.0,,,90.0,,,,10.0,6.372549019607844,,
ESTOPLAST XU,150GY52,Polyamide 6,Nylon 6,1.13,PA6,60.0,,,90.0,,,,10.0,6.372549019607844,,
ESTOPLAST XU,150HG BB01,Polyamide 6,Nylon 6,1.13,PA6,58.0,,,95.0,,,,15.0,3.431372549019608,,
ESTOPLAST XU,215BB10,Polyamide 6,Nylon 6,1.24,PA6-GF15,,,,155.0,,91.0,,3.2,4.411764705882353,,
ESTOPLAST XU,215GY01,Polyamide 6,Nylon 6,1.23,PA6-GF15,,,,140.0,,81.0,,4.0,4.411764705882353,,
ESTOPLAST XU,230BB10,Polyamide 6,Nylon 6,1.37,PA6-GF30,,,,180.0,,110.0,,4.0,4.901960784313726,,
ESTOPLAST XU,230HSNN01,Polyamide 6,Nylon 6,1.37,PA6-GF30,,,,190.0,,120.0,,4.0,4.411764705882353,,
ESTOPLAST XU,230UFNN01,Polyamide 6,Nylon 6,1.37,PA6-GF30,,,,255.0,,160.0,,4.0,10.784313725490197,,
ESTOPLAST XU,230UVBB11,Polyamide 6,Nylon 6,1.36,PA6-GF30,,,,220.0,,135.0,,4.0,10.784313725490197,,
ESTOPLAST XU,315GY01,Polyamide 6,Nylon 6,1.25,PA6-MD15,,,,100.0,,55.0,,12.0,5.392156862745098,,
ESTOPLAST XU,415BB11,Polyamide 6,Nylon 6,1.47,PA6-GF15-FR,,,,175.0,,100.0,,2.6,5.882352941176471,,
ESTOPLAST XU,4201GY01,Polyamide 6,Nylon 6,1.32,PA6-GF20-FR,,,,140.0,,70.0,,3.3,4.901960784313726,,
ESTOPLAST XU,425NGY146,Polyamide 6,Nylon 6,1.41,PA6-(GF+MD)25-FR,,,,110.0,,65.0,,3.3,2.9411764705882355,,
ESTOPLAST XU,430BL16,Polyamide 6,Nylon 6,1.61,PA6-GF30-FR,,,,200.0,,125.0,,3.4,4.411764705882353,,
ESTOPLAST XU,43251GY35,Polyamide 6,Nylon 6,1.38,PA6-(GF+MD)25-FR,,,,110.0,,60.0,,2.6,3.431372549019608,,
ESTOPLAST XU,6100BB01,Polyamide 66,Nylon 66,1.13,PA66,73.0,,,115.0,,,,10.0,6.372549019607844,,
ESTOPLAST XU,6100BB02,Polyamide 66,Nylon 66,1.13,PA66,73.0,,,115.0,,,,10.0,6.372549019607844,,
ESTOPLAST XU,6100GY02,Polyamide 66,Nylon 66,1.13,PA66,73.0,,,115.0,,,,5.0,6.372549019607844,,
ESTOPLAST XU,6100HSNN01,Polyamide 66,Nylon 66,1.13,PA66,73.0,,,115.0,,,,10.0,6.372549019607844,,
ESTOPLAST XU,6100RD02,Polyamide 66,Nylon 66,1.13,PA66,73.0,,,115.0,,,,5.0,6.372549019607844,,
ESTOPLAST XU,6100YY18R,Polyamide 66,Nylon 66,1.13,PA66,65.0,,,90.0,,,,7.5,14.705882352941178,,
ESTOPLAST XU,6233BB01,Polyamide 66,Nylon 66,1.4,PA66-GF35,,,,170.0,,110.0,,3.2,3.9215686274509807,,
ESTOPLAST XU,6233BL01,Polyamide 66,Nylon 66,1.4,PA66-GF35,,,,250.0,,167.0,,3.2,7.352941176470589,,
ESTOPLAST XU,6233GY55,Polyamide 66,Nylon 66,1.4,PA66-GF35,,,,250.0,,167.0,,3.2,7.352941176470589,,
ESTOPLAST XU,6250BB10,Polyamide 66,Nylon 66,1.58,PA66-GF50,,,,330.0,,210.0,,3.5,12.745098039215687,,
ESTOPLAST XU,6250GY01,Polyamide 66,Nylon 66,1.58,PA66-GF50,,,,350.0,,210.0,,3.5,12.745098039215687,,
ESTOPLAST XU,6310GY01,Polyamide 66,Nylon 66,1.2,PA66-MD10,,,,110.0,,72.0,,15.0,4.411764705882353,,
ESTOPLAST XU,6315GY02,Polyamide 66,Nylon 66,1.23,PA66-MD15,,,,105.0,,73.0,,15.0,7.352941176470589,,
ESTOPLAST XU,6340GY64,Polyamide 66,Nylon 66,1.47,PA66-(GF+MD)40,,,,165.0,,100.0,,2.7,4.901960784313726,,
ESTOPLAST XU,6730NN93,Polyamide 66,Nylon 66,1.35,PA66-(GF+GB)30,,,,210.0,,140.0,,3.5,6.372549019607844,,
Mapex,A0050FN,Polyamide 66,Nylon 66,1.16,PA66-FR,76.0,260.0,3310.0,124.0,,,,8.5,4.215686274509804,115.0,
Mapex,A0520FN 04,Polyamide 66,Nylon 66,1.54,PA66-GF20-FR,117.0,260.0,6890.0,186.0,,,,2.0,6.764705882352942,,
Mapex,A0620NH B06,Polyamide 66,Nylon 66,1.39,PA66-GF30-FR,131.0,260.0,8600.0,200.0,,,,2.5,0.8431372549019608,,
Mapex,AN0920SB 02,Polyamide 6,Nylon 6,1.48,PA6-GF45,172.0,220.0,11000.0,255.0,,,,2.5,12.745098039215687,,
Mapex,AN1721GB,Polyamide 66 + PA 6,Nylon 66+Nylon 6,1.42,(PA66+PA6)-(GF+MD)35,93.0,,5860.0,145.0,,,,2.6,4.705882352941177,,
Mapex,AN4920SN 01,Polyamide 66,Nylon 66,1.5,PA66-GF45,228.0,260.0,12400.0,379.0,,,,3.4,18.627450980392158,,
Mapex,AT0620GN,Polyamide 66,Nylon 66,1.3,PA66-GF30,145.0,260.0,7930.0,234.0,,,,3.5,15.686274509803923,,
Mapex,N0320FN 01,Polyamide 6,Nylon 6,1.46,PA6-GF20-FR,107.0,220.0,65500.0,186.0,,,,3.0,6.764705882352942,120.0,
Mapex,NT0420GN 01,Polyamide 6,Nylon 6,1.2,PA6-GF15,83.0,220.0,4140.0,138.0,,,,4.5,13.725490196078432,,
Gebamid,B GF 30,Polyamide 6,Nylon 6,1.36,PA6-GF30,150.0,,7300.0,,7500.0,,3.0,,,,
Tecomid®,NA40 GR30 NL HS,Polyamide 66,Nylon 66,1.36,PA66-GF30,,262.0,,,10000.0,185.0,,3.0,13.0,,
Tecomid®,NA40 GR30 NL IH,Polyamide 66,Nylon 66,1.3,PA66-I-GF30,,262.0,,,8000.0,130.0,,4.0,25.0,,
Tecomid®,NA40 GR40 NL HS,Polyamide 66,Nylon 66,1.45,PA66-GF40,,262.0,,,13000.0,210.0,,3.0,18.0,,
Tecomid®,NA40 KG30 NL 0B,Polyamide 66,Nylon 66,1.36,PA66-(GF+GB)30,,262.0,,,7500.0,150.0,,3.0,8.0,,
Tecomid®,NA40 NL FA50,Polyamide 66,Nylon 66,1.18,PA66-FR,80.0,262.0,,,3750.0,,,,5.0,,
Tecomid®,NA40 NL IX,Polyamide 66,Nylon 66,1.1,PA66-I,65.0,262.0,,,2500.0,,,,18.0,,
Tecomid®,NA43 GR25 NL TD43,Polyamide 66,Nylon 66,1.38,PA66-GF25-FR,,262.0,,,8500.0,125.0,,3.0,12.0,,
Tecomid®,NAX0 GR60 NL,Polyamide 66,Nylon 66,1.7,PA66-GF60,,262.0,,,20000.0,235.0,,1.5,16.0,,
Tecomid®,NAX0 GR70 NL HS,Polyamide 66,Nylon 66,1.85,PA66-GF70,,262.0,,,28000.0,260.0,,1.5,16.0,,
Tecomid®,NB40 GR20 NL,Polyamide 6,Nylon 6,1.27,PA6-GF20,,223.0,,,7000.0,145.0,,3.5,10.0,,
Tecomid®,NB40 GR20 NL XA60,Polyamide 6,Nylon 6,1.34,PA6-GF20-FR,,223.0,,,8500.0,100.0,,2.5,7.0,,
Tecomid®,NB40 GR25 NL,Polyamide 6,Nylon 6,1.31,PA6-GF25,,223.0,,,8500.0,160.0,,3.5,13.0,,
Tecomid®,NB40 KG30 NL 0G,Polyamide 6,Nylon 6,1.36,PA6-(GF+GB)30,,223.0,,,5500.0,110.0,,5.0,7.0,,
Tecomid®,NB40 KK40 NL,Polyamide 6,Nylon 6,1.47,PA6-(GF+MD)40,,223.0,,,8500.0,110.0,,2.5,7.0,,
Tecomid®,NB40 NL FY50,Polyamide 6,Nylon 6,1.16,PA6-FR,,223.0,,,3250.0,70.0,,,7.0,,
Tecomid®,NB40 NL IX,Polyamide 6,Nylon 6,1.11,PA6-I,65.0,223.0,,,2500.0,,,,17.0,,
Tecomid®,NBX0 GR60 NL,Polyamide 6,Nylon 6,1.7,PA6-GF60,,223.0,,,20000.0,225.0,,2.0,18.0,,
Firestone,C212-15C,Polyamide 6,Nylon 6,1.13,PA6-L,,220.0,2590.0,97.0,,,,300.0,4.705882352941177,,
VESTAPE®,PA12-CF45 10641,Polyamide 12,Nylon 12,1.36,PA12-CF,,178.0,95000.0,900.0,100000.0,35.0,,1.8,,,
VESTAMID® Terra,HS2211 BKE70405,Polyamide 610,Nylon 610,1.06,PA610,66.0,222.0,2310.0,97.0,2500.0,50.0,4.0,,,,
VESTAMID® NRG,1001,Polyamide 12,Nylon 12,1.02,PA12-I-P,,172.0,360.0,20.0,370.0,52.0,,,,,
VESTAMID® NRG,3001 NC,Polyamide 12,Nylon 12,1.02,PA12,40.0,176.0,,,1320.0,48.0,14.0,,,,
VESTAMID® L,L2140 NC,Polyamide 12,Nylon 12,1.01,PA12-L,38.0,178.0,1000.0,43.0,1200.0,,11.0,,,,
VESTAMID® L,L-GB30,Polyamide 12,Nylon 12,1.26,PA12-GB30-L,37.0,178.0,,,1800.0,,5.0,,,,
VESTAMID® L,L-GF30,Polyamide 12,Nylon 12,1.24,PA12-GF30-L,110.0,178.0,,,5500.0,,5.0,,,,
VESTAMID® L,LX9012,Polyamide 12,Nylon 12,1.01,PA12,34.0,176.0,900.0,,1100.0,46.0,5.0,,,,71.0
VESTAMID® L,LX9112,Polyamide 12,Nylon 12,1.12,PA12,48.0,176.0,1700.0,62.0,1690.0,39.0,13.0,,,,
VESTAMID® E,E40-S3,Polyamide 12,Nylon 12,1.02,PA12-P,,150.0,,,,,,,,,
VESTAMID® E,E40-S3,Polyamide 12,Nylon 12,1.01,PA12-P,,150.0,90.0,,87.0,22.4,,330.0,,,40.0
VESTAMID® E,E47-S3,Polyamide 12,Nylon 12,1.02,PA12,,157.0,,,,,,,,,
VESTAMID® D,D16 stabilized,Polyamide 12,Nylon 12,,PA12,58.0,,,,2100.0,42.0,4.0,,,,
VESTAMID® D,D18,Polyamide 612,Nylon 612,1.06,PA612,52.0,215.0,,,1700.0,,20.0,,,,
VESTAMID® D,D22,Polyamide 612,Nylon 612,1.06,PA612,49.0,215.0,,,1700.0,,20.0,,,,
VESTAMID® D,DX9304 BK E70238,Polyamide 612,Nylon 612,1.04,PA612-I,41.0,213.0,1050.0,44.0,1200.0,,20.0,,,,74.0
VESTAMID® D,DX9310 BK E70399,Polyamide 612,Nylon 612,1.05,PA612-I-L-P,,207.0,,,630.0,45.0,,,,,
VESTAMID® D,DX9321 BK E70164,Polyamide 612,Nylon 612,1.19,PA612-I-GF20,,215.0,5600.0,190.0,5700.0,115.0,,4.6,,,
VESTAMID® D,DX9323 BK E70228,Polyamide 612,Nylon 612,1.33,PA612-I-GF35,,215.0,,,7400.0,126.0,,,,,
VESTAMID® D,DX9323 BK E70228,Polyamide 612,Nylon 612,1.31,PA612-I-GF35,,215.0,,,9100.0,151.0,,,,,
VESTAMID® Care,ML16,Polyamide 12,Nylon 12,1.02,PA12,43.0,178.0,1200.0,56.0,1400.0,55.0,5.0,,,,75.0
VESTAMID® Care,ML17,Polyamide 12,Nylon 12,1.02,PA12,41.0,178.0,1120.0,48.0,1120.0,32.0,13.0,,,,
VESTAMID® Care,ML17,Polyamide 12,Nylon 12,1.02,PA12,43.0,178.0,1430.0,58.0,1400.0,58.0,5.0,,,,75.0
VESTAMID® Care,ML21,Polyamide 12,Nylon 12,1.01,PA12,38.0,178.0,1100.0,45.0,1100.0,,10.0,,,,
VESTAMID® Care,ML94,Polyamide 12,Nylon 12,1.01,PA12,45.0,178.0,1490.0,60.0,1440.0,53.0,5.0,,,,75.0
VESTAMID®,X7393 NC,Polyamide 12,Nylon 12,1.02,PA12-I-P,27.0,177.0,450.0,25.0,470.0,42.0,28.0,,,,
TROGAMID® myCX,high flow,"Polyamide, Unspecified","Nylon, Unspecified",1.02,PA,63.0,247.0,1500.0,88.0,1490.0,60.0,7.0,,,,
TROGAMID® myCX,high flow,"Polyamide, Unspecified","Nylon, Unspecified",1.02,PA,59.0,247.0,1460.0,81.0,1480.0,65.0,8.0,,,,81.0
TROGAMID® myCX,myCX,"Polyamide, Unspecified","Nylon, Unspecified",1.02,PA,60.0,255.0,,,1400.0,,8.0,,,,81.0
SUPRAN® LFT PA,1350,Polyamide 6,Nylon 6,1.56,PA6-LGF50,,,14200.0,304.0,,,,3.2,24.50980392156863,,
SUPRAN®,PA1330,"Polyamide, Unspecified","Nylon, Unspecified",1.37,PA-LGF30,,,7940.0,240.0,,,,3.0,24.50980392156863,121.0,
SUPRAN®,PA3245,"Polyamide, Unspecified","Nylon, Unspecified",1.49,PA-LGF45,,,14100.0,235.0,,,,3.2,52.94117647058824,118.0,
TRAMID®,210G15,Polyamide 6,Nylon 6,1.24,PA6,98.1,,4900.0,,,,3.0,,6.764705882352942,,
TRAMID®,4110G10,"Polyamide, Unspecified","Nylon, Unspecified",1.18,PA,108.0,,4310.0,,,,,3.0,3.823529411764706,,
TRAMID®,4110G20,"Polyamide, Unspecified","Nylon, Unspecified",1.27,PA,142.0,,6080.0,,,,,3.0,6.764705882352942,,
TRAMID®,4110G25,"Polyamide, Unspecified","Nylon, Unspecified",1.32,PA,152.0,,7160.0,,,,,3.0,7.647058823529412,,
TRAMID®,4110G30,"Polyamide, Unspecified","Nylon, Unspecified",1.37,PA,162.0,,8340.0,,,,,2.0,9.607843137254903,,
TRAMID®,4110G35,"Polyamide, Unspecified","Nylon, Unspecified",1.41,PA,162.0,,9510.0,,,,,2.0,10.784313725490197,,
TRAMID®,4110GNH35,Polyamide 6,Nylon 6,,PA6,142.0,,8780.0,,,,,,9.11764705882353,,
TRAMID®,4115G30HU,Polyamide 6,Nylon 6,1.3,PA6-GF30,142.0,,7260.0,,,,3.0,,11.764705882352942,,
TRAMID®,4210G15,"Polyamide, Unspecified","Nylon, Unspecified",1.24,PA,123.0,,5590.0,,,,,3.0,4.803921568627452,,
TRAMID®,4210G20,"Polyamide, Unspecified","Nylon, Unspecified",1.28,PA,137.0,,6670.0,,,,,3.0,5.784313725490197,,
TRAMID®,4210G25,"Polyamide, Unspecified","Nylon, Unspecified",1.32,PA,162.0,,7650.0,,,,,3.0,7.647058823529412,,
TRAMID®,4210G30,"Polyamide, Unspecified","Nylon, Unspecified",1.37,PA,181.0,,8830.0,,,,,2.0,8.627450980392158,,
TRAMID®,4210G40,"Polyamide, Unspecified","Nylon, Unspecified",1.47,PA,181.0,,11300.0,,,,,2.0,10.784313725490197,,
TRAMID®,4715,Polyamide 12,Nylon 12,1.1,PA12,63.7,,76.5,,,,55.0,,7.254901960784315,,
Optamid®,PA 6 G,Polyamide 6,Nylon 6,1.13,PA6,75.0,220.0,,,3300.0,,,20.0,,,
Lamigamid®,1200,Polyamide 12,Nylon 12,1.02,PA12,50.0,185.0,,,1900.0,,,40.0,,,
Lamigamid®,300,Polyamide 6,Nylon 6,1.07,PA6,50.0,180.0,,,2000.0,,,22.0,,,
Lamigamid®,307,Polyamide 6,Nylon 6,1.14,PA6,,220.0,,,,,,,,,
Lamigamid®,307,Polyamide 6,Nylon 6,1.14,PA6,55.0,220.0,,,2300.0,,,50.0,,,
Lamigamid®,310,Polyamide 6,Nylon 6,1.13,PA6,,220.0,,,,,,,,,
Lamigamid®,317,Polyamide 6,Nylon 6,1.14,PA6,,220.0,,,,,,,,,
SAXAMID™,126F4,Polyamide 6,Nylon 6,1.26,PA6-GF20,,,5400.0,243.0,7100.0,,,5.0,8.0,,
SAXAMID™,126F4MW4,Polyamide 6,Nylon 6,1.48,PA6-(GF+MD)40,,,6800.0,190.0,8900.0,,,3.0,6.0,,
SAXAMID™,126F4U,Polyamide 6,Nylon 6,1.26,PA6-GF20,,,5400.0,243.0,7100.0,,,5.0,8.0,,
SAXAMID™,126F7U,Polyamide 6,Nylon 6,1.41,PA6-GF35,,,8800.0,293.0,10300.0,,,4.0,13.0,,
SAXAMID™,126F8H,Polyamide 6,Nylon 6,1.45,PA6-GF40,,,10000.0,307.0,12200.0,,,3.0,14.0,,
SAXAMID™,126F8HH,Polyamide 6,Nylon 6,1.45,PA6-GF40,,,10000.0,307.0,12200.0,,,3.0,14.0,,
SAXAMID™,126F9H,Polyamide 6,Nylon 6,1.49,PA6-GF45,,,10700.0,317.0,13700.0,,,3.0,14.0,,
SAXAMID™,126F9HH,Polyamide 6,Nylon 6,1.49,PA6-GF45,,,10700.0,317.0,13700.0,,,3.0,14.0,,
SAXAMID™,126K6U,Polyamide 6,Nylon 6,1.36,PA6-GB30,,,3400.0,162.0,4200.0,,,4.0,3.0,,
SAXAMID™,226F2,Polyamide 66,Nylon 66,1.19,PA66-GF10,,,4000.0,170.0,5000.0,,,4.0,7.0,,
SAXAMID™,226F3HH,Polyamide 66,Nylon 66,1.21,PA66-GF15,,,4800.0,205.0,6000.0,,,4.0,8.0,,
SAXAMID™,226F4U,Polyamide 66,Nylon 66,1.24,PA66-GF20,,,5900.0,240.0,7300.0,,,3.0,8.0,,
SAXAMID™,226F6H,Polyamide 66,Nylon 66,1.36,PA66-GF30,,,8000.0,280.0,9800.0,,,3.0,14.0,,
SAXAMID™,226F6U,Polyamide 66,Nylon 66,1.36,PA66-GF30,,,8000.0,280.0,9800.0,,,3.0,14.0,,
SAXAMID™,226F8HH,Polyamide 66,Nylon 66,1.45,PA66-GF40,,,10000.0,290.0,12800.0,,,3.0,15.0,,
SAXAMID™,226F9H,Polyamide 66,Nylon 66,1.45,PA66-GF45,,,10000.0,290.0,12800.0,,,3.0,15.0,,
SAXAMID™,226K6,Polyamide 66,Nylon 66,1.35,PA66-GB30,,,3500.0,153.0,4200.0,,,3.0,3.0,,
SAXAMID™,226U,Polyamide 66,Nylon 66,1.13,PA66,,,2700.0,110.0,3000.0,,,7.0,6.0,,
SAXAMID™,236F3Q30,Polyamide 66,Nylon 66,1.2,PA66-I-GF15,,,4900.0,185.0,5300.0,,,4.0,9.0,,
SAXAMID™,236Q30,Polyamide 66,Nylon 66,1.1,PA66-I,,,2050.0,93.0,2600.0,,,6.0,17.0,,
SAXAMID™,236Q31,Polyamide 66,Nylon 66,1.08,PA66-I,,,1900.0,80.0,2200.0,,,7.0,50.0,,
SAXAMID™,236Q32,Polyamide 66,Nylon 66,1.07,PA66-I,,,1700.0,67.0,1800.0,,,10.0,83.0,,
NORYL GTX™ Resin,APS130,Polyphenylene Ether + PS + PA,PPE+PS+Nylon,1.44,(PPE+PS+PA)-GF30,112.0,,8430.0,156.0,6640.0,120.0,,1.5,8.627450980392158,,
NORYL GTX™ Resin,GTX202 - Americas,Polyphenylene Ether + PS + PA,PPE+PS+Nylon,1.08,(PPE+PS+PA),59.0,,2230.0,,2170.0,54.0,9.0,46.0,16.666666666666668,118.0,
NORYL GTX™ Resin,GTX202 - Asia,Polyphenylene Ether + PS + PA,PPE+PS+Nylon,1.08,(PPE+PS+PA),59.0,,2240.0,,,56.0,9.0,52.0,26.47058823529412,118.0,
NORYL GTX™ Resin,GTX202 - Europe,Polyphenylene Ether + PS + PA,PPE+PS+Nylon,1.1,(PPE+PS+PA),55.0,,1900.0,,2200.0,50.0,8.0,20.0,13.0,,
NORYL GTX™ Resin,GTX600 - Asia,Polyphenylene Ether + PS + PA,PPE+PS+Nylon,1.1,(PPE+PS+PA),64.0,,2050.0,87.0,,,,120.0,62.74509803921569,,
NORYL GTX™ Resin,GTX626 - Americas,Polyphenylene Ether + PS + PA,PPE+PS+Nylon,1.09,(PPE+PS+PA),62.0,,2270.0,,2134.45711,,2.5882926450195187,83.0,33.333333333333336,,
NORYL GTX™ Resin,GTX8110P - Americas,Polyphenylene Ether + PS + PA,PPE+PS+Nylon,1.17,(PPE+PS+PA)-GF10,100.0,,3400.0,,4500.0,95.0,4.0,5.0,7.0,,
NORYL GTX™ Resin,GTX8120P - Americas,Polyphenylene Ether + PS + PA,PPE+PS+Nylon,1.24,(PPE+PS+PA)-GF20,125.0,,5000.0,,6800.0,125.0,3.0,3.5,7.0,,
NORYL GTX™ Resin,GTX8120P - Asia,Polyphenylene Ether + PS + PA,PPE+PS+Nylon,1.24,(PPE+PS+PA)-GF20,125.0,,5000.0,,6800.0,125.0,3.0,3.5,7.0,,
NORYL GTX™ Resin,GTX820 - Asia,Polyphenylene Ether + PS + PA,PPE+PS+Nylon,1.24,(PPE+PS+PA)-GF20,117.0,,5960.0,,,117.0,,7.0,9.11764705882353,119.0,
NORYL GTX™ Resin,GTX840 - Asia,Polyphenylene Ether + PS + PA,PPE+PS+Nylon,1.45,(PPE+PS+PA)-GF40,,,12300.0,,13900.0,198.0,,2.0,9.215686274509805,108.0,
NORYL GTX™ Resin,GTX910 - Americas,Polyphenylene Ether + PS + PA,PPE+PS+Nylon,1.1,(PPE+PS+PA),59.0,,2240.0,,2067.380689,55.0,2.7158085897372786,60.0,23.529411764705884,116.0,
NORYL GTX™ Resin,GTX942 - Americas,Polyphenylene Ether + PS + PA,PPE+PS+Nylon,1.09,(PPE+PS+PA),58.0,,2220.0,,2580.0,54.0,7.1,58.0,26.47058823529412,,
NORYL GTX™ Resin,GTX951A,Polyphenylene Ether + PA,PPE+Nylon,1.1,(PPE+PA),66.0,,2370.0,,2250.0,57.0,5.0,51.0,20.58823529411765,,
NORYL GTX™ Resin,GTX951W - Asia,Polyphenylene Ether + PS + PA,PPE+PS+Nylon,1.1,(PPE+PS+PA),65.0,,2450.0,,,,,55.0,20.58823529411765,,
NORYL GTX™ Resin,GTX989 - Americas,Polyphenylene Ether + PS + PA,PPE+PS+Nylon,1.08,(PPE+PS+PA),62.0,,2370.0,,2270.0,57.0,5.0,45.0,24.50980392156863,,
LNP™ THERMOTUF™ Compound,PX06417,Polyamide 6,Nylon 6,1.46,PA6-I-GF40,,,8960.0,243.0,11400.0,147.0,,2.9,14.705882352941178,,
LNP™ THERMOTUF™ Compound,R1000I,Polyamide 66,Nylon 66,1.09,PA66-I,,,1400.0,50.0,2200.0,45.0,,70.0,55.0,,
LNP™ THERMOTUF™ Compound,VC006 - Americas,"Polyamide, Unspecified","Nylon, Unspecified",1.21,PA-I-CF30,193.0,,15500.0,284.0,19300.0,193.0,2.9,2.9,20.58823529411765,,
LNP™ THERMOTUF™ Compound,VF004S - Americas,Polyamide 66,Nylon 66,1.23,PA66-I-GF20,,,5080.0,,6000.0,97.0,2.6,3.0,12.745098039215687,,
LNP™ THERMOTUF™ Compound,VX00585,"Polyamide, Unspecified","Nylon, Unspecified",1.33,PA-I-GF30,,,7860.0,186.0,8170.0,115.0,,2.6,14.705882352941178,,
LNP™ THERMOCOMP™ Compound,IF004 - Americas,Polyamide 612,Nylon 612,1.22,PA612-GF20,,,5720.0,173.0,6790.0,119.0,,2.6,6.176470588235294,,
LNP™ THERMOCOMP™ Compound,IF006 - Americas,Polyamide 612,Nylon 612,1.32,PA612-GF30,,,9300.0,250.0,10300.0,178.0,,3.4,13.725490196078432,,
LNP™ THERMOCOMP™ Compound,IF006 - Europe,Polyamide 612,Nylon 612,1.29,PA612-GF30,120.0,,6050.0,,7800.0,,,2.1,9.0,,
LNP™ THERMOCOMP™ Compound,IF007,Polyamide 612,Nylon 612,1.3,PA612-GF35,,,8270.0,227.0,8890.0,150.0,3.0,,8.333333333333334,,
LNP™ THERMOCOMP™ Compound,PF006S - Americas,Polyamide 6,Nylon 6,1.37,PA6-GF30,,,6960.0,204.0,8580.0,128.0,,2.9,11.764705882352942,,
LNP™ THERMOCOMP™ Compound,PF007 - Europe,Polyamide 6,Nylon 6,1.42,PA6-GF35,,,9750.0,,10000.0,180.0,,3.2,16.0,,
LNP™ THERMOCOMP™ Compound,PF008,Polyamide 6,Nylon 6,1.47,PA6-GF40,,,9250.0,278.0,13000.0,186.0,,3.3,12.745098039215687,,
LNP™ THERMOCOMP™ Compound,PF008QS,Polyamide 6,Nylon 6,1.35,PA6-GF40,,,9580.0,262.0,11600.0,165.0,,3.4,16.666666666666668,,
LNP™ THERMOCOMP™ Compound,PF00C - Americas,Polyamide 6,Nylon 6,1.71,PA6-GF60,,,19400.0,365.0,22400.0,210.0,,2.4,16.666666666666668,,
LNP™ THERMOCOMP™ Compound,PFB91S - Asia,Polyamide 6,Nylon 6,1.57,PA6-(GF+GB)50,,,6040.0,,7490.0,62.0,,2.7,3.6274509803921573,,
LNP™ THERMOCOMP™ Compound,QC006 - Europe,Polyamide 610,Nylon 610,1.22,PA610-CF30,,,15200.0,,18700.0,196.0,,2.7,15.0,,
LNP™ THERMOCOMP™ Compound,RB008 - Asia,Polyamide 66,Nylon 66,1.46,PA66-GB40,,,3780.0,103.0,5300.0,58.0,,2.7,3.1372549019607847,,
LNP™ THERMOCOMP™ Compound,RC003,Polyamide 66,Nylon 66,1.19,PA66-CF15,,,10000.0,,13000.0,170.0,,2.0,5.0,,
LNP™ THERMOCOMP™ Compound,RF004 - Europe,Polyamide 66,Nylon 66,1.29,PA66-GF20,,,6800.0,,7150.0,130.0,,3.5,7.0,,
LNP™ THERMOCOMP™ Compound,RF0057E,Polyamide 66,Nylon 66,1.39,PA66-GF25-FR,,,8000.0,,9400.0,130.0,,2.4,7.0,,
LNP™ THERMOCOMP™ Compound,RF0069XZ,Polyamide 66,Nylon 66,1.69,PA66-GF30-FR,,,12000.0,,13100.0,155.0,,1.9,7.843137254901961,,
LNP™ THERMOCOMP™ Compound,RF006ESZ,Polyamide 66,Nylon 66,1.4,PA66-GF30,,,7440.0,217.0,9400.0,140.0,,2.6,7.843137254901961,,
LNP™ THERMOCOMP™ Compound,RF006LXP - Americas,Polyamide 66,Nylon 66,1.59,PA66-GF30,,,8820.0,224.0,10300.0,155.0,,2.5,7.843137254901961,,
