Repository: mike-keating-iv/ml-polymer-classification

# Polymer Classification using Machine Learning

## Project Overview

This project develops machine learning models to classify polymer materials into their respective subclasses using mechanical and physical property data. The goal is to automate polymer identification for materials databases and R&D applications.

## Data Source

Data was collected from the Plastics and Elastomers section of [UL Prospector](https://www.ulprospector.com/plastics/en), which is a database containing technical data for over 100,000 materials. Data was queried by polymer symbol (PP, PMMA, etc) and saved to separate CSV files.

File: data/polymers_Nylon.csv (part 37 of 57)
Chemlon®,113 GH,Polyamide 66,Nylon 66,1.22,PA66-GF15,,257.0,3410.0,94.4,4160.0,,,16.0,3.3,,
Chemlon®,113 GX,Polyamide 66,Nylon 66,1.22,PA66-GF15-L,,254.0,4830.0,172.0,,,,2.0,6.274509803921569,,
Chemlon®,125-15 MGH,Polyamide 66,Nylon 66,1.5,PA66-(GF+MD)40,,257.0,5800.0,125.0,8060.0,,,6.3,7.1,,
Chemlon®,128-10 MGH,Polyamide 66,Nylon 66,1.48,PA66-(GF+MD),,256.0,9000.0,200.0,,145.0,,3.0,,,
LNP™ THERMOCOMP™ Compound,RF006LXP - Asia,Polyamide 66,Nylon 66,1.41,PA66-GF30,,,8820.0,224.0,10300.0,155.0,,2.5,7.843137254901961,,
LNP™ THERMOCOMP™ Compound,RF006XXJ,Polyamide 66,Nylon 66,1.41,PA66-GF30,,,9400.0,233.0,10600.0,160.0,,2.4,6.568627450980393,,
LNP™ THERMOCOMP™ Compound,RF006XXZ,Polyamide 66,Nylon 66,1.4,PA66-GF30,,,9440.0,235.0,8980.0,,,,5.686274509803922,,
LNP™ THERMOCOMP™ Compound,RF008 - Asia,Polyamide 66,Nylon 66,1.48,PA66-GF40,,,12100.0,,12200.0,188.0,,2.7,11.764705882352942,,
LNP™ THERMOCOMP™ Compound,RF008ESZ,Polyamide 66,Nylon 66,1.49,PA66-GF40,,,,,12900.0,168.0,,,9.215686274509805,,
LNP™ THERMOCOMP™ Compound,RF008H,Polyamide 66,Nylon 66,1.5,PA66-GF40,,,12100.0,287.0,12200.0,188.0,,2.7,11.764705882352942,,
LNP™ THERMOCOMP™ Compound,RF008XXH,Polyamide 66,Nylon 66,1.5,PA66-GF40,,,11200.0,229.0,14100.0,232.0,,2.9,16.666666666666668,,
LNP™ THERMOCOMP™ Compound,RF008XXZ - Europe,Polyamide 66,Nylon 66,1.47,PA66-GF40,,,11000.0,,,189.0,,2.3,13.0,,
LNP™ THERMOCOMP™ Compound,RF00C - Europe,Polyamide 66,Nylon 66,1.69,PA66-GF60,,,17200.0,,19600.0,242.0,,2.3,16.0,,
LNP™ THERMOCOMP™ Compound,RF00CSXP,Polyamide 66,Nylon 66,1.72,PA66-GF60,226.0,,17500.0,,20000.0,,,2.4,14.0,,
LNP™ THERMOCOMP™ Compound,RF00CXXY,Polyamide 66,Nylon 66,1.68,PA66-GF60,,,18500.0,377.0,19600.0,242.0,,2.3,15.686274509803923,,
LNP™ THERMOCOMP™ Compound,RFB53XXZ - Americas,Polyamide 66,Nylon 66,1.46,PA66-(GF+GB)40,125.0,,7040.0,183.0,8100.0,124.0,2.6,2.7,3.6274509803921573,,
LNP™ THERMOCOMP™ Compound,RX12402,Polyamide 66,Nylon 66,1.7,PA66-GF60,,,18100.0,357.0,20600.0,240.0,,2.2,14.705882352941178,,
LNP™ THERMOCOMP™ Compound,SF006,Polyamide 12,Nylon 12,1.24,PA12-GF30,,,5860.0,169.0,6580.0,108.0,,4.6,14.705882352941178,,
LNP™ THERMOCOMP™ Compound,XF006S,"Polyamide, Unspecified","Nylon, Unspecified",1.36,PA-GF30,,,8910.0,214.0,9020.0,141.0,,2.5,5.490196078431373,,
LNP™ STAT-LOY™ Compound,PF303 - Americas,Polyamide 6,Nylon 6,1.25,PA6-GF15,72.0,,4250.0,103.0,4740.0,68.0,2.3,2.8,9.313725490196079,,
LNP™ STAT-LOY™ Compound,PF303 - Asia,Polyamide 6,Nylon 6,1.25,PA6-GF15,,,4080.0,124.0,5200.0,82.0,,2.5,9.313725490196079,,
LNP™ STAT-KON™ Compound,PFD04S,Polyamide 6,Nylon 6,1.32,PA6-(CD+GF+X)20,107.0,,5900.0,,7000.0,87.0,,2.6,11.0,,
LNP™ STAT-KON™ Compound,PFD06,Polyamide 6,Nylon 6,1.43,PA6-(GF+CD)30,,,11000.0,241.0,11700.0,159.0,,2.3,10.784313725490197,,
LNP™ STAT-KON™ Compound,PX11002,Polyamide 6,Nylon 6,1.31,PA6-I-CD-FR,42.0,,2300.0,,2400.0,,,2.8,10.0,,
LNP™ STAT-KON™ Compound,QD000I,Polyamide 610,Nylon 610,1.11,PA610-CD,,,1720.0,54.0,,31.0,,53.0,58.82352941176471,,
LNP™ STAT-KON™ Compound,RE0039,Polyamide 66,Nylon 66,1.44,PA66-CF15-FR,,,11400.0,318.0,15600.0,209.0,,2.2,7.254901960784315,,
LNP™ STAT-KON™ Compound,RE004 - Americas,Polyamide 66,Nylon 66,1.25,PA66-CF20,,,12300.0,337.0,,233.0,,2.9,6.274509803921569,,
LNP™ STAT-KON™ Compound,RE008,Polyamide 66,Nylon 66,1.32,PA66-CF40,,,25000.0,,33300.0,259.0,250.0,1.3,11.764705882352942,,
LNP™ STAT-KON™ Compound,RX05488,Polyamide 66,Nylon 66,1.7,PA66-(CF+GF)-FR-L,,,14500.0,271.0,18700.0,175.0,,1.8,8.823529411764707,,
LNP™ STAT-KON™ Compound,RX08408,Polyamide 66,Nylon 66,,PA66-CD,,,1850.0,61.0,1930.0,47.0,,26.0,13.725490196078432,,
LNP™ STAT-KON™ Compound,SX90398,Polyamide 12,Nylon 12,1.1,PA12-Me,43.0,,1770.0,50.0,1440.0,35.0,5.3,120.0,7.254901960784315,,
LNP™ LUBRILOY™ Compound,R2000AXP,Polyamide 66,Nylon 66,1.12,PA66-L,82.0,,2790.0,90.0,2730.0,57.0,17.0,31.0,6.274509803921569,,
LNP™ LUBRILOY™ Compound,RF206AXH,Polyamide 66,Nylon 66,1.24,PA66-GF30-L,,,7200.0,167.0,8460.0,118.0,,2.3,10.784313725490197,,
LNP™ LUBRILOY™ Compound,RX99650,Polyamide 66,Nylon 66,1.1,PA66-L,59.0,,2080.0,74.0,2160.0,54.0,16.0,64.0,42.15686274509804,,
LNP™ LUBRICOMP™ Compound,HAL23,Polyamide 11,Nylon 11,1.14,PA11-RF15-L,45.0,,1900.0,,1400.0,42.0,17.0,,7.0,,
LNP™ LUBRICOMP™ Compound,IZL33,Polyamide 612,Nylon 612,1.3,PA612-GB30,45.0,,2500.0,73.0,3340.0,44.0,3.0,7.0,3.1372549019607847,,
LNP™ LUBRICOMP™ Compound,PFP36,Polyamide 6,Nylon 6,1.22,PA6-GF30-L,,,3100.0,80.0,3200.0,55.0,,6.0,8.0,,
LNP™ LUBRICOMP™ Compound,RA004,Polyamide 66,Nylon 66,1.23,PA66-RF20,,,4410.0,137.0,,88.0,,4.5,3.1372549019607847,,
LNP™ LUBRICOMP™ Compound,RAL22 - Asia,Polyamide 66,Nylon 66,1.22,PA66-RF20,,,2960.0,117.0,3550.0,79.0,,9.5,12.745098039215687,,
LNP™ LUBRICOMP™ Compound,RAL32,Polyamide 66,Nylon 66,1.25,PA66-RF25,,,3470.0,113.0,3860.0,78.0,,6.2,4.509803921568627,,
LNP™ LUBRICOMP™ Compound,RBG16I,Polyamide 66,Nylon 66,1.37,PA66-(CD+GB)30,64.0,,3500.0,,4300.0,,3.6,,6.0,,
LNP™ LUBRICOMP™ Compound,RCL34,Polyamide 66,Nylon 66,1.33,PA66-CF35,,,12200.0,296.0,15200.0,204.0,,2.3,9.803921568627452,,
LNP™ LUBRICOMP™ Compound,REL22,Polyamide 66,Nylon 66,1.25,PA66-CF20,,,7920.0,230.0,9960.0,170.0,,2.6,4.901960784313726,,
LNP™ LUBRICOMP™ Compound,RFL36L,Polyamide 66,Nylon 66,1.52,PA66-GF45,151.0,,8270.0,230.0,10100.0,152.0,2.8,2.8,9.411764705882353,,
LNP™ LUBRICOMP™ Compound,RFL36SXD,Polyamide 66,Nylon 66,1.49,PA66-GF30-L,,,7900.0,,9700.0,173.0,,3.0,13.0,,
LNP™ LUBRICOMP™ Compound,RFL46ES,Polyamide 66,Nylon 66,1.55,PA66-GF50,,,9260.0,221.0,10400.0,145.0,,2.6,9.509803921568627,,
LNP™ LUBRICOMP™ Compound,RFN169,Polyamide 66,Nylon 66,1.68,PA66-GF30-FR-L,,,12100.0,266.0,14000.0,190.0,,2.0,10.784313725490197,,
LNP™ LUBRICOMP™ Compound,RFN16S,Polyamide 66,Nylon 66,1.41,PA66-GF30-L,,,8410.0,255.0,9900.0,162.0,,3.0,7.843137254901961,,
LNP™ LUBRICOMP™ Compound,RFP36 - Asia,Polyamide 66,Nylon 66,1.48,PA66-GF45-L,,,7580.0,207.0,9800.0,135.0,,2.2,13.725490196078432,,
LNP™ LUBRICOMP™ Compound,RI001 - Americas,Polyamide 66,Nylon 66,1.14,PA66-L,,,2690.0,96.0,2930.0,68.0,3.7,4.4,4.411764705882353,,
LNP™ LUBRICOMP™ Compound,RL003 - Europe,Polyamide 66,Nylon 66,1.23,PA66-L,,,2300.0,,,59.0,,7.0,4.0,,
LNP™ LUBRICOMP™ Compound,RL004S - Americas,Polyamide 66,Nylon 66,1.27,PA66-L,63.0,,2270.0,84.0,2600.0,55.0,6.7,7.2,4.11764705882353,,
LNP™ LUBRICOMP™ Compound,RL008,Polyamide 66,Nylon 66,1.42,PA66-L,45.0,,2000.0,,2300.0,,,8.2,4.0,,
LNP™ LUBRICOMP™ Compound,RP004 - Asia,Polyamide 66,Nylon 66,1.24,PA66-L,63.0,,2060.0,82.0,2730.0,63.0,26.0,27.0,5.196078431372549,,
LNP™ LUBRICOMP™ Compound,RX05050,Polyamide 66,Nylon 66,1.27,PA66-(CF+RF)30,,,7200.0,,8700.0,129.0,,3.3,5.0,,
LNP™ LUBRICOMP™ Compound,RX05495,Polyamide 66,Nylon 66,1.38,PA66-(GF+GB)35,,,6130.0,176.0,7500.0,112.0,,2.9,5.196078431372549,,
LNP™ LUBRICOMP™ Compound,RX85514 - Americas,Polyamide 66,Nylon 66,1.28,PA66-RF10-L,,,3560.0,109.0,3820.0,78.0,7.3,7.4,3.6274509803921573,,
LNP™ LUBRICOMP™ Compound,SFL2A,Polyamide 12,Nylon 12,1.64,PA12-GF60,,,13100.0,241.0,16100.0,149.0,,3.5,10.784313725490197,,
LNP™ LUBRICOMP™ Compound,SX93441D,Polyamide 12,Nylon 12,1.2,PA12-GF20-L,92.0,,4720.0,136.0,5410.0,91.0,4.9,6.3,12.745098039215687,,
Shakespeare®,AR190SI,Polyamide Copolymer,Nylon Copolymer,1.18,PA(tr),,,,,,,,,,,
Shakespeare®,CU95SI,Polyamide 6 + PA 66/6,Nylon 6+Nylon 66/6,1.11,(PA6+PA66/6)-I-P,32.0,185.0,620.0,23.0,650.0,54.0,5.5,230.0,,,
Shakespeare®,CV-140SI,Polyamide 6/69 Copolymer,Nylon 6/69,1.12,PA6/69-I,32.0,193.0,620.0,25.0,520.0,60.0,16.0,260.0,,,
Shakespeare®,HG31SI,Polyamide 612,Nylon 612,1.04,PA612,65.0,217.0,2000.0,75.0,1690.0,47.0,6.0,250.0,,,
Shakespeare®,HW138SI,Polyamide 610,Nylon 610,1.08,PA610-P,51.0,221.0,,,970.0,42.0,6.0,230.0,,,
Shakespeare®,HW138SI,Polyamide 610,Nylon 610,1.08,PA610-P,54.0,221.0,,,1740.0,41.0,4.1,100.0,,,
Shakespeare®,SVPX-113,Polyamide 612,Nylon 612,1.04,PA612,40.0,195.0,783.0,29.6,638.0,47.0,31.0,350.0,,,
Isocor™,4007,Polyamide 6,Nylon 6,1.1,PA6,,213.0,,,1640.0,,,,13.725490196078432,,
Isocor™,6100,Polyamide 610,Nylon 610,1.07,PA610,,215.0,2000.0,,,,,100.0,4.705882352941177,,
Isocor™,6105,Polyamide 610,Nylon 610,1.07,PA610,,215.0,2000.0,,,,,100.0,4.705882352941177,,
Isocor™,653,Polyamide 6,Nylon 6,1.08,PA6,,154.0,207.0,,,,,350.0,1000.0,,65.0
Isocor™,CN30XT,Polyamide 610,Nylon 610,1.14,PA610,,,,,2260.0,,,,5.784313725490197,,
Isocor™,HZ73SI,Polyamide 6,Nylon 6,1.1,PA6,,213.0,,,1640.0,,,,13.725490196078432,,
Isocor™,TT25TI,Polyamide 6,Nylon 6,1.09,PA6-I,,,,,,,,,,,
Shandong PA610,GYEHVN,Polyamide 610,Nylon 610,1.08,PA610,60.0,,,60.0,,,,120.0,,,
Shandong PA610,Type II,Polyamide 610,Nylon 610,1.07,PA610,50.0,,,50.0,,,,100.0,,,
Shandong PA1212,G121B01,Polyamide 1212,Nylon 1212,,PA1212,50.0,,240.0,13.0,,,,350.0,,,
Shandong PA1212,GA4S01,Polyamide 1212,Nylon 1212,,PA1212,50.0,,,,,,,350.0,,,
Shandong PA610,A6G6301,Polyamide 610,Nylon 610,,PA610-X,114.0,,5100.0,155.0,,,,5.0,,,
Shandong PA610,A6MG9301,Polyamide 610,Nylon 610,,PA610-X,153.0,,9300.0,228.0,,,,4.0,,,
Shandong PA6,A1F01,Polyamide 6,Nylon 6,,PA6-FR,55.0,,1200.0,60.0,,,,20.0,,,
Shandong PA6,A1G6301,Polyamide 6,Nylon 6,,PA6-GF,150.0,,8500.0,200.0,,,,3.0,,,
Shandong PA6,A1R02,Polyamide 6,Nylon 6,,PA6,65.0,,1500.0,80.0,,,,100.0,,,
Shandong PA6,A1R03,Polyamide 6,Nylon 6,,PA6,55.0,,1000.0,50.0,,,,300.0,,,
Shandong PA1212,A4S11,Polyamide 1212,Nylon 1212,,PA1212,45.0,,300.0,12.0,,,,300.0,,,
Shandong PA1212,PA1212,Polyamide 1212,Nylon 1212,,PA1212,50.0,,700.0,45.0,,,,250.0,30.0,,
Shandong PA/PP,PA6/PP,Polyamide 6 + PP,Nylon 6+PP,,(PA+PP),50.0,,,70.0,,,,80.0,12.0,,
Shandong Nylon,A4TR02,"Polyamide, Unspecified","Nylon, Unspecified",1.02,PA,40.0,,500.0,23.0,,,,200.0,,,69.0
KumhoSunny PA/PPE,HAP8720G,Polyamide + PPE,Nylon+PPE,1.21,(PPE+PA)-GF20,,,5000.0,160.0,,,,4.5,16.0,,
KumhoSunny PA/PPE,HAP8940,Polyamide + PPE,Nylon+PPE,1.09,(PPE+PA),,,2190.0,72.0,,,,80.0,37.0,,
PRET Composite,D122-G30,Polyamide 6,Nylon 6,1.36,PA6-GF30,,,8500.0,250.0,9500.0,,,3.5,,,
PRET Composite,D222-G35HH,Polyamide 66,Nylon 66,1.42,PA66-GF35,,,7200.0,200.0,7500.0,,,5.0,,,
PRET Composite,D222-G35HH,Polyamide 66,Nylon 66,1.42,PA66-GF35,,,10200.0,295.0,11100.0,,,3.0,,,
Sup-tech,A601,Polyamide 66,Nylon 66,1.09,PA66-I,,260.0,2250.0,90.0,,70.0,,40.0,,110.0,
Sup-tech,A705H,"Polyamide, Unspecified","Nylon, Unspecified",1.3,PA-GF25,,260.0,7500.0,215.0,,155.0,,3.0,,119.0,
Sup-tech,A9705,Polyamide 66,Nylon 66,1.46,PA66-GF25-FR,,260.0,7500.0,195.0,,135.0,,3.0,,120.0,
Sup-tech,B101,Polyamide 6,Nylon 6,1.13,PA6,,,2500.0,90.0,,72.0,,80.0,,118.0,
Sup-tech,B101EX,Polyamide 6,Nylon 6,1.13,PA6,,220.0,1980.0,105.0,,70.0,,70.0,,118.0,
Sup-tech,B705EX,Polyamide 6,Nylon 6,1.25,PA6-GF25,,220.0,3800.0,100.0,,85.0,,3.0,,116.0,
SHINSTRA,AG30TKB (PA6),Polyamide 6,Nylon 6,1.36,PA6-GF,,,8650.0,,9800.0,183.0,,,15.0,,
SHINSTRA,AG35TKB (PA6),Polyamide 6,Nylon 6,1.41,PA6-GF,,,9700.0,,10900.0,190.0,,,15.0,,
SHINSTRA,AG35TKB (PA66),Polyamide 66,Nylon 66,1.41,PA66-GF,,,9700.0,,10900.0,190.0,,,15.0,,
SHINSTRA,AMG40TKB (PA6),Polyamide 6,Nylon 6,1.48,PA6-(GF+MD),,,8500.0,,9200.0,120.0,,,5.0,,
SHINSTRA,WG20TKB,Polyamide 66,Nylon 66,1.26,PA66-GF,,,5500.0,,6500.0,125.0,,,6.0,,
SHINSTRA,WG30F,Polyamide 66,Nylon 66,1.67,PA66-GF-FR,,,9000.0,,9400.0,150.0,,,5.0,,
SHINSTRA,WG33TKB,Polyamide 66,Nylon 66,1.38,PA66-GF,,,8700.0,,9800.0,180.0,,,11.0,,
WOTLON® PA66,5500-GR40,Polyamide 66,Nylon 66,1.46,PA66-GF40,,,10500.0,320.0,,,,3.5,13.0,,
WOTLON® PA6,5000-GR30,Polyamide 6,Nylon 6,1.36,PA6-GF30,,,7600.0,250.0,,,,2.5,10.0,,
SITRAMID,CF10-M15 / C94150,Polyamide 6,Nylon 6,1.29,PA6-(CF+MD)25,200.0,,,,12000.0,,,2.5,,,
TUFNYL®,SXXICGREY,Polyamide 6,Nylon 6,1.13,PA6,,220.0,2500.0,108.0,,67.0,,15.0,4.0,110.0,
TUFNYL®,SXXICSSBLACK,Polyamide 6,Nylon 6,1.13,PA6,,220.0,2500.0,100.0,,60.0,,10.0,4.0,110.0,
TUFNYL®,SXXICTBLACK,Polyamide 6,Nylon 6,1.13,PA6,,220.0,2500.0,105.0,,62.0,,10.0,4.0,110.0,
TUFNYL®,SXXICUVPOSTOFFICERED,Polyamide 6,Nylon 6,1.13,PA6,,220.0,2500.0,108.0,,72.0,,10.0,4.0,110.0,
Niretan B,27 M,Polyamide 6,Nylon 6,1.14,PA6-I,40.0,,900.0,,,,,200.0,27.450980392156865,100.0,
Niretan B,27 M AE/V2,Polyamide 6,Nylon 6,1.25,PA6-I-FR,60.0,,2700.0,,,,,20.0,8.823529411764707,105.0,
Niretan B,F25 M,Polyamide 6,Nylon 6,1.31,PA6-I-GF10,,,6600.0,,,145.0,,3.5,14.705882352941178,110.0,
Niretan B,S25 AE/V0,Polyamide 6,Nylon 6,1.49,PA6-GB25-FR,,,1300.0,,,45.0,,10.0,6.862745098039216,,
Niretan A,27 N,Polyamide 66,Nylon 66,1.14,PA66,60.0,,1300.0,,,50.0,,80.0,11.764705882352942,95.0,
Niretan A,27 N,Polyamide 66,Nylon 66,1.14,PA66,90.0,,3100.0,,,85.0,,,5.882352941176471,115.0,
Niretan A,F30 AE/V0,Polyamide 66,Nylon 66,1.56,PA66-GF30-FR,80.0,,6000.0,,,80.0,,3.5,8.823529411764707,90.0,
Ecotan B,F15 FL NERO,Polyamide 6,Nylon 6,1.24,PA6-GW15,,,4300.0,,,110.0,,4.0,6.862745098039216,,
Ecotan B,FL HI 2 NAT,Polyamide 6,Nylon 6,1.09,PA6,,,1800.0,,,35.0,,120.0,15.686274509803923,,
Ecotan B,FL HI 2 NERO,Polyamide 6,Nylon 6,1.1,PA6,,,1600.0,,,40.0,,150.0,11.764705882352942,,
Ecotan B,FM SB NAT,Polyamide 6,Nylon 6,1.14,PA6,,,2600.0,,,80.0,,80.0,7.843137254901961,,
Xencor™,PA66 LCF-2030,Polyamide 66,Nylon 66,1.28,PA66-LCF30,325.0,,22500.0,435.0,24000.0,,,2.0,,,
Xencor™,PA66 LGF-1030 HI,Polyamide 66,Nylon 66,1.33,PA66-LGF30,,,9500.0,230.0,10000.0,190.0,,2.9,,,
Tribocomp®,PA612 CF30 TS12,Polyamide 612,Nylon 612,1.22,PA612-CF45,220.0,,15000.0,330.0,19000.0,,,2.0,,,
Tribocomp®,PA66 LGF30 PTFE12 N6,Polyamide 66,Nylon 66,1.46,PA66-LGF40,,,,,8300.0,150.0,,3.0,,,
Tribocomp®,PA66 LGF30 PTFE15 MoS0.5,Polyamide 66,Nylon 66,1.5,PA66-LGF45,200.0,,10600.0,285.0,10900.0,,,2.7,,,
Tribocomp®,PA66 LGF30 TS0 S8,Polyamide 66,Nylon 66,1.5,PA66-LGF45,,,,,8000.0,145.0,,2.0,,,
Tribocomp®,PA66 LGF35 S9 MoS2,Polyamide 66,Nylon 66,1.44,PA66-LGF35,175.0,,,,9300.0,,,,,,
Strator®,C-4,Polyamide 66 Alloy,Nylon 66 Alloy,1.5,PA66-LGF40,,,,270.0,11000.0,190.0,,,,,
Polylink Polymer,P-51015-GF(N),Polyamide 6,Nylon 6,1.13,PA6-GF,,,4710.0,88.3,,39.2,,5.0,5.294117647058824,110.0,
POLYBEST,6 PD GF15,Polyamide 6,Nylon 6,1.22,PA6-GF15,,222.0,,,3000.0,55.0,,7.0,,110.0,
POLYBEST,6 PD GF30 natural,Polyamide 6,Nylon 6,1.35,PA6-GF30,,222.0,,,,,,,,110.0,
POLYBEST,6 PD GF50 black,Polyamide 6,Nylon 6,1.57,PA6-GF50,,222.0,13500.0,,,230.0,,2.0,,120.0,
DynaStat®,2247-X,Polyamide 12,Nylon 12,,PA12,26.2,,552.0,23.8,434.0,31.7,30.0,200.0,1000.0,,
DynaStat®,2257,Polyamide 12,Nylon 12,,PA12,33.1,,724.0,23.8,462.0,35.9,21.0,400.0,78.43137254901961,,
DynaPath™,C2030CF,Polyamide 66,Nylon 66,1.22,PA66-CF30,241.0,,20000.0,424.0,,,,1.9,9.411764705882353,,
DynaPath™,C2050CF,Polyamide 66,Nylon 66,1.39,PA66-CF50,258.0,,28100.0,379.0,,,,1.8,9.411764705882353,,
DynaMix™,2044-GBID,"Polyamide, Unspecified","Nylon, Unspecified",1.2,PA-(GF+GB),89.6,,5170.0,131.0,5170.0,,,3.0,7.843137254901961,,
DynaMix Lite™,2044-GBD,"Polyamide, Unspecified","Nylon, Unspecified",1.17,PA-GB,89.6,,5170.0,131.0,5170.0,,,3.0,7.843137254901961,,
PRL,NY66-G13,Polyamide 66,Nylon 66,1.22,PA66-GF15-L,110.0,,4720.0,159.0,,110.0,,,6.274509803921569,,
PRL,NY66-M25G15-(color)H,Polyamide 66,Nylon 66,1.49,PA66-(GF+MD)40-L,131.0,,6.89,179.0,,131.0,,,5.196078431372549,,
PRL,NY6-IM1,Polyamide 6,Nylon 6,1.09,PA6-I,62.1,,2070.0,75.8,,62.1,,,15.686274509803923,,
PRL,PPX/NY-G10,Polyphenylene Ether + PS + PA,PPE+PS+Nylon,1.18,(PPE+PS+PA)-GF10,86.2,,3520.0,141.0,,86.2,,,4.705882352941177,,
PRL,PPX/NY-G20,Polyphenylene Ether + PS + PA,PPE+PS+Nylon,1.25,(PPE+PS+PA)-GF20,114.0,,5380.0,169.0,,114.0,,,4.705882352941177,,
SCANLON A,6005,Acrylonitrile Butadiene Styrene + PA,ABS+Nylon,1.08,(ABS+PA),,,1800.0,60.0,,45.0,,80.0,,,62.0
SCANLON A,6005B UV,Acrylonitrile Butadiene Styrene + PA,ABS+Nylon,1.08,(ABS+PA),,,1600.0,50.0,,40.0,,120.0,,,
SCANAMID 66.6,C22^E F,Polyamide 66/6 Copolymer,Nylon 66/6,1.12,PA66/6-I,,,1500.0,67.0,,55.0,25.0,,,,
SCANAMID 66,A12^ F12,Polyamide 66,Nylon 66,1.21,PA66-GF10,,,4800.0,180.0,,120.0,3.5,,,,
SCANAMID 66,A12^ F15,Polyamide 66,Nylon 66,1.23,PA66-GF15,,,5400.0,195.0,,130.0,3.5,,,,
SCANAMID 66,A12^ F20 FR6,Polyamide 66,Nylon 66,1.47,PA66-GF20-FR,,,6200.0,145.0,,120.0,,5.0,,,
SCANAMID 66,A12^ F20 FR6,Polyamide 66,Nylon 66,1.47,PA66-GF20-FR,,,7300.0,200.0,,150.0,,3.0,,,
SCANAMID 66,A12^ F25 NH10,Polyamide 66,Nylon 66,1.4,PA66-GF25-FR,,,8500.0,,,,,,,,
SCANAMID 66,A12^ F35,Polyamide 66,Nylon 66,1.42,PA66-GF35,,,7200.0,175.0,,145.0,3.5,,,,
SCANAMID 66,A12^ Q40,Polyamide 66,Nylon 66,1.47,PA66-MD40,,,3400.0,95.0,,70.0,,8.0,,,
SCANAMID 66,A33^E F45,Polyamide 66,Nylon 66,1.48,PA66-I-GF45,,,11000.0,250.0,,150.0,3.7,4.5,,,
SCANAMID 66,A43^E F14,Polyamide 66,Nylon 66,1.17,PA66-I-GF15,,,4200.0,155.0,,100.0,,5.0,,,73.0
SCANAMID 66,A53^ F43,Polyamide 66,Nylon 66,1.45,PA66-I-GF45,,,10400.0,220.0,,140.0,,10.0,,,
SCANAMID 66,A53^E,Polyamide 66,Nylon 66,1.08,PA66-I,,,2100.0,90.0,,50.0,8.0,55.0,,,70.0
SCANAMID 6,B12^,Polyamide 6,Nylon 6,1.13,PA6,,,2900.0,97.0,,75.0,5.0,,,,
SCANAMID 6,B12^ F20,Polyamide 6,Nylon 6,1.27,PA6-X20,,,7000.0,200.0,,140.0,,3.5,,,
SCANAMID 6,B12^ F30 AS,Polyamide 6,Nylon 6,1.37,PA6-GF30,,,,,,,,,,,
SCANAMID 6,B12^ F30 TF10,Polyamide 6,Nylon 6,1.41,PA6-GF30,,,5500.0,150.0,,125.0,,5.0,,,
SCANAMID 6,B12^ NH11L,Polyamide 6,Nylon 6,1.17,PA6-FR,,,3000.0,97.0,,64.0,,63.0,,,
SCANAMID 6,B12^ NH11L,Polyamide 6,Nylon 6,1.17,PA6-FR,,,3400.0,114.0,,78.0,,10.0,,,80.0
SCANAMID 6,B12^ Q40,Polyamide 6,Nylon 6,1.46,PA6-MD40,,,5500.0,150.0,,90.0,,6.0,,,78.0
SCANAMID 6,B22^E F40,Polyamide 6,Nylon 6,1.42,PA6-I-GF40,,,8800.0,230.0,,155.0,,,,,
SCANAMID 6,B32^E F15,Polyamide 6,Nylon 6,1.2,PA6-I-GF15,,,3000.0,95.0,,70.0,,,,,
SCANAMID 6,B32^E F15,Polyamide 6,Nylon 6,1.2,PA6-I-GF15,,,4500.0,170.0,,120.0,,,,,
SCANAMID 6,B32^E F30,Polyamide 6,Nylon 6,1.31,PA6-I-GF30,,,7500.0,210.0,,140.0,,4.0,,,76.0
SCANAMID 6,B32^E Q30,Polyamide 6,Nylon 6,1.31,PA6-I-MD30,,,2000.0,75.0,,60.0,,40.0,,,
SCANAMID 6,B32^EF F15,Polyamide 6,Nylon 6,1.2,PA6-I-GF15,,,3000.0,95.0,,70.0,,9.0,,,
SCANAMID 6,B32^EF F15,Polyamide 6,Nylon 6,1.2,PA6-I-GF15,,,4500.0,170.0,,120.0,,6.0,,,75.0
Nylene®,132L,Polyamide 66,Nylon 66,1.14,PA66-L,,,2700.0,,2860.0,,,,5.686274509803922,,
Nylene®,201 MS3,Polyamide 6,Nylon 6,,PA6-L,,,2340.0,,,,,50.0,10.784313725490197,,
Nylene®,311 HS,Polyamide 66,Nylon 66,1.08,PA66-I,,,1800.0,,,,,50.0,15.686274509803923,,
Nylene®,311-02,Polyamide 66,Nylon 66,1.08,PA66-I,,,2100.0,,2370.0,,,25.0,16.666666666666668,,
Nylene®,406,Polyamide 6,Nylon 6,1.13,PA6,,,2480.0,,,,,25.0,4.215686274509804,,
Nylene®,411,Polyamide 66,Nylon 66,1.11,PA66-I,,,2020.0,,,,,45.0,18.627450980392158,,
Nylene®,4114 SP PMT BK,Polyamide 66,Nylon 66,1.1,PA66-I,,,1660.0,,45.0,,,,83.33333333333334,,
Nylene®,4114 UV,Polyamide 66,Nylon 66,1.07,PA66-I,,,1600.0,,1750.0,,,60.0,83.33333333333334,,
Nylene®,4114-14,Polyamide 66,Nylon 66,1.19,PA66-I,,,3450.0,,,,,12.0,6.862745098039216,,
Nylene®,4114-14 GL,Polyamide 66,Nylon 66,1.19,PA66-I,,,3450.0,,,,,12.0,6.862745098039216,,
Nylene®,4114-25 GF HRV,Polyamide 66,Nylon 66,1.13,PA66-GF25,,,6380.0,160.0,6210.0,,,,14.705882352941178,,
Nylene®,4120,Polyamide 66,Nylon 66,1.08,PA66-I,,,1710.0,,,,,70.0,78.43137254901961,,
Nylene®,4214,Polyamide 6,Nylon 6,1.09,PA6-I,,,1730.0,,1900.0,,,100.0,83.33333333333334,,
Nylene®,4214-33 HS,Polyamide 6,Nylon 6,1.36,PA6-I-GF35,,,7580.0,,,,,5.0,17.647058823529413,,
Nylene®,5113,Polyamide 66,Nylon 66,1.24,PA66-GF15,,,4480.0,,4850.0,,,,4.411764705882353,,
Nylene®,5130 HR NAT,Polyamide 66,Nylon 66,1.37,PA66-GF30,,263.0,9300.0,280.0,10000.0,190.0,,3.0,11.0,,
Nylene®,5130 PT15,Polyamide 66,Nylon 66,1.4,PA66-GF30-L,,,8960.0,,,,,,6.274509803921569,,
Nylene®,5133-04 BK,Polyamide 66,Nylon 66,1.4,PA66-GF35,,,7690.0,,8270.0,,,4.0,6.274509803921569,,
Nylene®,5133-04 HS,Polyamide 66,Nylon 66,1.4,PA66-GF35,,,7690.0,,8270.0,,,4.0,6.274509803921569,,
Nylene®,5135 HS,Polyamide 66,Nylon 66,1.41,PA66-GF35-L,,255.0,7630.0,,,,,,,,
Nylene®,5140 HS,Polyamide 66,Nylon 66,1.44,PA66-GF40-L,,255.0,8420.0,,,,,,,,
Nylene®,5145 HS,Polyamide 66,Nylon 66,1.5,PA66-GF45-L,,255.0,9220.0,,,,,,,,
Nylene®,5215,Polyamide 6,Nylon 6,1.23,PA6-GF,,,5170.0,,,,,,4.411764705882353,,
Nylene®,5225-04 BK,Polyamide 6,Nylon 6,1.31,PA6-GF25,,,5520.0,,5520.0,,,,5.196078431372549,,
Nylene®,607 (ISO),Polyamide 66,Nylon 66,1.14,PA66,,,2750.0,,,,,,,,
Nylene®,608,Polyamide 6,Nylon 6,1.13,PA6,,,2620.0,,,,,,5.196078431372549,118.0,
Nylene®,609,Polyamide 6,Nylon 6,1.12,PA6,,,2620.0,1790.0,,,,,5.196078431372549,118.0,
Nylene®,6111 HS,Polyamide 66,Nylon 66,1.5,PA66-I-MD40,,,4830.0,,,,,7.0,5.196078431372549,,
Nylene®,6240 HS,Polyamide 6,Nylon 6,1.48,PA6-MD,,,5530.0,,,,,10.0,4.705882352941177,,
Nylene®,7139,Polyamide 66,Nylon 66,,PA66-L,,,3110.0,,,,,25.0,3.1372549019607847,,
Nylene®,7215 HS BK,Polyamide 66,Nylon 66,,PA66-(GF+MD)40,,,6630.0,,7640.0,,,3.0,3.6274509803921573,,
Nylene®,7232 HS WPP848 BK,Polyamide 6,Nylon 6,1.45,PA6-GF,,,5120.0,,,,,4.0,5.392156862745098,,
Nylene®,7250C HS,Polyamide 6,Nylon 6,1.59,PA6-(GF+MD),,,10300.0,,,,,,6.862745098039216,,
Nylene®,743,Polyamide 6,Nylon 6,1.08,PA6-I,,,1590.0,,,,,150.0,1000.0,,
Nylene®,9110,Polyamide 610,Nylon 610,1.08,PA610,,,2040.0,,,,,70.0,4.705882352941177,,
Nylene®,9110 G33,Polyamide 610,Nylon 610,1.32,PA610-GF35,,,7590.0,,,,,25.0,12.745098039215687,,
Nylene®,9533 HS,Polyamide 612,Nylon 612,1.33,PA612-GF35,,,7580.0,,8270.0,,,,9.607843137254903,,
Nylene®,9543 HS,Polyamide 612,Nylon 612,1.43,PA612-GF,,,9130.0,,10600.0,,,,10.784313725490197,,
Nylene®,9643,Polyamide 66/6 Copolymer,Nylon 66/6,1.46,PA66/6-GF45,,,9500.0,,,,,3.0,9.803921568627452,,
Nylene®,BS-700-A,Polyamide 6,Nylon 6,,PA6,,,,,,,,,,,
Nylene®,BX3WQ662X,Polyamide 6,Nylon 6,,PA6-L,,,,,,,,,,,
Nylene®,CX3395,Polyamide 6,Nylon 6,1.11,PA6,,,,,,,,,,,
Nylene®,NX1170,Polyamide 6,Nylon 6,1.31,PA6-L,,,,,,,,20.0,,,
Nylene®,NX1440,Polyamide 6,Nylon 6,1.14,PA6,,,2760.0,,,,,25.0,4.215686274509804,,
Nylene®,NX3055I,Polyamide 6,Nylon 6,1.13,PA6,,,2760.0,,,,,200.0,4.215686274509804,,
Nylene®,NX3411HSL Hi-RV,Polyamide 6,Nylon 6,1.13,PA6-L,,,2110.0,,,,,200.0,5.196078431372549,,
Nylene®,NX4747,Polyamide Copolymer,Nylon Copolymer,1.23,PA(tr)-GF15,,,5310.0,,,,,3.5,6.862745098039216,,
Nylene®,NX5703,Polyamide 6,Nylon 6,1.12,PA6-P,,,,,,,,250.0,18.627450980392158,,
Nylamid®,5220-02 BK,Polyamide 6,Nylon 6,,PA6-GF20,,,4600.0,,,,,,5.392156862745098,,
Nylamid®,8005,Polyamide 6,Nylon 6,1.11,PA6-I,,,1700.0,,,,,85.0,78.43137254901961,,
PLASTRON®,PA6-CF30-01 (L9),Polyamide 6,Nylon 6,1.28,PA6-LCF30,270.0,,16000.0,340.0,,,,,,,
PLASTRON®,PA6-CF30-01 (L9),Polyamide 6,Nylon 6,1.28,PA6-LCF30,300.0,,22000.0,410.0,,,,,,,
PLASTRON®,PAX-GF50-02 (L9),"Polyamide, Unspecified","Nylon, Unspecified",1.64,PA-LGF50,270.0,,18500.0,390.0,,,,,,,
PLUSTEK,PA301G3BK10,Polyamide 66,Nylon 66,1.23,PA66-GF15,,,,,6050.0,,,2.4,5.0,,
PLUSTEK,PA301G3BL211,Polyamide 66,Nylon 66,1.23,PA66-GF15,,,,,6000.0,,2.8,2.7,6.3,,
PLUSTEK,PA301G50BK10,Polyamide 66,Nylon 66,1.57,PA66-GF50,,,14400.0,330.0,16800.0,,,2.1,16.0,,
PLUSTEK,PA301G50NT,Polyamide 66,Nylon 66,1.55,PA66-GF50,,,,,17200.0,,,2.8,19.0,,
PLUSTEK,PA301G6GR73,Polyamide 66,Nylon 66,1.36,PA66-GF30,,,,,10200.0,,,2.9,10.0,,
PLUSTEK,PA301G7BK10,Polyamide 66,Nylon 66,1.41,PA66-GF35,,,9000.0,290.0,11500.0,,,2.6,11.0,,
PLUSTEK,PA303G43BK11,Polyamide 66,Nylon 66,1.47,PA66-GF45,,,,,14000.0,,,2.4,14.0,,
PLUSTEK,PA303G6BK16,Polyamide 66,Nylon 66,1.36,PA66-GF30,,,8300.0,,9450.0,,,3.0,12.0,,
PLUSTEK,PA303G7BK10,Polyamide 66,Nylon 66,1.4,PA66-GF35,,,,,10400.0,,,2.8,15.0,,
PLUSTEK,PA303R4BK23,Polyamide 66,Nylon 66,1.22,PA66-CF20,,,,,15000.0,,,2.0,7.0,,
PLUSTEK,PA317G9BK10,Polyamide 66,Nylon 66,1.5,PA66-GF45,,,,,13900.0,,,2.3,16.0,,
PLUSTEK,PA320G6NT-1,Polyamide 66,Nylon 66,1.6,PA66-GF30-FR,,,,,12200.0,,,2.3,12.0,,
PLUSTEK,PA340S6NT,Polyamide 66,Nylon 66,1.36,PA66-GB30,,,,,4350.0,,4.0,,3.6,,
PLUSTEK,PA4100BL29,Polyamide 66,Nylon 66,1.2,PA66-I,,,,,2750.0,,6.0,,5.5,,
PLUSTEK,PA4804G2NT,Polyamide 66,Nylon 66,1.32,PA66-I-GF10-L,,,,,4450.0,,,3.7,9.8,,
PLUSTEK,PA517NT,Polyamide 66/6 Copolymer,Nylon 66/6,1.18,PA66/6-FR,,,,,3570.0,,3.9,4.0,3.7,,
PLUSTEK,PA7003G6OR16,Polyamide 66,Nylon 66,1.33,PA66-GF30,,,,,9500.0,,,3.0,13.0,,
PLUSTEK,PA802GR24,Polyamide 66,Nylon 66,1.12,PA66-I,,,,,2800.0,,6.0,,11.0,,
PLUSTEK,PA833G5GR310,Polyamide 66,Nylon 66,1.27,PA66-I-GF25,,,,,7500.0,,,3.5,17.0,,
PLUSTEK,PA8401G3BK10,Polyamide 66,Nylon 66,1.19,PA66-I-GF15,,,,,5100.0,,,4.0,18.0,,
PLUSTEK,PA840G6NT,Polyamide 66,Nylon 66,1.31,PA66-I-GF30,,,,,,,,4.7,23.0,,
PLUSTEK,PA860NT,Polyamide 66,Nylon 66,1.06,PA66-I,,,,,1700.0,,5.0,20.0,86.0,,
PLUSTEK,PA880NT,Polyamide 66,Nylon 66,1.06,PA66-I,,,,,1650.0,,5.0,,88.0,,
PLUSTEK,PA881NT,Polyamide 66,Nylon 66,1.09,PA66-I,,,1700.0,65.0,1970.0,,9.0,,70.0,,
PLUSTEK,PB145BK10,Polyamide 6,Nylon 6,1.13,PA6,,,,,3100.0,,3.9,,4.0,,
PLUSTEK,PB145NT,Polyamide 6,Nylon 6,1.13,PA6,,,,,3300.0,,3.8,,3.9,,
PLUSTEK,PB2001NT,Polyamide 6,Nylon 6,1.13,PA6,,,,,2600.0,,4.2,,5.5,,
PLUSTEK,PB202G33BK39,Polyamide 6,Nylon 6,1.38,PA6-GF35,,,8000.0,200.0,10100.0,,,3.2,18.0,,
PLUSTEK,PB300G3BK23,Polyamide 6,Nylon 6,1.23,PA6-GF15,,,,,5550.0,,,3.5,5.5,,
PLUSTEK,PB300G3NT,Polyamide 6,Nylon 6,1.23,PA6-GF15,,,,,6200.0,,,3.0,6.5,,
PLUSTEK,PB300G4NT,Polyamide 6,Nylon 6,1.27,PA6-GF20,,,,,6770.0,,,3.9,9.0,,
PLUSTEK,PB300G6BK10,Polyamide 6,Nylon 6,1.35,PA6-GF30,,,,,9900.0,,,2.9,11.0,,
PLUSTEK,PB300G6BK13,Polyamide 6,Nylon 6,1.36,PA6-GF30,,,,,9650.0,,,2.8,14.0,,
PLUSTEK,PB300G6BL42,Polyamide 6,Nylon 6,1.35,PA6-GF30,,,,,9500.0,,,2.5,6.7,,
PLUSTEK,PB302G50BK39P,Polyamide 6,Nylon 6,1.55,PA6-GF50,,,15500.0,320.0,16700.0,,,2.3,17.0,,
PLUSTEK,PB302G50GN96,Polyamide 6,Nylon 6,1.56,PA6-GF50,,,,,15800.0,,,1.8,10.0,,
PLUSTEK,PB305G33BK43,Polyamide 6,Nylon 6,1.38,PA6-GF35,,,,,9900.0,,,2.8,16.0,,
PLUSTEK,PB306G6BL151,Polyamide 6,Nylon 6,1.37,PA6-GF30,,,,,9700.0,,,3.2,13.0,,
PLUSTEK,PB3102G50NT,Polyamide 6,Nylon 6,1.55,PA6-GF50,,,,,16500.0,,,3.0,21.0,,
PLUSTEK,PB318G9BK28,Polyamide 6,Nylon 6,1.44,PA6-GF45,,,,,14300.0,,,2.4,17.0,,
PLUSTEK,PB319G50OR16,Polyamide 6,Nylon 6,1.55,PA6-GF50,,,,,15500.0,,,2.6,20.0,,
PLUSTEK,PB322G3NT,Polyamide 6,Nylon 6,1.23,PA6-GF15,,,,,5550.0,,,2.8,6.2,,
PLUSTEK,PB337G6BK10-1,Polyamide 6,Nylon 6,1.36,PA6-GF30,,,,,8750.0,,,3.4,18.0,,
PLUSTEK,PB341S50NT,Polyamide 6,Nylon 6,1.53,PA6-GB50,,,4500.0,95.0,4600.0,,,7.0,6.0,,
PLUSTEK,PB3725G6BK11,Polyamide 6,Nylon 6,1.42,PA6-GF30-FR,,,,,9500.0,,,2.6,13.0,,
PLUSTEK,PB507BK10,Polyamide 6,Nylon 6,1.17,PA6-X-FR,,,,,3430.0,,3.5,,3.8,,
PLUSTEK,PB7004G33PI21,Polyamide 6,Nylon 6,1.38,PA6-GF35,,,,,10500.0,,,2.1,8.0,,
PLUSTEK,PB739G6GN120,Polyamide 6,Nylon 6,1.35,PA6-GF30,,,,,8900.0,,,2.7,12.0,,
PLUSTEK,PB825G5BK10,Polyamide 6,Nylon 6,1.28,PA6-I-GF25,,,,,7150.0,,,3.7,22.0,,
PLUSTEK,PB825G6BK10,Polyamide 6,Nylon 6,1.31,PA6-I-GF30,,,,,8550.0,,,3.8,23.0,,
PLUSTEK,PB826G3-BR8Q9RIM,Polyamide 6,Nylon 6,1.21,PA6-I-GF15,,,,,5150.0,,,4.5,,,
PLUSTEK,PB845SI1,Polyamide 6,Nylon 6,1.1,PA6-I,,,,,2200.0,,,13.0,21.0,,
PLUSTEK,PD106GR426,Polyamide 12,Nylon 12,1.01,PA12,,,1520.0,60.5,,,5.5,,4.5,,
PLUSTEK,PD107NT,Polyamide 12,Nylon 12,1.02,PA12,,,630.0,30.0,650.0,,20.0,,6.3,,
PLUSTEK,PD3001J55BK11,Polyamide 12,Nylon 12,1.5,PA12-(GF+GB)55,,,,,11400.0,,,3.8,24.0,,
PLUSTEK,PD3001J55NT,Polyamide 12,Nylon 12,1.5,PA12-(GF+GB)55,,,,,11200.0,,,4.2,23.0,,
PLUSTEK,PD305G6NT,Polyamide 12,Nylon 12,1.23,PA12-GF30,,,,,7400.0,,,4.6,20.0,,
PLUSTEK,PD4802BK10,Polyamide 12,Nylon 12,1.07,PA12-I-L,,,,,950.0,,15.0,,22.0,,
PLUSTEK,RA102BK10,Polyamide 66,Nylon 66,1.14,PA66,,,,,2450.0,,4.1,,5.5,,
PLUSTEK,RA325G5BK10-M,Polyamide 66,Nylon 66,1.35,PA66-GF25-FR,,,,,8650.0,,,2.3,9.0,,
PLUSTEK,RA356M5BK23,Polyamide 66,Nylon 66,1.32,PA66-MD25,,,,,4150.0,,5.6,,,,
PLUSTEK,RA810BK10,Polyamide 66,Nylon 66,1.08,PA66-I,,,,,1750.0,,26.0,,85.0,,
PLUSTEK,RB145BK10,Polyamide 6,Nylon 6,1.13,PA6,,,,,3100.0,,3.8,16.0,5.0,,
Secomid B,BLACK FL,Polyamide 6,Nylon 6,1.14,PA6,80.0,222.0,,,2900.0,,4.5,35.0,5.5,,
Secomid A,BLACK FL KW,Polyamide 66,Nylon 66,1.14,PA66,80.0,260.0,,,3000.0,,4.0,30.0,5.5,,
Polimid B,15 GF NATURAL EM1,Polyamide 6,Nylon 6,1.22,PA6-I-GF15,,222.0,,,5800.0,110.0,,4.5,12.0,,
Polimid B,25 GF 30 BS NATURAL EM,Polyamide 6,Nylon 6,1.67,PA6-I-(GF+MD)55,,222.0,,,9700.0,130.0,,2.5,12.0,,
Polimid B,25 GF NATURAL V0HFR KW,Polyamide 6,Nylon 6,1.37,PA6-GF25-FR,,222.0,,,9000.0,125.0,,2.5,7.0,,
Polimid B,30 GF NATURAL KW,Polyamide 6,Nylon 6,1.36,PA6-GF30,,222.0,,,9500.0,180.0,,3.0,15.0,,
Polimid B,40 CM NATURAL KW,Polyamide 6,Nylon 6,1.47,PA6-MD40,75.0,222.0,,,6200.0,80.0,3.0,7.5,5.0,,
Polimid B,40 NATURAL,Polyamide 6,Nylon 6,1.14,PA6,85.0,222.0,,,3200.0,,5.0,40.0,7.0,,
Polimid B,50 GF NATURAL,Polyamide 6,Nylon 6,1.57,PA6-GF50,,222.0,,,16000.0,225.0,,2.5,18.0,,
Polimid B,50 GF NATURAL K1,Polyamide 6,Nylon 6,1.57,PA6-GF50,,222.0,,,16000.0,225.0,,2.5,18.0,,
Polimid A,2010 GFB NATURAL,Polyamide 66,Nylon 66,1.35,PA66-(GF+GB)30,,260.0,,,7200.0,105.0,,3.0,7.5,,
Polimid A,25 GF NATURAL V0FK,Polyamide 66,Nylon 66,1.34,PA66-GF25-FR,,260.0,,,8500.0,140.0,,3.0,10.0,,
Polimid A,25 GF TT/1,Polyamide 66,Nylon 66,1.3,PA66-GF25,,260.0,,,7800.0,135.0,3.0,3.5,9.0,,
Polimid A,30 GF NATURAL HWG,Polyamide 66,Nylon 66,1.36,PA66-GF30,,260.0,,,9800.0,185.0,,2.5,12.0,,
Polimid A,40 CM NATURAL KW,Polyamide 66,Nylon 66,1.47,PA66-MD40,,260.0,,,6700.0,85.0,,5.0,5.5,,
Polimid A,50 GF NATURAL,Polyamide 66,Nylon 66,1.57,PA66-GF50,,260.0,,,16500.0,230.0,,2.0,16.0,,
Polimid A,NATURAL EM1,Polyamide 66,Nylon 66,1.12,PA66-I,70.0,260.0,,,2800.0,,5.0,45.0,12.0,,
Polimid A,SG NATURAL,Polyamide 66,Nylon 66,1.14,PA66,85.0,260.0,,,3100.0,,4.5,30.0,5.5,,
Polimid A,SG NATURAL KW,Polyamide 66,Nylon 66,1.14,PA66,85.0,260.0,,,3100.0,,4.5,30.0,5.5,,
Polimid A,SG NATURAL LDM,Polyamide 66,Nylon 66,1.14,PA66,85.0,260.0,,,3300.0,,4.0,30.0,5.5,,
SLOVAMID® 66/6,CF 30,Polyamide 66/6 Copolymer,Nylon 66/6,1.27,PA66/6-CF30,220.0,,18000.0,330.0,19500.0,,2.0,,,,
SLOVAMID® 66/6,HI/1 TS,Polyamide 66/6 Copolymer,Nylon 66/6,1.09,PA66/6-I,55.0,,2020.0,70.0,2150.0,,24.0,,,,
SLOVAMID® 66/6,T 30 TS,Polyamide 66/6 Copolymer,Nylon 66/6,1.36,PA66/6-MD30,70.0,,3800.0,108.0,5250.0,,6.0,,,,
SLOVAMID® 66,BT LS,Polyamide 66,Nylon 66,1.13,PA66,80.0,,2700.0,110.0,3200.0,,3.0,,,,
SLOVAMID® 66,BT TS,Polyamide 66,Nylon 66,1.13,PA66,55.0,,1900.0,85.0,2200.0,,20.0,,,,
SLOVAMID® 66,CF 20,Polyamide 66,Nylon 66,1.22,PA66-CF20,230.0,,15000.0,200.0,17000.0,,2.5,,,,
SLOVAMID® 66,CF 30 TS,Polyamide 66,Nylon 66,1.28,PA66-CF30,300.0,,23800.0,420.0,24500.0,,3.0,,,,
SLOVAMID® 66,GB 30,Polyamide 66,Nylon 66,1.36,PA66-GB30,95.0,,3800.0,175.0,5000.0,,4.0,,,,
SLOVAMID® 66,GF 14 HI TS,Polyamide 66,Nylon 66,1.19,PA66-I-GF15,110.0,,4300.0,140.0,4800.0,,4.0,,,,
SLOVAMID® 66,GF 20,Polyamide 66,Nylon 66,1.32,PA66-GF20,135.0,,6000.0,200.0,7000.0,,3.0,,,,
SLOVAMID® 66,GF 25 FRA 5 TS,Polyamide 66,Nylon 66,1.58,PA66-GF25-FR,150.0,,9850.0,230.0,10900.0,,2.0,,,,
SLOVAMID® 66,GF 25 FRG 5 TS,Polyamide 66,Nylon 66,1.38,PA66-GF25-FR,150.0,,8700.0,235.0,9500.0,,2.0,,,,
SLOVAMID® 66,GF 25 FRI 2,Polyamide 66,Nylon 66,1.32,PA66-GF25-FR,150.0,,8700.0,260.0,9500.0,,3.0,,,,
SLOVAMID® 66,GF 25 HTS,Polyamide 66,Nylon 66,1.32,PA66-GF25,165.0,,7100.0,215.0,8250.0,,3.0,,,,
SLOVAMID® 66,GF 30,Polyamide 66,Nylon 66,1.36,PA66-GF30,180.0,,8500.0,235.0,10000.0,,2.5,,,,
SLOVAMID® 66,GF 30 HTS,Polyamide 66,Nylon 66,1.36,PA66-GF30,175.0,,8700.0,240.0,9800.0,,2.0,,,,
SLOVAMID® 66,GF 30 SLS,Polyamide 66,Nylon 66,1.41,PA66-GF30-L,165.0,,8700.0,240.0,9500.0,,2.0,,,,
SLOVAMID® 66,GF 30 TS,Polyamide 66,Nylon 66,1.36,PA66-GF30,165.0,,7400.0,225.0,9500.0,,3.0,,,,
SLOVAMID® 66,GF 35 FRI 3,Polyamide 66,Nylon 66,1.45,PA66-GF35-FR,150.0,,8000.0,240.0,10000.0,,3.0,,,,
SLOVAMID® 66,GF 40,Polyamide 66,Nylon 66,1.46,PA66-GF40,210.0,,12000.0,290.0,14000.0,,2.0,,,,
SLOVAMID® 66,GF 50,Polyamide 66,Nylon 66,1.55,PA66-GF50,230.0,,14000.0,300.0,16000.0,,2.0,,,,
SLOVAMID® 66,GF 50 LS,Polyamide 66,Nylon 66,1.55,PA66-GF50,230.0,,14000.0,300.0,16000.0,,2.0,,,,
SLOVAMID® 66,MI LS,Polyamide 66,Nylon 66,1.1,PA66-I,67.0,,2400.0,90.0,2600.0,,7.0,,,,
SLOVAMID® 6,BT,Polyamide 6,Nylon 6,1.12,PA6,85.0,,2700.0,115.0,3100.0,,3.5,,,,
SLOVAMID® 6,BT HV TLS,Polyamide 6,Nylon 6,1.13,PA6,84.0,,2800.0,118.0,3200.0,,8.0,,,,
SLOVAMID® 6,BT TS,Polyamide 6,Nylon 6,1.13,PA6,85.0,,2950.0,115.0,3400.0,,3.5,,,,
SLOVAMID® 6,CF 20,Polyamide 6,Nylon 6,1.22,PA6-CF20,230.0,,15000.0,200.0,17000.0,,2.5,,,,
SLOVAMID® 6,FRM 1,Polyamide 6,Nylon 6,1.14,PA6-FR,75.0,,2500.0,100.0,3000.0,,4.0,,,,
SLOVAMID® 6,G 10,Polyamide 6,Nylon 6,1.19,PA6-CD10,85.0,,3500.0,110.0,4000.0,,10.0,,,,
SLOVAMID® 6,GB 30,Polyamide 6,Nylon 6,1.33,PA6-GB30,45.0,,3300.0,90.0,3800.0,,7.0,,,,
SLOVAMID® 6,GB 30 TS,Polyamide 6,Nylon 6,1.33,PA6-GB30,45.0,,3300.0,90.0,3800.0,,7.0,,,,
SLOVAMID® 6,GF 10,Polyamide 6,Nylon 6,1.17,PA6-GF10,85.0,,3900.0,145.0,4900.0,,4.0,,,,
SLOVAMID® 6,GF 15 FRG 2 LW,Polyamide 6,Nylon 6,1.29,PA6-GF15-FR,110.0,,6350.0,185.0,6500.0,,2.8,,,,
SLOVAMID® 6,GF 15 T 25 LTS,Polyamide 6,Nylon 6,1.48,PA6-(GF+MD)40,120.0,,7300.0,190.0,8200.0,,2.0,,,,
SLOVAMID® 6,GF 20,Polyamide 6,Nylon 6,1.28,PA6-GF20,135.0,,5800.0,180.0,6800.0,,4.0,,,,
SLOVAMID® 6,GF 20 TS,Polyamide 6,Nylon 6,1.28,PA6-GF20,135.0,,5800.0,180.0,6800.0,,4.0,,,,
SLOVAMID® 6,GF 25 FRA 5 LS,Polyamide 6,Nylon 6,1.49,PA6-GF25-FR,135.0,,7500.0,185.0,1000.0,,2.0,,,,
SLOVAMID® 6,GF 25 FRC 3,Polyamide 6,Nylon 6,1.35,PA6-GF25-FR,120.0,,4950.0,185.0,6900.0,,3.0,,,,
SLOVAMID® 6,GF 25 FRC 4,Polyamide 6,Nylon 6,1.35,PA6-GF25-FR,135.0,,10000.0,205.0,12000.0,,2.0,,,,
SLOVAMID® 6,GF 30 FRA 3,Polyamide 6,Nylon 6,1.47,PA6-GF30-FR,120.0,,8700.0,175.0,9200.0,,2.5,,,,
SLOVAMID® 6,GF 35 TS,Polyamide 6,Nylon 6,1.38,PA6-GF35,190.0,,6850.0,200.0,10500.0,,2.5,,,,
SLOVAMID® 6,GF 40,Polyamide 6,Nylon 6,1.4,PA6-GF40,210.0,,11000.0,290.0,13200.0,,2.0,,,,
SLOVAMID® 6,GF 5,Polyamide 6,Nylon 6,1.14,PA6-GF5,85.0,,3500.0,130.0,4000.0,,4.0,,,,
SLOVAMID® 6,GF 65/1M,Polyamide 6,Nylon 6,1.71,PA6-GF65,270.0,,18300.0,420.0,22800.0,,2.3,,,,
SLOVAMID® 6,LI/1,Polyamide 6,Nylon 6,1.1,PA6-I,65.0,,2400.0,95.0,2750.0,,4.0,,,,
SLOVAMID® 6,LI/1 LS,Polyamide 6,Nylon 6,1.1,PA6-I,68.0,,2200.0,85.0,2500.0,,4.0,,,,
SLOVAMID® 6,NG1 GF 20 HLS,Polyamide 6,Nylon 6,1.28,PA6-GF20,150.0,,6200.0,192.0,7600.0,,3.0,,,,
SLOVAMID® 6,NG1 GF 30 HLS,Polyamide 6,Nylon 6,1.36,PA6-GF30,170.0,,7800.0,235.0,9600.0,,3.0,,,,
Veroplas,PA2002HI,Polyamide 6,Nylon 6,1.08,PA6-I,44.8,,1600.0,57.9,,,,50.0,98.03921568627452,,
Veroplas,PA2009L,Polyamide 6,Nylon 6,1.14,PA6-L,68.3,,2500.0,77.9,,,,25.0,4.901960784313726,,
Veroplas,PA3150,Polyamide 6,Nylon 6,1.23,PA6-GF15,100.0,,4600.0,120.0,,,,7.0,9.803921568627452,,
Verolloy,A1700,Acrylonitrile Butadiene Styrene + PA,ABS+Nylon,1.09,(ABS+PA),46.9,,2160.0,75.2,,,,100.0,14.705882352941178,,
Verolloy,A2706,Acrylonitrile Butadiene Styrene + PA,ABS+Nylon,1.31,(ABS+PA)-GF30,,,5650.0,165.0,,117.0,,5.0,15.686274509803923,,
Verolloy,A5732,Acrylonitrile Butadiene Styrene + PA,ABS+Nylon,1.35,(ABS+PA)-GF10-FR,,,4110.0,117.0,,68.9,,,7.843137254901961,,
Verolloy,A5736,Acrylonitrile Butadiene Styrene + PA,ABS+Nylon,1.5,(ABS+PA)-GF30-FR,,,8320.0,186.0,,117.0,,,11.764705882352942,,
Novalloy-A,A1300,Acrylonitrile Butadiene Styrene + PA,ABS+Nylon,1.04,(ABS+PA),,,1500.0,44.8,,32.4,,,31.372549019607845,,
Novalloy-A,A1500,Acrylonitrile Butadiene Styrene + PA,ABS+Nylon,1.06,(ABS+PA),,,1170.0,39.3,,31.0,,200.0,83.33333333333334,,
Novalloy-A,A2606,Acrylonitrile Butadiene Styrene + PA,ABS+Nylon,,(ABS+PA)-GF30,,,5650.0,138.0,,96.5,,6.0,18.627450980392158,,
Novalloy-A,A5566,Acrylonitrile Butadiene Styrene + PA,ABS+Nylon,1.46,(ABS+PA)-GF-FR,113.0,,7580.0,152.0,,,,2.0,7.843137254901961,113.0,
Novalloy-A,A5626,Acrylonitrile Butadiene Styrene + PA,ABS+Nylon,1.53,(ABS+PA)-GF30-FR,,,7050.0,147.0,,88.3,,,15.686274509803923,,
Novalloy-A,A5626,Acrylonitrile Butadiene Styrene + PA,ABS+Nylon,1.53,(ABS+PA)-GF30-FR,,,8130.0,177.0,,108.0,,,13.725490196078432,,
Novalloy-A,A5732,Acrylonitrile Butadiene Styrene + PA,ABS+Nylon,1.35,(ABS+PA)-GF10-FR,,,4110.0,117.0,,68.9,,,7.843137254901961,,
Restramid,PA 6 GWT 960 HF,Polyamide 6,Nylon 6,1.16,PA6-FR,,,,,3000.0,,,10.0,,,
TECHNAMID® B,B-101Nt,Polyamide 6,Nylon 6,1.13,PA6,70.0,218.0,1900.0,,,,,70.0,,,
TECHNAMID® B,B-101P1,Polyamide 6,Nylon 6,1.13,PA6,70.0,218.0,1900.0,,,,,70.0,,,
TECHNAMID® A,A-SV25-0D,Polyamide 66,Nylon 66,1.51,PA66,140.0,260.0,7200.0,170.0,,,,3.3,,,
ARMAMID®,PA 6-4E,Polyamide 6,Nylon 6,1.06,PA6,38.0,210.0,1300.0,40.0,,,,50.0,,,
ARMAMID®,PA CM 25-2AP,Polyamide 6,Nylon 6,1.34,PA6,74.0,218.0,4800.0,100.0,,,,,,,
ARMAMID®,PA HC 10,Polyamide 6,Nylon 6,1.17,PA6,105.0,216.0,5300.0,150.0,,,,,,,
ARMAMID®,PA HC 15,Polyamide 6,Nylon 6,1.19,PA6,115.0,216.0,7500.0,170.0,,,,,,,
ARMAMID®,PA HC 20,Polyamide 6,Nylon 6,1.21,PA6,140.0,218.0,9500.0,210.0,,,,,,,
ARMAMID®,PA NE 30-1E,Polyamide 6,Nylon 6,1.34,PA6-GF,170.0,218.0,7300.0,200.0,,,,4.5,,,
PENTAMID B,E20 H black,Polyamide 6,Nylon 6,1.03,PA6,45.0,222.0,2000.0,,1700.0,,15.0,,,,
PENTAMID B,GK30 H black,Polyamide 6,Nylon 6,1.36,PA6-GB30,,222.0,,,2150.0,50.0,,25.0,,,
PENTAMID B,GV10 GK20 H LS black,Polyamide 6,Nylon 6,1.36,PA6-(GF+GB)30,,222.0,,,3600.0,65.0,,10.0,,,
PENTAMID B,GV10 GK20 H LS black,Polyamide 6,Nylon 6,1.36,PA6-(GF+GB)30,,222.0,,,6300.0,120.0,,4.0,,,
PENTAMID B,GV15 E H black,Polyamide 6,Nylon 6,1.21,PA6-I-GF15,,222.0,,,5250.0,110.0,,4.0,,,
PENTAMID B,GV15 H black,Polyamide 6,Nylon 6,1.23,PA6-GF15,,222.0,,,3200.0,70.0,,20.0,,,
PENTAMID B,GV15 H natural,Polyamide 6,Nylon 6,1.23,PA6-GF15,,222.0,,,3200.0,75.0,,11.0,,,
PENTAMID B,GV15 H natural,Polyamide 6,Nylon 6,1.23,PA6-GF15,,222.0,5000.0,170.0,5600.0,120.0,,3.8,,,
PENTAMID B,GV25 H natural,Polyamide 6,Nylon 6,1.32,PA6-GF25,,222.0,7100.0,215.0,8200.0,160.0,,4.3,,,
PENTAMID B,GV30 E H black,Polyamide 6,Nylon 6,1.33,PA6-I-GF30,,222.0,,,9000.0,145.0,,3.8,,,
PENTAMID B,GV30 E H natural,Polyamide 6,Nylon 6,1.33,PA6-I-GF30,,222.0,,,9000.0,150.0,,3.0,,,
PENTAMID B,GV30 H black,Polyamide 6,Nylon 6,1.36,PA6-GF30,,222.0,,,5500.0,120.0,,7.0,,,
PENTAMID B,GV30 H RC black,Polyamide 6,Nylon 6,1.36,PA6-GF30,,220.0,,,7800.0,135.0,,3.0,,,
PENTAMID B,H TF25 yellow,Polyamide 6,Nylon 6,1.29,PA6-L,40.0,222.0,,,1000.0,,10.0,,,,
PENTAMID B,MK30 H black,Polyamide 6,Nylon 6,1.36,PA6-MD30,,222.0,,,2200.0,50.0,,13.0,,,
PENTAMID B,MK40 E H natural,Polyamide 6,Nylon 6,1.46,PA6-I-MD40,,222.0,,,6500.0,80.0,,10.0,,,
PENTAMID B,S GV30 H FR black,Polyamide 6,Nylon 6,1.44,PA6-GF30-FR,,222.0,,,11700.0,125.0,,2.5,,,
PENTAMID B,S GV30 H natural,Polyamide 6,Nylon 6,1.35,PA6-GF30,,221.0,,,9800.0,175.0,,3.5,,,
PENTAMID B,S GVB16 H2 black,Polyamide 6,Nylon 6,1.16,PA6-(GF+GB)15,,222.0,,,4050.0,65.0,,5.0,,,
PENTAMID B,S GVB16 H2 R black,Polyamide 6,Nylon 6,1.16,PA6-(GF+GB),,222.0,,,5700.0,100.0,,2.6,,,
PENTAMID B,SK H natural,Polyamide 6,Nylon 6,1.13,PA6,85.0,222.0,3100.0,115.0,3200.0,,4.0,,,,
PENTAMID B,SK H RC black,Polyamide 6,Nylon 6,1.13,PA6,45.0,222.0,,,1150.0,,14.0,,,,
PENTAMID AHT2,GV30 H2 uncoloured,Polyamide 6T/66 Copolymer,Nylon 6T/66,1.42,PA6T/66-GF60,,310.0,,,11100.0,180.0,,2.0,,,
PENTAMID AHT2,GV40 H2 uncoloured,Polyamide 6T/66 Copolymer,Nylon 6T/66,1.5,PA6T/66-GF40,,310.0,,,17200.0,230.0,,1.9,,,
PENTAMID AHT2,GV50 H2 uncoloured,Polyamide 6T/66 Copolymer,Nylon 6T/66,1.62,PA6T/66-GF50,,310.0,,,18600.0,235.0,,1.9,,,
PENTAMID AHT1,GV50 H2 black,Polyamide 6T,Nylon 6T,1.62,PA6T-GF50,,325.0,,,17800.0,240.0,,2.0,,,
PENTAMID AHT1,GV50 H2 black,Polyamide 6T,Nylon 6T,1.62,PA6T-GF50,,325.0,,,18500.0,245.0,,1.9,,,
PENTAMID AHS,GV30 H2 uncoloured,Polyamide 66 + PA 6T/XT,Nylon 66+Nylon 6T/XT,1.38,(PA66+PA6T/X)-GF30,,265.0,,,10000.0,210.0,,2.9,,,
PENTAMID AHS,GV30 H2 uncoloured,Polyamide 66 + PA 6T/XT,Nylon 66+Nylon 6T/XT,1.38,(PA66+PA6T/X)-GF30,,265.0,,,10800.0,230.0,,2.8,,,
PENTAMID AHS,GV40 H2 black,Polyamide 66 + PA 6T/XT,Nylon 66+Nylon 6T/XT,1.48,(PA66+PA6T/X)-GF40,,265.0,,,14600.0,235.0,,2.5,,,
PENTAMID AHS,GV40 H2 uncoloured,Polyamide 66 + PA 6T/XT,Nylon 66+Nylon 6T/XT,1.48,(PA66+PA6T/X)-GF40,,265.0,,,13900.0,220.0,,2.6,,,
PENTAMID AHS,GV60 H2 black,Polyamide 66 + PA 6T/XT,Nylon 66+Nylon 6T/XT,1.68,(PA66+PA6T/X)-GF60,,265.0,,,21700.0,235.0,,2.0,,,
PENTAMID AHS,GV60 H2 black,Polyamide 66 + PA 6T/XT,Nylon 66+Nylon 6T/XT,1.68,(PA66+PA6T/X)-GF60,,265.0,,,22700.0,255.0,,1.9,,,
PENTAMID AB,GV30 H natural,Polyamide 66/6 Copolymer,Nylon 66/6,1.36,PA66/6-GF30,,255.0,,,7200.0,115.0,,5.0,,,
PENTAMID AB,L5 H1 black,Polyamide 66/6 Copolymer,Nylon 66/6,1.11,PA66/6-I,45.0,255.0,,,1200.0,,20.0,,,,
PENTAMID AB,S GVB16 H black,Polyamide 66/6 Copolymer,Nylon 66/6,1.16,PA66/6-(GF+GB)15,,255.0,,,4200.0,80.0,,5.0,,,
PENTAMID A,CV10 H black,Polyamide 66,Nylon 66,1.18,PA66-CF10,,260.0,,,9900.0,145.0,,1.8,,,
PENTAMID A,E20 H natural,Polyamide 66,Nylon 66,1.06,PA66,50.0,260.0,1750.0,70.0,1700.0,,8.0,40.0,,,
PENTAMID A,GK30 H LS natural,Polyamide 66,Nylon 66,1.36,PA66-GB30,,260.0,,,4500.0,80.0,,6.0,,,
