Repository: mike-keating-iv/ml-polymer-classification

# Polymer Classification using Machine Learning

## Project Overview

This project develops machine learning models to classify polymer materials into their respective subclasses using mechanical and physical property data. The goal is to automate polymer identification for materials databases and R&D applications.

## Data Source

Data was collected from the Plastics and Elastomers section of [UL Prospector](https://www.ulprospector.com/plastics/en), which is a database containing technical data for over 100,000 materials. Data was queried by polymer symbol (PP, PMMA, etc) and saved to separate CSV files.

File: data/polymers_Nylon.csv (part 38 of 57)
Chemlon®,113 GH,Polyamide 66,Nylon 66,1.22,PA66-GF15,,257.0,3410.0,94.4,4160.0,,,16.0,3.3,,
Chemlon®,113 GX,Polyamide 66,Nylon 66,1.22,PA66-GF15-L,,254.0,4830.0,172.0,,,,2.0,6.274509803921569,,
Chemlon®,125-15 MGH,Polyamide 66,Nylon 66,1.5,PA66-(GF+MD)40,,257.0,5800.0,125.0,8060.0,,,6.3,7.1,,
Chemlon®,128-10 MGH,Polyamide 66,Nylon 66,1.48,PA66-(GF+MD),,256.0,9000.0,200.0,,145.0,,3.0,,,
PENTAMID A,GK40 H black,Polyamide 66,Nylon 66,1.44,PA66-GB40,,260.0,,,6000.0,55.0,,10.0,,,
PENTAMID A,GV15 H black,Polyamide 66,Nylon 66,1.23,PA66-GF15,,260.0,5400.0,180.0,6000.0,130.0,,3.0,,,
PENTAMID A,GV15 H natural,Polyamide 66,Nylon 66,1.23,PA66-GF15,,260.0,,,3500.0,85.0,,10.0,,,
PENTAMID A,GV15 MK15 H RC black,Polyamide 66,Nylon 66,1.36,PA66-(GF+MD)30,,258.0,,,7300.0,105.0,,5.0,,,
PENTAMID A,GV25 H RC black,Polyamide 66,Nylon 66,1.32,PA66-GF25,,260.0,,,5400.0,105.0,,8.0,,,
PENTAMID A,GV30 H natural,Polyamide 66,Nylon 66,1.36,PA66-GF30,,260.0,,,7500.0,130.0,,5.0,,,
PENTAMID A,L10 H black,Polyamide 66,Nylon 66,1.1,PA66-I,50.0,260.0,,,1100.0,,20.0,100.0,,,
PENTAMID A,L10 H black,Polyamide 66,Nylon 66,1.1,PA66-I,60.0,260.0,2200.0,90.0,2400.0,,5.0,35.0,,,
PENTAMID A,L10 H natural,Polyamide 66,Nylon 66,1.1,PA66-I,50.0,260.0,,,1100.0,,25.0,100.0,,,
PENTAMID A,L5 H black,Polyamide 66,Nylon 66,1.11,PA66-I,55.0,260.0,,,1250.0,,22.0,,,,
PENTAMID A,SK H MOS 2 uncolored,Polyamide 66,Nylon 66,1.14,PA66-L,70.0,260.0,3000.0,110.0,3000.0,,4.5,,,,
PENTALLOY BP,(HV) H black,Polyamide 6 + PP,Nylon 6+PP,1.04,(PA+PP),60.0,222.0,,,2700.0,,4.5,28.0,,,
PENTALLOY BP,CVB10 H black,Polyamide 6 + PP,Nylon 6+PP,1.03,(PA+PP)-(CF+GB),,222.0,,,,75.0,,,,,
PENTALLOY BP,GV30 H black,Polyamide 6 + PP,Nylon 6+PP,1.27,(PA+PP)-GF30,,222.0,,,9300.0,132.0,,2.4,,,
PENTALLOY BP,H black,Polyamide 6 + PP,Nylon 6+PP,1.04,(PA+PP),60.0,222.0,,,2800.0,,4.0,40.0,,,
PENTALLOY BP,L10 H natural,Polyamide 6 + PP,Nylon 6+PP,1.02,(PA+PP)-I,42.0,222.0,,,1400.0,,12.0,40.0,,,
PENTALLOY BP,L5 H natural,Polyamide 6 + PP,Nylon 6+PP,1.03,(PA+PP)-I,47.0,222.0,,,1600.0,,11.0,40.0,,,
MAXAMID™,7055-BK100,Polyamide 66,Nylon 66,1.64,PA66-GF55,,,16500.0,,,,,3.0,,,
MAXAMID™,EPDM2066-BK,Polyamide 66,Nylon 66,1.07,PA66-I-L,,,1690.0,65.5,,,,100.0,,,
MAXAMID™,EPDM2066-NC010,Polyamide 66,Nylon 66,1.07,PA66-I-L,,,1690.0,65.5,,,,100.0,,,
MAXAMID™,EPDM66G14-NC010,Polyamide 66,Nylon 66,1.19,PA66-I-GF15-L,,,3790.0,152.0,,,,10.0,,,
MAXAMID™,EPDM66G43-BK,Polyamide 66,Nylon 66,1.45,PA66-I-GF45-L,,,10300.0,241.0,,,,5.0,,,
MAXAMID™,EPDM6G14-BK,Polyamide 6,Nylon 6,1.19,PA6-I-GF15-L,,,3790.0,152.0,,,,10.0,,,
MAXAMID™,EPDM6G33-BK,Polyamide 6,Nylon 6,1.35,PA6-I-GF35-L,,,7590.0,221.0,,,,5.0,20.58823529411765,,
MAXAMID™,EPDM6G33-NC010,Polyamide 6,Nylon 6,1.35,PA6-I-GF35-L,,,7590.0,221.0,,,,5.0,20.58823529411765,,
MAXAMID™,EPDMRC6G14-HSL-BK09,Polyamide 6,Nylon 6,1.19,PA6-I-GF15-L,,,3720.0,145.0,,,,10.0,20.58823529411765,,
MAXAMID™,N66TF20-BK,Polyamide 66,Nylon 66,1.27,PA66-PTFE Fiber20,,,2280.0,82.8,,,,7.0,4.705882352941177,,
MAXAMID™,PA666G33HSL BK10,Polyamide 66/6 Copolymer,Nylon 66/6,1.39,PA66/6-GF35-L,,,8970.0,241.0,,,,3.0,12.745098039215687,,
MAXAMID™,PA66G13-BK,Polyamide 66,Nylon 66,1.23,PA66-GF15-L,,,5170.0,172.0,,,,4.0,5.294117647058824,,
MAXAMID™,PA66G43-BK,Polyamide 66,Nylon 66,1.51,PA66-GF45-L,,,12400.0,290.0,,,,3.0,11.764705882352942,,
MAXAMID™,PA66MG40-NC010,Polyamide 66,Nylon 66,1.49,PA66-(GF+MD)40-L,,,8280.0,186.0,,,,3.0,5.294117647058824,,
MAXAMID™,PA66-NC010,Polyamide 66,Nylon 66,1.14,PA66-L,,,3030.0,124.0,,,,45.0,5.196078431372549,,
MAXAMID™,PA6G30-NC010,Polyamide 6,Nylon 6,1.38,PA6-GW30-L,,,8280.0,214.0,,,,5.0,10.784313725490197,,
MAXAMID™,PA6-NC010,Polyamide 6,Nylon 6,1.13,PA6-L,,,2900.0,110.0,,,,50.0,5.196078431372549,,
MAXAMID™,RC66G13HSL-BK09,Polyamide 66,Nylon 66,1.23,PA66-GF15-L,,,4140.0,164.0,,,,3.0,5.294117647058824,,
MAXAMID™,RC66G33HSL-BK09,Polyamide 66,Nylon 66,1.39,PA66-GF35-L,,,8620.0,214.0,,,,5.0,9.411764705882353,,
MAXAMID™,RC6G43-HSL BK09,Polyamide 6,Nylon 6,1.48,PA6-GF45-L,,,10300.0,245.0,,,,2.0,11.764705882352942,,
MAXAMID™,RC6MG40HSL-BK09,Polyamide 6,Nylon 6,1.49,PA6-(GF+MD)40-L,,,6900.0,193.0,,,,3.0,4.215686274509804,,
MAXAMID™,RCU6G33HSL-BK09,Polyamide 6,Nylon 6,1.38,PA6-GF35-L,,,6900.0,193.0,,,,8.0,8.431372549019608,,
Nypol®,A3 G33 HS NTLA013 NR307,Polyamide 66,Nylon 66,1.38,PA66-GF35,,250.0,10000.0,238.0,,,,4.0,7.843137254901961,,
Nypol®,A3 G50 HS UV RH PRTA011 NR416,Polyamide 66,Nylon 66,1.56,PA66,,,12000.0,280.0,,180.0,,3.5,21.0,,
OpteSTAT™,"PA4,6 DP505x3",Polyamide 46,Nylon 46,1.18,PA46-Nano,50.0,,2600.0,100.0,2650.0,,,2.5,3.1372549019607847,,
NaturePlast,NP BioPA1010-201,"Polyamide, Unspecified","Nylon, Unspecified",1.05,PA,,,,,1700.0,,,50.0,,,
NaturePlast,NP BioPA610-101,"Polyamide, Unspecified","Nylon, Unspecified",1.08,PA,,,,,2100.0,,,50.0,,,
NEVIMID,6 B B30 NERO,Polyamide 6,Nylon 6,1.35,PA6-GB30,,,,,4500.0,70.0,,10.0,4.5,,
NEVIMID,6 B E300 NC,Polyamide 6,Nylon 6,1.09,PA6,55.0,,2000.0,,2300.0,40.0,5.0,15.0,25.0,,
NEVIMID,6 B G30 H2 NERO (ex MLD FV30 NERO),Polyamide 6,Nylon 6,1.36,PA6-GF30,,,8500.0,,10000.0,185.0,,4.0,15.0,,
NEVIMID,66 A CM40 NATURALE,Polyamide 66,Nylon 66,1.48,PA66-MD40,,,,,7500.0,75.0,,3.5,4.0,,
NEVIMID,66 A FC30 NATURALE,Polyamide 66,Nylon 66,1.27,PA66-CF30,,,,,22000.0,220.0,,3.0,7.0,,
NEVIMID,66 A G14 ST NERO,Polyamide 66,Nylon 66,1.18,PA66-GF15,,,3800.0,130.0,5000.0,100.0,,5.0,15.0,,
NEVIMID,66 A G30 H2 NATURALE,Polyamide 66,Nylon 66,1.37,PA66-GF30,,,8800.0,280.0,10800.0,185.0,,5.0,13.0,,
NEVIMID,66 A G50 NERO,Polyamide 66,Nylon 66,1.57,PA66-GF50,,,14000.0,315.0,16000.0,205.0,,4.0,15.0,120.0,
NEVIMID,66 A NATURALE,Polyamide 66,Nylon 66,1.14,PA66,85.0,,3000.0,110.0,3300.0,,,10.0,4.5,,
NEVILUB,PA6 GF10 NATURALE,Polyamide 6,Nylon 6,1.16,PA6-CF10,,,3400.0,,4200.0,55.0,,,4.0,,
NEVIEL,PA6 FC15 ST NERO,Polyamide 6,Nylon 6,1.15,PA6-CF,,,,,15000.0,140.0,,4.0,15.0,,
NEXT SIGNATURE,PA6 EG-100,Polyamide 6,Nylon 6,1.13,PA6,,,2550.0,,,,,130.0,5.196078431372549,115.0,
NEXT SIGNATURE,PA6 G33-300,Polyamide 6,Nylon 6,1.38,PA6-GF35,,,8620.0,,,,,2.0,10.784313725490197,120.0,
NEXT SIGNATURE,PA6 MG-100,Polyamide 6,Nylon 6,1.13,PA6,,,4690.0,,,,,60.0,4.705882352941177,115.0,
NEXT REPROCESSED,PA6 8267-300R,Polyamide 6,Nylon 6,1.48,PA6-GF40,,,190.0,,190.0,,,2.0,6.764705882352942,,
NEXT REGRIND,PA6 8233-300RG,Polyamide 6,Nylon 6,1.38,PA6-GF,,,,,,,,2.0,8.92156862745098,120.0,
NEXT PCR,PA6 G33-300PCR,Polyamide 6,Nylon 6,1.38,PA6-GF35,,,,,,,,3.0,9.411764705882353,120.0,
NEXT PCR,PA6 GM40-300PCR,Polyamide 6,Nylon 6,1.48,PA6-(GF+MD)40,,,190.0,,,,,2.0,6.764705882352942,,
NEXT PCR,PA6 MG 100PCR,Polyamide 6,Nylon 6,1.13,PA6,,,2480.0,,,,,50.0,,110.0,
NEXT PCR,PA66 G13-300PCR,Polyamide 66,Nylon 66,,PA66-GF15-L,,,2480.0,,,,,6.0,4.705882352941177,113.0,
NEXT PCR,PA66 GM35-300PCR,Polyamide 66,Nylon 66,1.4,PA66-(GF+MD)35,,,5170.0,,,,,2.0,4.705882352941177,120.0,
NEXT PCR,PA66 M40-300PCR,Polyamide 66,Nylon 66,1.5,PA66-MD40,,,,,,,,2.0,4.705882352941177,118.0,
NEXT PCR,PA66 MG-300PCR,Polyamide 66,Nylon 66,1.14,PA66,,,2620.0,,,,,40.0,,,89.0
POLYNIL®,C3588,Polyamide 66,Nylon 66,1.13,PA66,81.0,249.0,2500.0,110.0,2500.0,,,80.0,6.0,,
POLYNIL®,C60L,Polyamide 66/6 Copolymer,Nylon 66/6,1.13,PA66/6-L,80.0,249.0,2500.0,110.0,2900.0,,8.0,80.0,6.0,,
POLYNIL®,P100,Polyamide 66,Nylon 66,1.14,PA66,82.0,258.0,2700.0,115.0,3200.0,,,100.0,5.0,,
POLYNIL®,P240 LBK,Polyamide 66,Nylon 66,1.14,PA66,82.0,258.0,2800.0,120.0,2800.0,,,100.0,7.0,,
POLYNIL®,P45/2,Polyamide 66,Nylon 66,1.14,PA66,81.0,258.0,2850.0,120.0,3.1,,,50.0,5.5,,
POLYNIL®,P50 EF/4,Polyamide 66,Nylon 66,1.14,PA66,,258.0,2850.0,120.0,,,,,5.5,,
POLYNIL®,PR40,Polyamide 66,Nylon 66,1.14,PA66,81.0,258.0,2600.0,120.0,2800.0,,6.0,40.0,4.8,,
POLYNIL®,PR40 LHS,Polyamide 66,Nylon 66,1.14,PA66,81.0,258.0,2100.0,120.0,2500.0,,6.0,40.0,5.8,,
PoliXL™,PA66BK,Polyamide 66,Nylon 66,1.13,PA66-I-GF35-L,,,2830.0,114.0,3100.0,81.0,,20.0,5.5,,
PoliXL™,PA66BKFUV,Polyamide 66,Nylon 66,1.15,PA66,,,,,,,,,,,
PoliXL™,PA66GF30N,Polyamide 66,Nylon 66,1.4,PA66-GF30,,,,,,,,,,,
PoliXL™,PA66GF35BKHR,Polyamide 66,Nylon 66,1.4,PA66-GF35-L,,,9660.0,269.0,10300.0,,,3.0,11.764705882352942,,
PoliXL™,PA66GF43N,Polyamide 66,Nylon 66,1.5,PA66-GF45,,,,,,,,,,,
PoliXL™,PA66GF50BK,Polyamide 66,Nylon 66,1.6,PA66-GF50,,,15200.0,310.0,16600.0,,,3.0,12.745098039215687,,
PoliXL™,PA66GHI14NB,Polyamide 66,Nylon 66,1.2,PA66-GF15-L,,,4310.0,124.0,4480.0,,,6.0,15.686274509803923,,
PoliXL™,PA66GI33NB,Polyamide 66,Nylon 66,1.35,PA66-GF35-L,,,5520.0,158.0,6210.0,,,4.0,12.745098039215687,,
PoliXL™,PA66HIN,Polyamide 66,Nylon 66,1.1,PA66-L,,,1720.0,68.0,2070.0,,,70.0,83.33333333333334,,
PoliXL™,PA66M36BKT,Polyamide 66,Nylon 66,1.4,PA66-MD40-L,,,,,,,,,,,
PoliXL™,PA66MIN,Polyamide 66,Nylon 66,1.1,PA66-I-L,,,1930.0,68.0,2210.0,,,80.0,20.58823529411765,,
PoliXL™,PA6BK,Polyamide 6,Nylon 6,1.14,PA6,,,2920.0,108.0,2760.0,74.0,,10.0,4.215686274509804,,
PoliXL™,PA6BKHS,Polyamide 6,Nylon 6,1.14,PA6,,,2920.0,108.0,2760.0,74.0,,10.0,4.215686274509804,,
PoliXL™,PA6GF15N,Polyamide 6,Nylon 6,1.4,PA6-GF15,,,,,,,,,,,
PoliXL™,PA6GF30N,Polyamide 6,Nylon 6,1.38,PA6-GF30,,,8970.0,251.0,9660.0,,,3.0,11.764705882352942,,
PoliXL™,PA6HIN,Polyamide 6,Nylon 6,1.08,PA6,,,1660.0,55.0,1790.0,55.0,,90.0,83.33333333333334,,
PoliXL™,PA6GM25BK,Polyamide 6,Nylon 6,1.48,PA6-(GF+MD)25,,,4620.0,165.0,5170.0,,,2.0,4.11764705882353,,
PoliPIR™,PA66GF-1331,Polyamide 66,Nylon 66,1.4,PA66-GF35,,,5170.0,213.0,5520.0,,,3.0,9.411764705882353,,
PoliPIR™,PA66GF-3330,Polyamide 66,Nylon 66,1.4,PA66-GF35,,,8280.0,220.0,8970.0,,,3.0,9.411764705882353,,
NOVAMIDE PA66,A30G6 IQ BLACK 9086,Polyamide 66,Nylon 66,,PA66-GF30,,,6500.0,,,90.0,,,4.901960784313726,,
NOVAMIDE PA66,FR FV25 PH,Polyamide 66,Nylon 66,,PA66-GF25-FR,,,7000.0,,,,,,5.882352941176471,,
NOVAMIDE PA66,FV25,Polyamide 66,Nylon 66,,PA66-GF25,,,7000.0,,,135.0,,,6.862745098039216,,
NOVAMIDE PA66,FV35,Polyamide 66,Nylon 66,,PA66-GF35,,,9000.0,,,170.0,,,6.862745098039216,,
NOVAMIDE PA66,FV50,Polyamide 66,Nylon 66,,PA66-GF50,,,14500.0,,,190.0,,,11.764705882352942,,
NOVAMIDE PA6,GF30 BLACK,Polyamide 6,Nylon 6,,PA6-GF30,,,8000.0,,,150.0,,,7.843137254901961,,
NOVAMIDE PA6,SV15,Polyamide 6,Nylon 6,,PA6-GB15,,,2800.0,,,55.0,,,3.9215686274509807,,
NYCOA Polyamide,1047,Polyamide 6,Nylon 6,1.13,PA6,,221.0,2800.0,110.0,,,,40.0,4.705882352941177,117.0,
NYCOA Polyamide,1637,Polyamide 6,Nylon 6,1.13,PA6-P,,220.0,2100.0,79.3,,,,100.0,5.0,105.0,
NYCOA Polyamide,1838,Polyamide + TPE,Nylon+TPE,1.08,(PA+TPE),,209.0,385.0,20.0,,,,400.0,33.333333333333336,,
NYCOA Polyamide,2037,Polyamide 6,Nylon 6,1.22,PA6-I-GF15,120.0,221.0,5050.0,150.0,,,,4.0,15.686274509803923,120.0,
NYCOA Polyamide,2061,Polyamide 66/6 Copolymer,Nylon 66/6,1.13,PA66/6-FR,,199.0,1030.0,44.8,,,,300.0,4.215686274509804,,
NYCOA Polyamide,2277,Polyamide Copolymer,Nylon Copolymer,1.12,PA(tr),,188.0,2100.0,82.0,,,,500.0,13.725490196078432,,
NYCOA Polyamide,2612,Polyamide 612,Nylon 612,1.06,PA612,,217.0,2050.0,78.0,,,,300.0,4.705882352941177,,80.0
NYCOA Polyamide,4112 FR,Polyamide 6,Nylon 6,1.32,PA6-I-GF10-FR,,220.0,3030.0,86.2,,,,15.0,12.745098039215687,120.0,
NYCOA Polyamide,4230 HST,Polyamide 6,Nylon 6,1.33,PA6-I-GF15,,222.0,8220.0,210.0,9450.0,,,10.0,16.666666666666668,122.0,
NYCOA Polyamide,5033 HST,Polyamide 66,Nylon 66,1.38,PA66-GF35,,263.0,8900.0,260.0,,,,4.0,13.725490196078432,122.0,
NYCOA Polyamide,512 HS,Polyamide 6,Nylon 6,1.13,PA6,,221.0,2770.0,80.0,,,,32.0,4.215686274509804,120.0,
NYCOA Polyamide,567,Polyamide 6,Nylon 6,1.13,PA6,,215.0,965.0,46.9,,,,300.0,14.705882352941178,,
NYCOA Polyamide,589,Polyamide 6,Nylon 6,1.13,PA6,,221.0,2700.0,100.0,,,,150.0,6.764705882352942,120.0,
NYCOA Polyamide,6033 HS Black,Polyamide 612,Nylon 612,1.33,PA612-GF35,,217.0,6890.0,190.0,,,,10.0,12.745098039215687,122.0,
NYCOA Polyamide,6133 HS Black,Polyamide 612,Nylon 612,1.32,PA612-GF35,,217.0,6930.0,190.0,,,,10.0,14.705882352941178,122.0,
NYCOA Polyamide,7555 Nat,Polyamide 12,Nylon 12,1.01,PA12,,174.0,460.0,20.0,,,,600.0,83.33333333333334,,
NYCOA Polyamide,ASN 27 150 KNF,Polyamide 6,Nylon 6,1.22,PA6-I-GF15,,221.0,4830.0,150.0,5000.0,,,4.0,6.274509803921569,120.0,
NYCOA Polyamide,ASN 27 440 KNF,Polyamide 6,Nylon 6,1.5,PA6-I-GF45,,221.0,13100.0,280.0,11900.0,,,2.0,16.666666666666668,121.0,
NYCOA NanoTUFF™,NT-90-100,Polyamide 612,Nylon 612,1.16,PA612-MD10,,220.0,5520.0,140.0,,,,2.0,2.647058823529412,,
NYCOA NanoSEAL™,NS-80-100,Polyamide 6,Nylon 6,1.16,PA6-MD10,,220.0,5520.0,140.0,,,,2.0,2.647058823529412,,
Promyde®,A30 P2 G15,Polyamide 66,Nylon 66,1.23,PA66-GF15,,,4500.0,160.0,5500.0,120.0,,3.0,,,
Promyde®,A30 P2 G30 U0,Polyamide 66,Nylon 66,1.4,PA66-GF30-FR-L,,,8600.0,230.0,10500.0,,,2.3,,,
Promyde®,A30 P2 G35 U0 P BL04N,Polyamide 66,Nylon 66,1.46,PA66-GF35-FR-L,,,9500.0,265.0,11000.0,,,2.9,,,
Promyde®,B15 P,Polyamide 6,Nylon 6,1.13,PA6-L,,,2800.0,110.0,3300.0,,3.5,18.0,,,
Promyde®,B20 P UV,Polyamide 6,Nylon 6,1.13,PA6-L,,,1000.0,30.0,1100.0,,25.0,50.0,,,
Promyde®,B30 P,Polyamide 6,Nylon 6,1.13,PA6-L,,,1000.0,30.0,1100.0,,25.0,,,,
Promyde®,B30 P BL01,Polyamide 6,Nylon 6,1.13,PA6-L,,,2900.0,110.0,3400.0,,3.5,18.0,,,
Promyde®,B30 P BR1,Polyamide 6,Nylon 6,1.13,PA6-L,,,2800.0,110.0,3300.0,,3.5,18.0,,,
Promyde®,B30 P MID,Polyamide 6,Nylon 6,1.13,PA6-I,,,1100.0,32.0,1100.0,,25.0,180.0,,,
Promyde®,B30 P2 G10 MI,Polyamide 6,Nylon 6,1.19,PA6-I-GF10,,,4100.0,150.0,4000.0,,,4.0,,,
Promyde®,B30 P2 G20 MI,Polyamide 6,Nylon 6,1.26,PA6-I-GF20,,,2800.0,85.0,2900.0,,,,,,
Promyde®,B30 P2 G25,Polyamide 6,Nylon 6,1.32,PA6-GF25,,,7400.0,230.0,8000.0,,,3.5,,,
Promyde®,B30 P2 G30,Polyamide 6,Nylon 6,1.36,PA6-GF30,,,5100.0,180.0,6200.0,,,5.0,,,
Promyde®,B30 P2 G30,Polyamide 6,Nylon 6,1.36,PA6-GF30,,,8000.0,250.0,9300.0,,,3.0,,,
Promyde®,B30 P2 G35,Polyamide 6,Nylon 6,1.4,PA6-GF35,,,9500.0,275.0,11000.0,,,3.0,,,
Promyde®,B30 P2 G40,Polyamide 6,Nylon 6,1.46,PA6-GF40,,,10600.0,285.0,13000.0,,,3.0,,,
Promyde®,B30 P2 G50,Polyamide 6,Nylon 6,1.56,PA6-GF50,,,14000.0,340.0,15600.0,,,3.0,,,
Promyde®,B30 P2 GFC15,Polyamide 6,Nylon 6,1.22,PA6-GF15,,,2400.0,90.0,3400.0,,,7.0,,,
Promyde®,B30 P2 GFC20,Polyamide 6,Nylon 6,1.28,PA6-GF20,,,5500.0,195.0,6500.0,,,3.5,,,
Promyde®,B30 P2 GFC30,Polyamide 6,Nylon 6,1.36,PA6-GF30,,,5100.0,180.0,6200.0,,,5.0,,,
Promyde®,B30 P2 HI,Polyamide 6,Nylon 6,1.08,PA6-I,,,1700.0,65.0,2200.0,,4.5,35.0,,,
Promyde®,B30 P2 HI C,Polyamide 6,Nylon 6,1.05,PA6-I,,,600.0,35.0,1000.0,,35.0,50.0,,,
Promyde®,B30 P2 HI60,Polyamide 6,Nylon 6,1.1,PA6-I,,,900.0,35.0,1300.0,,35.0,50.0,,,
Promyde®,B30 P2 M25 U2,Polyamide 6,Nylon 6,1.35,PA6-MD25-FR,,,5200.0,115.0,6000.0,,,3.0,,,
Promyde®,B30 P2 M40,Polyamide 6,Nylon 6,1.46,PA6-MD40,,,5500.0,145.0,6000.0,,,3.0,,,
Promyde®,B300 P2 G30 S BL04N,Polyamide 6,Nylon 6,1.36,PA6-GF30,,,5200.0,180.0,6700.0,,,5.0,,,
Promyde®,B300 P2 G35 S,Polyamide 6,Nylon 6,1.4,PA6-GF35,,,10000.0,275.0,11000.0,,,3.0,,,
Promyde®,B300 P2 G50 S,Polyamide 6,Nylon 6,1.56,PA6-GF50,,,15500.0,370.0,17000.0,,,3.0,,,
Promyde®,B300 P2 GB30 U0,Polyamide 6,Nylon 6,1.4,PA6-GB30-FR-L,,,2200.0,30.0,2100.0,,,,,,
Promyde®,B300 P2 GB30 U0,Polyamide 6,Nylon 6,1.4,PA6-GB30-FR-L,,,5000.0,70.0,5000.0,,,9.0,,,
Promyde®,B300 P2 GFC15,Polyamide 6,Nylon 6,1.22,PA6-GF15,,,2800.0,90.0,3400.0,,7.0,,,,
Promyde®,B300 P2 GFC30,Polyamide 6,Nylon 6,1.36,PA6-GF30,,,8400.0,275.0,9900.0,,3.0,,,,
Promyde®,B300 P2 HI60,Polyamide 6,Nylon 6,1.1,PA6-I,,,1700.0,70.0,2100.0,,4.5,35.0,,,
Promyde®,B33 L UV HS,Polyamide 6,Nylon 6,1.13,PA6-L,,,,,,,,,,,
Promyde®,B36,Polyamide 6,Nylon 6,1.16,PA6,,,,,,,,,,,
Promyde®,B38,Polyamide 6,Nylon 6,1.13,PA6,,,,,,,,,,,
Promyde®,B40 L,Polyamide 6,Nylon 6,1.13,PA6-L,,,,,,,,,,,
Promyde®,B40 LN,Polyamide 6,Nylon 6,1.13,PA6-L,,,,,,,,,,,
Promyde®,B40 P2 FLX HI FC,Polyamide 6,Nylon 6,1.03,PA6-I-P,,,350.0,15.0,500.0,,50.0,50.0,,,
Promyde®,B40 P2 FLX HI FC,Polyamide 6,Nylon 6,1.03,PA6-I-P,,,550.0,20.0,700.0,,24.0,25.0,,,
Promyde®,B730 P,Polyamide Copolymer,Nylon Copolymer,1.15,PA(tr)-L,,,2800.0,112.0,2900.0,,,1.9,,,
Promyde®,B930 P,Polyamide 6,Nylon 6,1.11,PA6-L,,,2500.0,100.0,2600.0,,4.0,140.0,,,
Promyde®,BF33 L,Polyamide 6,Nylon 6,1.13,PA6-L,,,,,,,,,,,
Promyde®,BF33 LN,Polyamide 6,Nylon 6,1.13,PA6-L,,,,,,,,,,,
Promyde®,BF36,Polyamide 6,Nylon 6,1.13,PA6-L,,,,,,,,,,,
Promyde®,BF38,Polyamide 6,Nylon 6,1.13,PA6,,,,,,,,,,,
Promyde®,BF40,Polyamide 6,Nylon 6,1.13,PA6,,,,,,,,,,,
Promyde®,BF640,Polyamide Copolymer,Nylon Copolymer,1.1,PA(tr),,,,,,,,,,,
Promyde®,BF933 LN,Polyamide 6,Nylon 6,1.11,PA6-L,,,,,,,,,,,
Promyde®,BF940LN,Polyamide 6,Nylon 6,1.11,PA6-L,,,,,,,,,,,
i-OnComp™,PA6 GF 40,Polyamide 6,Nylon 6,1.45,PA6-GF40,198.0,,10900.0,234.0,11700.0,190.0,,1.3,10.784313725490197,,
POTICON,NT363,"Polyamide, Unspecified","Nylon, Unspecified",1.48,PA,,,11200.0,238.0,,,,3.1,3.03921568627451,,
POTICON,NT46,"Polyamide, Unspecified","Nylon, Unspecified",1.32,PA-MD,,,5200.0,123.0,,,,11.0,6.764705882352942,,
EPITEC®,NYLON-263GA,Polyamide 6,Nylon 6,1.36,PA6-GF35,,,5800.0,,,,,3.0,5.0,,
EPITEC®,NYLON-265,"Polyamide, Unspecified","Nylon, Unspecified",1.11,PA,51.9,,1910.0,,,,3.6,,2.8,120.0,
NYLOY®,CM-5000 8325B6,Polyamide 6,Nylon 6,1.37,PA6,,,13200.0,157.0,,,,1.1,5.784313725490197,,
NYLOY®,KF-0010N 2140B,Polyamide 6,Nylon 6,2.2,PA6,,,12700.0,88.2,,,,0.7,2.647058823529412,,
NYLOY®,KF-0010N 6121W,Polyamide 6,Nylon 6,1.93,PA6,,,7350.0,88.2,,,,1.4,2.843137254901961,,
NYLOY®,KF-0010N 6121W1,Polyamide 6,Nylon 6,1.5,PA6,,,8340.0,93.2,,,,1.2,1.9607843137254903,,
NYLOY®,KF-0020N 6231W,Polyamide 6,Nylon 6,1.55,PA6,,,9810.0,118.0,,,,1.2,2.647058823529412,,
NYLOY®,M-0030N-V N1,Polyamide 66,Nylon 66,1.0,PA66-FR,,,3330.0,114.0,,,,15.0,3.823529411764706,118.0,
NYLOY®,MG-0033N-V0 HG35N4,Polyamide 66,Nylon 66,1.64,PA66-GF35-FR,,,11500.0,250.0,,,,1.8,,,
NYLOY®,MG-0034N-V0 B14,Polyamide 66,Nylon 66,1.34,PA66-GF35-FR,,,9210.0,180.0,,,,1.5,6.666666666666667,117.0,
NYLOY®,MG-1133B,Polyamide 66,Nylon 66,1.36,PA66-X35,153.0,,5410.0,215.0,,,,3.0,16.666666666666668,,
NYLOY®,MG-4033N,Polyamide 66,Nylon 66,1.22,PA66,,,8730.0,235.0,,,,2.0,14.705882352941178,,83.0
NYLOY®,MS-0100N,Polyamide 66,Nylon 66,0.919,PA66-I,,,1510.0,54.0,,,,120.0,107.84313725490196,,72.0
NYLOY®,NG-0135B,Polyamide 6,Nylon 6,1.21,PA6-GF35,,,9120.0,245.0,,,,2.5,10.784313725490197,,
NYLOY®,NG-0215N-2,Polyamide 6,Nylon 6,1.06,PA6-GF15,,,3730.0,127.0,,,,2.5,3.9215686274509807,,
NYLOY®,NG-0833B,Polyamide 6,Nylon 6,1.39,PA6-X35,132.0,,8630.0,206.0,,,,1.8,7.745098039215687,,
NYLOY®,NS-0240N,Polyamide 6,Nylon 6,0.911,PA6-I,,,1720.0,55.0,,,,60.0,81.37254901960785,,71.0
NYLOY®,UB-0010N C40N2B,"Polyamide, Unspecified","Nylon, Unspecified",1.33,PA-CF40,,,21200.0,360.0,29700.0,,,1.7,,,
NYLOY®,UB-0010N C45N2B,"Polyamide, Unspecified","Nylon, Unspecified",1.36,PA-CF45,,,23600.0,360.0,34000.0,,,1.5,,,
NYLOY®,UB-0010N G35L2N,"Polyamide, Unspecified","Nylon, Unspecified",1.42,PA-GF35,,,10200.0,260.0,,,,2.0,,,
NYLOY®,UB-0010N G35N4N,"Polyamide, Unspecified","Nylon, Unspecified",1.44,PA-GF35,,,10200.0,280.0,,,,2.5,,,
NYLOY®,UB-0010N G50N2N,"Polyamide, Unspecified","Nylon, Unspecified",1.58,PA-GF50,,,14000.0,320.0,,,,2.0,,,
NYLOY®,UB-0010N G50N4N,"Polyamide, Unspecified","Nylon, Unspecified",1.6,PA-GF50,,,15300.0,350.0,,,,2.3,,,
NYLOY®,UB-0010N G60L2B,"Polyamide, Unspecified","Nylon, Unspecified",1.71,PA-GF60,,,18900.0,340.0,,,,1.7,,,
NYLOY®,UB-0010N G60L2N,"Polyamide, Unspecified","Nylon, Unspecified",1.71,PA-GF60,,,18900.0,340.0,,,,1.7,,,
Modified Plastics,MN 6/6-FG 10,Polyamide 66,Nylon 66,1.22,PA66-GF10,89.6,,4550.0,,,,3.5,,3.6274509803921573,120.0,
Modified Plastics,MN 6/6-FG 20,Polyamide 66,Nylon 66,1.29,PA66-GF20,125.0,,5520.0,,,,3.5,,5.784313725490197,120.0,
ALTECH® PA66,A 1000/310 IM,Polyamide 66,Nylon 66,1.1,PA66-I,55.0,265.0,2000.0,65.0,2200.0,,4.5,30.0,,,
ALTECH® PA66,A 1000/510 IM,Polyamide 66,Nylon 66,1.1,PA66-I,60.0,265.0,2300.0,74.0,2500.0,,4.6,20.0,,,
ALTECH® PA66,A 2015/109 GF15,Polyamide 66,Nylon 66,1.23,PA66-GF15,,264.0,5300.0,180.0,5500.0,,,2.5,,,
ALTECH® PA66,A 2015/310 GF15 IM,Polyamide 66,Nylon 66,1.19,PA66-I-GF15,,265.0,4000.0,150.0,4500.0,90.0,,4.0,,,
ALTECH® PA66,A 2015/510 GF15 IM,Polyamide 66,Nylon 66,1.22,PA66-I-GF15,,265.0,4900.0,180.0,5500.0,120.0,,5.0,,,
ALTECH® PA66,A 2015/710 GF15 IM,Polyamide 66,Nylon 66,1.16,PA66-I-GF15,,264.0,3550.0,120.0,4100.0,80.0,,4.3,,,
ALTECH® PA66,A 2030/106 GF30,Polyamide 66,Nylon 66,1.36,PA66-GF30,,263.0,6000.0,190.0,6300.0,118.0,,5.6,,,
ALTECH® PA66,A 2030/106 GF30,Polyamide 66,Nylon 66,1.36,PA66-GF30,,263.0,9200.0,280.0,10000.0,180.0,,4.1,,,
ALTECH® PA66,A 2033/500 GF33,Polyamide 66,Nylon 66,1.39,PA66-GF35,,261.0,5600.0,180.0,6000.0,110.0,,6.3,,,
ALTECH® PA66,A 2035/109 GF35,Polyamide 66,Nylon 66,1.41,PA66-GF35,,263.0,6600.0,185.0,6800.0,115.0,,6.7,,,
ALTECH® PA66,A 2040/100.01 GF40,Polyamide 66,Nylon 66,1.45,PA66-GF40,129.45734248097432,263.0,7700.0,215.0,8400.0,135.0,2.4621000000000004,5.0,,,
ALTECH® PA66,A 2050/100 GF50,Polyamide 66,Nylon 66,1.56,PA66-GF50,,264.0,15000.0,340.0,16500.0,230.0,,2.5,,,
ALTECH® PA66,A 4040/100 MR40,Polyamide 66,Nylon 66,1.47,PA66-MD40,,263.0,3500.0,95.0,3200.0,70.0,,15.0,,,
ALTECH® PA66,FC 3030/520.01 GB30 UV,Polyamide 66,Nylon 66,1.36,PA66-GB30,,263.0,4300.0,135.0,4600.0,80.0,,5.0,,,
ALTECH® PA6 ECO,3030/100 GB30,Polyamide 6,Nylon 6,1.33,PA6-GB30,,,3400.0,115.0,3600.0,65.0,,20.0,,,
ALTECH® PA6 ECO,3230/100 GB20 GF10,Polyamide 6,Nylon 6,1.35,PA6-(GF+GB)30,,,5400.0,150.0,5800.0,95.0,,3.2,,,
ALTECH® PA6,A 1000/126.01 UV,Polyamide 6,Nylon 6,1.12,PA6,77.0,220.0,2800.0,100.0,3000.0,,3.9,18.0,,,
ALTECH® PA6,A 1000/149 FR,Polyamide 6,Nylon 6,1.17,PA6-FR,75.0,220.0,3100.0,95.0,3400.0,,3.5,10.0,,,
ALTECH® PA6,A 1000/199 BK1011-13LSC,Polyamide 6,Nylon 6,1.13,PA6,,220.0,2800.0,,3200.0,,10.0,10.0,,,
ALTECH® PA6,A 1000/199 BK1129-12LS,Polyamide 6,Nylon 6,1.13,PA6,45.0,220.0,900.0,25.0,1000.0,,22.0,200.0,,,
ALTECH® PA6,A 1000/199 BK1129-12LS,Polyamide 6,Nylon 6,1.13,PA6,81.0,220.0,2800.0,90.0,3200.0,,3.5,15.0,,,
ALTECH® PA6,A 1000/209,Polyamide 6,Nylon 6,1.13,PA6,90.0,220.0,2800.0,95.0,3200.0,,3.8,15.0,,,
ALTECH® PA6,A 2015/109 GF15,Polyamide 6,Nylon 6,1.24,PA6-GF15,,220.0,5500.0,170.0,5700.0,115.0,,2.6,,,
ALTECH® PA6,A 2025/109 GF25,Polyamide 6,Nylon 6,1.31,PA6-GF25,,221.0,4400.0,135.0,4300.0,90.0,,7.2,,,
ALTECH® PA6,A 2025/320 GF25 UV,Polyamide 6,Nylon 6,1.32,PA6-GF25,,220.0,7000.0,200.0,8000.0,130.0,,2.4,,,
ALTECH® PA6,A 2030/140 GF30 FR,Polyamide 6,Nylon 6,1.49,PA6-GF30-FR,,222.0,8000.0,148.0,9000.0,90.0,,2.0,,,
ALTECH® PA6,A 2030/200 GF30,Polyamide 6,Nylon 6,1.37,PA6-GF30,,220.0,5500.0,175.0,5500.0,110.0,,5.0,,,
ALTECH® PA6,A 2030/200 GF30,Polyamide 6,Nylon 6,1.37,PA6-GF30,,220.0,8400.0,240.0,9200.0,155.0,,3.0,,,
ALTECH® PA6,A 2030/516.01 GF30 IM,Polyamide 6,Nylon 6,1.32,PA6-I-GF30,,220.0,7600.0,205.0,8300.0,135.0,,3.3,,,
ALTECH® PA6,A 2040/100 GF40,Polyamide 6,Nylon 6,1.45,PA6-GF40,123.27010070121392,220.0,6900.0,180.0,7000.0,115.0,2.0648884879573393,5.7,,,
ALTECH® PA6,A 2050/100 GF50,Polyamide 6,Nylon 6,1.55,PA6-GF50,,220.0,8850.0,205.0,9700.0,130.0,,4.5,,,
ALTECH® PA6,A 2050/500,Polyamide 6,Nylon 6,1.58,PA6-GF50,,220.0,15700.0,350.0,16500.0,220.0,,2.9,,,
ALTECH® PA6,A 2330/500,Polyamide 6,Nylon 6,1.35,PA6-(GF+GB)30,,220.0,6800.0,200.0,7500.0,140.0,,3.0,,,
ALTECH® PA6,A 3015/100 GK15,Polyamide 6,Nylon 6,1.23,PA6-GB,40.0,220.0,1100.0,30.0,1300.0,,19.0,140.0,,,
ALTECH® PA6,A 4030/109 MR30,Polyamide 6,Nylon 6,1.37,PA6-MD30,,220.0,1600.0,40.0,1600.0,50.0,,75.0,,,
ALTECH® PA6,A 4230/540 MR20 GF10 FR,Polyamide 6,Nylon 6,1.49,PA6-(GF+MD)30-FR,,222.0,7500.0,120.0,7800.0,75.0,,2.0,,,
ALTECH® PA6,B 2030/209 GF30,Polyamide 6,Nylon 6,1.36,PA6-GF30,,220.0,8300.0,250.0,8500.0,160.0,,3.5,,,
Nanjing Hongrui PA66,A305,Polyamide 66,Nylon 66,1.32,PA66-GF25,,263.0,6000.0,200.0,,,,2.0,,120.0,
Nanjing Hongrui PA66,A326,Polyamide 66,Nylon 66,1.36,PA66-GF30,,260.0,6500.0,200.0,,,,3.0,,120.0,
Nanjing Hongrui PA6,B1000,Polyamide 6,Nylon 6,1.22,PA6-FR,,220.0,2000.0,60.0,,,,3.0,,115.0,
Nanjing Hongrui PA6,B353,Polyamide 6,Nylon 6,1.42,PA6-(GF+MD)40,,225.0,7500.0,190.0,,,,2.0,,120.0,
Nanjing Hongrui PA6,B500,Polyamide 6,Nylon 6,1.13,PA6,,225.0,2600.0,90.0,,,,3.0,,115.0,
Nanjing Hongrui PA6,B850,Polyamide 6,Nylon 6,1.28,PA6-MD25,,225.0,2500.0,70.0,,,,3.0,,118.0,
Nanjing Julong,AG6BK-L01,Polyamide 66,Nylon 66,1.38,PA66-X30,,,8100.0,252.0,,,,,28.0,,
Nanjing Julong,AG7-S02,Polyamide 66,Nylon 66,1.37,PA66-GF35,,260.0,8500.0,240.0,,,,3.5,18.0,,
Nanjing Julong,AR0G6BK-S01,Polyamide 66,Nylon 66,1.41,PA66-GF30-FR,,260.0,8500.0,220.0,,,,2.3,7.5,,
Nanjing Julong,BG10BK,Polyamide 6,Nylon 6,1.56,PA6-GF50,,220.0,13000.0,315.0,,,,3.8,17.0,,
Nanjing Julong,BM5G3BK-S01,Polyamide 6,Nylon 6,1.43,PA6-(GF+MD)40,,220.0,7500.0,190.0,,,,3.0,10.0,,
Nanjing Julong,BN0FBK,Polyamide 6,Nylon 6,1.14,PA6,,220.0,2800.0,90.0,,,,20.0,4.0,,
Nanjing Julong,DR0G6,"Polyamide, Unspecified","Nylon, Unspecified",1.66,PA,,310.0,10300.0,270.0,,,,1.8,8.0,,
LIHAN®,A102,Polyamide 66,Nylon 66,1.13,PA66,,260.0,1200.0,45.0,,60.0,,50.0,10.0,104.0,
LIHAN®,A705H,Polyamide 66,Nylon 66,1.31,PA66,,260.0,7000.0,215.0,,155.0,,3.0,9.5,120.0,
LIHAN®,A706,Polyamide 66,Nylon 66,1.4,PA66-GF,,260.0,,,,,,,,,
LIHAN®,A9000N,Polyamide 66,Nylon 66,1.15,PA66,,260.0,2900.0,100.0,,75.0,,10.0,4.5,120.0,
LIHAN®,A9705,Polyamide 66,Nylon 66,1.36,PA66-GF-FR,,260.0,,,,,,,,,
LIHAN®,A9705,Polyamide 66,Nylon 66,1.36,PA66-GF-FR,,260.0,7200.0,180.0,,120.0,,3.0,20.0,118.0,
LIHAN®,A9705EP,Polyamide 66,Nylon 66,1.45,PA66,,260.0,8500.0,190.0,,125.0,,3.0,7.0,120.0,
LIHAN®,A9705PBK,Polyamide 66,Nylon 66,1.35,PA66,,260.0,,,,,,3.0,16.0,115.0,
LIHAN®,B706C,Polyamide 6,Nylon 6,1.26,PA6,,220.0,,,,,,5.0,20.0,114.0,
LIHAN®,B9706EP,Polyamide 6,Nylon 6,1.52,PA6,,220.0,,,,,,,,,
LIHAN®,D9000,Polyamide 12,Nylon 12,,PA12-FR,,178.0,,,,30.0,,,14.0,,
Nan Ya PA66,6110,Polyamide 66,Nylon 66,1.14,PA66,83.4,263.0,3190.0,1230.0,,,,24.0,4.313725490196079,116.0,
Nan Ya PA66,6210G3,Polyamide 66,Nylon 66,1.23,PA66-GF15,137.0,263.0,5300.0,206.0,,,,4.1,7.254901960784315,120.0,
Nan Ya PA66,6210GC,Polyamide 66,Nylon 66,1.4,PA66-GF35,196.0,263.0,9320.0,304.0,,,,4.1,14.705882352941178,120.0,
Nan Ya PA6,2210G1,Polyamide 6,Nylon 6,1.16,PA6-GF5,103.0,220.0,3630.0,157.0,,,,4.5,4.313725490196079,120.0,
Nan Ya PA6,2210G6,Polyamide 6,Nylon 6,1.35,PA6-GF30,167.0,222.0,8340.0,265.0,,,,4.8,15.686274509803923,120.0,
Nan Ya PA6,2210G7,Polyamide 6,Nylon 6,1.41,PA6-GF35,186.0,222.0,9810.0,294.0,,,,4.2,15.686274509803923,120.0,
Nan Ya PA6,N210L8,Polyamide 6,Nylon 6,1.46,PA6-LGF40,210.0,222.0,1130.0,310.0,,,,3.5,,,
Nan Ya FR-PA66,6300,Polyamide 66,Nylon 66,1.16,PA66-FR,73.5,263.0,3580.0,123.0,,,,3.3,2.843137254901961,118.0,
Nan Ya FR-PA66,640PG3,Polyamide 66,Nylon 66,1.29,PA66-GF15-FR,118.0,262.0,5880.0,177.0,,,,3.2,6.764705882352942,120.0,
Thermylon®,N-15FG-0600,Polyamide 6,Nylon 6,1.23,PA6-GF15,,,5300.0,197.0,,,,,,,
Thermylon®,N-30FG-1626,Polyamide 6,Nylon 6,1.36,PA6-GF30,,,8100.0,250.0,,,,,,,
Thermylon®,N3-33FG-1626,Polyamide 66,Nylon 66,1.39,PA66-GF35,,,9000.0,,,,,,,,
Thermylon®,N-35FG-0260,Polyamide 6,Nylon 6,1.41,PA6-GF35,,,9800.0,274.0,,,,,,,
Rilsan® Fine Powders,5913 BLUE RDP 15-10 FB,Polyamide 11,Nylon 11,1.12,PA11,,183.0,,,,,,,,,
Rilsan® Fine Powders,6170 PURPLE RDP 15-10 ES,Polyamide 11,Nylon 11,1.12,PA11,,183.0,,,,,,,,,
Rilsan® Fine Powders,ESY BLUE 7414,Polyamide 11,Nylon 11,0.44,PA11,,183.0,,,,,,,,,
Rilsan® Fine Powders,ESY NAT MAC,Polyamide 11,Nylon 11,0.44,PA11,,183.0,,,,,,,,,71.0
Rilsan® Fine Powders,MC BLACK 820 MAC,Polyamide 11,Nylon 11,0.49,PA11,,183.0,,,,,,,,,74.0
Rilsan® Fine Powders,MC WHITE 1452 MAC,Polyamide 11,Nylon 11,0.49,PA11,,183.0,,,,,,,,,74.0
Rilsan® Fine Powders,T ALU 9115 SA,Polyamide 11,Nylon 11,0.5,PA11,,183.0,,,,,,,,,
Rilsan® Fine Powders,T BLUE 51 HV AC,Polyamide 11,Nylon 11,0.5,PA11,,183.0,,,,,,,,,
Rilsan® Fine Powders,T BLUE 7174 MAC,Polyamide 11,Nylon 11,0.57,PA11,,183.0,,,,,,,,,
Rilsan® Fine Powders,T YELLOW 7379 MAC,Polyamide 11,Nylon 11,0.5,PA11,,183.0,,,,,,,,,74.0
Rilsan®,BESN BLACK P126 T6L,Polyamide 11,Nylon 11,1.01,PA11,,189.0,,,800.0,,,,,,
Rilsan®,BESN G9 TL,Polyamide 11,Nylon 11,1.09,PA11-L,46.0,186.0,,,2130.0,,5.0,,,,
Rilsan®,BESN YELLOW 41 TL,Polyamide 11,Nylon 11,1.03,PA11,40.0,186.0,,,1370.0,,5.0,,,,
Rilsan®,BESNO 23 TL4CC,Polyamide 11,Nylon 11,1.02,PA11,,189.0,,,,,,,,,76.0
Rilsan®,BESNO P20 TL,Polyamide 11,Nylon 11,1.04,PA11-L-P,,182.0,,,,,,,,,64.0
Rilsan®,BESNO P20 TLO,Polyamide 11,Nylon 11,1.04,PA11-L-P,29.0,182.0,,,510.0,,39.0,,,,
Rilsan®,BESNO P40 TL,Polyamide 11,Nylon 11,1.04,PA11-L-P,26.0,181.0,,,345.0,,50.0,,,,
Rilsan®,BESNO P40 W6 TL,Polyamide 11,Nylon 11,1.11,PA11-FR-P,,180.0,,,,,,,,,
Rilsan®,BESNO P400 TL NL,Polyamide 11,Nylon 11,1.0,PA11-P,,182.0,,,190.0,36.0,,50.0,,,
Rilsan®,BESVO A MED,Polyamide 11,Nylon 11,1.03,PA11,,186.0,,,,,,,,,71.0
Rilsan®,BMN BLACK TLD,Polyamide 11,Nylon 11,1.03,PA11,,188.0,,,,,,,,,72.0
Rilsan®,BMNO SG FILAGE,Polyamide 11,Nylon 11,1.03,PA11,,189.0,,,,,,,,,68.0
Rilsan®,BMNO TLD,Polyamide 11,Nylon 11,1.03,PA11,41.0,189.0,,,1320.0,,5.0,,,,
Rilsan®,BMV WHITE 5 P20 D,Polyamide 11,Nylon 11,1.04,PA11-P,,189.0,,,,,,,,,61.0
Rilsan®,BMVO TLD,Polyamide 11,Nylon 11,1.03,PA11,42.0,189.0,,,1370.0,,5.0,,,,
Rilsan®,BMVO TLD,Polyamide 11,Nylon 11,1.03,PA11,,189.0,,,,,,,,,71.0
Rilsan®,BUM 30 BLACK,Polyamide 11,Nylon 11,1.23,PA11-GB30,,189.0,,,,,,,,,71.0
Rilsan®,BZM 30 O TL,Polyamide 11,Nylon 11,1.25,PA11-GF30,,189.0,,,7300.0,117.0,,6.0,,,
Rilsan®,BZM 30 O TLDA,Polyamide 11,Nylon 11,1.25,PA11,,189.0,,,6800.0,122.0,,9.0,,,
Rilsan®,BZM 8 O T3L,Polyamide 11,Nylon 11,1.08,PA11-GF,,189.0,,,2300.0,56.0,,26.0,,,
Rilsan®,BZM 8 O T3L,Polyamide 11,Nylon 11,1.08,PA11-GF,,189.0,,,,,,,,,73.0
Rilsan®,BZM 8 O TL,Polyamide 11,Nylon 11,1.07,PA11-GF,,189.0,,,2300.0,56.0,,26.0,,,
Rilsan®,BZM 8 O TL,Polyamide 11,Nylon 11,1.07,PA11-GF,,189.0,,,,,,,,,73.0
Rilsan®,EVOLUTION ENO P210 TL,"Polyamide, Unspecified","Nylon, Unspecified",1.08,PA,,215.0,,,,,,,,,
Rilsan®,KNO,Polyamide 11,Nylon 11,1.03,PA11,37.0,189.0,,,1250.0,,4.0,,,,73.0
Rilsan®,TIEFLEX R463 BLACK TLCP,"Polyamide, Unspecified","Nylon, Unspecified",1.08,PA,,214.0,,,,,,,,,
Rilsan®,TIEFLEX S452 BLACK T6L,"Polyamide, Unspecified","Nylon, Unspecified",1.09,PA,33.0,217.0,,,515.0,,31.0,,,,
Rilsamid®,AECV BLACK P40 T8L,Polyamide 12,Nylon 12,1.01,PA12-L-P,26.0,172.0,,,420.0,,27.0,,,,
Rilsamid®,AESN BLACK P110 TL,Polyamide 12,Nylon 12,1.0,PA12-L,32.0,176.0,,,1120.0,,13.0,,,,
Rilsamid®,AESN BLACK P202 T6L,Polyamide 12,Nylon 12,1.03,PA12-L-P,,173.0,,,,,,,,,
Rilsamid®,AESN BLACK T6L,Polyamide 12,Nylon 12,1.01,PA12,,180.0,,,,,,,,,
Rilsamid®,AESNO 14 TL,Polyamide 12,Nylon 12,1.01,PA12-L,34.0,178.0,,,1130.0,,11.0,,,,
Rilsamid®,AESNO P201 TL,Polyamide 12,Nylon 12,1.01,PA12-P,27.0,176.0,,,540.0,,28.0,,,,
Rilsamid®,AMN BLACK P40 TLD,Polyamide 12,Nylon 12,1.04,PA12-P,,172.0,,,,,,,,,
Rilsamid®,AMVO TLD,Polyamide 12,Nylon 12,1.01,PA12,44.0,178.0,,,1400.0,,7.0,,,,72.0
Rilsamid®,ASR 13,Polyamide 12,Nylon 12,1.08,PA12-CF,,178.0,,,9600.0,127.0,,,,,
Rilsamid®,AZM 30 BLACK T6LD,Polyamide 12,Nylon 12,1.24,PA12-GF,116.0,183.0,,,6900.0,112.0,3.0,5.0,,,
Platamid®,H 2519,Polyamide Copolymer,Nylon Copolymer,1.09,PA(tr),,,,,,,,,,,
Platamid®,HX 2544,Polyamide Copolymer,Nylon Copolymer,1.01,PA(tr),,95.0,,,,,,,,,
Platamid®,M 1657,Polyamide Copolymer,Nylon Copolymer,1.07,PA(tr),,107.0,,,,,,,,,
Platamid®,M 1757,Polyamide Copolymer,Nylon Copolymer,,PA(tr),,106.0,,,,,,,,,
Orgalloy®,EM 067 HSP,Polyamide 6 Alloy,Nylon 6 Alloy,1.14,PA6-P,,215.0,,,572.0,,,50.0,,,
Orgalloy®,LE 60 LM XV NAT,Polyamide 6 Alloy,Nylon 6 Alloy,1.03,PA6-P,28.0,220.0,,,850.0,,22.0,,,,57.0
Orgalloy®,LE 60 THM NAT,Polyamide 6 Alloy,Nylon 6 Alloy,1.05,PA6,49.0,220.0,,,2000.0,,4.0,,,,67.0
Orgalloy®,LT 4060 NAT,Polyamide 6 Alloy,Nylon 6 Alloy,1.04,PA6,,220.0,,,300.0,,,50.0,,,
Orgalloy®,LT 5050 ES BLACK,Polyamide 6 Alloy,Nylon 6 Alloy,1.04,PA6,,220.0,,,500.0,,,50.0,,,
Orgalloy®,LT 5050 T6L NAT,Polyamide 6 Alloy,Nylon 6 Alloy,1.04,PA6,,220.0,,,500.0,,,50.0,,,
Orgalloy®,RS 6030 NAT,Polyamide 6 Alloy,Nylon 6 Alloy,1.25,PA6-GF30,,220.0,,,8300.0,130.0,,3.0,,,
Orgalloy®,RS 6630 BLACK,Polyamide 66 Alloy,Nylon 66 Alloy,1.27,PA66-GF,,255.0,,,8900.0,130.0,,3.0,,,79.0
XYRON™,AG211,Polyamide + PPE,Nylon+PPE,1.17,(PPE+PA)-GF10,93.0,,4000.0,147.0,,,,5.0,,,
XYRON™,AT600,Polyamide + PPE,Nylon+PPE,1.09,(PPE+PA),61.0,,2400.0,92.0,,,,54.0,,,
Leona™,13G50,Polyamide 66,Nylon 66,1.58,PA66-GF50,,,9800.0,280.0,13000.0,183.0,,4.0,18.627450980392158,,
Leona™,14G30 *33D4,Polyamide 66,Nylon 66,1.36,PA66-GF30,,,9400.0,300.0,10500.0,202.0,,3.0,,,
Leona™,54G33,Polyamide 66 + PA 6,Nylon 66+Nylon 6,1.39,(PA66+PA6)-GF35,,,5000.0,167.0,6100.0,113.0,,7.0,19.607843137254903,110.0,
Leona™,90G60 BK,Polyamide 66/6I Copolymer,Nylon 66/6I,1.72,PA66/6-GF60,,,17300.0,291.0,13700.0,176.0,,3.0,,,
Leona™,91G55,Polyamide 66/6I Copolymer,Nylon 66/6I,1.68,PA66/6-(GF+MD)55,,,13900.0,262.0,15000.0,180.0,,4.0,5.294117647058824,120.0,
Leona™,CR103,Polyamide 66,Nylon 66,1.45,PA66-(GF+MD)40-L,,,4200.0,151.0,5200.0,100.0,,9.0,5.784313725490197,94.0,
Leona™,CR301,Polyamide 66,Nylon 66,1.48,PA66-MD40,,,5900.0,147.0,7000.0,85.0,,3.0,3.3333333333333335,,
Leona™,FG170,Polyamide 66,Nylon 66,1.48,PA66-GF15-FR,,,4900.0,152.0,5700.0,100.0,,2.7,5.784313725490197,,
Leona™,FR370,Polyamide 66,Nylon 66,1.16,PA66-FR,83.0,,3300.0,128.0,3600.0,80.0,4.5,7.0,2.843137254901961,120.0,
Leona™,SH10E M120530,Polyamide 66 + PA 6I,Nylon 66+Nylon 6I,1.86,(PA66+PA6I)-GF55-FR,,,22000.0,365.0,22600.0,238.0,,1.4,,,
Leona™,SN10B *33J7,Polyamide 66 + PA 6I,Nylon 66+Nylon 6I,1.38,(PA66+PA6I)-GF25-FR,,,9600.0,246.0,9900.0,157.0,,3.3,,,
AUROtec®,HT HGF50 black 9005,Polyamide 6T/6I Copolymer,Nylon 6T/6I,1.63,PA6T/6I-GF50,,325.0,,,17000.0,210.0,,2.0,,,
AUROmid®,PA 6 EXT black,Polyamide 6,Nylon 6,1.13,PA6,,220.0,,,2800.0,80.0,,50.0,,,
AUROmid®,PA 6 GF25,Polyamide 6,Nylon 6,1.31,PA6-GF25,,220.0,,,4500.0,85.0,,12.0,,,
AUROmid®,PA 6 GF60 black,Polyamide 6,Nylon 6,1.66,PA6-GF60,,220.0,,,12000.0,130.0,,3.0,,,
AUROmid®,PA 6 HGB30 black 9005,Polyamide 6,Nylon 6,1.34,PA6-GB30,,220.0,,,1700.0,35.0,,35.0,,,
AUROmid®,PA 6 HGB30 black 9005,Polyamide 6,Nylon 6,1.34,PA6-GB30,,220.0,,,4000.0,60.0,,6.0,,,
AUROmid®,PA 6 HGF15 black 9005,Polyamide 6,Nylon 6,1.23,PA6-GF15,,220.0,,,2700.0,65.0,,11.0,,,
AUROmid®,PA 6 HGF35 black 9005,Polyamide 6,Nylon 6,1.4,PA6-GF35,,220.0,,,10500.0,165.0,,2.5,,,
AUROmid®,PA 6 HGF50 black 9005,Polyamide 6,Nylon 6,1.55,PA6-GF50,,220.0,,,10500.0,130.0,,4.5,,,
AUROmid®,PA 6 HGF50 black 9005,Polyamide 6,Nylon 6,1.55,PA6-GF50,,220.0,,,16000.0,200.0,,2.5,,,
AUROmid®,PA 6 HGF60 black 9005,Polyamide 6,Nylon 6,1.71,PA6-GF60,,220.0,,,12500.0,130.0,,3.0,,,
AUROmid®,PA 6 HI10 black 9005,Polyamide 6,Nylon 6,1.1,PA6-I,55.0,220.0,,,600.0,,,100.0,,,
AUROmid®,PA 6 HI10 black 9005,Polyamide 6,Nylon 6,1.1,PA6-I,60.0,220.0,,,2200.0,,5.0,50.0,,,
AUROmid®,PA 6 HI10GF15 black 9005,Polyamide 6,Nylon 6,1.18,PA6-I-GF15,,220.0,,,4000.0,75.0,,15.0,,,
AUROmid®,PA 66 GF25 black,Polyamide 66,Nylon 66,1.31,PA66-GF25,,260.0,,,6800.0,130.0,,5.0,,,
AUROmid®,PA 66 GF25V0 black,Polyamide 66,Nylon 66,1.33,PA66-GF25-FR,,260.0,,,4800.0,80.0,,12.0,,,
AUROmid®,PA 66 GF35 V0 Black,Polyamide 66,Nylon 66,1.44,PA66-GF35-FR,,260.0,,,,105.0,,5.0,,,
AUROmid®,PA 66 HGF35 black 9005,Polyamide 66,Nylon 66,1.41,PA66-GF35,,260.0,,,8000.0,130.0,,5.0,,,
AUROmid®,PA 66 HHGF35 black 9005,Polyamide 66,Nylon 66,1.41,PA66-GF35,,260.0,,,8000.0,120.0,,5.0,,,
AUROmid®,PA 66 HI06 black 9005,Polyamide 66,Nylon 66,1.11,PA66-I,75.0,260.0,,,2700.0,,5.0,25.0,,,
AUROmid®,PA 66 HI15 black 9005,Polyamide 66,Nylon 66,1.08,PA66-I,55.0,260.0,,,2100.0,,20.0,50.0,,,
AUROmid®,PA12 HGF25 black 9005,Polyamide 12,Nylon 12,1.21,PA12-GF25,,178.0,,,5600.0,105.0,,4.5,,,
AUROmid®,PA12 HGF25 black 9005,Polyamide 12,Nylon 12,1.21,PA12-GF25,,178.0,,,5800.0,110.0,,4.5,,,
AUROmid®,PA12 TR55 black 9005,Polyamide 12,Nylon 12,1.05,PA12,70.0,,,,2100.0,,8.0,50.0,,,
AUROmid®,PA12 TR55 natural 1102,Polyamide 12,Nylon 12,1.05,PA12,70.0,,,,2100.0,,9.0,50.0,,,
AUROmid®,PA12 TR90 natural 1102,Polyamide 12,Nylon 12,0.99,PA12,50.0,,,,1600.0,,7.0,,,,
AUROblend®,ABS+PA GF10 black 9005,Acrylonitrile Butadiene Styrene + PA,ABS+Nylon,1.12,(ABS+PA)-GF10,55.0,,,,3500.0,,3.0,7.0,,,
Vydyne®,20NSP BLK,Polyamide 66,Nylon 66,1.14,PA66-L,60.0,260.0,1300.0,35.0,2500.0,50.0,15.0,20.0,15.0,,
Vydyne®,21FSR,Polyamide 66,Nylon 66,1.14,PA66,,260.0,,,,,,,,,
Vydyne®,21SPC,Polyamide 66,Nylon 66,1.14,PA66-L,86.0,260.0,2900.0,80.0,2800.0,56.0,4.8,23.0,6.0,,
Vydyne®,21SPF,Polyamide 66,Nylon 66,1.14,PA66-L,60.0,260.0,1100.0,30.0,1900.0,49.0,20.0,76.0,23.0,,
Vydyne®,21SPF1,Polyamide 66,Nylon 66,1.14,PA66-L,55.0,260.0,1050.0,30.0,1600.0,45.0,20.0,50.0,23.0,,
Vydyne®,21ZLV,Polyamide 66,Nylon 66,1.14,PA66,,260.0,,,,,,,,,
Vydyne®,22HSP BK,Polyamide 66,Nylon 66,1.14,PA66-L,57.0,260.0,1100.0,29.0,1600.0,48.0,20.0,76.0,8.4,,
Vydyne®,41H NT,Polyamide 66,Nylon 66,1.08,PA66-I,50.0,260.0,1800.0,53.0,2200.0,43.0,,50.0,78.0,,
Vydyne®,47 NT,Polyamide 66,Nylon 66,1.1,PA66-I,45.0,260.0,800.0,24.0,1700.0,40.0,,60.0,44.0,,
Vydyne®,47H BG0693,Polyamide 66,Nylon 66,1.1,PA66-I,60.0,260.0,2300.0,70.0,2800.0,52.0,,22.0,18.0,,
Vydyne®,47H BK03,Polyamide 66,Nylon 66,1.1,PA66-I,45.0,260.0,1000.0,26.0,1700.0,40.0,,60.0,44.0,,
Vydyne®,47H NT0688,Polyamide 66,Nylon 66,1.1,PA66-I,60.0,260.0,2300.0,70.0,2800.0,52.0,,22.0,18.0,,
Vydyne®,49H BK03,Polyamide 66,Nylon 66,1.11,PA66-I,70.0,260.0,2600.0,81.0,3000.0,46.0,,17.0,10.0,,
Vydyne®,50BWFS,Polyamide 66,Nylon 66,1.14,PA66,,260.0,,,,,,,,,
Vydyne®,60H NT0869,Polyamide 66,Nylon 66,1.14,PA66,85.0,260.0,2500.0,70.0,3200.0,55.0,5.0,25.0,6.0,,
Vydyne®,64C-R,Polyamide 66,Nylon 66,1.14,PA66,,260.0,,,,,,,,,
Vydyne®,65A NT0751,Polyamide 66,Nylon 66,1.14,PA66,85.0,260.0,2800.0,75.0,3100.0,55.0,5.5,25.0,6.0,,
Vydyne®,66B,Polyamide 66,Nylon 66,1.14,PA66,85.0,260.0,3100.0,90.0,2800.0,55.0,5.0,25.0,6.0,,
Vydyne®,66R NT0750,Polyamide 66,Nylon 66,1.14,PA66,85.0,260.0,3100.0,90.0,2800.0,55.0,5.0,25.0,6.0,,
Vydyne®,A 15 GB NT KW2,Polyamide 66,Nylon 66,1.23,PA66-GB15-L,,260.0,,,1600.0,35.0,,15.0,8.0,,
Vydyne®,A 30 GB NT KW2,Polyamide 66,Nylon 66,1.35,PA66-GB30-L,,260.0,,,2500.0,55.0,,12.0,8.0,,
Vydyne®,A 30 GB NT KW2,Polyamide 66,Nylon 66,1.35,PA66-GB30-L,,260.0,,,4500.0,80.0,,5.0,4.0,,
Vydyne®,A 30 GF BK EST KW2 UV,Polyamide 66,Nylon 66,1.36,PA66-GF30-L,,260.0,,,9500.0,175.0,,2.0,10.0,,
Vydyne®,A 30 GF NT KW2 UV,Polyamide 66,Nylon 66,1.36,PA66-GF30-L,,260.0,,,7000.0,125.0,,4.5,20.0,,
Vydyne®,A 30 GF NT WR,Polyamide 66,Nylon 66,1.36,PA66-GF30-L,,260.0,,,9800.0,185.0,,2.5,12.0,,
Vydyne®,A28N,Polyamide 66,Nylon 66,1.14,PA66,85.0,,2800.0,105.0,3000.0,,3.8,20.0,5.0,,
Vydyne®,AG6,Polyamide 66,Nylon 66,1.37,PA66-GF30,,,9000.0,260.0,9500.0,175.0,,3.0,10.0,,
Vydyne®,AK8ST41,Polyamide 66,Nylon 66,1.45,PA66-I-MD,70.0,,,,4800.0,,,10.0,12.0,,
Vydyne®,AVS1AF1 BK0781,Polyamide 66,Nylon 66,1.58,PA66-GF50,,260.0,16000.0,350.0,16800.0,240.0,,2.5,17.0,,
Vydyne®,AVS4AC5 BK0826,Polyamide 66,Nylon 66,1.43,PA66-GF35,,265.0,11600.0,236.0,11200.0,163.0,,3.0,9.1,,
Vydyne®,B 10 GF BK EST K1,Polyamide 6,Nylon 6,1.2,PA6-GF10-L,,220.0,,,2800.0,50.0,,7.3,9.5,,
Vydyne®,B 10 GF BK EST K1,Polyamide 6,Nylon 6,1.2,PA6-GF10-L,,220.0,,,5000.0,110.0,,3.8,3.0,,
Vydyne®,B 15 GF BK EST KW2,Polyamide 6,Nylon 6,1.24,PA6-GF15-L,,220.0,,,5800.0,125.0,,3.5,6.0,,
Vydyne®,B 15 GF NT,Polyamide 6,Nylon 6,1.24,PA6-GF15-L,,220.0,5000.0,170.0,6000.0,130.0,,3.5,6.5,,
Vydyne®,B 25 GF BK EST K1,Polyamide 6,Nylon 6,1.32,PA6-GF25-L,,220.0,7800.0,217.0,8000.0,162.0,,3.3,11.0,,
Vydyne®,B 25 GF BK EST KW2,Polyamide 6,Nylon 6,1.32,PA6-GF25-L,,220.0,,,7800.0,157.0,,3.2,12.0,,
Vydyne®,B 30 GF BK EST KW2,Polyamide 6,Nylon 6,1.35,PA6-GF30-L,,220.0,10700.0,266.0,9200.0,170.0,,3.0,12.0,,
Vydyne®,B 30 GF NT KW2,Polyamide 6,Nylon 6,1.35,PA6-GF30-L,,220.0,8200.0,260.0,9500.0,180.0,,3.0,14.0,,
Vydyne®,B 33 GF BK EST KW2,Polyamide 6,Nylon 6,1.39,PA6-GF35-L,,220.0,,,10200.0,183.0,,2.9,15.0,,
Vydyne®,B 35 GF BK EST K1,Polyamide 6,Nylon 6,1.42,PA6-GF35-L,,220.0,6300.0,146.0,6700.0,115.0,,6.8,20.0,,
Vydyne®,B 35 GF NT,Polyamide 6,Nylon 6,1.41,PA6-GF35-L,,220.0,9700.0,290.0,11000.0,193.0,,2.9,16.0,,
Vydyne®,B 40 GF BK EST K1,Polyamide 6,Nylon 6,1.46,PA6-GF40-L,,220.0,,,8600.0,135.0,,6.0,23.0,,
Vydyne®,B 45 GF BK EST K1,Polyamide 6,Nylon 6,1.51,PA6-GF45-L,,220.0,,,10000.0,145.0,,5.8,24.0,,
Vydyne®,B 45 GF BK EST KW2,Polyamide 6,Nylon 6,1.51,PA6-GF45-L,,220.0,,,10000.0,145.0,,5.8,24.0,,
Vydyne®,B 55 GF BK EST K1,Polyamide 6,Nylon 6,1.63,PA6-GF55-L,,220.0,,,12700.0,150.0,,5.3,24.0,,
Vydyne®,B 55 GF BK EST KW2,Polyamide 6,Nylon 6,1.63,PA6-GF55-L,,220.0,,,17700.0,218.0,,2.4,17.0,,
Vydyne®,B 60 GF BK EST K1,Polyamide 6,Nylon 6,1.71,PA6-GF60-L,,220.0,14200.0,300.0,15300.0,191.0,,2.8,23.0,,
