Repository: mike-keating-iv/ml-polymer-classification

# Polymer Classification using Machine Learning

## Project Overview

This project develops machine learning models to classify polymer materials into their respective subclasses using mechanical and physical property data. The goal is to automate polymer identification for materials databases and R&D applications.

## Data Source

Data was collected from the Plastics and Elastomers section of [UL Prospector](https://www.ulprospector.com/plastics/en), which is a database containing technical data for over 100,000 materials. Data was queried by polymer symbol (PP, PMMA, etc) and saved to separate CSV files.

File: data/polymers_Nylon.csv (part 40 of 57)
Chemlon®,113 GH,Polyamide 66,Nylon 66,1.22,PA66-GF15,,257.0,3410.0,94.4,4160.0,,,16.0,3.3,,
Chemlon®,113 GX,Polyamide 66,Nylon 66,1.22,PA66-GF15-L,,254.0,4830.0,172.0,,,,2.0,6.274509803921569,,
Chemlon®,125-15 MGH,Polyamide 66,Nylon 66,1.5,PA66-(GF+MD)40,,257.0,5800.0,125.0,8060.0,,,6.3,7.1,,
Chemlon®,128-10 MGH,Polyamide 66,Nylon 66,1.48,PA66-(GF+MD),,256.0,9000.0,200.0,,145.0,,3.0,,,
AKROMID®,B3 GF 40 1 black (20016),Polyamide 6,Nylon 6,1.46,PA6-GF40,,220.0,,,12500.0,195.0,,3.0,,,
AKROMID®,B3 GF 40 1 L black (4581),Polyamide 6 + PP,Nylon 6+PP,1.36,(PA+PP)-GF40,,220.0,,,11000.0,150.0,,3.1,,,
AKROMID®,B3 GF 40 4 L black (7636),Polyamide 6 + PP,Nylon 6+PP,1.36,(PA+PP)-GF40,,220.0,,,9000.0,115.0,,5.0,,,
AKROMID®,B3 GF 40 8 L natural (7817),Polyamide 6 + PP,Nylon 6+PP,1.37,(PA+PP)-GF40,,220.0,,,9000.0,115.0,,4.3,,,
AKROMID®,B3 GF 40 8 L natural (7817),Polyamide 6 + PP,Nylon 6+PP,1.37,(PA+PP)-GF40,,220.0,,,12000.0,175.0,,3.1,,,
AKROMID®,B3 GF 40 natural (2474),Polyamide 6,Nylon 6,1.46,PA6-GF40,,220.0,10300.0,300.0,12800.0,205.0,,3.0,,,
AKROMID®,B3 GF 40 RM-M black (3534),Polyamide 6,Nylon 6,1.5,PA6-GF40,,225.0,,,10000.0,135.0,,3.5,,,
AKROMID®,B3 GF 40-1 black (2487),Polyamide 6,Nylon 6,1.46,PA6-GF40,,220.0,10300.0,300.0,12800.0,205.0,,3.0,,,
AKROMID®,B3 GF 45 natural (2820),Polyamide 6,Nylon 6,1.5,PA6-GF45,,220.0,,,15000.0,225.0,,3.0,,,
AKROMID®,B3 GF 50 1 black (2488),Polyamide 6,Nylon 6,1.56,PA6-GF50,,220.0,,,10300.0,145.0,,4.5,,,
AKROMID®,B3 GF 50 1 EN black (7766),Polyamide 6,Nylon 6,1.56,PA6-GF50,,220.0,14900.0,340.0,17000.0,230.0,,2.5,,,
AKROMID®,B3 GF 50 2 S1 black (3050),Polyamide 6,Nylon 6,1.54,PA6-GF50,,220.0,,,15000.0,195.0,,4.0,,,
AKROMID®,B3 GF 50 6 black (20028),Polyamide 6,Nylon 6,1.56,PA6-GF50,,220.0,,,16000.0,200.0,,2.5,,,
AKROMID®,B3 GF 50 6 black (7787),Polyamide 6,Nylon 6,1.56,PA6-GF50,,220.0,,,10300.0,145.0,,4.5,,,
AKROMID®,B3 GF 50 6 black (7787),Polyamide 6,Nylon 6,1.56,PA6-GF50,,220.0,14900.0,340.0,17000.0,230.0,,2.5,,,
AKROMID®,B3 GF 50 9 RM-M black (3147),Polyamide 6,Nylon 6,1.61,PA6-GF50,,225.0,17200.0,330.0,17500.0,215.0,,2.4,,,
AKROMID®,B3 GF 50 RM-M natural (3485),Polyamide 6,Nylon 6,1.62,PA6-GF50,,225.0,17500.0,320.0,17000.0,210.0,,2.2,,,
AKROMID®,B3 GF 50 S1 natural (3694),Polyamide 6,Nylon 6,1.54,PA6-GF50,,222.0,,,7800.0,120.0,,8.0,,,
AKROMID®,B3 GF 60 1 black (2489),Polyamide 6,Nylon 6,1.7,PA6-GF60,,220.0,,,13500.0,150.0,,3.5,,,
AKROMID®,B3 GF 60 1 natural (2468),Polyamide 6,Nylon 6,1.7,PA6-GF60,,220.0,,,13500.0,150.0,,3.5,,,
AKROMID®,B3 GF 60 4 RM-M black (5238),Polyamide 6,Nylon 6,1.74,PA6-GF60,,225.0,,,22500.0,225.0,,2.0,,,
AKROMID®,B3 GF 60 4 RM-M natural (4645),Polyamide 6,Nylon 6,,PA6-GF60,,225.0,,,17000.0,175.0,,2.7,,,
AKROMID®,B3 GF 60 black (2497),Polyamide 6,Nylon 6,1.7,PA6-GF60,,220.0,,,13500.0,150.0,,3.5,,,
AKROMID®,B3 GF 60 natural (2476),Polyamide 6,Nylon 6,1.7,PA6-GF60,,220.0,19000.0,370.0,21000.0,240.0,,2.5,,,
AKROMID®,B3 GFM 10/20 1 grey (4561),Polyamide 6,Nylon 6,1.38,PA6-(GF+MD)30,,222.0,5500.0,165.0,5800.0,100.0,,3.5,,,
AKROMID®,B3 GK 30 1 L black (4674),Polyamide 6 + PP,Nylon 6+PP,1.25,(PA+PP)-GB30,,220.0,,,1600.0,28.0,,37.0,,,
AKROMID®,B3 GK 30 black (1827),Polyamide 6,Nylon 6,1.34,PA6-GB30,,222.0,,,2000.0,40.0,,25.0,,,
AKROMID®,B3 GM 10/20 1 L black (4646),Polyamide 6 + PP,Nylon 6+PP,1.26,(PA+PP)-(GF+GB)30,,220.0,,,3300.0,55.0,,6.0,,,
AKROMID®,B3 HU natural (7455),Polyamide 6,Nylon 6,1.13,PA6,82.0,,,,3300.0,,,,,,
AKROMID®,B3 ICF 10 1 L black (5514),Polyamide 6 + PP,Nylon 6+PP,,(PA+PP)-CF10,,,,,8300.0,105.0,,3.0,,,
AKROMID®,B3 ICF 10 AM black (7840),Polyamide 6,Nylon 6,1.17,PA6-CF10,,220.0,,,8000.0,120.0,,3.2,,,
AKROMID®,B3 ICF 15 black (7402),Polyamide 6,Nylon 6,1.19,PA6-CF15,,220.0,7000.0,150.0,5000.0,80.0,,7.0,,,
AKROMID®,B3 ICF 20 1 L black (5296),Polyamide 6 + PP,Nylon 6+PP,1.15,(PA+PP)-CF20,,222.0,9700.0,170.0,9700.0,120.0,,4.5,,,
AKROMID®,B3 ICF 20 black (5103),Polyamide 6,Nylon 6,1.22,PA6-CF20,,220.0,7000.0,155.0,7000.0,100.0,,6.0,,,
AKROMID®,B3 ICF 20 black (5103),Polyamide 6,Nylon 6,1.22,PA6-CF20,,220.0,12000.0,240.0,13500.0,150.0,,2.5,,,
AKROMID®,B3 ICF 30 black (5119),Polyamide 6,Nylon 6,1.28,PA6-CF30,,220.0,11300.0,200.0,11000.0,125.0,,4.0,,,
AKROMID®,B3 natural (1024),Polyamide 6,Nylon 6,1.13,PA6,43.0,222.0,1100.0,,910.0,,20.0,,,,
AKROMID®,B3 natural (5230),Polyamide 6,Nylon 6,1.13,PA6,45.0,220.0,1000.0,,1100.0,,50.0,,,,
AKROMID®,B3 S1 black (3726),Polyamide 6,Nylon 6,1.07,PA6,45.0,222.0,,,550.0,,30.0,,,,
AKROMID®,B4 S1 black (1327),Polyamide 6,Nylon 6,1.1,PA6-I,55.0,220.0,,,550.0,,,,,,
AKROMID®,C28 GF 25 FRT grey (7560),Polyamide Copolymer,Nylon Copolymer,,PA(tr)-GF25-FR,,238.0,,,11000.0,130.0,,2.0,,,
AKROMID®,C28 GFM 10/20 5 XTC black (7367),Polyamide 66 + PA 6,Nylon 66+Nylon 6,1.38,(PA66+PA6)-(GF+MD)30,,245.0,8500.0,180.0,9500.0,120.0,,2.5,,,
AKROMID®,C3 1 FR black (4361),Polyamide 66/6 Copolymer,Nylon 66/6,1.16,PA66/6-FR,75.0,260.0,3000.0,110.0,3300.0,,,,,,
AKROMID®,C3 1 S3 black (4297),Polyamide 66 + PA 6,Nylon 66+Nylon 6,1.12,(PA66+PA6),45.0,260.0,,,1100.0,,,,,,
AKROMID®,C3 GF 25 1 FR black (7246),Polyamide 66 + PA 6,Nylon 66+Nylon 6,1.37,(PA66+PA6)-GF25-FR,,260.0,6000.0,160.0,6300.0,95.0,,5.5,,,
AKROMID®,C3 GF 25 1 FR orange (7854),Polyamide 66/6 Copolymer,Nylon 66/6,1.38,PA66/6-GF25-FR,,,,,9000.0,126.0,,2.5,,,
AKROMID®,C3 GF 30 1 FR black (7243),Polyamide 66 + PA 6,Nylon 66+Nylon 6,1.42,(PA66+PA6)-GF30-FR,,262.0,,,10800.0,148.0,,3.0,,,
AKROMID®,C3 GF 30 1 FR orange (7855),Polyamide 66 + PA 6,Nylon 66+Nylon 6,1.43,(PA66+PA6)-GF30-FR,,,,,10600.0,135.0,,2.5,,,
AKROMID®,C3 GF 35 5 XTC black (5552),Polyamide 66 + PA 6,Nylon 66+Nylon 6,1.4,(PA66+PA6)-GF35,,245.0,,,11000.0,200.0,,3.3,,,
AKROMID®,C3 GF 60 1 black (4659),Polyamide 66 + PA 6,Nylon 66+Nylon 6,1.71,(PA66+PA6)-GF60,,260.0,,,13200.0,180.0,,4.0,,,
AKROMID®,D3 GF 30 1 LT black (5391),Polyamide 612,Nylon 612,1.31,PA612-GF30,,215.0,,,6700.0,120.0,,4.5,,,
AKROMID®,S3 1 black (3317),Polyamide 610,Nylon 610,1.08,PA610,50.0,220.0,,,1200.0,,20.0,,,,
AKROMID®,S3 1 natural (3484),Polyamide 610,Nylon 610,1.08,PA610,70.0,220.0,1900.0,100.0,2400.0,,4.5,,,,
AKROMID®,S3 GF 15 1 natural (3223),Polyamide 610,Nylon 610,1.18,PA610-GF15,,220.0,,,5000.0,110.0,,5.5,,,
AKROMID®,S3 GF 15 5 black (6062),Polyamide 610,Nylon 610,1.18,PA610-GF15,,220.0,4800.0,180.0,5500.0,120.0,,4.0,,,
AKROMID®,S3 GF 23 1 natural (2917),Polyamide 610,Nylon 610,1.25,PA610-GF25,,220.0,6500.0,210.0,7000.0,140.0,,4.5,,,
AKROMID®,S3 GF 30 1 black (3259),Polyamide 610,Nylon 610,1.31,PA610-GF30,,220.0,7700.0,230.0,8600.0,160.0,,4.5,,,
AKROMID®,S3 GF 30 1 natural (3222),Polyamide 610,Nylon 610,1.31,PA610-GF30,,220.0,,,6200.0,110.0,,7.5,,,
AKROMID®,S3 GF 30 4 black (3429),Polyamide 610,Nylon 610,1.31,PA610-GF30,,220.0,,,6200.0,110.0,,6.5,,,
AKROMID®,S3 GF 30 4 natural (3552),Polyamide 610,Nylon 610,1.31,PA610-GF30,,220.0,7700.0,230.0,8600.0,160.0,,5.5,,,
AKROLOY®,PA GF 30 black (2718),Polyamide 66 + PA 6I/6T,Nylon 66+Nylon 6I/6T,1.38,(PA66+PA6I/6T)-GF30,,255.0,9300.0,265.0,10500.0,210.0,,3.0,,,
AKROLOY®,PA GF 40 black (2845),Polyamide 66 + PA 6I/6T,Nylon 66+Nylon 6I/6T,1.48,(PA66+PA6I/6T)-GF40,,255.0,,,12000.0,200.0,,3.0,,,
AKROLOY®,PA GF 50 black (2706),Polyamide 66 + PA 6I/6T,Nylon 66+Nylon 6I/6T,1.59,(PA66+PA6I/6T)-GF50,,255.0,,,16500.0,220.0,,3.0,,,
AKROLOY®,PA GF 50 black (6546),Polyamide 66 + PA 6I/6T,Nylon 66+Nylon 6I/6T,1.57,(PA66+PA6I/6T)-GF50,,255.0,17500.0,400.0,17000.0,265.0,,2.5,,,
AKROLOY®,PA GF 50 natural (5930),Polyamide 66 + PA 6I/6T,Nylon 66+Nylon 6I/6T,1.59,(PA66+PA6I/6T)-GF50,,255.0,,,17000.0,260.0,,2.7,,,
AKROLOY®,PA GF 50 natural (6414),Polyamide 66 + PA 6I/6T,Nylon 66+Nylon 6I/6T,1.56,(PA66+PA6I/6T)-GF50,,255.0,,,17000.0,275.0,,2.8,,,
AKROLOY®,PA GF 50 natural (7573),Polyamide 66 + PA 6I/6T,Nylon 66+Nylon 6I/6T,1.57,(PA66+PA6I/6T)-GF50,,,,,17000.0,260.0,,3.0,,,
AKROLOY®,PA GF 60 8 black (6733),Polyamide 66 + PA 6I/6T,Nylon 66+Nylon 6I/6T,1.69,(PA66+PA6I/6T)-GF50,,255.0,21000.0,410.0,22000.0,270.0,,2.4,,,
AKROLOY®,PA GF 60 natural (6465),Polyamide 66 + PA 6I/6T,Nylon 66+Nylon 6I/6T,1.72,(PA66+PA6I/6T)-GF60,,255.0,,,20000.0,230.0,,2.4,,,
AKROLOY®,PA M 40 black (6541),Polyamide 66 + PA 6I/6T,Nylon 66+Nylon 6I/6T,1.48,(PA66+PA6I/6T)-MD40,,255.0,,,5800.0,70.0,,10.0,,,
AKROLOY®,PA M 40 natural (2972),Polyamide 66 + PA 6I/6T,Nylon 66+Nylon 6I/6T,1.48,(PA66+PA6I/6T)-MD40,,255.0,,,5800.0,72.0,,15.0,,,
Surlyn Reflection Series®,SURSG201UF,Polyamide 6 Alloy,Nylon 6 Alloy,1.04,PA6,40.3,,1140.0,,,39.4,11.0,220.0,156.86274509803923,,
InStruc®,PA12CF20,Polyamide 12,Nylon 12,1.1,PA12-CF20,,,8620.0,,,112.0,,2.0,7.843137254901961,,
InStruc®,PA12GF20IM,Polyamide 12,Nylon 12,1.14,PA12-I-GF20,,,4140.0,89.6,4830.0,,5.0,,18.627450980392158,,
InStruc®,PA12GF30,Polyamide 12,Nylon 12,1.23,PA12-GF30,,,5520.0,155.0,6210.0,,3.0,,12.745098039215687,,
InStruc®,PA12GF30IM,Polyamide 12,Nylon 12,1.22,PA12-I-GF30,,,52400.0,,,,3.0,,20.58823529411765,,
InStruc®,PA12GF50IM,Polyamide 12,Nylon 12,1.47,PA12-I-GF50,,,10300.0,,,,2.0,,23.529411764705884,,
InStruc®,PA612GF43,Polyamide 612,Nylon 612,1.39,PA612-GF45,,,10000.0,265.0,11000.0,,2.0,,14.705882352941178,,
InStruc®,PA66GF10IM,Polyamide 66,Nylon 66,1.16,PA66-I-GF10,,,2760.0,103.0,,,8.0,,17.647058823529413,,
InStruc®,PA66GF13HS,Polyamide 66,Nylon 66,1.23,PA66-GF15,,,4830.0,159.0,6210.0,,3.0,,4.705882352941177,,
InStruc®,PA66GF15FRHSUV,Polyamide 66,Nylon 66,1.55,PA66-GF15-FR,,,6210.0,152.0,7580.0,,2.0,,4.705882352941177,,
InStruc®,PA66GF20,Polyamide 66,Nylon 66,1.29,PA66-GF20,,,7100.0,190.0,,,2.0,,7.549019607843138,,
InStruc®,PA66GF30FC,Polyamide 66,Nylon 66,1.39,PA66-GF30,186.0,,9650.0,,10300.0,,2.5,,6.764705882352942,,
InStruc®,PA66GF30FRUV,Polyamide 66,Nylon 66,1.66,PA66-GF30-FR,,,10700.0,,,,2.0,,8.333333333333334,,
InStruc®,PA66GF30UV,Polyamide 66,Nylon 66,1.39,PA66-GF30,186.0,,9650.0,,10300.0,,2.5,,6.764705882352942,,
InStruc®,PA66GF33IMHS,Polyamide 66,Nylon 66,1.32,PA66-I-GF35,,,6890.0,193.0,7580.0,,4.0,,29.411764705882355,,
InStruc®,PA66GF43HSUV,Polyamide 66,Nylon 66,1.46,PA66-GF45,,,12100.0,317.0,,,2.0,,12.745098039215687,,
InStruc®,PA66GF60HS,Polyamide 66,Nylon 66,1.73,PA66-GF60,,,19300.0,345.0,20700.0,,1.0,,14.705882352941178,,
InStruc®,PA66MIN36IMHS,Polyamide 66,Nylon 66,1.41,PA66-I-MD35,,,5520.0,110.0,5860.0,,2.0,,12.745098039215687,,
InStruc®,PA6CF15GF15IM2,Polyamide 6,Nylon 6,1.32,PA6-I-(CF+GF)30,,,7580.0,200.0,8270.0,,4.0,,15.686274509803923,,
InStruc®,PA6GF15,Polyamide 6,Nylon 6,1.24,PA6-GF15,,,5650.0,179.0,6550.0,,3.0,,5.196078431372549,,
InStruc®,PA6GF15HS,Polyamide 6,Nylon 6,1.24,PA6-GF15,,,5520.0,165.0,6550.0,,3.0,,6.274509803921569,,
InStruc®,PA6GF20MD,Polyamide 6,Nylon 6,1.27,PA6-GF20,,,6210.0,193.0,,,3.0,,6.274509803921569,,
InStruc®,PA6GF30UV,Polyamide 6,Nylon 6,1.37,PA6-GF30,,,8270.0,248.0,,,2.0,,11.764705882352942,,
InStruc®,PA6GF40,Polyamide 6,Nylon 6,1.46,PA6-GF40,,,10300.0,276.0,,,2.0,,10.784313725490197,,
InStruc®,PA6IMLT,Polyamide 6,Nylon 6,1.06,PA6-I,,,1720.0,48.3,,,50.0,,78.43137254901961,,
InStruc®,PPEPAGF20,Polyamide + PPE,Nylon+PPE,1.24,(PPE+PA)-GF20,,,6030.0,193.0,,,,,8.333333333333334,,
InLube®,PA610TF10,Polyamide 610,Nylon 610,1.14,PA610-L,,,2030.0,68.9,2210.0,,2.0,,4.215686274509804,,
InLube®,PA66CF20TF13SI2FRHS,Polyamide 66,Nylon 66,1.51,PA66-CF20-FR-L,,,13800.0,197.0,15900.0,,1.0,,4.705882352941177,,
InLube®,PA66MOS2HS,Polyamide 66,Nylon 66,1.18,PA66-L,,,3450.0,128.0,3450.0,,4.0,,4.215686274509804,,
InLube®,PA66SI2IM,Polyamide 66,Nylon 66,1.08,PA66-I-L,,,1720.0,65.5,1860.0,,10.0,,94.11764705882354,,
InLube®,PA66TF18SI2,Polyamide 66,Nylon 66,1.24,PA66-L,,,2280.0,96.5,2620.0,,10.0,,6.274509803921569,,
InLube®,PA6CF30TF13SI2HS,Polyamide 6,Nylon 6,1.36,PA6-CF30-L,,,13800.0,310.0,,,1.0,,10.784313725490197,,
InLube®,PA6GF40SI2HS,Polyamide 6,Nylon 6,1.45,PA6-GF40-L,,,8620.0,262.0,10000.0,,2.0,,12.745098039215687,,
InLube®,PA6IGF30TF15,Polyamide 6I,Nylon 6I,1.53,PA6I-GF30-L,,,7930.0,214.0,8960.0,,3.0,,13.725490196078432,,
InLube®,PA6TF20HS,Polyamide 6,Nylon 6,1.26,PA6-L,,,2070.0,,,,8.0,,5.196078431372549,,
InElec®,PA610CF30,Polyamide 610,Nylon 610,1.23,PA610-CF30,,,15200.0,279.0,18600.0,,2.0,,10.784313725490197,,
InElec®,PA612CF30,Polyamide 6/12 Copolymer,Nylon 6/12,1.21,PA612-CF30,,,17200.0,331.0,1930.0,,2.0,,9.411764705882353,,
InElec®,PA66CF15,Polyamide 66,Nylon 66,1.2,PA66-CF15,,,9650.0,248.0,11000.0,,2.0,,5.196078431372549,,
InElec®,PA66CF20HS,Polyamide 66,Nylon 66,1.22,PA66-CF20,,,12400.0,296.0,15500.0,,2.0,,6.274509803921569,,
InElec®,PA66CF40,Polyamide 66,Nylon 66,1.34,PA66-CF40,,,24100.0,400.0,28300.0,,1.0,,9.411764705882353,,
InElec®,PA6CF15GF15,Polyamide 6,Nylon 6,1.32,PA6-(CF+GF)30,,,11700.0,262.0,12400.0,,2.0,,7.843137254901961,,
ColorRx®,NY2-1000RX,Polyamide 66,Nylon 66,1.14,PA66-L,,,,,,,,,10.784313725490197,,
ColorRx®,NY5-1000RX,Polyamide 12,Nylon 12,1.0,PA12,59.3,,1590.0,,,,6.0,,,,
ColorFast®,NY15030HF-10T,Polyamide 6 Alloy,Nylon 6 Alloy,1.1,PA6-MD,48.3,,1520.0,,,40.4,6.0,80.0,36.27450980392157,,
ColorFast®,NY1GF130,Polyamide 6,Nylon 6,1.21,PA6-GF15,,,4480.0,138.0,,103.0,,4.0,5.196078431372549,120.0,
ColorFast®,NY2,Polyamide 66,Nylon 66,1.14,PA66,82.7,,3030.0,89.6,,,5.0,70.0,5.196078431372549,110.0,
ColorFast®,NYA1000,Acrylonitrile Butadiene Styrene + PA,ABS+Nylon,1.07,(ABS+PA),41.4,,1170.0,57.2,,,,280.0,67.64705882352942,90.0,
ColorFast®,PA12-2000,Polyamide 12,Nylon 12,1.0,PA12,45.0,,,,,50.0,5.0,,,,70.0
Enplury®,6 K3030 2000P,Polyamide 6,Nylon 6,1.36,PA6-GF30,,220.0,,,6200.0,110.0,,5.5,,,
Enplury®,6 K5050 2000P,Polyamide 6,Nylon 6,1.56,PA6-GF50,,220.0,,,10300.0,240.0,,4.5,,,
Enplury®,6 K5050 2000P,Polyamide 6,Nylon 6,1.56,PA6-GF50,,220.0,14900.0,340.0,17000.0,230.0,,2.5,,,
Enplury®,66 2000P,Polyamide 66,Nylon 66,1.14,PA66,85.0,262.0,2800.0,110.0,3200.0,,,20.0,,,
Enplury®,66 K1515 2000P,Polyamide 66,Nylon 66,1.24,PA66-GF15,,262.0,,,3700.0,80.0,,12.0,,,
Enplury®,66 K1515 2000P,Polyamide 66,Nylon 66,1.24,PA66-GF15,,262.0,6100.0,200.0,6400.0,140.0,,3.5,,,
Enplury®,66 K5050 2000P,Polyamide 66,Nylon 66,1.57,PA66-GF50,,262.0,13600.0,310.0,12600.0,180.0,,3.5,,,
Enplury®,PARA K5050,"Polyamide, Unspecified","Nylon, Unspecified",1.65,PA-GF50,,,20000.0,445.0,19000.0,310.0,,2.3,,,
Enplury®,PARA K6060,"Polyamide, Unspecified","Nylon, Unspecified",1.76,PA-GF60,,238.0,,,24000.0,290.0,,2.0,,,
Capran®,518,Polyamide 6,Nylon 6,,PA6,,218.0,,,,,,,,,
Capran®,MT3000 Film,Polyamide 6,Nylon 6,,PA6,,,,,,,,,,,
Capran®,PIR-1000,Polyamide 6,Nylon 6,,PA6,,,,,,,,,,,
Capran®,PIR-1500,Polyamide 6,Nylon 6,,PA6,,,,,,,,,,,
Capran®,PIR-1500RT,Polyamide 6,Nylon 6,,PA6,,,,,,,,,,,
Aegis®,H100NP,Polyamide 6,Nylon 6,1.13,PA6,,,,,,,,,,,
Aegis®,H155C1ZP,Polyamide 6,Nylon 6,1.12,PA6,,,,,,,,,,,
Aegis®,H55C2ZP,Polyamide 66/6 Copolymer,Nylon 66/6,1.11,PA66/6,38.0,,630.0,33.0,850.0,,,200.0,31.372549019607845,,
Aegis®,H55C2ZP,Polyamide 66/6 Copolymer,Nylon 66/6,1.11,PA66/6,77.0,,2500.0,105.0,2500.0,,,37.0,3.6274509803921573,,
Aegis®,H55WC01,Polyamide 6,Nylon 6,1.15,PA6,33.1,,623.0,25.6,,,30.0,360.0,36.27450980392157,85.0,
Aegis®,H85WC01,"Polyamide, Unspecified","Nylon, Unspecified",1.13,PA,,,2890.0,113.0,,79.9,,49.0,5.098039215686275,,
Aegis®,PIR-H135QP,Polyamide 6,Nylon 6,1.13,PA6-L,,,,,,,,,,,
Aegis®,PIR-H135ZP,Polyamide 6,Nylon 6,1.13,PA6,,,2610.0,100.0,,,,,5.882352941176471,,
Aegis®,PIR-H35ZI,Polyamide 6,Nylon 6,1.12,PA6,79.0,,2470.0,96.0,2750.0,,4.1,75.0,4.509803921568627,119.0,
Aegis®,PIR-H55ZIE,Polyamide 6,Nylon 6,1.13,PA6,,,,,,,,,,,
Aegis®,PIR-H8202NLB,Polyamide 6,Nylon 6,1.13,PA6,79.0,,3010.0,110.0,2850.0,,4.0,55.0,5.882352941176471,119.0,
Anjatech®,200C-DT2,Polyamide 6,Nylon 6,1.11,PA6-I,75.0,220.0,,,2600.0,,,4.0,,,
Anjatech®,250-E/H/GF15,Polyamide 6,Nylon 6,1.22,PA6-I-GF15,,220.0,,,5500.0,100.0,,4.0,,,
Anjaflam®,250-F/GF35,Polyamide 6,Nylon 6,1.43,PA6-GF35,,220.0,,,12000.0,160.0,,2.3,,,
Anjaflam®,250-FRO/GF30,Polyamide 6,Nylon 6,1.39,PA6-GF30-FR,,220.0,,,10500.0,140.0,,2.5,,,
Anjacom®,250-GF30,Polyamide 6,Nylon 6,1.36,PA6-GF30,,,,,9500.0,180.0,,3.0,,,
Anjacom®,250-GFK20/10,Polyamide 6,Nylon 6,1.35,PA6-(GF+GB)30,,,,,8000.0,135.0,,3.2,,,
Anjacom®,250-H/GF60,Polyamide 6,Nylon 6,1.68,PA6-GF60,,223.0,,,20000.0,225.0,,2.0,,,
Anjacom®,255-GF30,Polyamide 6,Nylon 6,1.36,PA6-GF30,,220.0,,,9000.0,170.0,,3.0,,,
Anjacom®,255-H/GF30,Polyamide 6,Nylon 6,1.36,PA6-GF30,,,,,9000.0,170.0,,3.0,,,
Anjacom®,300B,Polyamide 66,Nylon 66,1.14,PA66,80.0,,,,3100.0,,,4.5,,,
Anjacom®,350-H/GF30,Polyamide 66,Nylon 66,1.36,PA66-GF30,,260.0,,,9500.0,180.0,,3.2,,,
Anjacom®,R200C,Polyamide 6,Nylon 6,1.13,PA6,70.0,,,,2700.0,,,4.0,,,
Anjacom®,R250-GF30,Polyamide 6,Nylon 6,1.36,PA6-GF30,,,,,6000.0,,,,,,
Anjacom®,R300B,Polyamide 66,Nylon 66,1.14,PA66,70.0,260.0,,,2800.0,,,4.0,,,
TRIMID®,N6000HL BK,Polyamide 6,Nylon 6,1.13,PA6-L,,,950.0,38.0,,48.0,,50.0,20.0,,
TRIMID®,N6000NL NAT,Polyamide 6,Nylon 6,1.13,PA6-L,,,2800.0,110.0,,80.0,,35.0,6.0,,
TRIMID®,N6000THL BK,Polyamide 6,Nylon 6,1.11,PA6-I-L,,,800.0,32.0,,42.0,,55.0,40.0,,
TRIMID®,N6000THL BK,Polyamide 6,Nylon 6,1.11,PA6-I-L,,,2400.0,86.0,,65.0,,35.0,15.0,,
TRIMID®,N60G10HL BK,Polyamide 6,Nylon 6,1.2,PA6-GF10-L,,,4350.0,160.0,,95.0,,2.5,4.0,,
TRIMID®,N60G10HL NAT,Polyamide 6,Nylon 6,1.2,PA6-GF10-L,,,4400.0,165.0,,100.0,,2.5,4.5,,
TRIMID®,N60G13HL NAT,Polyamide 6,Nylon 6,1.22,PA6-GF15-L,,,2950.0,97.0,,70.0,,10.0,16.0,,
TRIMID®,N60G13THL BK,Polyamide 6,Nylon 6,1.19,PA6-I-GF15-L,,,3800.0,128.0,,85.0,,3.0,11.0,,
TRIMID®,N60G15HL NAT,Polyamide 6,Nylon 6,1.23,PA6-GF15-L,,,5200.0,176.0,,131.0,,2.5,6.0,,
TRIMID®,N60G30THL BK,Polyamide 6,Nylon 6,1.34,PA6-I-GF30-L,,,6770.0,182.0,,123.0,,3.0,22.0,,
TRIMID®,N60G33L NAT,Polyamide 6,Nylon 6,1.4,PA6-GF35-L,,,9000.0,262.0,,157.0,,2.0,10.0,,
TRIMID®,N60G33THL BK,Polyamide 6,Nylon 6,1.37,PA6-I-GF35-L,,,4400.0,136.0,,87.0,,7.0,21.0,,
TRIMID®,N60G45HL NAT,Polyamide 6,Nylon 6,1.5,PA6-GF45-L,,,10900.0,297.0,,211.0,,2.0,17.0,,
TRIMID®,N60G50HL BK310,Polyamide 6,Nylon 6,1.57,PA6-GF50-L,,,14100.0,338.0,,221.0,,1.5,18.0,,
TRIMID®,N60G50HL NAT,Polyamide 6,Nylon 6,1.57,PA6-GF50-L,,,14100.0,338.0,,221.0,,1.5,18.0,,
TRIMID®,N60GB30HL BK,Polyamide 6,Nylon 6,1.36,PA6-GB30-L,,,1300.0,40.0,,48.0,,7.0,10.0,,
TRIMID®,N60M40HL NAT,Polyamide 6,Nylon 6,1.49,PA6-MD40-L,,,2980.0,57.0,,55.0,,5.0,7.0,,
TRIMID®,N60MG40HL NAT,Polyamide 6,Nylon 6,1.48,PA6-(GF+MD)40-L,,,4670.0,101.0,,82.0,,5.0,9.0,,
TRIMID®,N61G30THL BK,Polyamide 6,Nylon 6,1.34,PA6-I-GF30-L,,,4200.0,128.0,,72.0,,7.0,28.0,,
TRIMID®,N61G30THL BK,Polyamide 6,Nylon 6,1.34,PA6-I-GF30-L,,,6770.0,182.0,,123.0,,3.0,22.0,,
TRIMID®,N61G33HL BK,Polyamide 6,Nylon 6,1.4,PA6-GF35-L,,,5670.0,162.0,,99.0,,5.0,29.0,,
TRIMID®,N61G50HL BK,Polyamide 6,Nylon 6,1.57,PA6-GF50-L,,,8770.0,209.0,,144.0,,4.0,38.0,,
TRIMID®,N6200HL BK,Polyamide 6,Nylon 6,1.13,PA6-L,,,2700.0,105.0,,72.0,,30.0,6.0,,
TRIMID®,N66000HL BK,Polyamide 66,Nylon 66,1.14,PA66-L,,,3000.0,114.0,,73.0,,25.0,8.0,,
TRIMID®,N66000L NAT,Polyamide 66,Nylon 66,1.13,PA66-L,82.7,255.0,2830.0,,,,,50.0,5.196078431372549,,
TRIMID®,N66000STHLHF NAT,Polyamide 66,Nylon 66,1.08,PA66-I-L,,,1720.0,68.0,,52.0,,55.0,80.0,,
TRIMID®,N66000THLHF2 NAT,Polyamide 66,Nylon 66,1.1,PA66-I-L,,,720.0,27.0,,44.0,,45.0,36.0,,
TRIMID®,N66000THLUV2 BK,Polyamide 66,Nylon 66,1.1,PA66-I-L,,,720.0,27.0,,44.0,,45.0,36.0,,
TRIMID®,N660G10HL NAT,Polyamide 66,Nylon 66,1.21,PA66-GF10-L,,,2930.0,99.0,,72.0,,10.0,7.0,,
TRIMID®,N660G10HL NAT,Polyamide 66,Nylon 66,1.21,PA66-GF10-L,,,4850.0,173.0,,113.0,,2.5,4.0,,
TRIMID®,N660G13HL BK,Polyamide 66,Nylon 66,1.23,PA66-GF15-L,,,2950.0,103.0,,73.0,,10.0,7.0,,
TRIMID®,N660G13STHL BK,Polyamide 66,Nylon 66,1.18,PA66-GF15-L,,,2530.0,88.0,,58.0,,7.0,20.0,,
TRIMID®,N660G13THL BK,Polyamide 66,Nylon 66,1.19,PA66-I-GF15-L,,,4150.0,145.0,,95.0,,3.0,12.0,,
TRIMID®,N660G15HL NAT,Polyamide 66,Nylon 66,1.24,PA66-GF15-L,,,3130.0,105.0,,78.0,,10.0,7.0,,
TRIMID®,N660G30HL BK,Polyamide 66,Nylon 66,1.37,PA66-GF30-L,,,9300.0,261.0,,170.0,,2.0,8.0,,
TRIMID®,N660G30HL NAT,Polyamide 66,Nylon 66,1.37,PA66-GF30-L,,,9400.0,272.0,,,,2.0,10.0,,
TRIMID®,N660G33HL BK,Polyamide 66,Nylon 66,1.38,PA66-GF35-L,,,6700.0,184.0,7000.0,114.0,,5.0,14.0,,
TRIMID®,N660G33HL BK,Polyamide 66,Nylon 66,1.38,PA66-GF35-L,,,9600.0,270.0,12600.0,176.0,,2.0,10.0,,
TRIMID®,N660G33THL NAT,Polyamide 66,Nylon 66,1.34,PA66-I-GF35-L,,,7300.0,220.0,,165.0,,3.0,20.0,,
TRIMID®,N660G35HHR BK,Polyamide 66,Nylon 66,1.38,PA66-GF35-L,,,9800.0,275.0,,178.0,,2.0,10.0,,
TRIMID®,N660G35HHR NAT,Polyamide 66,Nylon 66,1.38,PA66-GF35-L,,,7000.0,190.0,,127.0,,5.0,18.0,,
TRIMID®,N660G35HL NAT,Polyamide 66,Nylon 66,1.38,PA66-GF35-L,,,10000.0,280.0,,197.0,,2.0,14.0,,
TRIMID®,N660G35STHL BK,Polyamide 66,Nylon 66,1.34,PA66-I-GF35-L,,,6850.0,195.0,,135.0,,3.0,19.0,,
TRIMID®,N660G40HL NAT,Polyamide 66,Nylon 66,1.49,PA66-GF40-L,,,8300.0,205.0,,137.0,,5.0,18.0,,
TRIMID®,N660G43HL BK,Polyamide 66,Nylon 66,1.49,PA66-GF45-L,,,11000.0,296.0,,188.0,,2.0,10.0,,
TRIMID®,N660G50HL BK,Polyamide 66,Nylon 66,1.57,PA66-GF50-L,,,14000.0,345.0,,197.0,,1.5,15.0,,
TRIMID®,N660M40G25HL NAT,Polyamide 66,Nylon 66,1.48,PA66-(GF+MD)40-L,,,5650.0,124.0,,101.0,,5.0,11.0,,
TRIMID®,N660M40HL BK,Polyamide 66,Nylon 66,1.5,PA66-MD40-L,,,8400.0,155.0,,78.0,,2.0,5.0,,
TRIMID®,N660MG40HL BK,Polyamide 66,Nylon 66,1.49,PA66-(GF+MD)40-L,,,8600.0,195.0,,130.0,,2.0,6.0,,
TRIMID®,N660MG40HL NAT,Polyamide 66,Nylon 66,1.49,PA66-(GF+MD)40-L,,,8750.0,205.0,,135.0,,2.0,6.0,,
TRIMID®,N66100HL BK,Polyamide 66,Nylon 66,1.14,PA66-L,,,1030.0,36.0,,48.0,,35.0,25.0,,
TRIMID®,N66100THL BK,Polyamide 66,Nylon 66,1.1,PA66-I-L,,,2100.0,76.0,,65.0,,40.0,15.0,,
TRIMID®,N661M40G15HL BK,Polyamide 66,Nylon 66,1.49,PA66-(GF+MD)40-L,,,8000.0,172.0,,114.0,,2.0,6.0,,
TRIMID®,N661M40G25HL BK,Polyamide 66,Nylon 66,1.48,PA66-(GF+MD)40-L,,,4860.0,108.0,,82.0,,5.0,11.0,,
TRIMID®,N661M40HL BK,Polyamide 66,Nylon 66,1.5,PA66-MD40-L,,,2850.0,52.0,,49.0,,5.0,7.0,,
Michimid,K4100,Polyamide 6,Nylon 6,1.13,PA6-L,35.9,220.0,758.0,,,,,100.0,1000.0,,
Michimid,K4100,Polyamide 6,Nylon 6,1.13,PA6-L,75.8,220.0,2760.0,,,,,50.0,5.784313725490197,,
Michimid,K4100GF33HS-02,Polyamide 6,Nylon 6,1.39,PA6-GF35,145.0,220.0,8270.0,,,,,3.5,9.411764705882353,,
Michimid,K4200GF33HS-02,Polyamide 66,Nylon 66,1.39,PA66-GF35,103.0,263.0,5690.0,,,,,4.0,15.686274509803923,,
API ECO,K6,Polyamide 6,Nylon 6,1.13,PA6,55.2,220.0,1170.0,,,,,50.0,10.784313725490197,,
API ECO,K66,Polyamide 66,Nylon 66,1.14,PA66,82.7,254.0,2760.0,,,,,30.0,5.196078431372549,,
API ECO,K66GF13,Polyamide 66,Nylon 66,1.22,PA66-GW15,89.6,254.0,3720.0,,,,,3.0,5.196078431372549,,
API ECO,K66GF33,Polyamide 66,Nylon 66,1.4,PA66-GW35,86.9,254.0,4830.0,,,,,4.0,20.58823529411765,,
API ECO,K66GF33,Polyamide 66,Nylon 66,1.4,PA66-GW35,124.0,254.0,6890.0,,,,,3.0,10.784313725490197,,
API ECO,K6GF13,Polyamide 6,Nylon 6,1.23,PA6,82.7,220.0,3450.0,,,,,4.0,15.686274509803923,,
API ECO,K6GF33,Polyamide 6,Nylon 6,1.39,PA6-GF35,60.7,220.0,4310.0,,,,,6.0,31.372549019607845,,
VENYL,SE010 - 8696,Polyamide 6,Nylon 6,1.13,PA6,,,2200.0,115.0,2600.0,75.0,,55.0,,,
VENYL,SE030 - 8229,Polyamide 6,Nylon 6,1.1,PA6,,,600.0,35.0,650.0,35.0,,240.0,,,
VENYL,SFR000 - 3734,Polyamide 6,Nylon 6,1.16,PA6-FR,,,3100.0,,3400.0,82.0,,35.0,,,
VENYL,SFRT208 - 8229,Polyamide 6,Nylon 6,1.35,PA6-MD25-FR,,,6350.0,,5200.0,70.0,,3.5,,,
VENYL,SFRWGB208H - 8229,Polyamide 6,Nylon 6,1.35,PA6-GF25-FR,,,5400.0,,4700.0,70.0,,2.5,36.0,,
VENYL,SG207 - 8139,Polyamide 6,Nylon 6,1.27,PA6-GF20,,,3300.0,120.0,4500.0,70.0,,4.0,7.352941176470589,,
VENYL,SG330,Polyamide 6,Nylon 6,1.29,PA6-I-GF30-L,,,4100.0,125.0,4300.0,78.0,,8.0,,,
VENYL,SG330,Polyamide 6,Nylon 6,1.29,PA6-I-GF30-L,,,6500.0,180.0,7200.0,128.0,,6.5,,,
VENYL,SG407 - 7731,Polyamide 6,Nylon 6,1.43,PA6-GF40,,,9500.0,300.0,10500.0,195.0,,3.0,,,
VENYL,SG409 - 1199,Polyamide 6,Nylon 6,1.51,PA6-GF40,,,11000.0,270.0,11200.0,172.0,,2.5,,,
VENYL,SG500,Polyamide 6,Nylon 6,1.57,PA6-GF50,,,15200.0,380.0,18200.0,225.0,,2.6,,,
VENYL,ST128 - 8689,Polyamide 6,Nylon 6,1.08,PA6-I-MD15,,,3100.0,79.0,3230.0,55.0,,,,,
VENYL,SW107 - 7727,Polyamide 6,Nylon 6,1.25,PA6-GB15,,,1000.0,72.0,1150.0,52.0,,120.0,,,
VENYL,SWGB308H - 2636,Polyamide 6,Nylon 6,1.4,PA6-(GF+GB)35,,,8700.0,270.0,8300.0,145.0,,3.0,13.0,,
VENYL,SWGT400H,Polyamide 6,Nylon 6,1.5,PA6-(GF+GB)40,,,7800.0,195.0,,90.0,,3.0,,,
VENYL,UE037 - 8139,Polyamide 66,Nylon 66,1.1,PA66,,,1700.0,60.0,2400.0,50.0,13.0,,7.352941176470589,,
VENYL,UFC108,Polyamide 66,Nylon 66,1.21,PA66-CF15,,,10200.0,200.0,9800.0,135.0,,3.0,,,
VENYL,UFC300,Polyamide 66,Nylon 66,1.29,PA66-CF30,,,17800.0,286.0,16300.0,194.0,,2.0,,,
VENYL,UFRG204,Polyamide 66,Nylon 66,1.35,PA66-GF25-FR,,,6350.0,,5500.0,95.8,,2.2,33.0,,
VENYL,UFRHG208R - 8229,Polyamide 66,Nylon 66,1.51,PA66-GF25-FR,,,4500.0,,5500.0,60.0,,3.0,,,
VENYL,UFRHG300R - 1335,Polyamide 66,Nylon 66,1.54,PA66-GF30-FR,,,5750.0,,6250.0,80.0,,3.0,,,
VENYL,UFRHG309R - 1367,Polyamide 66,Nylon 66,1.54,PA66-GF30-FR,,,8250.0,,8300.0,165.0,,2.0,,,
VENYL,UG100 - 7821,Polyamide 66,Nylon 66,1.21,PA66-GF10,,,2300.0,130.0,3800.0,70.0,,10.0,9.803921568627452,,
VENYL,UG298,Polyamide 66,Nylon 66,1.32,PA66-GF-L,,,7000.0,190.0,7800.0,,,2.5,,130.0,
VENYL,UG300,Polyamide 66,Nylon 66,1.36,PA66-GF30,,,5500.0,215.0,6250.0,120.0,,3.0,12.745098039215687,,
VENYL,UG301 - 8070,Polyamide 66,Nylon 66,1.36,PA66-GF30,,,5500.0,215.0,6250.0,120.0,,3.0,12.745098039215687,,
VENYL,UG302 - 9408,Polyamide 66,Nylon 66,1.36,PA66-GF30,,,5500.0,215.0,6250.0,120.0,,3.0,12.745098039215687,,
VENYL,UG307 - 8139,Polyamide 66,Nylon 66,1.36,PA66-GF30,,,8250.0,260.0,9000.0,175.0,,3.0,9.313725490196079,,
VENYL,UG308,Polyamide 66,Nylon 66,1.39,PA66-GF35,,,9500.0,280.0,10000.0,200.0,,3.0,9.803921568627452,,
VENYL,UG317 - 2372,Polyamide 66,Nylon 66,1.33,PA66-GF30,,,6500.0,208.0,,140.0,,3.0,9.313725490196079,,
VENYL,UG360,Polyamide 66,Nylon 66,1.49,PA66-GF30,,,9200.0,220.0,9700.0,155.0,,2.0,,,
VENYL,UGK306 - 8229,Polyamide 66,Nylon 66,1.38,PA66-GF,,,9610.0,308.0,10200.0,190.0,,,,,
VENYL,UN000 - 8229,Polyamide 66,Nylon 66,1.14,PA66,,,1300.0,75.0,1400.0,60.0,,200.0,17.647058823529413,,
VENYL,UN001 - 6733,Polyamide 66,Nylon 66,1.14,PA66-L,,,1300.0,75.0,1400.0,60.0,,200.0,17.647058823529413,,
VENYL,UN020,Polyamide 66,Nylon 66,1.11,PA66,,,950.0,55.0,1400.0,50.0,,40.0,1000.0,,
NEALID,XG100,Polyamide + Polyolefin,Nylon+Olefin,1.14,(PA+Polyolefin)-GF10,,,3750.0,135.0,4400.0,120.0,,3.5,,,
NEALID,XG300,Polyamide + Polyolefin,Nylon+Olefin,1.28,(PA+Polyolefin)-GF30,,,7000.0,,7800.0,160.0,,5.5,,,
MAJORIS,UG300 - 8229,Polyamide 66,Nylon 66,1.36,PA66-LGF30,,,12000.0,335.0,14400.0,240.0,,2.1,,,
MAJORIS,UG400 - 8229,Polyamide 66,Nylon 66,1.46,PA66-LGF40,,,14000.0,375.0,17000.0,250.0,,2.0,,,
MAJORIS,UG500 - 8229,Polyamide 66,Nylon 66,1.57,PA66-LGF50,,,16100.0,415.0,19500.0,260.0,,2.0,,,
ADDITEC®,CBI  22049  NOIR  110  C,"Polyamide, Unspecified","Nylon, Unspecified",1.22,PA-CF,85.0,220.0,5100.0,,,80.0,,8.0,12.0,,80.0
ADDITEC®,VBI  22051  F  GRIS  364  C,Polyamide 6,Nylon 6,1.6,PA6-GF-FR,,220.0,2100.0,,,40.0,,6.0,21.0,,68.0
ADDINYL®,A2  Z  V30,Polyamide 66,Nylon 66,1.36,PA66-GF30,,260.0,9500.0,,,190.0,,5.0,10.0,,89.0
ADDINYL®,A2 G30,Polyamide 66,Nylon 66,1.35,PA66-GB30,,260.0,3800.0,,,80.0,,7.0,3.5,,87.0
ADDINYL®,B2 G 30,Polyamide 6,Nylon 6,1.35,PA6-GB30,,220.0,1500.0,,,40.0,,11.0,6.0,,80.0
ADDINYL®,B2 G10 V20,Polyamide 6,Nylon 6,1.36,PA6-GF10,,220.0,3500.0,,,80.0,,7.0,16.0,,83.0
ADDINYL®,B2 K20,Polyamide 6,Nylon 6,2.1,PA6,,220.0,2200.0,,,24.0,,40.0,4.0,,83.0
ADDINYL®,B2 V15,Polyamide 6,Nylon 6,1.24,PA6-GF15,,220.0,5500.0,,,130.0,,4.0,7.5,,86.0
ADDINYL®,B2 V50,Polyamide 6,Nylon 6,1.55,PA6-GF50,,220.0,8500.0,,,130.0,,6.0,30.0,,84.0
ADDINYL®,C2 V30,Polyamide 66,Nylon 66,1.37,PA66/6-GF30,,243.0,4700.0,,,115.0,,6.0,21.0,,78.0
ADDINYL®,C2 Z,Polyamide 66/6 Copolymer,Nylon 66/6,1.14,PA66/6,85.0,243.0,2800.0,,,,,40.0,5.0,,83.0
ADDINYL®,PMD  20214,"Polyamide, Unspecified","Nylon, Unspecified",1.14,PA,,220.0,900.0,,,30.0,,50.0,16.0,,71.0
ADDINYL®,SBI 20062,Polyamide 6,Nylon 6,1.05,PA6-I,50.0,220.0,1750.0,,,40.0,,50.0,1000.0,,77.0
ADDINYL®,VBI  23009,Polyamide 6,Nylon 6,1.32,PA6-I-GF35,,220.0,8000.0,,,130.0,,4.0,15.0,,82.0
ADDINYL®,VBI  23045,Polyamide 6,Nylon 6,1.36,PA6-GF30,,220.0,5000.0,,,100.0,,7.0,18.0,,83.0
ADDIFLAM®,SBI  20011  F  NATUREL,Polyamide 6,Nylon 6,1.16,PA6-FR,80.0,220.0,3400.0,,,75.0,,8.0,3.0,,85.0
Adell Polyamide,AB-34,Polyamide 66,Nylon 66,1.25,PA66-GB20,86.2,254.0,3960.0,,,,,4.0,3.1372549019607847,120.0,
Adell Polyamide,AB-38,Polyamide 66,Nylon 66,1.46,PA66-GB40,96.5,254.0,4830.0,,,,,2.0,3.6274509803921573,122.0,
Adell Polyamide,AD-10,Polyamide 66,Nylon 66,1.08,PA66,,249.0,1820.0,71.7,,,,65.0,83.33333333333334,111.0,
Adell Polyamide,AD-30,Polyamide 66,Nylon 66,1.08,PA66,,249.0,1820.0,71.7,,,,65.0,83.33333333333334,111.0,
Adell Polyamide,AF-10-669,Polyamide 66,Nylon 66,1.35,PA66-FR,47.6,243.0,1570.0,,,,,48.0,78.43137254901961,113.0,
Adell Polyamide,AG-16-662,Polyamide 66,Nylon 66,1.48,PA66-GF30-FR,138.0,254.0,9650.0,,,,,1.0,7.843137254901961,,
Adell Polyamide,AH-78-BK,Polyamide 66,Nylon 66,1.49,PA66-MD40,76.0,,5100.0,115.0,,,,6.0,5.8,,
Adell Polyamide,AJ-13,Polyamide 66,Nylon 66,1.17,PA66-GF15,,249.0,3790.0,121.0,,,,3.0,14.705882352941178,118.0,
Adell Polyamide,AR-14,Polyamide 66,Nylon 66,1.23,PA66-GF20,,254.0,7580.0,214.0,,,,3.5,7.352941176470589,121.0,
Adell Polyamide,AR-17 (P),Polyamide 66,Nylon 66,1.37,PA66-GF35,214.0,254.0,9650.0,,,,,3.0,11.764705882352942,123.0,
Adell Polyamide,AR-17,Polyamide 66,Nylon 66,1.29,PA66-GF35,,254.0,8960.0,265.0,,,,3.5,10.784313725490197,122.0,
Adell Polyamide,AR-33,Polyamide 66,Nylon 66,1.23,PA66-GF15,,254.0,4830.0,172.0,,,,3.5,4.705882352941177,120.0,
Adell Polyamide,AR-77,Polyamide 66,Nylon 66,1.38,PA66-GF35,171.0,254.0,8790.0,,,,,3.0,8.92156862745098,123.0,
Adell Polyamide,AS-10,Polyamide 66,Nylon 66,1.13,PA66,,254.0,2830.0,114.0,,,,50.0,5.196078431372549,120.0,
Adell Polyamide,AT-13,Polyamide 66,Nylon 66,1.18,PA66-I-GF15,,249.0,4480.0,145.0,,,,3.0,10.784313725490197,119.0,
Adell Polyamide,AT-34,Polyamide 66,Nylon 66,1.25,PA66-I-GF20,,249.0,5520.0,165.0,,,,3.0,11.764705882352942,120.0,
Adell Polyamide,AW-17,Polyamide 66,Nylon 66,1.36,PA66-GF35,,210.0,8270.0,193.0,,,,3.0,11.764705882352942,120.0,
Adell Polyamide,AW-18,Polyamide 66,Nylon 66,1.44,PA66-GF40,221.0,,10700.0,,,,,3.0,13.725490196078432,,
Adell Polyamide,AW-34,Polyamide 66,Nylon 66,1.27,PA66-GF20,124.0,,7240.0,,,,,3.0,8.333333333333334,,
Adell Polyamide,BD-10,Polyamide 6,Nylon 6,1.07,PA6,,204.0,1590.0,67.6,,,,70.0,94.11764705882354,112.0,
Adell Polyamide,BJ-13 Glass Reinforced High Impact,Polyamide 6,Nylon 6,1.16,PA6-GF,,210.0,3450.0,108.0,,,,3.0,14.705882352941178,112.0,
Adell Polyamide,BJ-14 Glass Reinforced High Impact,Polyamide 6,Nylon 6,1.22,PA6-GF,,210.0,4140.0,131.0,,,,3.0,17.647058823529413,115.0,
Adell Polyamide,BJ-33 Glass Reinforced High Impact,Polyamide 6,Nylon 6,1.16,PA6-GF,,210.0,3450.0,108.0,,,,3.0,14.705882352941178,112.0,
Adell Polyamide,BL-18,Polyamide 6,Nylon 6,1.47,PA6-(GF+MD)40,,216.0,7580.0,186.0,,,,2.5,4.411764705882353,122.0,
Adell Polyamide,BR-110,Polyamide 6,Nylon 6,1.56,PA6-GF50,217.0,216.0,10300.0,,,,,2.0,15.686274509803923,123.0,
Adell Polyamide,BT-13 General Purpose,Polyamide 6,Nylon 6,1.12,PA6,,216.0,2690.0,103.0,,,,60.0,5.784313725490197,118.0,
Adell Polyamide,BT-37,Polyamide 6,Nylon 6,1.33,PA6-I-GF35,,210.0,6550.0,207.0,,,,3.0,13.725490196078432,120.0,
Adell Polyamide,BW-37,Polyamide 6,Nylon 6,1.36,PA6-GF35,,210.0,8270.0,193.0,,,,3.0,11.764705882352942,120.0,
4TECH®,9A22140 PS1,Polyamide 66,Nylon 66,1.53,PA66-GF40-L,,262.0,,,12000.0,170.0,,2.5,13.0,,
4TECH®,9A22730 H,Polyamide 66,Nylon 66,1.25,PA66-CF30,,265.0,,,18000.0,200.0,,2.5,10.0,,
4TECH®,9A22740 H,Polyamide 66,Nylon 66,1.25,PA66-CF40,,262.0,,,27500.0,240.0,,1.5,10.0,,
EleHPC,660C5,Polyamide 66,Nylon 66,1.25,PA66,,,18500.0,350.0,,,,3.0,,,
Ecomass®,1050CO94,"Polyamide, Unspecified","Nylon, Unspecified",5.99,PA-Me,,,5290.0,46.9,9100.0,,,6.0,5.784313725490197,,
Ecomass®,1050ZD96,"Polyamide, Unspecified","Nylon, Unspecified",9.98,PA-Me,,,5000.0,49.0,6450.0,,,1.7,10.784313725490197,,
Ecomass®,1080TU96,"Polyamide, Unspecified","Nylon, Unspecified",11.0,PA-Me,,,4900.0,49.0,6450.0,,,3.4,13.725490196078432,,
Ecomass®,1850ZD96,Polyamide 6,Nylon 6,10.0,PA6-Me,,,17900.0,72.4,,,,3.0,7.843137254901961,,
Ecomass®,1950TU76,Polyamide 610,Nylon 610,3.8,PA610-Me,,,2400.0,,2970.0,,,11.0,6.3,,
NYLEM®,6 GFR 10,Polyamide 6,Nylon 6,1.18,PA6-GF,80.0,,,,3200.0,,,4.0,6.0,,75.0
NYLEM®,66,Polyamide 66,Nylon 66,1.12,PA66,50.0,,,,2000.0,,,3.0,8.0,,80.0
NYLEM®,66 FR V0,Polyamide 66,Nylon 66,1.18,PA66,50.0,,,,2500.0,,,3.0,7.0,,75.0
NYLEM®,66 GFR 15,Polyamide 66,Nylon 66,1.2,PA66-GF,105.0,,,,5000.0,,,3.0,7.0,,75.0
NYLEM®,66 GFR 20 FR V0,Polyamide 66,Nylon 66,1.3,PA66-GF,125.0,,,,5000.0,,,3.0,7.0,,75.0
NYLEM®,66 GFR 25,Polyamide 66,Nylon 66,1.25,PA66-GF,125.0,,,,6500.0,,,3.0,8.0,,75.0
NYLEM®,66 GFR 30,Polyamide 66,Nylon 66,1.32,PA66-GF,140.0,,,,7500.0,,,3.0,7.0,,75.0
NYLEM®,66 GFR 30 FR V0,Polyamide 66,Nylon 66,1.4,PA66-GF,170.0,,,,7500.0,,,3.0,8.0,,75.0
NYLEM®,66 GFR 40 IM,Polyamide 66,Nylon 66,1.45,PA66-I-GF,150.0,,,,7500.0,,,3.0,12.0,,80.0
NYLEM®,66 GFR 50,Polyamide 66,Nylon 66,1.42,PA66-GF,190.0,,,,10000.0,,,3.0,7.0,,75.0
EMLON®,6,Polyamide 6,Nylon 6,1.12,PA6,60.0,,,,2000.0,,,6.0,7.0,,75.0
EMLON®,6 FR V0,Polyamide 6,Nylon 6,1.15,PA6,50.0,,,,2300.0,,,4.0,6.0,,70.0
EMLON®,6 FR V1,Polyamide 6,Nylon 6,1.1,PA6,60.0,,,,2500.0,,,4.0,6.0,,70.0
EMLON®,6 GFR 10,Polyamide 6,Nylon 6,1.18,PA6-GF,70.0,,,,3000.0,,,3.0,5.0,,70.0
EMLON®,6 GFR 30,Polyamide 6,Nylon 6,1.34,PA6-GF,150.0,,,,7000.0,,,3.0,10.0,,77.0
EMLON®,66 GFR 20,Polyamide 66,Nylon 66,1.24,PA66-GF,100.0,,,,4500.0,,,2.0,7.0,,75.0
EMLON®,66 GFR 30 FR V0,Polyamide 66,Nylon 66,1.32,PA66-GF,120.0,,,,7500.0,,,3.0,10.0,,80.0
EMLON®,66 GFR 35,Polyamide 66,Nylon 66,1.38,PA66-GF,170.0,,,,10000.0,,,3.0,8.0,,80.0
TECACOMP®,PA66 ID blue 4066,Polyamide 66,Nylon 66,1.27,PA66-X,,260.0,2600.0,93.0,3000.0,,,14.0,,,
TECACOMP®,PA66 ID blue 4087,Polyamide 66,Nylon 66,1.26,PA66,,260.0,2000.0,70.0,2400.0,,,24.0,,,
TECACOMP®,PA66 TC black 4028,Polyamide 66,Nylon 66,1.49,PA66-(CF+GF),,255.0,,,11400.0,,,1.5,,,
TECACOMP®,PA66 TC white 4040,Polyamide 66,Nylon 66,1.87,PA66-MD,,255.0,,,7600.0,,,2.0,,,
Grivory®,G 16,Polyamide 6I/6T Copolymer,Nylon 6I/6T,1.18,PAI/6T,,,,,3000.0,,,,,,
Grivory®,G 25,Polyamide 6I/6T Copolymer,Nylon 6I/6T,1.18,PAI/6T,,,,,3000.0,,,,,,
Grivory®,GTR 45,Polyamide 6I/6T Copolymer,Nylon 6I/6T,1.18,PAI/6T,100.0,,,,3000.0,,5.0,,,,
Grivory®,GV XE 16101 (GVL-5H HP),Polyamide 66 + PA 6I/X,Nylon 66+Nylon 6I/X,1.56,(PA66+PA6I/X)-LGF50,,260.0,,,17500.0,290.0,,2.5,,,
Grivory®,GV-2 FWA black 9225,Polyamide 66 + PA 6I/X,Nylon 66+Nylon 6I/X,1.28,(PA66+PA6I/X)-GF20,,260.0,,,8200.0,145.0,,3.0,,,
Grivory®,GV-2 FWA nat,Polyamide 66 + PA 6I/X,Nylon 66+Nylon 6I/X,1.28,(PA66+PA6I/X)-GF20,,260.0,,,7200.0,125.0,,4.0,,,
Grivory®,GV-2H black,Polyamide 66 + PA 6I,Nylon 66+Nylon 6I,1.28,(PA66+PA6I)-GF20,,260.0,,,7200.0,125.0,,4.0,,,
Grivory®,GV-4 FWA nat,Polyamide 66 + PA 6I/X,Nylon 66+Nylon 6I/X,1.47,(PA66+PA6I/X)-GF40,,260.0,,,14000.0,230.0,,3.0,,,
Grivory®,GV-4H black,Polyamide 66 + PA 6I,Nylon 66+Nylon 6I,1.47,(PA66+PA6I)-GF40,,260.0,,,13000.0,210.0,,3.0,,,
Grivory®,GV-5 FWA black 9225,Polyamide 66 + PA 6I/X,Nylon 66+Nylon 6I/X,1.56,(PA66+PA6I/X)-GF50,,260.0,,,18000.0,250.0,,2.5,,,
Grivory®,GV-5 FWA nat,Polyamide 66 + PA 6I/X,Nylon 66+Nylon 6I/X,1.56,(PA66+PA6I/X)-GF50,,260.0,,,18000.0,250.0,,2.5,,,
Grivory®,GV-5H,Polyamide 66 + PA 6I/X,Nylon 66+Nylon 6I/X,1.56,(PA66+PA6I/X)-GF50,,260.0,,,17000.0,220.0,,2.5,,,
Grivory®,GV-5H EF nat,Polyamide 66 + PA 6I/X,Nylon 66+Nylon 6I/X,1.56,(PA66+PA6I/X)-GF50,,260.0,,,17000.0,220.0,,2.5,,,
Grivory®,GV-5HL black 9914,Polyamide 66 + PA 6I/X,Nylon 66+Nylon 6I/X,1.6,(PA66+PA6I/X)-GF50,,255.0,,,16000.0,200.0,,2.0,,,
Grivory®,GV-5HL black 9914,Polyamide 66 + PA 6I/X,Nylon 66+Nylon 6I/X,1.6,(PA66+PA6I/X)-GF50,,255.0,,,17000.0,220.0,,2.0,,,
Grivory®,GV-6 FWA nat,Polyamide 66 + PA 6I/X,Nylon 66+Nylon 6I/X,1.69,(PA66+PA6I/X)-GF60,,260.0,,,22000.0,260.0,,2.0,,,
Grivory®,GV-6H black,Polyamide 66 + PA 6I/X,Nylon 66+Nylon 6I/X,1.69,(PA66+PA6I/X)-GF60,,260.0,,,21000.0,240.0,,2.0,,,
Grivory®,GVL-4H black 9915,Polyamide 66 + PA 6I/X,Nylon 66+Nylon 6I/X,1.47,(PA66+PA6I/X)-LGF40,,260.0,,,14500.0,230.0,,2.3,,,
Grivory®,GVL-5H nat,Polyamide 66 + PA 6I/X,Nylon 66+Nylon 6I/X,1.56,(PA66+PA6I/X)-LGF50,,260.0,,,17500.0,270.0,,2.4,,,
Grivory®,GVL-6H nat,Polyamide 66 + PA 6I/X,Nylon 66+Nylon 6I/X,1.69,(PA66+PA6I/X)-LGF60,,260.0,,,22500.0,290.0,,2.1,,,
Grivory®,GVN-35H black 9915,Polyamide 66 + PA 6I/X,Nylon 66+Nylon 6I/X,1.4,(PA66+PA6I/X)-I-GF35,110.1425834579984,260.0,,,9000.0,140.0,1.8421052631578894,5.0,,,
Grivory®,GVS-5H black 9915,Polyamide 66 + PA 6I/X,Nylon 66+Nylon 6I/X,1.58,(PA66+PA6I/X)-GF50,,260.0,,,16000.0,220.0,,2.5,,,
Grivory®,GVX-5 H nat,Polyamide 66 + PA 6I/X,Nylon 66+Nylon 6I/X,1.56,(PA66+PA6I/X)-GF50,,260.0,,,18000.0,250.0,,2.5,,,
Grivory®,GVX-6 H nat,Polyamide 66 + PA 6I/X,Nylon 66+Nylon 6I/X,1.69,(PA66+PA6I/X)-GF60,,260.0,,,22000.0,260.0,,2.0,,,
Grivory®,GVX-65 H nat,Polyamide 66 + PA 6I/X,Nylon 66+Nylon 6I/X,1.77,(PA66+PA6I/X)-GF65,,260.0,,,25500.0,300.0,,1.9,,,
Grivory®,GVX-7 H nat,Polyamide 66 + PA 6I/X,Nylon 66+Nylon 6I/X,1.85,(PA66+PA6I/X)-GF70,,260.0,,,27500.0,260.0,,1.5,,,
Grivory®,HB 5299 HV,Polyamide MXD6/MXDI Copolymer,Nylon MXD6/MXDI,1.21,PAMXD6/MXDI,,218.0,,,,,,,,,
Grivory®,HT XE 3996,Polyamide 10T/X Copolymer,Nylon 10T/X,1.38,PA10T/X-GF30,,295.0,,,9500.0,150.0,,2.0,,,
Grivory®,HT1V-4 FWA black 9225,Polyamide 6I/6T Copolymer,Nylon 6I/6T,1.53,PAI/6T-GF40,,325.0,,,14000.0,210.0,,2.0,,,
Grivory®,HT1V-45 HY black 9205,Polyamide 6I/6T Copolymer,Nylon 6I/6T,1.59,PAI/6T-GF45,,325.0,,,16000.0,230.0,,2.0,,,
Grivory®,HT1V-5 HY black 9205,Polyamide 6I/6T Copolymer,Nylon 6I/6T,1.65,PAI/6T-GF50,,325.0,,,17500.0,240.0,,2.0,,,
Grivory®,HT1V-6 FWA black 9225,Polyamide 6I/6T Copolymer,Nylon 6I/6T,1.78,PAI/6T-GF60,,325.0,,,23000.0,260.0,,1.5,,,
Grivory®,HT2C-3X black 9833,Polyamide 6T/66 Copolymer,Nylon 6T/66,1.32,PA6T/66-CF30,,310.0,,,24000.0,265.0,,2.0,,,
Grivory®,HT2C-3X black 9833,Polyamide 6T/66 Copolymer,Nylon 6T/66,1.32,PA6T/66-CF30,,310.0,,,24500.0,275.0,,2.0,,,
Grivory®,HT2V-15H,Polyamide 6T/66 Copolymer,Nylon 6T/66,1.29,PA6T/66-GF15,,310.0,,,7000.0,115.0,,2.0,,,87.0
Grivory®,HT2V-3H LF,Polyamide 6T/66 Copolymer,Nylon 6T/66,1.47,PA6T/66-GF30,,310.0,,,11000.0,160.0,,2.0,,,
Grivory®,HT2V-3X V0,Polyamide 6T/66 Copolymer,Nylon 6T/66,1.43,PA6T/66-GF30-FR,,310.0,,,10500.0,140.0,,2.0,,,
Grivory®,HT2V-45H,Polyamide 6T/66 Copolymer,Nylon 6T/66,1.56,PA6T/66-GF45,,310.0,,,15500.0,220.0,,2.2,,,
Grivory®,HT2VZ-33H,Polyamide 6T/66 Copolymer,Nylon 6T/66,1.44,PA6T/66-GF35,,310.0,,,11000.0,180.0,,2.5,,,
Grivory®,HTV-5H1 black 9205,Polyamide 6I/6T Copolymer,Nylon 6I/6T,1.65,PAI/6T-GF50,,325.0,,,18000.0,,,,,,
Grivory®,HTV-5H1 NATURAL,Polyamide 6I/6T Copolymer,Nylon 6I/6T,1.65,PAI/6T-GF50,,325.0,,,17500.0,240.0,,2.0,,,
Grivory®,XE 4063 black 9238,Polyamide 10T/X Copolymer,Nylon 10T/X,1.37,PA10T/X-GF30-FR,,295.0,,,9500.0,165.0,,2.8,,,
Grivory®,XE 4063 black 9238,Polyamide 10T/X Copolymer,Nylon 10T/X,1.37,PA10T/X-GF30-FR,,295.0,,,9500.0,180.0,,3.0,,,
Grivory®,XE 4065 black 9238,Polyamide 10T/X Copolymer,Nylon 10T/X,1.58,PA10T/X-GF50,,295.0,,,16000.0,230.0,,2.5,,,
Grivory®,XE 4095 black 9225,Polyamide 10T/X Copolymer,Nylon 10T/X,1.58,PA10T/X-GF50,,295.0,,,16500.0,200.0,,2.0,,,
Grivory®,XE 4095 black 9225,Polyamide 10T/X Copolymer,Nylon 10T/X,1.58,PA10T/X-GF50,,295.0,,,17000.0,220.0,,2.0,,,
Grivory®,XE 4101 black 9225,Polyamide 10T/X Copolymer,Nylon 10T/X,1.49,PA10T/X-GF40,,295.0,,,13000.0,190.0,,2.8,,,
Grivory®,XE 4217 black 9233,Polyamide 6T/66 Copolymer,Nylon 6T/66,1.58,PA6T/66-GF45,,300.0,,,13000.0,165.0,,2.7,,,
Grivory®,XE 4217 black 9233,Polyamide 6T/66 Copolymer,Nylon 6T/66,1.58,PA6T/66-GF45,,300.0,,,15000.0,230.0,,2.7,,,
Grilon®,AG-30,Polyamide 66,Nylon 66,1.35,PA66-GF30,,260.0,,,7000.0,150.0,,5.0,,,
Grilon®,AG-35,Polyamide 66,Nylon 66,1.39,PA66-GF35,,260.0,,,12500.0,200.0,,3.0,,,
Grilon®,AS V0,Polyamide 66,Nylon 66,1.16,PA66-FR,55.0,260.0,,,2000.0,,12.0,,,,
Grilon®,AS V0,Polyamide 66,Nylon 66,1.16,PA66-FR,90.0,260.0,,,3900.0,80.0,4.0,,,,
Grilon®,AS/2,Polyamide 66,Nylon 66,1.14,PA66-I,60.0,260.0,,,1700.0,,12.0,,,,
Grilon®,B 70 GFE 15 H,Polyamide 6,Nylon 6,1.19,PA6-GF15,,222.0,,,3000.0,70.0,,10.0,,,
Grilon®,BG-15 S,Polyamide 6,Nylon 6,1.23,PA6-GF15,,222.0,,,3400.0,75.0,,15.0,,,
Grilon®,BG-30/2,Polyamide 6,Nylon 6,1.35,PA6-GF30,177.50490316943834,222.0,,,9500.0,185.0,2.763157894736845,5.0,,,
Grilon®,BG-35,Polyamide 6,Nylon 6,1.41,PA6-GF35,,222.0,,,11500.0,225.0,,3.0,,,
