Repository: mike-keating-iv/ml-polymer-classification

# Polymer Classification using Machine Learning

## Project Overview

This project develops machine learning models to classify polymer materials into their respective subclasses using mechanical and physical property data. The goal is to automate polymer identification for materials databases and R&D applications.

## Data Source

Data was collected from the Plastics and Elastomers section of [UL Prospector](https://www.ulprospector.com/plastics/en), which is a database containing technical data for over 100,000 materials. Data was queried by polymer symbol (PP, PMMA, etc) and saved to separate CSV files.

File: data/polymers_Nylon.csv (part 41 of 57)
Chemlon®,113 GH,Polyamide 66,Nylon 66,1.22,PA66-GF15,,257.0,3410.0,94.4,4160.0,,,16.0,3.3,,
Chemlon®,113 GX,Polyamide 66,Nylon 66,1.22,PA66-GF15-L,,254.0,4830.0,172.0,,,,2.0,6.274509803921569,,
Chemlon®,125-15 MGH,Polyamide 66,Nylon 66,1.5,PA66-(GF+MD)40,,257.0,5800.0,125.0,8060.0,,,6.3,7.1,,
Chemlon®,128-10 MGH,Polyamide 66,Nylon 66,1.48,PA66-(GF+MD),,256.0,9000.0,200.0,,145.0,,3.0,,,
Grilon®,BG-35 S,Polyamide 6,Nylon 6,1.41,PA6-GF35,,222.0,,,7000.0,135.0,,8.0,,,
Grilon®,BG-40 S,Polyamide 6,Nylon 6,1.45,PA6-GF40,,222.0,,,7500.0,130.0,,5.0,,,
Grilon®,BG-50 FC,Polyamide 6,Nylon 6,1.58,PA6-GF50,,222.0,,,11500.0,155.0,,6.0,,,
Grilon®,BG-50 HM,Polyamide 6,Nylon 6,1.49,PA6-GF50,108.27222186718518,222.0,,,10000.0,100.0,1.936842105263148,5.0,,,
Grilon®,BG-50 HM,Polyamide 6,Nylon 6,1.49,PA6-GF50,,222.0,,,14000.0,175.0,,3.0,,,
Grilon®,BGK-30 X,Polyamide 6,Nylon 6,1.34,PA6-(GF+GB)30,,222.0,,,7000.0,140.0,,3.0,,,
Grilon®,BGM-30 X,Polyamide 6,Nylon 6,1.38,PA6-(GF+MD)30,,222.0,,,6500.0,105.0,,3.0,,,
Grilon®,BGZ-30/2,Polyamide 6,Nylon 6,1.33,PA6-I-GF30,81.99696148562089,222.0,,,5300.0,105.0,2.5263157894736876,10.0,,,
Grilon®,BGZ-50/2,Polyamide 6,Nylon 6,1.57,PA6-GF50,129.21372079867766,222.0,,,10000.0,150.0,2.5263157894736876,6.0,,,
Grilon®,BK-50,Polyamide 6,Nylon 6,1.55,PA6-GB50,45.0,222.0,,,1700.0,,8.0,,,,
Grilon®,BM-30 FR,Polyamide 6,Nylon 6,1.37,PA6-MD30-FR,85.0,222.0,,,6400.0,85.0,3.0,,,,
Grilon®,BR 40,Polyamide 6,Nylon 6,1.14,PA6,90.0,222.0,,,3300.0,60.0,4.0,,,,
Grilon®,BRZ 334 H,Polyamide 6,Nylon 6,1.0,PA6-I,,222.0,,,950.0,,,50.0,,,63.0
Grilon®,BRZ 340 H,Polyamide 6,Nylon 6,1.1,PA6-I,70.0,222.0,,,2800.0,40.0,4.0,,,,
Grilon®,BS 23,Polyamide 6,Nylon 6,1.14,PA6,,222.0,,,1300.0,,,50.0,,,
Grilon®,BS 23,Polyamide 6,Nylon 6,1.14,PA6,,222.0,,,3500.0,70.0,,8.0,,,
Grilon®,BS EC,Polyamide 6,Nylon 6,1.22,PA6,70.0,222.0,,,3000.0,50.0,5.0,,,,
Grilon®,BS V0,Polyamide 6,Nylon 6,1.16,PA6-FR,90.0,222.0,,,3700.0,70.0,3.0,4.0,,,
Grilon®,BT 40 Z,Polyamide 6,Nylon 6,1.06,PA6-I,50.0,220.0,,,1600.0,45.0,7.0,,,,
Grilon®,CR 9,Polyamide 6/12 Copolymer,Nylon 6/12,1.1,PA612,63.42711894959564,200.0,,,2150.0,,3.03912412669074,,,,
Grilon®,CR 9 HV,Polyamide 6/12 Copolymer,Nylon 6/12,1.1,PA612,63.48712540334776,200.0,,,2150.0,,3.0419951109973864,,,,
Grilon®,EBGM-20 HX,Polyamide 66/6 Copolymer,Nylon 66/6,1.24,PA66/6-(GF+Nano)15,,260.0,,,3300.0,,,,,,
Grilon®,F 47 H NL nat 6020,Polyamide 6,Nylon 6,1.14,PA6,,222.0,,,750.0,,,,,,
Grilon®,F 47 NL nat 6028,Polyamide 6,Nylon 6,1.14,PA6,,222.0,,,750.0,,,,,,
Grilon®,FG 34 NL nat 6023,Polyamide 6,Nylon 6,1.15,PA6,,222.0,,,3000.0,,,,,,
Grilon®,FG 40 NL nat 6021,Polyamide 6,Nylon 6,1.14,PA6,,222.0,,,1100.0,,,,,,
Grilon®,FG 47 NL nat 6028,Polyamide 6,Nylon 6,1.14,PA6,,222.0,,,3000.0,,,,,,
Grilon®,R 47 HW 10,Polyamide 6,Nylon 6,1.1,PA6-P,,216.0,,,430.0,46.0,,50.0,1000.0,,
Grilon®,TS V0,Polyamide 66/6 Copolymer,Nylon 66/6,1.16,PA66/6-FR,85.0,260.0,,,3600.0,75.0,4.0,,,,
Grilon®,TSC-30/4 EC black 9832,Polyamide 66/6 Copolymer,Nylon 66/6,1.26,PA66/6-CF30,,260.0,,,15000.0,180.0,,5.0,,,
Grilon®,TSC-30/4 LF 15 black 9832,Polyamide 66/6 Copolymer,Nylon 66/6,1.4,PA66/6-CF30-L,,260.0,,,16000.0,170.0,,4.5,,,
Grilon®,TSG-30/4 H black 9839,Polyamide 66/6 Copolymer,Nylon 66/6,1.35,PA66/6-GF30,,260.0,,,10000.0,180.0,,3.0,,,
Grilon®,TSG-30/4 LF 15/1,Polyamide 66/6 Copolymer,Nylon 66/6,1.49,PA66/6-GF30-L,,260.0,,,5600.0,80.0,,5.0,,,
Grilon®,TSG-35,Polyamide 66/6 Copolymer,Nylon 66/6,1.4,PA66/6-GF35,,260.0,,,11000.0,225.0,,3.0,,,
Grilon®,TSG-35/4,Polyamide 66/6 Copolymer,Nylon 66/6,1.4,PA66/6-GF35,,260.0,,,11000.0,195.0,,3.0,,,
Grilon®,TSG-50/4 FA,Polyamide 66/6 Copolymer,Nylon 66/6,1.55,PA66/6-GF50,,260.0,,,12500.0,170.0,,4.5,,,
Grilon®,TSG-50/4 W,Polyamide 66/6 Copolymer,Nylon 66/6,1.55,PA66/6-GF50-P,,260.0,,,12000.0,150.0,,5.0,,,
Grilon®,TSG-60,Polyamide 66/6 Copolymer,Nylon 66/6,1.72,PA66/6-GF60,,265.0,,,20000.0,220.0,,2.0,,,
Grilon®,TSGK-30 X,Polyamide 66/6 Copolymer,Nylon 66/6,1.34,PA66/6-GB30,83.34833200241665,260.0,,,5700.0,85.0,1.6903429978963658,10.0,,,
Grilon®,TSGL-40/4 nat,Polyamide 66/6 Copolymer,Nylon 66/6,1.45,PA66/6-LGF40,,260.0,,,9500.0,165.0,,2.8,,,
Grilon®,TSGL-40/4 nat,Polyamide 66/6 Copolymer,Nylon 66/6,1.45,PA66/6-LGF40,,260.0,,,13000.0,230.0,,2.5,,,
Grilon®,TSGL-50-4 black 9839,Polyamide 66/6 Copolymer,Nylon 66/6,1.55,PA66/6-LGF50,,260.0,,,12500.0,200.0,,2.5,,,
Grilon®,TSGL-50-4 nat,Polyamide 66/6 Copolymer,Nylon 66/6,1.55,PA66/6-LGF50,,260.0,,,17400.0,265.0,,2.3,,,
Grilon®,TSGL-60/4 black 9839,Polyamide 66/6 Copolymer,Nylon 66/6,1.68,PA66/6-LGF60,,260.0,,,16500.0,200.0,,2.2,,,
Grilon®,TSGZ-15,Polyamide 66/6 Copolymer,Nylon 66/6,1.2,PA66/6-I-GF15,,260.0,,,2900.0,65.0,,10.0,,,
Grilon®,TSGZ-15,Polyamide 66/6 Copolymer,Nylon 66/6,1.2,PA66/6-I-GF15,,260.0,,,5600.0,110.0,,4.0,,,
Grilon®,TSGZ-15/4,Polyamide 66/6 Copolymer,Nylon 66/6,1.2,PA66/6-I-GF15,,260.0,,,5800.0,110.0,,4.0,,,
Grilon®,TSGZ-50,Polyamide 66/6 Copolymer,Nylon 66/6,1.56,PA66/6-I-GF50,,260.0,,,16500.0,240.0,,3.0,,,
Grilon®,TSM-40/4,Polyamide 66/6 Copolymer,Nylon 66/6,1.46,PA66/6-MD40,,260.0,,,3800.0,65.0,,22.0,,,
Grilon®,TSS,Polyamide 66/6 Copolymer,Nylon 66/6,1.14,PA66/6,70.0,260.0,,,2700.0,45.0,4.0,,,,
Grilon®,TSS/4,Polyamide 66/6 Copolymer,Nylon 66/6,1.13,PA66/6,80.0,260.0,,,3000.0,55.0,5.0,,,,
Grilon®,TSZ 1,Polyamide 66/6 Copolymer,Nylon 66/6,1.12,PA66/6-I,35.0,260.0,,,750.0,,20.0,,,,
Grilon®,TSZ 1,Polyamide 66/6 Copolymer,Nylon 66/6,1.12,PA66/6-I,65.0,260.0,,,2400.0,40.0,4.0,,,,
Grilamid®,1SBVX-30H LDS black,Polyamide 1010,Nylon 1010,1.46,PA1010-GF30,,200.0,,,10000.0,110.0,,2.0,,,
Grilamid®,1SBVX-30H LDS black,Polyamide 1010,Nylon 1010,1.46,PA1010-GF30,,200.0,,,11000.0,115.0,,2.0,,,
Grilamid®,1SBVX-50H LDS black,Polyamide 1010,Nylon 1010,1.58,PA1010-I-GF50,,200.0,,,12000.0,120.0,,2.0,,,
Grilamid®,1SVX-50H BLACK 9288,Polyamide 1010,Nylon 1010,1.51,PA1010-GF50,,200.0,,,13000.0,160.0,,3.0,,,
Grilamid®,2SV-30H nat,Polyamide 610,Nylon 610,1.31,PA610-GF30,,222.0,,,7000.0,150.0,,6.0,,,
Grilamid®,L 16 GM nat,Polyamide 12,Nylon 12,1.01,PA12-L,45.0,178.0,,,1500.0,50.0,5.0,,,,
Grilamid®,L 20 G,Polyamide 12,Nylon 12,1.01,PA12-L,,178.0,,,1100.0,,,,,,
Grilamid®,L 20 GM,Polyamide 12,Nylon 12,1.01,PA12-L,40.0,178.0,,,1100.0,50.0,12.0,,,,70.0
Grilamid®,L 20 H FR,Polyamide 12,Nylon 12,1.05,PA12-FR,40.0,178.0,,,1500.0,35.0,10.0,,,,72.0
Grilamid®,L 20A HL NZ nat,Polyamide 12,Nylon 12,0.98,PA12-I,30.0,179.0,,,1000.0,,13.0,,,,65.0
Grilamid®,L 20H FWA nat,Polyamide 12,Nylon 12,1.01,PA12-I,40.0,178.0,,,1100.0,,12.0,,,,70.0
Grilamid®,L 20H FWA nat,Polyamide 12,Nylon 12,1.01,PA12-I,,178.0,,,,,,,,,
Grilamid®,L 22A W 40 X,Polyamide 12,Nylon 12,1.02,PA12-P,25.0,173.0,,,370.0,45.0,25.0,,,,
Grilamid®,L 25 G nat 6011,Polyamide 12,Nylon 12,1.01,PA12-L,,178.0,,,1100.0,,,,,,
Grilamid®,L 25 W 20,Polyamide 12,Nylon 12,1.03,PA12-P,,174.0,,,,,,50.0,,,
Grilamid®,L 25 W 40 NZ,Polyamide 12,Nylon 12,1.0,PA12-P,,173.0,,,300.0,45.0,,50.0,,,
Grilamid®,L 25 W 40 X,Polyamide 12,Nylon 12,1.02,PA12-P,24.6716058778983,173.0,,,380.0,,8.378059641563462,,,,
Grilamid®,L 25 Z,Polyamide 12,Nylon 12,1.0,PA12,,179.0,,,,40.0,,50.0,,,
Grilamid®,L XE 10953 black,Polyamide 12,Nylon 12,1.04,PA12-I-P,,173.0,,,500.0,,,50.0,,,63.0
Grilamid®,LBV-25H black 9472,Polyamide 12,Nylon 12,1.19,PA12-GF25,,178.0,,,5800.0,110.0,,3.0,,,82.0
Grilamid®,LKN-3H,Polyamide 12,Nylon 12,1.21,PA12-GB30,50.0,178.0,,,1900.0,45.0,8.0,,,,
Grilamid®,LV-23H,Polyamide 12,Nylon 12,1.17,PA12-GF25,,178.0,,,5800.0,110.0,,7.0,,,
Grilamid®,LV-2A NZ,Polyamide 12,Nylon 12,1.12,PA12-GF20,,178.0,,,4500.0,85.0,,10.0,,,
Grilamid®,LV-2H,Polyamide 12,Nylon 12,1.16,PA12-I-GF20,,178.0,,,5500.0,105.0,,7.0,,,
Grilamid®,LV-3 X ESD black,Polyamide 12,Nylon 12,1.29,PA12-GF30,,178.0,,,7500.0,130.0,,4.5,,,
Grilamid®,LV-3H,Polyamide 12,Nylon 12,1.22,PA12-I-GF30,,178.0,,,6000.0,,,,,,
Grilamid®,LV-65H FWA black 9225,Polyamide 12,Nylon 12,1.65,PA12-I-GF65,,178.0,,,17000.0,160.0,,3.5,,,85.0
Grilamid®,LVX-50H black 9230,Polyamide 12,Nylon 12,1.47,PA12-GF50,,178.0,,,,,,,,,
Grilamid®,TR 30 LS nat,Polyamide 6I/X Copolymer,Nylon 6I/X,1.15,PA6I/X-FR-L,,,,,,,,,,,
Grilamid®,TR 55 LY,Polyamide 12,Nylon 12,1.04,PA12,67.35737533778506,,,,1800.0,,4.789473684210521,,,,
Grilamid®,TR 55 LZ,Polyamide 12,Nylon 12,1.02,PA12,52.69680625384828,,,,1560.0,,4.789473684210521,,,,
Grilamid®,TR 90,Polyamide 12,Nylon 12,1.0,PA12,60.0,,,,1600.0,,6.0,,,,
Grilamid®,TR 90 LXS,Polyamide 12,Nylon 12,1.0,PA12,,,,,,,,,,,
Grilamid®,TR 90 UV LS nat,Polyamide 12,Nylon 12,1.0,PA12,,,,,1600.0,,,,,,
Grilamid®,TR XE 4010,Polyamide 1010,Nylon 1010,1.02,PA1010-L,,,,,,,,,,,
Grilamid®,TRV-4X9,Polyamide 12,Nylon 12,1.32,PA12-GF40,,,,,9000.0,130.0,,2.0,,,
Grilamid®,TRVX-50X9 black 9230,Polyamide 12X,Nylon 12X,1.5,PA12X-GF50,,,,,12500.0,160.0,,2.0,,,
Grilamid®,XE 3841 nat,Polyamide 12,Nylon 12,0.99,PA12-I,,178.0,,,,,,,,,
Grilamid®,XE 3926 black 9992,Polyamide 12,Nylon 12,1.01,PA12,40.0,178.0,,,1100.0,50.0,15.0,50.0,,,
Grilamid®,XE 3982,Polyamide 12,Nylon 12,0.99,PA12-P,,170.0,,,195.0,40.0,,50.0,,,53.0
Grilamid®,XE 3982,Polyamide 12,Nylon 12,0.99,PA12-P,,170.0,,,195.0,45.0,,50.0,,,
Grilamid®,XE 4071 black 9992,Polyamide 612,Nylon 612,1.05,PA612,40.0,210.0,,,1200.0,,20.0,50.0,,,
Grilamid®,XE 4071 black 9992,Polyamide 612,Nylon 612,1.05,PA612,50.0,210.0,,,2000.0,,5.0,50.0,,,
Grilamid®,XE 4073 nat,Polyamide 610,Nylon 610,1.08,PA610,,222.0,,,2200.0,65.0,,50.0,,,
Grilamid®,XE 4074 nat,Polyamide 612,Nylon 612,1.49,PA612-GB,,178.0,,,3000.0,50.0,,10.0,,,
Grilamid®,XE 4074 nat,Polyamide 612,Nylon 612,1.49,PA612-GB,,178.0,,,3700.0,50.0,,10.0,,,
Grilamid®,XE 4076 black 9992,Polyamide 612,Nylon 612,1.0,PA612-I,,209.0,,,650.0,40.0,,50.0,,,
Grilamid®,XE 4106 black 9992,Polyamide 6/12 Copolymer,Nylon 6/12,1.3,PA612,,215.0,,,7500.0,115.0,,6.5,,,
Grilamid®,XE 4106 nat,Polyamide 6/12 Copolymer,Nylon 6/12,1.3,PA612,,215.0,,,9500.0,150.0,,4.5,,,
Grilamid®,XE 4159 black 9992,Polyamide 612,Nylon 612,1.07,PA612,,215.0,,,2000.0,,,,,,
Grilamid®,XE 4159 black 9992,Polyamide 612,Nylon 612,1.07,PA612,,215.0,,,2500.0,,,,,,
Grilamid®,XE 4176 black 9288,Polyamide 1010,Nylon 1010,1.5,PA1010-GF50,,200.0,,,12200.0,150.0,,4.5,,,
Grilamid®,XE 4181 nat,Polyamide 1010,Nylon 1010,1.05,PA1010,35.0,197.0,,,600.0,,30.0,,,,
Grilamid®,XE 4188 black 9992,Polyamide 612,Nylon 612,1.04,PA612,45.0,218.0,,,1300.0,,20.0,,,,
AuroraGuard™,PPENylon120GF,Polyphenylene Ether + PA,PPE+Nylon,1.24,(PPE+PA)-GF20,100.0,,5000.0,166.0,,,,7.0,7.352941176470589,,
AuroraGuard™,PPENylon130GF,Polyphenylene Ether + PA,PPE+Nylon,1.33,(PPE+PA)-GF30,134.0,,8960.0,221.0,,,,7.0,8.92156862745098,,
AuroraGuard™,1215CF,Polyamide 12,Nylon 12,1.09,PA12-CF15,76.0,,5470.0,131.0,,,,3.0,11.764705882352942,,
AuroraGuard™,610IMHSX,Polyamide 6,Nylon 6,1.08,PA6-I,55.2,,1860.0,75.8,,,,75.0,51.96078431372549,,
AuroraGuard™,633GFP,Polyamide 6,Nylon 6,1.38,PA6-GF35-L,152.0,,7580.0,210.0,,,,5.0,9.411764705882353,,
AuroraGuard™,635GFHSL,Polyamide 6,Nylon 6,1.38,PA6-GF35-L,159.0,,7580.0,210.0,,,,5.0,9.411764705882353,,
AuroraGuard™,640MGF,Polyamide 6,Nylon 6,1.49,PA6-(GF+MD)40,110.0,,6890.0,193.0,,,,3.0,4.215686274509804,,
AuroraGuard™,650GFHSL,Polyamide 6,Nylon 6,1.57,PA6-GF50,207.0,,13800.0,303.0,,,,2.5,15.686274509803923,,
AuroraGuard™,6613GFHSL,Polyamide 66,Nylon 66,1.23,PA66-GF15-L,107.0,,4480.0,152.0,,,,5.0,6.764705882352942,,
AuroraGuard™,6613GFIM,Polyamide 66,Nylon 66,1.19,PA66-I-GF15,96.5,,3790.0,159.0,,,,3.0,29.411764705882355,82.0,
AuroraGuard™,6613GFV,Polyamide 66,Nylon 66,1.23,PA66-GF15,93.1,,3590.0,,,,,5.0,5.196078431372549,,
AuroraGuard™,6650GFV,Polyamide 66,Nylon 66,1.57,PA66-GF50,179.0,,12400.0,317.0,,,,3.0,12.745098039215687,,
AuroraGuard™,6650LGFHS,Polyamide 66,Nylon 66,1.58,PA66-LGF50,,,16500.0,350.0,,,,2.0,,,
AuroraGuard™,66HSL,Polyamide 66,Nylon 66,1.14,PA66-L,55.2,,1310.0,,,,,110.0,10.784313725490197,,
AuroraGuard™,6CF32,Polyamide 6,Nylon 6,1.26,PA6-GF30,221.0,,20000.0,317.0,20000.0,,,2.0,6.764705882352942,,
AuroraGuard™,F5635GF,Polyamide 6,Nylon 6,1.57,PA6-GF35-L,145.0,,7580.0,186.0,,,,5.0,6.764705882352942,,
TECHNYL® SLIDE,A 219 V20 TF20 NC,Polyamide 66,Nylon 66,1.43,PA66-GF20,,262.0,,,5800.0,125.0,,3.0,9.0,,
TECHNYL® SLIDE,C 216 V50 Y10 NC,Polyamide 6,Nylon 6,1.57,PA6-GF50,,221.0,13000.0,285.0,15000.0,210.0,,2.5,13.0,,
TECHNYL® SLIDE,C 216 Y10 NC,Polyamide 6,Nylon 6,1.14,PA6,90.0,221.0,,,3200.0,,,30.0,5.0,110.0,
TECHNYL® SHAPE,A 402H1 NC,Polyamide 66,Nylon 66,1.14,PA66,,263.0,1200.0,75.0,1300.0,45.0,,150.0,65.0,,
TECHNYL® SHAPE,A 548B2 V15 BK 23N,Polyamide 66,Nylon 66,1.2,PA66-I-GF15,84.30893046238977,260.0,4500.0,145.0,4900.0,90.0,2.461890000000011,4.7,,,
TECHNYL® SHAPE,C 442 BK V,Polyamide 6,Nylon 6,1.07,PA6-I,,222.0,325.0,12.0,325.0,20.0,,300.0,,,
TECHNYL® SHAPE,C 448CR BK,Polyamide 6,Nylon 6,1.07,PA6-I,,221.0,450.0,,600.0,50.0,,200.0,,,
TECHNYL® SHAPE,C 548B BK,Polyamide 6,Nylon 6,1.07,PA6,45.18036485036212,222.0,1750.0,70.0,1900.0,40.0,2.926460067587189,60.0,90.0,,
TECHNYL® SAFE,A 216FC NC,Polyamide 66,Nylon 66,1.14,PA66,,263.0,2900.0,120.0,3000.0,80.0,,30.0,4.0,,
TECHNYL® SAFE,A 216FC V30 BK,Polyamide 66,Nylon 66,1.37,PA66-GF30,,262.0,6300.0,195.0,7100.0,125.0,,6.5,14.0,,
TECHNYL® SAFE,C 216FC V30 NC,Polyamide 6,Nylon 6,1.36,PA6-GF30,,221.0,7200.0,270.0,9500.0,170.0,,4.0,,,
TECHNYL® SAFE,C 216MFC NC,Polyamide 6,Nylon 6,1.11,PA6-I,40.0,221.0,900.0,30.0,1000.0,,,50.0,75.0,,
TECHNYL® SAFE,D 219WFC V50 BK,Polyamide 610,Nylon 610,1.5,PA610-GF50,,223.0,9400.0,250.0,11000.0,155.0,,5.4,15.0,,
TECHNYL® PROTECT,A 20 V35 BK 25,Polyamide 66,Nylon 66,1.46,PA66-GF35-FR,,263.0,7500.0,200.0,8200.0,110.0,,3.2,12.0,,
TECHNYL® PROTECT,A 20 V35 BK 25,Polyamide 66,Nylon 66,1.46,PA66-GF35-FR,,263.0,11000.0,260.0,12500.0,175.0,,2.1,10.0,,
TECHNYL® PROTECT,A 20 V35 NC,Polyamide 66,Nylon 66,1.46,PA66-GF35-FR,,263.0,7500.0,200.0,8200.0,110.0,,3.2,12.0,,
TECHNYL® PROTECT,A 21T3 V25 BK 15N,Polyamide 66,Nylon 66,1.31,PA66-I-GF25-FR,,263.0,5200.0,155.0,5400.0,70.0,,4.0,,,
TECHNYL® PROTECT,A 30G1 A GN 6023,Polyamide 66,Nylon 66,1.38,PA66-FR,75.0,262.0,3000.0,100.0,3500.0,,,15.0,5.0,,
TECHNYL® PROTECT,A 30H1 V30 NC,Polyamide 66,Nylon 66,1.57,PA66-GF30-FR,,263.0,7000.0,170.0,7000.0,95.0,,3.5,13.0,,
TECHNYL® PROTECT,A 31H1 V25 NC,Polyamide 66,Nylon 66,1.48,PA66-GF25-FR,,263.0,5000.0,,6500.0,105.0,,3.0,,,
TECHNYL® PROTECT,A 31H1 V25 NC,Polyamide 66,Nylon 66,1.48,PA66-GF25-FR,,263.0,7300.0,,9000.0,140.0,,2.0,,,
TECHNYL® PROTECT,A 50H1 BK,Polyamide 66,Nylon 66,1.16,PA66-FR,,263.0,3700.0,130.0,3800.0,75.0,,9.0,3.0,,
TECHNYL® PROTECT,A 50X1 GY 2607,Polyamide 66 + PA 6,Nylon 66+Nylon 6,1.16,(PA66+PA6)-FR,50.0,257.0,1100.0,50.0,1300.0,50.0,,150.0,,,
TECHNYL® PROTECT,A 50X1 GY 2607,Polyamide 66 + PA 6,Nylon 66+Nylon 6,1.16,(PA66+PA6)-FR,75.0,257.0,3200.0,105.0,3700.0,70.0,4.0,15.0,,,
TECHNYL® PROTECT,A 50X2 BL 5093 XB,Polyamide 66/6 Copolymer,Nylon 66/6,1.16,PA66/6-FR,45.0,262.0,1450.0,55.0,1600.0,,,50.0,9.0,,
TECHNYL® PROTECT,A 50X2 NC XB,Polyamide 66/6 Copolymer,Nylon 66/6,1.16,PA66/6-FR,45.0,262.0,1450.0,55.0,1600.0,,,50.0,9.0,,
TECHNYL® PROTECT,A 50X2 YL 1170,Polyamide 66/6 Copolymer,Nylon 66/6,1.16,PA66/6-FR,80.0,262.0,3300.0,120.0,3600.0,,,15.0,3.5,,
TECHNYL® PROTECT,A 60G1 V25 GY R7035 LPU,Polyamide 66,Nylon 66,1.38,PA66-GF25-FR,,262.0,,,7300.0,80.0,,2.7,,,
TECHNYL® PROTECT,A 60G1 V30 BK,Polyamide 66,Nylon 66,1.43,PA66-GF30-FR,,262.0,7000.0,170.0,8400.0,105.0,,4.5,12.0,,
TECHNYL® PROTECT,A 60G1 V30 BK 15N,Polyamide 66,Nylon 66,1.46,PA66-GF30-FR,,263.0,10000.0,250.0,10200.0,145.0,,2.3,,,
TECHNYL® PROTECT,A 60G1 V30 NC,Polyamide 66,Nylon 66,1.43,PA66-GF30-FR,,262.0,,,11000.0,160.0,,2.6,,,
TECHNYL® PROTECT,AT 20 V25 P BK 9190,Polyethylene Terephthalate + PA 66,PET+Nylon 66,1.36,(PET+PA66)-GF25-FR,,262.0,7500.0,210.0,8500.0,150.0,,3.5,9.0,,
TECHNYL® PROTECT,C 30H1 V30 NC/F,Polyamide 6,Nylon 6,1.62,PA6-GF30-FR,,222.0,,,9100.0,90.0,,2.3,,,
TECHNYL® PROTECT,C 50H1 GY R7035,Polyamide 6,Nylon 6,1.16,PA6-FR,40.0,221.0,1000.0,60.0,1200.0,40.0,28.0,100.0,10.0,,
TECHNYL® PROTECT,C 50H1 NC,Polyamide 6,Nylon 6,1.16,PA6-FR,40.0,221.0,1000.0,60.0,1200.0,40.0,28.0,100.0,10.0,,
TECHNYL® PROTECT,C 50H1 WT 1135XB,Polyamide 6,Nylon 6,1.16,PA6-FR,40.0,221.0,1000.0,60.0,1200.0,40.0,28.0,150.0,10.0,,
TECHNYL® PROTECT,C 50H1 WT 1135XB,Polyamide 6,Nylon 6,1.16,PA6-FR,80.0,221.0,2800.0,120.0,3400.0,80.0,3.5,3.5,3.5,,
TECHNYL® PROTECT,C 50H2 GY 271N,Polyamide 6,Nylon 6,1.16,PA6-FR,,222.0,,70.0,1250.0,45.0,,12.0,,,
TECHNYL® PROTECT,C 50H2 NC,Polyamide 6,Nylon 6,1.16,PA6-FR,40.0,222.0,2000.0,70.0,1250.0,45.0,25.0,250.0,,,
TECHNYL® PROTECT,C 52G1 V30 GY 2408CF,Polyamide 6,Nylon 6,1.38,PA6-GF30-FR,,220.0,,,7400.0,90.0,,2.0,,,
TECHNYL® PROTECT,C 52G2 BK 9307,Polyamide 6,Nylon 6,,PA6,,,,,,,,,,,
TECHNYL® PROTECT,C 52G2 GY 7504,Polyamide 6,Nylon 6,1.14,PA6,85.0,221.0,2800.0,105.0,3300.0,,,40.0,4.0,121.0,
TECHNYL® PROTECT,C 52G2 MV25 NC,Polyamide 6,Nylon 6,1.37,PA6-(GF+MD)25-FR,56.599688513027345,222.0,3300.0,80.0,3800.0,55.0,1.4437440262191625,11.0,8.2,,
TECHNYL® PROTECT,C 52G3 V25 NC,Polyamide 6,Nylon 6,1.35,PA6-GF25,,221.0,3200.0,85.0,3400.0,55.0,,8.0,9.5,,
TECHNYL® PROTECT,C 52G4 MZ25 GY R7035,Polyamide 6,Nylon 6,1.37,PA6-MD25-FR,,222.0,2500.0,50.0,2400.0,35.0,,,,,
TECHNYL® PROTECT,C 52G4 MZ25 WT R9003,Polyamide 6,Nylon 6,1.37,PA6-MD25-FR,,222.0,2500.0,50.0,2400.0,35.0,,,,,
TECHNYL® PROTECT,C 60 S30 GY R7001,Polyamide 6,Nylon 6,1.41,PA6-GB30-FR,,221.0,5000.0,90.0,5200.0,50.0,,2.0,3.0,,
TECHNYL® ONE,J 60X1 V15 NC,Polyamide 66/6T Copolymer,Nylon 66/6T,1.3,PA66/6-GF15-FR,,278.0,6300.0,120.0,7600.0,125.0,,2.8,,,
TECHNYL® ONE,J 60X1 V30 BK,Polyamide 66/6T Copolymer,Nylon 66/6T,1.41,PA66/6-GF30-FR,,280.0,8000.0,185.0,9100.0,110.0,,3.3,,,
TECHNYL® ONE,J 60X1 V30 GY 2682 LP,Polyamide 66/6T Copolymer,Nylon 66/6T,1.41,PA66/6-GF30-FR,,270.0,8000.0,190.0,,,,,,,
TECHNYL® ONE,J 60X1 V30 GY 2682 LP,Polyamide 66/6T Copolymer,Nylon 66/6T,1.41,PA66/6-GF30-FR,,270.0,9000.0,230.0,11000.0,150.0,,2.7,9.0,,
TECHNYL® MAX,A 219 XV65 NC,Polyamide 66,Nylon 66,1.78,PA66-GF65,,260.0,,,22500.0,220.0,,2.3,,,
TECHNYL® 4EARTH®,A1E 218 V30 BK H,Polyamide 66,Nylon 66,1.36,PA66-GF30,,262.0,,,6850.0,115.0,,7.0,,,
TECHNYL® 4EARTH®,A1E 218 V50 BK H,Polyamide 66,Nylon 66,,PA66-GF50,,,,,16600.0,242.0,,2.5,,,
TECHNYL® 4EARTH®,A1E 316 NC H,Polyamide 66,Nylon 66,1.13,PA66,,265.0,,,3160.0,77.0,,30.0,,,
TECHNYL® 4EARTH®,C2E 216 BK,Polyamide 6,Nylon 6,1.14,PA6,70.0,221.0,2650.0,95.0,3000.0,,,15.0,4.5,,
TECHNYL® 4EARTH®,C2E 216 GY R7035,Polyamide 6,Nylon 6,1.14,PA6,70.0,221.0,2650.0,95.0,3000.0,,,15.0,5.0,120.0,
TECHNYL® 4EARTH®,C2E 216 S15 V15 Y20 BK,Polyamide 6,Nylon 6,1.37,PA6-(GF+GB)30,,221.0,5700.0,,6800.0,95.0,,3.0,4.5,,
TECHNYL® 4EARTH®,C2E 216 V20 BK 9039,Polyamide 6,Nylon 6,1.26,PA6-GF20,,221.0,6100.0,190.0,6800.0,130.0,,,4.5,,
TECHNYL® 4EARTH®,C2E 216 V30 BK 9039,Polyamide 6,Nylon 6,1.36,PA6-GF30,,221.0,7500.0,200.0,9000.0,140.0,,2.5,5.5,122.0,
TECHNYL® 4EARTH®,C2E 216 V35 BK,Polyamide 6,Nylon 6,1.43,PA6-GF35,,221.0,5000.0,140.0,5500.0,90.0,,6.0,,,
TECHNYL® 4EARTH®,C2E 216 V35 BK,Polyamide 6,Nylon 6,1.43,PA6-GF35,,221.0,9000.0,230.0,10500.0,150.0,,2.5,,,
TECHNYL® 4EARTH®,C2E 216 V50 BK H,Polyamide 6,Nylon 6,1.57,PA6-GF50,,221.0,13000.0,250.0,15000.0,160.0,,1.8,12.0,,
TECHNYL® 4EARTH®,C2E 216L1 V30 BK,Polyamide 6,Nylon 6,1.36,PA6-GF30,,221.0,4600.0,130.0,5700.0,95.0,,6.0,15.0,,
TECHNYL® 4EARTH®,C2E 216L1 V30 BK,Polyamide 6,Nylon 6,1.36,PA6-GF30,,221.0,7800.0,210.0,9100.0,155.0,,3.0,8.0,122.0,
TECHNYL® 4EARTH®,C2E 216M GY R7035,Polyamide 6,Nylon 6,1.13,PA6-I,65.0,221.0,2400.0,,2700.0,,,50.0,11.0,,
TECHNYL® 4EARTH®,C2E 216S V30 BK 21N,Polyamide 6,Nylon 6,1.36,PA6-GF30,,221.0,7500.0,205.0,8800.0,150.0,,3.0,6.0,122.0,
TECHNYL® 4EARTH®,C2E 218 V35 BK,Polyamide 6,Nylon 6,1.42,PA6-GF35,,221.0,9000.0,230.0,10500.0,150.0,,2.5,,,
TECHNYL® 4EARTH®,C2E 218S MV30 BK 21N H,Polyamide 6,Nylon 6,1.37,PA6-(GF+MD)30,,221.0,7000.0,145.0,7800.0,90.0,,2.5,5.0,,
TECHNYL® 4EARTH®,C2E 219 MX20 V10 BK,Polyamide 6,Nylon 6,1.37,PA6-(GF+MD)30,,221.0,7000.0,145.0,8000.0,95.0,,2.5,5.0,,
TECHNYL® 4EARTH®,C2E 238 V15 BK,Polyamide 6,Nylon 6,1.22,PA6-I-GF15,,221.0,4700.0,140.0,5600.0,90.0,,3.0,,,
TECHNYL® 4EARTH®,C2E 316 BK,Polyamide 6,Nylon 6,1.13,PA6,40.0,221.0,900.0,35.0,1000.0,,,50.0,20.0,,
TECHNYL® 4EARTH®,C5E 216M GY R7035,Polyamide 6,Nylon 6,1.12,PA6,70.0,221.0,2200.0,85.0,2900.0,,,47.0,10.0,115.0,
TECHNYL®,A 119 S15 BK,Polyamide 66,Nylon 66,1.23,PA66-GB15,,262.0,3600.0,90.0,3600.0,65.0,,4.5,3.5,,
TECHNYL®,A 205F BK 21N,Polyamide 66,Nylon 66,1.14,PA66,47.043895385433686,263.0,1300.0,50.0,1400.0,40.0,4.669001254179683,100.0,8.0,,
TECHNYL®,A 208F BK 21N,Polyamide 66,Nylon 66,1.14,PA66,,263.0,1300.0,,1600.0,40.0,,,12.0,,
TECHNYL®,A 216 BK XB,Polyamide 66,Nylon 66,1.14,PA66,,262.0,3300.0,105.0,3200.0,,,30.0,4.0,121.0,
TECHNYL®,A 216 GY 7531 XB,Polyamide 66,Nylon 66,1.14,PA66,85.0,262.0,3300.0,110.0,3200.0,,,30.0,4.5,121.0,
TECHNYL®,A 216 RD 2439 CF,Polyamide 66,Nylon 66,1.14,PA66,,263.0,3300.0,115.0,3100.0,55.0,,30.0,5.0,,
TECHNYL®,A 216 V20 NC,Polyamide 66,Nylon 66,1.27,PA66-GF25,,262.0,6800.0,230.0,7400.0,145.0,,3.0,8.0,,
TECHNYL®,A 216 V30 NC,Polyamide 66,Nylon 66,1.36,PA66-GF30,125.58972728584777,262.0,6350.0,215.0,7500.0,125.0,2.131824591287601,6.9,15.0,,
TECHNYL®,A 216 V30 WT 16N,Polyamide 66,Nylon 66,1.37,PA66-GF30,,262.0,6350.0,195.0,7100.0,125.0,,6.5,15.0,,
TECHNYL®,A 216HR V25 BK,Polyamide 66,Nylon 66,1.32,PA66-GF25,,262.0,7000.0,230.0,8000.0,150.0,,2.7,6.5,,
TECHNYL®,A 216M NC,Polyamide 66,Nylon 66,1.1,PA66-I,70.0,262.0,2500.0,90.0,2700.0,,,50.0,14.0,115.0,
TECHNYL®,A 218 BK 21N,Polyamide 66,Nylon 66,1.14,PA66,42.29759273768543,263.0,3000.0,120.0,3300.0,55.0,2.173629999999993,20.0,4.0,,
TECHNYL®,A 218 NC,Polyamide 66,Nylon 66,1.14,PA66,50.0,262.0,1300.0,70.0,1300.0,65.0,13.877144285714294,300.0,10.0,,
TECHNYL®,A 218 V15 NC,Polyamide 66,Nylon 66,1.24,PA66-GF15,,263.0,5300.0,,6200.0,125.0,,3.0,6.0,,
TECHNYL®,A 218 V30 BK 21NS,Polyamide 66,Nylon 66,1.36,PA66-GF30,,262.0,9000.0,290.0,10000.0,190.0,,3.0,10.0,,
TECHNYL®,A 218 V50 NC,Polyamide 66,Nylon 66,1.55,PA66-GF50,157.6971125231022,262.0,10000.0,,12500.0,175.0,2.5330000000000075,3.0,17.0,,
TECHNYL®,A 218G V30 NC,Polyamide 66,Nylon 66,1.36,PA66-GF30,187.74444859285427,262.0,9100.0,300.0,10000.0,200.0,2.639999999999998,3.3,11.0,,
TECHNYL®,A 218G2 V50 BK 34N,Polyamide 66,Nylon 66,1.55,PA66-GF50,132.71730901945512,262.0,10000.0,270.0,12000.0,160.0,1.8999999999999906,4.0,,,
TECHNYL®,A 219 V40 NC,Polyamide 66,Nylon 66,1.46,PA66-GF40,,262.0,8500.0,250.0,9500.0,150.0,,4.5,20.0,,
TECHNYL®,A 219 V50 NC,Polyamide 66,Nylon 66,1.57,PA66-GF50,,262.0,14500.0,330.0,16000.0,230.0,,2.2,16.0,,
TECHNYL®,A 222 BK 1N,Polyamide 66,Nylon 66,1.14,PA66,,263.0,1400.0,50.0,1700.0,50.0,,200.0,12.0,,
TECHNYL®,A 222 NC,Polyamide 66,Nylon 66,1.14,PA66,54.363445842097164,263.0,1400.0,50.0,1700.0,50.0,3.993957071224963,200.0,12.0,,
TECHNYL®,A 225F NC,Polyamide 66,Nylon 66,1.14,PA66,,263.0,3150.0,125.0,3600.0,70.0,,20.0,5.0,,
TECHNYL®,A 236 V15 BK,Polyamide 66,Nylon 66,1.2,PA66-I-GF15,,262.0,4500.0,170.0,5000.0,100.0,,7.0,11.0,,
TECHNYL®,A 236SI V12 BK R9004,Polyamide 66,Nylon 66,1.17,PA66-I-GF10,,262.0,3500.0,135.0,4100.0,100.0,,4.0,11.0,,
TECHNYL®,A 236SI V12 RD R3000,Polyamide 66,Nylon 66,1.17,PA66-I-GF10,,262.0,3300.0,140.0,4100.0,90.0,,4.0,11.0,,
TECHNYL®,A 239 V35 BK,Polyamide 66,Nylon 66,1.38,PA66-GF35,,262.0,8500.0,260.0,9700.0,175.0,,3.0,13.0,,
TECHNYL®,A 246M BK 21N,Polyamide 66,Nylon 66,1.08,PA66-I,31.98479633543023,263.0,1800.0,70.0,1900.0,44.0,2.958060000000007,,60.0,,
TECHNYL®,A 256P1 BK 2N,Polyamide 66,Nylon 66,1.07,PA66-I,,262.0,,,950.0,40.0,,250.0,,,
TECHNYL®,A219L1 V40 NC,Polyamide 66,Nylon 66,1.46,PA66-GF40,,262.0,8500.0,250.0,9500.0,150.0,,4.5,20.0,,
TECHNYL®,AR 218 V50 BK,Polyamide 66,Nylon 66,1.56,PA66-GF50,,262.0,,,11000.0,140.0,,4.0,,,
TECHNYL®,AX 219S V50 BK B,Polyamide 66,Nylon 66,1.57,PA66-GF50,,260.0,,,17500.0,255.0,,2.0,,,
TECHNYL®,AX 219S V60 NC B,Polyamide 66,Nylon 66,1.75,PA66-GF60,,262.0,22000.0,,23000.0,260.0,,2.5,,,
TECHNYL®,B 218L V20 BK 44N,Polyamide 66/6 Copolymer,Nylon 66/6,1.29,PA66/6-GF20,,242.0,5800.0,,7000.0,140.0,,3.0,8.0,,
TECHNYL®,B 230 NC,Polyamide 66/6 Copolymer,Nylon 66/6,1.09,PA66/6-I,45.0,242.0,600.0,55.0,700.0,35.0,12.0,250.0,20.0,,
TECHNYL®,B 238 BK 21N,Polyamide 66/6 Copolymer,Nylon 66/6,1.09,PA66/6-I,,242.0,700.0,27.0,900.0,40.0,,,18.0,,
TECHNYL®,B 316 NC,Polyamide 66/6 Copolymer,Nylon 66/6,1.14,PA66/6,,242.0,2600.0,,3000.0,50.0,,50.0,5.0,,
TECHNYL®,C 102 NC,Polyamide 6,Nylon 6,1.14,PA6,40.0,221.0,850.0,35.0,1000.0,,20.0,50.0,20.0,,
TECHNYL®,C 116 RD 3113,Polyamide 6,Nylon 6,1.14,PA6,40.0,221.0,850.0,35.0,1000.0,,20.0,50.0,20.0,,
TECHNYL®,C 116 S15 NC,Polyamide 6,Nylon 6,1.23,PA6-GB15,75.0,221.0,3100.0,105.0,3600.0,70.0,4.0,10.0,,,
TECHNYL®,C 116 V30 BK,Polyamide 6,Nylon 6,1.36,PA6-GF30,,221.0,8500.0,260.0,9300.0,170.0,,3.5,13.0,,
TECHNYL®,C 116 WT 1127,Polyamide 6,Nylon 6,1.14,PA6,80.0,221.0,2800.0,110.0,3200.0,,,50.0,4.0,,
TECHNYL®,C 118 V30 BK,Polyamide 6,Nylon 6,1.36,PA6-GF30,,220.0,9000.0,280.0,10000.0,180.0,,2.6,11.0,,
TECHNYL®,C 202 NC,Polyamide 6,Nylon 6,1.14,PA6,40.0,221.0,900.0,35.0,1000.0,,20.0,50.0,19.0,,
TECHNYL®,C 206PW NC,Polyamide 6,Nylon 6,1.14,PA6,,221.0,900.0,35.0,1000.0,,,8.0,19.0,,
TECHNYL®,C 216 BK,Polyamide 6,Nylon 6,1.14,PA6,,222.0,1000.0,40.0,1100.0,,,200.0,75.0,,
TECHNYL®,C 216 BK 9223 XB,Polyamide 6,Nylon 6,1.14,PA6,40.0,221.0,900.0,35.0,1000.0,,20.0,50.0,19.0,,
TECHNYL®,C 216 S20 V10 NC,Polyamide 6,Nylon 6,1.36,PA6-(GF+GB)30,,221.0,5500.0,170.0,6000.0,110.0,,3.0,4.5,122.0,
TECHNYL®,C 216 S30 GY 7446,Polyamide 6,Nylon 6,1.34,PA6-GB30,,221.0,4100.0,110.0,4500.0,72.0,,5.0,4.0,,
TECHNYL®,C 216 S50 NC,Polyamide 6,Nylon 6,1.55,PA6-GB50,,221.0,4500.0,130.0,5900.0,90.0,,4.0,4.5,,
TECHNYL®,C 216 V10 NC,Polyamide 6,Nylon 6,1.19,PA6-GF10,,221.0,3500.0,120.0,4100.0,90.0,,3.0,5.0,,
TECHNYL®,C 216 V25 BK,Polyamide 6,Nylon 6,1.32,PA6-GF25,150.0,221.0,6000.0,,8400.0,150.0,,3.2,,,
TECHNYL®,C 216 V30 BK 9293,Polyamide 6,Nylon 6,1.36,PA6-GF30,,221.0,8200.0,250.0,9500.0,170.0,,3.0,13.0,122.0,
TECHNYL®,C 216 V30 BL R5010,Polyamide 6,Nylon 6,1.36,PA6-GF30,,221.0,8500.0,270.0,9500.0,180.0,,3.5,15.0,122.0,
TECHNYL®,C 216 V30 GY R7024,Polyamide 6,Nylon 6,1.36,PA6-GF30,,221.0,5000.0,160.0,6000.0,110.0,,6.0,25.0,,
TECHNYL®,C 216 V35 BK Z,Polyamide 6,Nylon 6,1.38,PA6-GF35,,222.0,10000.0,300.0,11000.0,175.0,,3.2,15.0,,
TECHNYL®,C 216 V35 NC,Polyamide 6,Nylon 6,1.38,PA6-GF35,187.93277722548842,221.0,10000.0,275.0,10800.0,185.0,1.7183180704447132,3.0,15.0,122.0,
TECHNYL®,C 216 V35 NC 310,Polyamide 6,Nylon 6,1.41,PA6-GF35,,221.0,9800.0,275.0,10800.0,185.0,,3.0,15.0,122.0,
TECHNYL®,C 216 V45 BK 34N,Polyamide 6,Nylon 6,1.51,PA6-GF45,120.06169498156,222.0,8000.0,170.0,9300.0,135.0,2.732000000000001,6.0,,,
TECHNYL®,C 216 V45 NC,Polyamide 6,Nylon 6,1.51,PA6-GF45,,222.0,,,13000.0,190.0,,2.5,,,
TECHNYL®,C 216 YL 1011 BL,Polyamide 6,Nylon 6,1.14,PA6,40.0,221.0,900.0,35.0,1000.0,,20.0,50.0,19.0,,
TECHNYL®,C 216M NC,Polyamide 6,Nylon 6,1.1,PA6-I,35.0,221.0,900.0,30.0,1000.0,,,50.0,60.0,,
TECHNYL®,C 216M NC,Polyamide 6,Nylon 6,1.1,PA6-I,70.0,221.0,2300.0,90.0,2750.0,,,50.0,14.0,110.0,
TECHNYL®,C 216S V30 BK,Polyamide 6,Nylon 6,1.36,PA6-GF30,,221.0,8600.0,275.0,10000.0,185.0,,3.5,15.0,,
TECHNYL®,C 216S V30 NC,Polyamide 6,Nylon 6,1.36,PA6-GF30,,221.0,5500.0,175.0,6500.0,120.0,,5.0,30.0,,
TECHNYL®,C 216S V50 BK,Polyamide 6,Nylon 6,1.59,PA6-GF50,,221.0,15500.0,330.0,17000.0,230.0,,2.3,16.0,,
TECHNYL®,C 216S V60 BK,Polyamide 6,Nylon 6,1.69,PA6-GF60,,221.0,13500.0,255.0,14000.0,145.0,,3.5,20.0,,
TECHNYL®,C 216S V60 NC,Polyamide 6,Nylon 6,1.69,PA6-GF60,,221.0,13500.0,260.0,14500.0,160.0,,3.5,21.0,,
TECHNYL®,C 216S V65 NC,Polyamide 6,Nylon 6,1.77,PA6-GF65,,221.0,22500.0,395.0,24000.0,260.0,,1.5,17.0,,
TECHNYL®,C 218 MB40 V20 BK,Polyamide 6,Nylon 6,1.95,PA6-(GF+MD)60,,221.0,9500.0,,9200.0,125.0,,3.0,,,
TECHNYL®,C 218 S30 BK,Polyamide 6,Nylon 6,1.36,PA6-GB30,65.0,221.0,3500.0,100.0,4000.0,60.0,2.5,,,,
TECHNYL®,C 218 V15 BK,Polyamide 6,Nylon 6,1.23,PA6-GF15,,222.0,6000.0,200.0,6100.0,120.0,,3.5,5.0,,
TECHNYL®,C 218 V15 BK D,Polyamide 6,Nylon 6,1.24,PA6-GF15,,221.0,2800.0,100.0,3200.0,70.0,,12.0,,,
TECHNYL®,C 218 V15 NC,Polyamide 6,Nylon 6,1.23,PA6-GF15,,221.0,4300.0,,5700.0,130.0,,3.5,,,
TECHNYL®,C 218 V25 BK,Polyamide 6,Nylon 6,1.31,PA6-GF25,,222.0,4500.0,150.0,4700.0,95.0,,8.5,20.0,,
TECHNYL®,C 218 V30 BK D,Polyamide 6,Nylon 6,1.36,PA6-GF30,,221.0,7700.0,270.0,9800.0,180.0,,3.5,11.0,,
TECHNYL®,C 218 V30 NC,Polyamide 6,Nylon 6,1.36,PA6-GF30,,221.0,4900.0,170.0,6000.0,105.0,,8.0,,,
TECHNYL®,C 218 V35 BK,Polyamide 6,Nylon 6,1.41,PA6-GF35,,222.0,6000.0,185.0,6500.0,110.0,,7.0,28.0,,
TECHNYL®,C 218 V35 BK 21N,Polyamide 6,Nylon 6,1.41,PA6-GF35,93.49017058271122,222.0,6000.0,185.0,6500.0,110.0,2.300330000000006,7.0,28.0,,
TECHNYL®,C 218 V40 BK,Polyamide 6,Nylon 6,1.45,PA6-GF40,,221.0,7000.0,210.0,8000.0,140.0,,5.0,,,
TECHNYL®,C 218 V40 BK,Polyamide 6,Nylon 6,1.45,PA6-GF40,,221.0,11500.0,300.0,12500.0,200.0,,3.0,,,
TECHNYL®,C 218 V60 BK 9275,Polyamide 6,Nylon 6,1.73,PA6-GF60,,221.0,19500.0,275.0,20500.0,175.0,,2.0,,,
TECHNYL®,C 218M BK,Polyamide 6,Nylon 6,1.11,PA6-I,40.0,221.0,900.0,30.0,850.0,,20.0,40.0,,,
TECHNYL®,C 219 MX30 NC,Polyamide 6,Nylon 6,1.38,PA6-MD30,,221.0,5800.0,110.0,6000.0,70.0,,7.0,5.0,,
TECHNYL®,C 219 V30 WT 1175,Polyamide 6,Nylon 6,1.41,PA6-GF30,,221.0,8500.0,225.0,10000.0,135.0,,2.5,9.5,,
TECHNYL®,C 219ML1 ORANGE 2130,Polyamide 6,Nylon 6,1.11,PA6-I,40.0,221.0,900.0,30.0,1000.0,,,50.0,75.0,,
TECHNYL®,C 219S V35 BK 21N,Polyamide 6,Nylon 6,1.41,PA6-GF35,,221.0,6500.0,170.0,7100.0,115.0,,5.5,25.0,,
TECHNYL®,C 226 NC,Polyamide 6,Nylon 6,1.13,PA6,85.0,221.0,2800.0,100.0,3500.0,,4.5,,,,
TECHNYL®,C 230 NC,Polyamide 6,Nylon 6,1.14,PA6,54.13337546523656,222.0,2500.0,100.0,2600.0,45.0,2.782521254934167,50.0,9.0,,
TECHNYL®,C 236 V30 BK,Polyamide 6,Nylon 6,1.34,PA6-GF30,,221.0,8000.0,250.0,9200.0,160.0,,3.3,15.0,,
TECHNYL®,C 236 V30 NC,Polyamide 6,Nylon 6,1.34,PA6-GF30,,221.0,4900.0,220.0,5000.0,90.0,,8.2,30.0,,
TECHNYL®,C 236 V35 BK Z,Polyamide 6,Nylon 6,1.41,PA6-GF35,,222.0,8600.0,243.0,9700.0,160.0,,3.6,,,
TECHNYL®,C 236L1 NC,Polyamide 6,Nylon 6,1.11,PA6-I,35.0,221.0,900.0,30.0,1000.0,,,50.0,60.0,,
TECHNYL®,C 236L1 V15 BK,Polyamide 6,Nylon 6,1.22,PA6-GF15,,221.0,5000.0,185.0,5700.0,115.0,,3.5,10.0,,
TECHNYL®,C 236SI NC,Polyamide 6,Nylon 6,1.07,PA6-I,60.0,221.0,2050.0,,2350.0,,,50.0,40.0,105.0,
TECHNYL®,C 236SI V30 NC,Polyamide 6,Nylon 6,1.34,PA6-GF30,,222.0,7600.0,227.0,9500.0,150.0,,4.0,,,
TECHNYL®,C 238SI V10 BK 9177,Polyamide 6,Nylon 6,1.16,PA6-I-GF10,,221.0,2000.0,,2000.0,45.0,,7.0,,,
TECHNYL®,C 239L1 BK 9288 LP,Polyamide 6,Nylon 6,1.11,PA6-I,35.0,221.0,850.0,35.0,900.0,,,50.0,55.0,,
TECHNYL®,C 246F BK,Polyamide 6,Nylon 6,1.07,PA6-I,50.0,221.0,,,1850.0,40.0,5.0,40.0,,,
TECHNYL®,C 246F NC,Polyamide 6,Nylon 6,1.07,PA6-I,50.0,221.0,,,1950.0,40.0,,50.0,,,
TECHNYL®,C 246SI NC,Polyamide 6,Nylon 6,1.06,PA6-I,30.0,221.0,700.0,,800.0,,,50.0,120.0,,
TECHNYL®,C 246SI V15 NC,Polyamide 6,Nylon 6,1.2,PA6-I-GF15,,221.0,2500.0,100.0,3100.0,70.0,,14.0,,,
TECHNYL®,C 248SI V40 BK 31N,Polyamide 6,Nylon 6,1.42,PA6-I-GF40,,221.0,6000.0,170.0,6500.0,120.0,,9.5,,,
TECHNYL®,C 249L1 V30 RD 3202,Polyamide 6,Nylon 6,1.32,PA6-I-GF30,,221.0,4000.0,115.0,4650.0,85.0,,5.9,19.0,,
TECHNYL®,C 256 V18 NC,Polyamide 6,Nylon 6,1.23,PA6-I-GF20,67.26078573016511,222.0,3000.0,,3300.0,70.0,3.41901,8.7,22.0,,
TECHNYL®,C 256SI NC,Polyamide 6,Nylon 6,1.04,PA6-I,40.0,221.0,1500.0,60.0,1650.0,,,50.0,70.0,,
TECHNYL®,C 258SI V15 BK 9177,Polyamide 6,Nylon 6,1.17,PA6-I-GF15,,221.0,3700.0,,4200.0,80.0,,4.0,,,
TECHNYL®,C 316 V30 BK,Polyamide 6,Nylon 6,1.36,PA6-GF30,,221.0,8200.0,260.0,9500.0,170.0,,3.0,10.0,,
TECHNYL®,C 336SI NC,Polyamide 6,Nylon 6,1.09,PA6-I,60.0,221.0,2000.0,,2300.0,,5.0,20.0,,,
TECHNYL®,D 218CR V50 BK,Polyamide 610 + PA 66,Nylon 610+Nylon 66,1.54,(PA610+PA66)-GF50,,220.0,9400.0,250.0,11600.0,165.0,,5.1,,,
TECHNYL STAR®,AF 218 V30 BK 21N,Polyamide 66,Nylon 66,1.36,PA66-GF30,90.061646963339,260.0,5600.0,,6500.0,110.0,2.012590000000003,8.0,13.0,,
TECHNYL STAR®,AF 218 V40 BK 21N,Polyamide 66,Nylon 66,1.46,PA66-GF40,,263.0,10800.0,305.0,12000.0,220.0,,2.5,14.0,,
TECHNYL STAR®,AF 219 V30 NC,Polyamide 66,Nylon 66,1.36,PA66-GF30,,258.0,,,6500.0,110.0,,7.5,,,
TECHNYL STAR®,AF 60SX V30 GY 7035 LPU,Polyamide 66,Nylon 66,1.46,PA66-GF30-FR,,263.0,,,10800.0,105.0,,1.5,,,
TECHNYL STAR®,AF 60SX V30 ORANGE 2688,Polyamide 66,Nylon 66,1.46,PA66-GF30-FR,,263.0,,,11000.0,130.0,,2.7,,,
TECHNYL STAR®,AF 60SX V30 ORANGE 2703,Polyamide 66,Nylon 66,1.46,PA66-GF30-FR,,263.0,,,8000.0,100.0,,2.9,,,
TECHNYL STAR®,AFX 216 V50 GY 2684,Polyamide 66,Nylon 66,1.57,PA66-GF50,,264.0,,,12500.0,180.0,,3.5,,,
TECHNYL STAR®,AFX 216 V50 NC,Polyamide 66,Nylon 66,1.58,PA66-GF50,,263.0,,,12200.0,189.0,,3.1,,,
TECHNYL STAR®,AFX 218 V50 BK 31N,Polyamide 66,Nylon 66,1.55,PA66-GF50,,262.0,14000.0,380.0,17000.0,255.0,,2.5,17.0,,
TECHNYL STAR®,AFX 60G1 V45 GY 2633,Polyamide 66,Nylon 66,1.57,PA66-GF45-FR,,263.0,10900.0,210.0,11400.0,115.0,,2.1,10.0,,
TECHNYL STAR®,S 216 V35 NC,Polyamide 6,Nylon 6,1.41,PA6-GF35,,222.0,10000.0,295.0,10700.0,195.0,,3.0,13.0,,
TECHNYL STAR®,S 216 V50 BK 21N,Polyamide 6,Nylon 6,1.57,PA6-GF50,,221.0,8000.0,190.0,10000.0,130.0,,4.0,25.0,,
TECHNYL STAR®,S 216L1 V30 GY 2319N,Polyamide 6,Nylon 6,1.34,PA6-GF30,,222.0,5300.0,130.0,6200.0,85.0,,4.5,,115.0,
TECHNYL STAR®,S 219 V30 WT 1128,Polyamide 6,Nylon 6,1.4,PA6-GF30,,221.0,4600.0,130.0,5200.0,80.0,,4.2,14.0,,
TECHNYL STAR®,S 219 V30 WT 1128,Polyamide 6,Nylon 6,1.4,PA6-GF30,,221.0,8000.0,215.0,9400.0,140.0,,2.5,7.0,,
TECHNYL STAR®,S 60X1 V30 GY 2635,Polyamide 6,Nylon 6,1.42,PA6-GF30-FR,,222.0,9000.0,225.0,10600.0,150.0,,2.4,10.0,,
TECHNYL STAR®,S 60X1 V30 WT 2656LPU,Polyamide 6,Nylon 6,1.42,PA6-GF30-FR,,222.0,6400.0,130.0,6700.0,75.0,,3.5,,,
TECHNYL STAR®,S 60X2 V30 BK 1N,Polyamide 6,Nylon 6,1.42,PA6-GF30-FR,,220.0,6700.0,160.0,7700.0,95.0,,4.4,,,
TECHNYL STAR®,SX 218 V60 BK Z,Polyamide 6,Nylon 6,1.65,PA6-GF60,,222.0,19500.0,380.0,21000.0,240.0,,2.3,15.0,,
Stanyl®,46HF5050,Polyamide 46,Nylon 46,1.87,PA46-GF50-FR,,295.0,14000.0,260.0,15000.0,135.0,,2.3,18.0,,
Stanyl®,46HF5050,Polyamide 46,Nylon 46,1.87,PA46-GF50-FR,,295.0,16000.0,315.0,18000.0,200.0,,1.5,18.0,,
Stanyl®,46HF5145,Polyamide 46,Nylon 46,1.73,PA46-GF45-FR,,295.0,11000.0,250.0,11500.0,160.0,,3.0,,,
Stanyl®,46HF5145,Polyamide 46,Nylon 46,1.73,PA46-GF45-FR,,295.0,14500.0,310.0,16000.0,210.0,,1.8,16.0,,
Stanyl®,46SF5030,Polyamide 46,Nylon 46,1.68,PA46-GF30-FR,,295.0,11000.0,240.0,12000.0,170.0,,1.9,,,
Stanyl®,CR310,Polyamide 46,Nylon 46,1.53,PA46-GF30-FR,,295.0,12500.0,,12500.0,140.0,,1.7,,,
Stanyl®,Diablo OCD2300 BK27021,Polyamide 46,Nylon 46,1.62,PA46-GF50,,275.0,17000.0,370.0,17000.0,240.0,,2.4,,,
Stanyl®,HFX31S B-MB,Polyamide 46,Nylon 46,1.36,PA46-GF20,,295.0,7000.0,190.0,7600.0,120.0,,3.0,,,
Stanyl®,HFX33S,Polyamide 46,Nylon 46,1.37,PA46-GF20-FR,,295.0,7000.0,170.0,7800.0,120.0,,2.8,,,
Stanyl®,HFX63S,Polyamide 46,Nylon 46,1.51,PA46-GF35,,295.0,8000.0,200.0,8600.0,110.0,,3.5,,,
Stanyl®,HFX63S,Polyamide 46,Nylon 46,1.51,PA46-GF35,,295.0,10500.0,210.0,12300.0,150.0,,2.5,,,
Stanyl®,HGR2 BK00001,Polyamide 46,Nylon 46,1.26,PA46-L,50.0,295.0,,,900.0,,30.0,,,,
Stanyl®,HGR3-W (P1120D),Polyamide 46,Nylon 46,1.14,PA46,40.0,295.0,650.0,19.0,700.0,,30.0,,,,
Stanyl®,TC168,"Polyamide, Unspecified","Nylon, Unspecified",1.87,PA-GF20-FR,,290.0,,,14000.0,115.0,,1.6,,,
Stanyl®,TC502,Polyamide 46,Nylon 46,1.48,PA46-GF15,,295.0,9400.0,110.0,10000.0,65.0,,1.0,,,
Stanyl®,TE200F6,Polyamide 46,Nylon 46,1.41,PA46-GF30,116.51011420388942,295.0,5500.0,180.0,6000.0,115.0,2.2520660060529663,6.0,21.0,,
Stanyl®,TE200F6-FC,Polyamide 46,Nylon 46,1.41,PA46-GF30,116.51011420388942,295.0,5500.0,180.0,6000.0,115.0,2.2520660060529663,6.0,21.0,,
Stanyl®,TE250F8,Polyamide 46,Nylon 46,1.76,PA46-GF40-FR,,295.0,14000.0,300.0,16000.0,190.0,,1.9,14.0,,
Stanyl®,TE351,Polyamide 46,Nylon 46,1.37,PA46-FR,45.0,295.0,,,1200.0,,15.0,,14.0,,
Stanyl®,TS200F8,Polyamide 46,Nylon 46,1.51,PA46-GF40,111.46117477758021,295.0,7000.0,220.0,8000.0,140.0,2.421052631578946,6.0,21.0,,
Stanyl®,TS250F4D,Polyamide 46,Nylon 46,1.6,PA46-GF20-FR,,295.0,,,6000.0,100.0,,4.0,,,
Stanyl®,TS250F4D,Polyamide 46,Nylon 46,1.6,PA46-GF20-FR,,295.0,,,9200.0,150.0,,2.5,,,
Stanyl®,TS250F6D,Polyamide 46,Nylon 46,1.68,PA46-GF30-FR,,295.0,7500.0,190.0,8500.0,115.0,,3.0,11.0,,
Stanyl®,TS341,Polyamide 46,Nylon 46,1.18,PA46,55.0,295.0,900.0,50.0,1000.0,,20.0,,35.0,,
Stanyl®,TS341,Polyamide 46,Nylon 46,1.18,PA46,100.0,295.0,3000.0,150.0,3300.0,,10.0,,10.0,,
Stanyl®,TW200B6,Polyamide 46,Nylon 46,1.29,PA46-CF30-L,,295.0,20000.0,360.0,23500.0,250.0,,1.7,8.0,,
Stanyl®,TW200F8,Polyamide 46,Nylon 46,1.51,PA46-GF40,111.46117477758021,295.0,7000.0,220.0,8000.0,140.0,2.421052631578946,6.0,21.0,,
Stanyl®,TW241F12,Polyamide 46,Nylon 46,1.73,PA46-GF60,,295.0,10000.0,,12000.0,170.0,,3.0,18.0,,
Stanyl®,TW241F3,Polyamide 46,Nylon 46,1.29,PA46-GF15-L,86.47712921665266,295.0,2800.0,125.0,2800.0,85.0,2.8375944580381285,12.0,13.0,,
Stanyl®,TW241F8,Polyamide 46,Nylon 46,1.51,PA46-GF40-L,111.46117477758021,295.0,7000.0,220.0,8000.0,140.0,2.421052631578946,6.0,21.0,,
Stanyl®,TW271B6,Polyamide 46,Nylon 46,1.32,PA46-CF30-L,,295.0,22000.0,365.0,24000.0,260.0,,1.6,,,
Stanyl®,TW271F6,Polyamide 46,Nylon 46,1.53,PA46-GF30-L,196.23984666739193,295.0,9000.0,280.0,10500.0,200.0,2.8217600000000065,3.4,13.0,,
Stanyl®,TW275F6,Polyamide 46,Nylon 46,1.43,PA46-GF30,189.45469115034183,295.0,9000.0,,10000.0,205.0,2.8000000000000025,3.5,10.0,,
Stanyl®,TW341 B-MB,Polyamide 46,Nylon 46,1.18,PA46-L,100.0,295.0,3000.0,150.0,3300.0,,10.0,,10.0,,
Stanyl®,TW441-FC,Polyamide 46,Nylon 46,1.18,PA46-L,55.0,295.0,900.0,50.0,1000.0,,20.0,,40.0,,
Stanyl®,TW441-FC,Polyamide 46,Nylon 46,1.18,PA46-L,100.0,295.0,3000.0,150.0,3300.0,,10.0,,10.0,,
Novamid®,1010C2,Polyamide 6,Nylon 6,1.13,PA6-L,85.0,220.0,2900.0,110.0,3100.0,,4.2,15.0,,,
Novamid®,1010CH ES,Polyamide 6,Nylon 6,1.13,PA6,,220.0,,,,,,,,,
Novamid®,1010CH1,Polyamide 6,Nylon 6,1.13,PA6,85.0,220.0,2800.0,105.0,3100.0,,4.0,,,,
Novamid®,1010GN2-15Z BK701,Polyamide 6,Nylon 6,1.48,PA6-GF15-FR,,220.0,6000.0,175.0,,118.0,,2.5,,,
Novamid®,1010GN8-30 NAT,Polyamide 6,Nylon 6,1.43,PA6-GF30-FR,,220.0,7500.0,160.0,8800.0,110.0,,3.0,,,
Novamid®,1010GN8-30 NAT,Polyamide 6,Nylon 6,1.43,PA6-GF30-FR,,220.0,10200.0,220.0,12000.0,140.0,,2.5,,,
Novamid®,1013C,Polyamide 6,Nylon 6,1.13,PA6,83.0,220.0,3000.0,119.0,3100.0,,5.3,,,,
Novamid®,1013C5,Polyamide 6,Nylon 6,1.13,PA6-L,82.0,220.0,2800.0,110.0,3100.0,,,,,,
Novamid®,1013G15 1 NA,Polyamide 6,Nylon 6,1.23,PA6-GF15,,220.0,5400.0,200.0,5800.0,130.0,,2.7,,,
Novamid®,1013GMF H2 NAT/BK37,Polyamide 6,Nylon 6,1.36,PA6-GF30,,220.0,3300.0,120.0,4200.0,75.0,,7.0,,,
Novamid®,1015B,Polyamide 6,Nylon 6,1.13,PA6,,220.0,,,,,,,,,
Novamid®,1015C,Polyamide 6,Nylon 6,1.13,PA6,,220.0,,,,,,,,,
Novamid®,1015G50 NA/BK37,Polyamide 6,Nylon 6,1.57,PA6-GF50,,220.0,16000.0,370.0,15000.0,230.0,,4.1,,,
Novamid®,1015NT8,Polyamide 6,Nylon 6,1.38,PA6-FR,,220.0,1500.0,50.0,,33.0,,50.0,,,
Novamid®,1017-AH1 (N-X174),Polyamide 6,Nylon 6,1.13,PA6,80.0,220.0,2600.0,90.0,2850.0,,,,,,
Novamid®,2030A,Polyamide 66/6 Copolymer,Nylon 66/6,1.13,PA66/6,,200.0,,,,,,,,,
Novamid®,2030J,Polyamide 66/6 Copolymer,Nylon 66/6,1.13,PA66/6,,200.0,,,,,,,,,
Novamid®,3010N 5-SL4-3X NAT,Polyamide 66,Nylon 66,1.16,PA66-FR,,260.0,2000.0,64.0,2000.0,,,,,,
Novamid®,3021GH30 BK629,Polyamide 66,Nylon 66,1.37,PA66-GF30,,260.0,6500.0,200.0,6500.0,130.0,,4.0,,,
Novamid®,3021GH30 NAT,Polyamide 66,Nylon 66,1.37,PA66-GF30,,260.0,8300.0,267.0,9700.0,170.0,,2.6,,,
Novamid®,ES113J,Polyamide 6,Nylon 6,1.13,PA6,,220.0,,,,,,,,,
Novamid®,N-X160,Polyamide 66/6 Copolymer,Nylon 66/6,1.14,PA66/6,,193.0,,,,,,,,,
Novamid®,ST145 NAT,Polyamide 6,Nylon 6,1.02,PA6-I,20.0,220.0,420.0,20.0,400.0,,20.0,,,,
EcoPaXX®,Q-FP4,Polyamide 410,Nylon 410,1.05,PA410-I,44.44830654584894,250.0,,,2000.0,50.0,6.0,30.0,,,
EcoPaXX®,Q-HG10,Polyamide 410,Nylon 410,1.52,PA410-GF50,156.71647682414803,250.0,11300.0,250.0,12000.0,170.0,2.00499999999999,3.5,,,
EcoPaXX®,Q-HGM24,Polyamide 410,Nylon 410,1.34,PA410-(GF+MD)30,,250.0,6650.0,175.0,7300.0,100.0,,2.6,,,
EcoPaXX®,Q-KG6-FC,Polyamide 410,Nylon 410,1.34,PA410-GF30,159.60381687079555,250.0,8500.0,260.0,9500.0,170.0,2.2929999999999895,4.0,,,
EcoPaXX®,Q-KV,Polyamide 410,Nylon 410,1.15,PA410-FR,80.0,250.0,3700.0,120.0,3900.0,,4.0,,,,
EcoPaXX®,Q-KXG10,Polyamide 410,Nylon 410,1.57,PA410-GF50,,250.0,15000.0,330.0,16000.0,210.0,,3.3,,,
