Repository: mike-keating-iv/ml-polymer-classification

# Polymer Classification using Machine Learning

## Project Overview

This project develops machine learning models to classify polymer materials into their respective subclasses using mechanical and physical property data. The goal is to automate polymer identification for materials databases and R&D applications.

## Data Source

Data was collected from the Plastics and Elastomers section of [UL Prospector](https://www.ulprospector.com/plastics/en), which is a database containing technical data for over 100,000 materials. Data was queried by polymer symbol (PP, PMMA, etc) and saved to separate CSV files.

File: data/polymers_Nylon.csv (part 42 of 57)
Chemlon®,113 GH,Polyamide 66,Nylon 66,1.22,PA66-GF15,,257.0,3410.0,94.4,4160.0,,,16.0,3.3,,
Chemlon®,113 GX,Polyamide 66,Nylon 66,1.22,PA66-GF15-L,,254.0,4830.0,172.0,,,,2.0,6.274509803921569,,
Chemlon®,125-15 MGH,Polyamide 66,Nylon 66,1.5,PA66-(GF+MD)40,,257.0,5800.0,125.0,8060.0,,,6.3,7.1,,
Chemlon®,128-10 MGH,Polyamide 66,Nylon 66,1.48,PA66-(GF+MD),,256.0,9000.0,200.0,,145.0,,3.0,,,
EcoPaXX®,Q-KXG6,Polyamide 410,Nylon 410,1.36,PA410-GF30,,250.0,9100.0,285.0,9500.0,190.0,,3.3,,,
Akulon® Ultraflow,K-FHG6,Polyamide 6,Nylon 6,1.35,PA6-GF30,,220.0,9000.0,270.0,9500.0,175.0,,3.3,,,
Akulon® Ultraflow,K-FHG6/B,Polyamide 6,Nylon 6,1.35,PA6-GF30,,220.0,8700.0,250.0,9350.0,160.0,,3.0,,,
Akulon® Ultraflow,K-FKG3,Polyamide 6,Nylon 6,1.23,PA6-GF15,,220.0,4500.0,160.0,5700.0,115.0,,3.6,6.0,,
Akulon® Ultraflow,K-FKG6U GY9996,Polyamide 6,Nylon 6,1.39,PA6-GF35,,220.0,,,6500.0,120.0,,5.0,,,
Akulon® Ultraflow,K-FKG6U GY9996,Polyamide 6,Nylon 6,1.39,PA6-GF35,,220.0,9100.0,,10500.0,170.0,,3.0,9.5,,
Akulon® Ultraflow,K-FPG8,Polyamide 6,Nylon 6,1.41,PA6-I-GF40,,220.0,,,11500.0,175.0,,3.5,,,
Akulon®,Care K1G6,Polyamide 6,Nylon 6,1.35,PA6-GF30,97.64188039605995,220.0,,,6000.0,110.0,2.740000000000009,7.0,,,
Akulon®,Care K1U,Polyamide 6,Nylon 6,1.13,PA6,45.0,220.0,900.0,35.0,1000.0,,25.0,,,,
Akulon®,Care K1U,Polyamide 6,Nylon 6,1.13,PA6,87.0,220.0,2850.0,120.0,3200.0,105.0,4.0,,,,
Akulon®,CO-KGV5,Polyamide 6,Nylon 6,1.36,PA6-GF25-FR,38.590770306267636,220.0,,,2810.0,37.0,1.3984596271260585,20.0,,,
Akulon®,Diablo HDT2500,Polyamide 66/6 Copolymer,Nylon 66/6,1.41,PA66/6-GF35,,260.0,6300.0,175.0,6500.0,115.0,,7.0,,,
Akulon®,Diablo HT-HG0,Polyamide 66/6 Copolymer,Nylon 66/6,1.58,PA66/6-GF50,,260.0,16000.0,360.0,16500.0,235.0,,2.8,,,
Akulon®,Diablo HT-HG6,Polyamide 66/6 Copolymer,Nylon 66/6,1.37,PA66/6-GF30,172.03033491853537,260.0,9400.0,280.0,9800.0,190.0,2.476999999999996,3.3,,,
Akulon®,F130-E6 (F-X9307),Polyamide 6,Nylon 6,1.13,PA6-L,,220.0,,,,,,,,,
Akulon®,F132-C1,Polyamide 6,Nylon 6,1.13,PA6-L,,220.0,,,,,,,,,
Akulon®,F132-E1,Polyamide 6,Nylon 6,1.13,PA6-L,,220.0,,,,,,,,,
Akulon®,F132-E1 CRC-MB,Polyamide 6,Nylon 6,1.13,PA6-L,,220.0,,,,,,,,,
Akulon®,F223-D CRC-MB,Polyamide 6,Nylon 6,1.13,PA6,45.0,220.0,900.0,35.0,1000.0,,25.0,,,,
Akulon®,Fuel Lock FL40-HPX2,Polyamide 6,Nylon 6,1.08,PA6-I,54.0,,2000.0,75.0,2150.0,46.0,3.8,18.0,,,
Akulon®,Fuel Lock FLE-LP BK29011,Polyamide 6,Nylon 6,1.06,PA6-I,43.0,,1700.0,63.0,1750.0,37.0,4.2,30.0,,,
Akulon®,Fuel Lock FL-LP,Polyamide 6,Nylon 6,1.07,PA6,,,,,,,,,,,
Akulon®,F-X9190,Polyamide 6,Nylon 6,1.13,PA6,87.0,220.0,2850.0,120.0,3200.0,105.0,4.0,,,,
Akulon®,HR-HG7,Polyamide 66,Nylon 66,1.41,PA66-GF35,194.07985812667005,260.0,9400.0,270.0,11500.0,210.0,2.4332800000000043,3.5,,,
Akulon®,K222-KGMV14,Polyamide 6,Nylon 6,1.36,PA6-(GF+MD)25-FR,,220.0,,,3000.0,45.0,,25.0,,,
Akulon®,K222-KGV4,Polyamide 6,Nylon 6,1.34,PA6-GF20-FR,,220.0,5700.0,140.0,6000.0,85.0,,3.6,,,
Akulon®,K222-KMV5 /A,Polyamide 6,Nylon 6,1.38,PA6-MD25-FR,,220.0,6700.0,110.0,6500.0,70.0,,2.5,,,
Akulon®,K223-HGM24,Polyamide 6,Nylon 6,1.37,PA6-(GF+MD)30,,220.0,,,7500.0,110.0,,2.5,,,
Akulon®,K223-HM6,Polyamide 6,Nylon 6,1.38,PA6-MD30,22.304930503789837,220.0,2250.0,50.0,3000.0,40.0,1.4483000000000024,15.0,,,
Akulon®,K223-P2,Polyamide 6,Nylon 6,1.11,PA6-I,38.0,,,,750.0,,25.0,,,,
Akulon®,K224-G0,Polyamide 6,Nylon 6,1.56,PA6-GF50,111.9781907956134,220.0,,,10500.0,150.0,1.770000000000005,4.5,,,
Akulon®,K224-G4,Polyamide 6,Nylon 6,1.27,PA6-GF20,134.54020805506008,220.0,6300.0,190.0,7300.0,145.0,2.506760000000008,3.5,,,
Akulon®,K224-G6,Polyamide 6,Nylon 6,1.35,PA6-GF30,,220.0,9200.0,290.0,9700.0,185.0,,3.8,,,85.0
Akulon®,K224-G6-FC 99.99.99,Polyamide 6,Nylon 6,1.35,PA6-GF30,97.64188039605995,220.0,,,6000.0,110.0,2.740000000000009,7.0,,,
Akulon®,K224-G8,Polyamide 6,Nylon 6,1.45,PA6-GF40,,220.0,10800.0,275.0,13000.0,205.0,,3.0,,,
Akulon®,K224-HG2,Polyamide 6,Nylon 6,1.21,PA6-GF10,,220.0,,,2900.0,68.0,,9.0,,,
Akulon®,K224-HG3,Polyamide 6,Nylon 6,1.23,PA6-GF15,,220.0,5200.0,170.0,6000.0,125.0,,3.0,,,
Akulon®,K224-HG6,Polyamide 6,Nylon 6,1.35,PA6-GF30,180.87156835168358,220.0,9200.0,290.0,9800.0,185.0,2.7105799999999958,3.6,,,
Akulon®,K224-LG6 /E,Polyamide 6,Nylon 6,1.35,PA6-GF30,,220.0,9200.0,290.0,9800.0,195.0,,3.6,,,
Akulon®,K224-LGM35,Polyamide 6,Nylon 6,1.49,PA6-(GF+MD)40,,220.0,5600.0,105.0,5000.0,70.0,,5.0,,,
Akulon®,K224-PG2,Polyamide 6,Nylon 6,1.15,PA6-I-GF10,,,,,1900.0,50.0,,15.0,,,
Akulon®,K224-PG3,Polyamide 6,Nylon 6,1.2,PA6-I-GF15,,,,,2600.0,60.0,,15.0,,,
Akulon®,K224-PG8,Polyamide 6,Nylon 6,1.43,PA6-I-GF40,165.25353749355256,,11200.0,295.0,11500.0,175.0,2.100089999999999,4.5,,,
Akulon®,K225-KV,Polyamide 6,Nylon 6,1.21,PA6-FR,70.0,220.0,,,4200.0,,3.0,,,,
Akulon®,K227-XHG6,Polyamide 6,Nylon 6,1.35,PA6-GF30,167.94021442117915,220.0,9000.0,290.0,9700.0,185.0,2.410800000000002,4.0,,,
Akulon®,K240-HPG3,Polyamide 6,Nylon 6,1.2,PA6-I-GF15,97.36643874190555,220.0,5200.0,180.0,5500.0,115.0,2.4010000000000087,5.0,,,
Akulon®,K240-HPG3/A,Polyamide 6,Nylon 6,1.2,PA6-I-GF15,97.36643874190555,220.0,5000.0,180.0,5600.0,110.0,2.4010000000000087,5.0,,,
Akulon®,RePurposed RE30 BK00003,Polyamide 6,Nylon 6,1.35,PA6-GF30,66.90111029631667,220.0,5800.0,155.0,6000.0,100.0,2.0101399999999936,6.5,,,
Akulon®,S223-G6,Polyamide 66,Nylon 66,1.36,PA66-GF30,186.18984845180304,260.0,9300.0,295.0,10000.0,205.0,2.6579300000000083,3.6,,,
Akulon®,S223-G6-FC BK00001,Polyamide 66,Nylon 66,1.36,PA66-GF30,,260.0,8400.0,250.0,9500.0,190.0,,3.0,,,
Akulon®,S223-G7,Polyamide 66,Nylon 66,1.41,PA66-GF35,121.92767488976222,260.0,7500.0,210.0,7550.0,140.0,2.642049999999996,5.8,,,
Akulon®,S223-HG0,Polyamide 66,Nylon 66,1.57,PA66-GF50,147.78335154329397,260.0,11500.0,275.0,11500.0,170.0,2.365320000000004,3.9,,,
Akulon®,S223-HG3,Polyamide 66,Nylon 66,1.25,PA66-GF15,,260.0,5100.0,175.0,6500.0,115.0,,3.0,,,
Akulon®,S223-HG6,Polyamide 66,Nylon 66,1.36,PA66-GF30,193.61060779699335,260.0,9300.0,295.0,10000.0,205.0,2.7613300000000063,3.6,,,
Akulon®,S223-KG6,Polyamide 66,Nylon 66,1.36,PA66-GF30,,260.0,,,7500.0,140.0,,5.0,,,
Akulon®,S240-C,Polyamide 66,Nylon 66,1.14,PA66,80.0,260.0,,,3000.0,58.0,4.0,,,,
Akulon®,SG-FHGS3,Polyamide 66,Nylon 66,1.3,PA66-GF15,,260.0,,,4450.0,70.0,,5.3,,,
Akulon®,XS236-C,Polyamide 6,Nylon 6,1.13,PA6-L,,218.0,,,,,,,,,
Akulon®,XS36-C1 (FC-X9224),Polyamide 6,Nylon 6,1.13,PA6-L,,218.0,,,,,,,,,
Dynacom,301-G15,Polyamide 66,Nylon 66,1.23,PA66,,,5200.0,176.0,,,,5.0,6.666666666666667,120.0,
Dynacom,301-G30,Polyamide 66,Nylon 66,1.36,PA66,,,5880.0,186.0,,,,5.0,14.705882352941178,,
Dynacom,304,Polyamide 66,Nylon 66,1.17,PA66,,,3330.0,108.0,,,,10.0,4.313725490196079,120.0,
Dynacom,403R,Polyamide 6,Nylon 6,1.4,PA6,,,1960.0,59.0,,,,5.0,4.803921568627452,105.0,
Comco,PA6G MO,Polyamide 6,Nylon 6,1.15,PA6-L,80.0,220.0,,,4000.0,,,20.0,,,84.0
Toughblend®,PA6-1900B,Polyamide 6,Nylon 6,1.63,PA6-GF55,,,15000.0,348.0,,,,2.2,40.19607843137255,,
FRblend®,PA6-1301,Polyamide 6,Nylon 6,1.59,PA6-(GF+MD)-FR,,,7100.0,129.0,8300.0,,,2.0,8.529411764705882,,
FRblend®,PA6-1306,Polyamide 6,Nylon 6,1.43,PA6-GF30-FR,,,6800.0,120.0,8100.0,,,3.0,8.823529411764707,,
ESTABLEND,1050 GF HI,Polyamide 6 + ABS,Nylon 6+ABS,1.23,(ABS+PA)-GF25,,,4500.0,,6200.0,72.0,,2.5,10.0,,
ESTABLEND,1616 GF,Polyamide 6 + ABS,Nylon 6+ABS,1.1,(ABS+PA)-GF10,,,2400.0,,3000.0,46.0,,3.5,10.0,,
ESTABLEND,2500,Polyamide 6 + ABS,Nylon 6+ABS,1.05,(ABS+PA),41.0,,1800.0,,1950.0,,,60.0,1000.0,,
ESTABLEND,4016 GF,Polyamide 6 + ABS,Nylon 6+ABS,1.1,(ABS+PA)-GF10,50.0,,2600.0,,3000.0,,,5.0,10.0,,
ESTABLEND,6000,Polyamide 6 + ABS,Nylon 6+ABS,1.07,(ABS+PA),40.0,,1900.0,,2000.0,36.0,,60.0,60.0,,
DURAMIDE,6XMG35,"Polyamide, Unspecified","Nylon, Unspecified",1.43,PA-X,,,8270.0,,,134.0,,1.0,5.196078431372549,,
DURAMIDE,ABSPA6 1120,Polyamide 6 + ABS,Nylon 6+ABS,1.05,(ABS+PA),37.9,,,,,,,,,,
DURAMIDE,AN12 UV,Polyamide 12,Nylon 12,0.998,PA12-FR,60.3,,,,1620.0,,5.7,,,,
DURAMIDE,PA66GB40L,Polyamide 66,Nylon 66,1.44,PA66-GB40,87.9,,4930.0,152.0,5000.0,,,,4.411764705882353,,
DURAMIDE,PA66GF14 IM,Polyamide 66,Nylon 66,1.22,PA66-I-GF15,,263.0,4690.0,165.0,,110.0,,5.0,,,
DURAMIDE,PA66GF30TF15,Polyamide 66,Nylon 66,1.48,PA66-GF30-L,,,9310.0,228.0,8960.0,,3.0,,9.411764705882353,,
DURAMIDE,PA66GF33,Polyamide 66,Nylon 66,1.39,PA66-GF35-FR,,,9510.0,270.0,,,,3.0,32.35294117647059,,
DURAMIDE,PA66GF33 ST190,Polyamide 66,Nylon 66,1.32,PA66-GF35,148.0,,7580.0,214.0,8620.0,,,,,,
DURAMIDE,PA66GF33 ST192,Polyamide 66,Nylon 66,1.33,PA66-GF35,148.0,,7580.0,214.0,8830.0,,,4.0,,,
DURAMIDE,PA6BKLIND,Polyamide 6,Nylon 6,1.13,PA6-L,,,2740.0,108.0,,73.8,,100.0,4.803921568627452,,
DURAMIDE,PA6GF13U,Polyamide 6,Nylon 6,1.23,PA6-GF15,,,4830.0,172.0,,121.0,,4.0,,,
DURAMIDE,PA6GF30,Polyamide 6,Nylon 6,1.36,PA6-GF30,,,7900.0,230.0,9600.0,,,3.0,,120.0,
DURAMIDE,PA6GF33 LS,Polyamide 6,Nylon 6,1.38,PA6-GF35-L-FR,,,8960.0,301.0,8500.0,,,3.0,,120.0,
DURAMIDE,PA6GF33 LS UV,Polyamide 6,Nylon 6,1.41,PA6-GF35,,,8620.0,241.0,,169.0,,5.0,12.745098039215687,,
DURAMIDE,PA6GF50 UV LS,Polyamide 6,Nylon 6,1.56,PA6-GF50-L,,,14500.0,360.0,14500.0,225.0,,2.0,,,
DURAMIDE,PA6LS ST154,Polyamide 6,Nylon 6,1.07,PA6,55.2,219.0,67.6,1790.0,,,,100.0,1000.0,,
Devlon,Nylon 12,Polyamide 12,Nylon 12,1.03,PA12,,175.0,,,1800.0,,13.0,240.0,,,
DILAMID®,6 FV 30 BLACK CB,Polyamide 6,Nylon 6,1.36,PA6-GF30,130.0,,6.5,,,,,3.0,6.5,,
DILAMID®,6 FV BLACK 3136,Polyamide 6,Nylon 6,1.36,PA6-GF30,160.0,,8.0,,,,,3.0,8.5,,
DILAMID®,6 FV NATURAL 2802 SR,Polyamide 6,Nylon 6,1.36,PA6-GF30,180.0,,9.0,,,,,3.0,12.0,,
DILAMID®,66 FV 15 NATURAL,Polyamide 66,Nylon 66,1.24,PA66-GF15,120.0,,5.0,,,,,4.0,6.5,,
DILAMID®,66 FVT 35 NAT A,Polyamide 66,Nylon 66,1.41,PA66-GF35,150.0,,7.0,,,,,2.5,7.5,,
DESLON™ 66,DSC201AG6,Polyamide 66,Nylon 66,1.4,PA66-(GF+MD)30,,260.0,8340.0,216.0,,,,3.0,7.647058823529412,122.0,
DESLON™ 66,DSC201FR,Polyamide 66,Nylon 66,,PA66-FR,,,,,,,,,,,
DESLON™ 66,DSC201G10,Polyamide 66,Nylon 66,1.56,PA66-GF50,,260.0,12700.0,314.0,,,,2.0,14.705882352941178,128.0,
DESLON™ 66,DSC201G8,Polyamide 66,Nylon 66,1.45,PA66-GF40,,260.0,11800.0,289.0,,,,3.0,12.745098039215687,123.0,
DESLON™ 66,DSC201HS,Polyamide 66,Nylon 66,1.14,PA66-L,,260.0,2940.0,118.0,,,,30.0,4.803921568627452,118.0,
DESLON™ 66,DSC214GM,Polyamide 66,Nylon 66,1.43,PA66-(GF+MD)35,,260.0,6370.0,172.0,,,,4.0,4.803921568627452,124.0,
DESLON™ 66,DSC221A,Polyamide 66,Nylon 66,1.16,PA66,,260.0,3140.0,118.0,,,,20.0,3.823529411764706,120.0,
DESLON™ 66,DSC221M8,Polyamide 66,Nylon 66,1.46,PA66-MD40,,260.0,5880.0,127.0,,,,4.0,4.803921568627452,120.0,
DESLON™ 6,DSC101SM5,Polyamide 6,Nylon 6,1.31,PA6-MD25,,220.0,4120.0,108.0,,,,10.0,6.764705882352942,117.0,
DESLON™ 6,DSC122SG6,Polyamide 6,Nylon 6,1.31,PA6-GF25,,220.0,6860.0,186.0,,,,4.0,19.607843137254903,115.0,
DESLON™ 6,DSC150D,Polyamide 6,Nylon 6,1.08,PA6,,220.0,2500.0,83.4,,,,63.0,6.764705882352942,118.0,
CompaMid®,PA 6 GF 10 M 20,Polyamide 6,Nylon 6,1.35,PA6-(GF+MD)30,100.0,222.0,,,3500.0,50.0,5.5,6.5,,,
CompaMid®,PA 6 GF 30 HI,Polyamide 6,Nylon 6,1.31,PA6-GF30,100.0,222.0,,,5200.0,100.0,6.5,8.0,,,
CompaMid®,PA 6 GK 30,Polyamide 6,Nylon 6,1.33,PA6-GB30,55.0,222.0,,,1500.0,35.0,3.5,50.0,,,
CompaMid®,PA 6 HI,Polyamide 6,Nylon 6,1.1,PA6,40.0,222.0,,,900.0,45.0,15.0,50.0,,,
CompaMid®,PA 6 HI,Polyamide 6,Nylon 6,1.1,PA6,70.0,222.0,,,2500.0,45.0,4.5,35.0,,,
CompaMid®,PA 6.6 CI,Polyamide 66,Nylon 66,1.06,PA66,40.0,260.0,,,850.0,40.0,18.0,50.0,,,
CompaMid®,PA 6.6 GF 25,Polyamide 66,Nylon 66,1.32,PA66-GF25,185.0,260.0,,,8600.0,165.0,3.5,3.0,,,
CompaMid®,PA 6.6 GF 30,Polyamide 66,Nylon 66,1.36,PA66-GF30,130.0,260.0,,,7200.0,125.0,5.5,6.0,,,
CompaMid®,PA 6.6 GF 50,Polyamide 66,Nylon 66,1.56,PA66-GF50,180.0,260.0,,,11200.0,160.0,3.5,4.0,,,
CompaMid®,PA 6.6 GK 30,Polyamide 66,Nylon 66,1.35,PA66,,260.0,,,1800.0,45.0,,50.0,,,
CompaMid®,PA 6.6 GK 30,Polyamide 66,Nylon 66,1.35,PA66,95.0,260.0,,,4500.0,85.0,7.5,5.0,,,
CompaMid®,PA 6.6 HI,Polyamide 66,Nylon 66,1.11,PA66,70.0,260.0,,,2800.0,85.0,6.0,20.0,,,
DOMAMID®,24,Polyamide 6,Nylon 6,1.14,PA6,,220.0,,,,,,,,,
DOMAMID®,32 WS,Polyamide 6,Nylon 6,1.14,PA6,,220.0,,,,,,,,,
Diaterm®,A27 GF20,Polyamide 6,Nylon 6,1.25,PA6-GF20,,,7000.0,,,,,4.5,7.843137254901961,,
Diaterm®,A27 GF30,Polyamide 6,Nylon 6,1.35,PA6-GF30,,,9000.0,,,,,3.5,11.764705882352942,,
Diaterm®,A27 GF30TF10,Polyamide 6,Nylon 6,1.47,PA6-GF30-L,,,,,,,,,10.784313725490197,,
Diaterm®,A27 GF30V0,Polyamide 6,Nylon 6,1.48,PA6-GF30-FR,,,,,,,,,11.764705882352942,,
Diaterm®,A27 GK30,Polyamide 6,Nylon 6,1.36,PA6-GB30,,,5500.0,,,,,10.0,6.862745098039216,,
Diaterm®,B26 SR,Polyamide 66,Nylon 66,1.1,PA66-I,,260.0,2000.0,,,,,50.0,58.82352941176471,,
Novalloy-A,A1500,Acrylonitrile Butadiene Styrene + PA,ABS+Nylon,1.06,(ABS+PA),,,1800.0,62.0,,,,,81.37254901960785,108.0,
Novalloy-A,A2506,Acrylonitrile Butadiene Styrene + PA,ABS+Nylon,1.28,(ABS+PA)-GF30,,,6000.0,146.0,,,,,17.647058823529413,115.0,
Novalloy-A,A2602,Acrylonitrile Butadiene Styrene + PA,ABS+Nylon,1.14,(ABS+PA)-GF10,,,2300.0,83.0,,,,,12.745098039215687,114.0,
Novalloy-A,A2602,Acrylonitrile Butadiene Styrene + PA,ABS+Nylon,1.14,(ABS+PA)-GF10,,,3400.0,113.0,,,,,11.764705882352942,115.0,
Novalloy-A,A2706,Acrylonitrile Butadiene Styrene + PA,ABS+Nylon,1.31,(ABS+PA)-GF30,,,7400.0,190.0,,,,,13.725490196078432,117.0,
Novalloy-A,A5624,Acrylonitrile Butadiene Styrene + PA,ABS+Nylon,1.45,(ABS+PA)-GF20-FR,,,6300.0,161.0,,,,,11.764705882352942,116.0,
Novalloy-A,A5734,Acrylonitrile Butadiene Styrene + PA,ABS+Nylon,1.46,(ABS+PA)-GF20-FR,,,4800.0,136.0,,,,,,115.0,
Novalloy-A,A5734,Acrylonitrile Butadiene Styrene + PA,ABS+Nylon,1.46,(ABS+PA)-GF20-FR,,,6400.0,171.0,,,,,10.784313725490197,116.0,
Delta,N6-100,Polyamide 6,Nylon 6,1.13,PA6,68.9,220.0,2410.0,,,,,50.0,5.196078431372549,,
Delta,N66-100A HSL,Polyamide 66,Nylon 66,1.13,PA66-L,75.8,254.0,2760.0,,,,,45.0,5.196078431372549,,
Delta,N66-1800 HSL,Polyamide 66,Nylon 66,1.08,PA66-I-L,49.0,254.0,1620.0,,,,,60.0,94.11764705882354,,
Delta,N66R-1G31,Polyamide 66,Nylon 66,1.23,PA66-GF15,89.6,254.0,4650.0,,,,,6.0,5.196078431372549,,
Delta,N66R-1G80,Polyamide 66,Nylon 66,1.45,PA66-GF40,193.0,,,,,,,2.8,10.784313725490197,,
Delta,N66R-4G70,Polyamide 66,Nylon 66,1.33,PA66-GF35,117.0,,6210.0,,,,,6.0,15.686274509803923,,
CPI PA6,40 Other,Polyamide 6,Nylon 6,,PA6-GF40,,,7920.0,248.0,10000.0,,,,12.745098039215687,,
WELLAMID Nylon,6000 CF 10 HWCP,Polyamide 6,Nylon 6,1.18,PA6-CF10,,223.0,,,5500.0,,,5.0,,,
WELLAMID Nylon,6000 GS 15 HWCP,Polyamide 6,Nylon 6,1.23,PA6-GB15,,223.0,,,1400.0,,,25.0,,,
WELLAMID Nylon,6000 GS 20 HWCP,Polyamide 6,Nylon 6,1.27,PA6-GB20,,223.0,3500.0,,4000.0,,,8.5,,,
WELLAMID Nylon,6000 GV 15 HWCP,Polyamide 6,Nylon 6,1.23,PA6-GF15,,223.0,,,3500.0,,,12.0,,,
WELLAMID Nylon,6000 GV 30 HWCP,Polyamide 6,Nylon 6,1.35,PA6-GF30,,223.0,8200.0,,9300.0,,,3.0,,,
WELLAMID Nylon,6000 GV 30 HWUVCP,Polyamide 6,Nylon 6,1.35,PA6-GF30,,223.0,,,6800.0,,,6.0,,,
WELLAMID Nylon,6000 GV 35 HWCP,Polyamide 6,Nylon 6,1.41,PA6-GF35,,223.0,8800.0,,10500.0,,,3.0,,,
WELLAMID Nylon,6000 GV 40 HWCP,Polyamide 6,Nylon 6,1.46,PA6-GF40,,223.0,9500.0,,11500.0,,,2.5,,,
WELLAMID Nylon,6000 GV 50 HWCP,Polyamide 6,Nylon 6,1.55,PA6-GF50,,223.0,13000.0,,14500.0,,,2.0,,,
WELLAMID Nylon,6000 GVS 10/20 HWUVCP,Polyamide 6,Nylon 6,1.35,PA6-(GF+GB)30,,223.0,5100.0,,6200.0,,,3.5,,,
WELLAMID Nylon,6000 GVS 20/10 HWCP,Polyamide 6,Nylon 6,1.35,PA6-(GF+GB)30,,223.0,,,5000.0,,,10.0,,,
WELLAMID Nylon,6000 GVS 20/20 HWCP,Polyamide 6,Nylon 6,1.45,PA6-(GF+GB)40,,223.0,,,5500.0,,,10.0,,,
WELLAMID Nylon,6000 GVZ 30 HWCP,Polyamide 6,Nylon 6,1.35,PA6-GF30,,223.0,,,6800.0,,,6.0,,,
WELLAMID Nylon,6000 MR 409 HWCP,Polyamide 6,Nylon 6,1.46,PA6-MD,,223.0,5200.0,,5800.0,,,5.5,,,
WELLAMID Nylon,6000 MRGV 25/15 HWCP,Polyamide 6,Nylon 6,1.45,PA6-(GF+MD)40,,223.0,,,5200.0,,,7.0,,,
WELLAMID Nylon,6000 MZ 301 CP,Polyamide 6,Nylon 6,1.39,PA6-X,,223.0,6800.0,,7700.0,,,3.0,,,
WELLAMID Nylon,6000 SUVCP,Polyamide 6,Nylon 6,1.14,PA6,90.0,223.0,2700.0,,3200.0,,4.0,20.0,,,
WELLAMID Nylon,6000/42 CP,Polyamide 6,Nylon 6,1.1,PA6-I,40.0,223.0,,,1000.0,,25.0,50.0,,,
WELLAMID Nylon,6000/42 GV 15 HWUVCP,Polyamide 6,Nylon 6,1.2,PA6-I-GF15,,223.0,,,2600.0,,,10.0,,,
WELLAMID Nylon,6000/42 GV 30 HWCP,Polyamide 6,Nylon 6,1.29,PA6-I-GF30,,223.0,,,5200.0,,,7.0,,,
WELLAMID Nylon,6000/42 GV 30 HWCP,Polyamide 6,Nylon 6,1.29,PA6-I-GF30,,223.0,6800.0,,8200.0,,,4.0,,,
WELLAMID Nylon,6000/42 GVS 8/25 HWCP,Polyamide 6,Nylon 6,1.35,PA6-(GF+GB)35,,223.0,4000.0,,5000.0,,,4.0,,,
WELLAMID Nylon,6000/50 HWUVCP,Polyamide 6,Nylon 6,1.1,PA6-I,65.0,223.0,1900.0,,2400.0,,4.5,50.0,,,
WELLAMID Nylon,6000/51 GV 30 HWCP,Polyamide 6,Nylon 6,1.31,PA6-I-GF30,,223.0,7200.0,,8500.0,,,4.0,,,
WELLAMID Nylon,6000/52 GV 15 HWUVCP,Polyamide 6,Nylon 6,1.21,PA6-I-GF15,,223.0,5200.0,,5800.0,,,4.0,,,
WELLAMID Nylon,6000/58 GV 15 HWUVCP,Polyamide 6,Nylon 6,1.16,PA6-I-GF15,,223.0,,,3100.0,,,18.0,,,
WELLAMID Nylon,6600 CFGV 20/10 HWCP,Polyamide 66,Nylon 66,1.35,PA66-(CF+GF)30,,262.0,,,13000.0,,,4.0,,,
WELLAMID Nylon,6600 GS 20 HWCP,Polyamide 66,Nylon 66,1.28,PA66-GB20,,262.0,,,1800.0,,,18.0,,,
WELLAMID Nylon,6600 GS 30 HWCP,Polyamide 66,Nylon 66,1.35,PA66-GB30,,262.0,,,2200.0,,,18.0,,,
WELLAMID Nylon,6600 GS 40 HWCP,Polyamide 66,Nylon 66,1.46,PA66-GB40,,262.0,,,2600.0,,,15.0,,,
WELLAMID Nylon,6600 GV 20 HWCP,Polyamide 66,Nylon 66,1.27,PA66-GF20,,262.0,6100.0,,7200.0,,,3.0,,,
WELLAMID Nylon,6600 GV 30 HWCP,Polyamide 66,Nylon 66,1.36,PA66-GF30,,262.0,8400.0,,9500.0,,,3.5,,,
WELLAMID Nylon,6600 GV 30 HWUVCP,Polyamide 66,Nylon 66,1.36,PA66-GF30,,262.0,,,7000.0,,,6.0,,,
WELLAMID Nylon,6600 GV 30 HWUVCP,Polyamide 66,Nylon 66,1.36,PA66-GF30,,262.0,8400.0,,9500.0,,,3.5,,,
WELLAMID Nylon,6600 PA-66-HWV0CP,Polyamide 66,Nylon 66,1.15,PA66-FR,45.0,262.0,,,1400.0,,50.0,35.0,,,
WELLAMID Nylon,6600/42 GS 30 HWCP,Polyamide 66,Nylon 66,1.3,PA66-I-GB30,,255.0,3400.0,,4000.0,,,5.0,,,
WELLAMID Nylon,6600/42 GV 15 HWCP,Polyamide 66,Nylon 66,1.19,PA66-I-GF15,,262.0,4800.0,,5300.0,,,3.5,,,
WELLAMID Nylon,6600/42 HWCP,Polyamide 66,Nylon 66,1.11,PA66-I,45.0,262.0,,,1100.0,,25.0,50.0,,,
WELLAMID Nylon,6600/50 GV 15 HWCP,Polyamide 66,Nylon 66,1.19,PA66-I-GF15,,262.0,,,3500.0,,,8.0,,,
WELLAMID Nylon,6600/50 GV 30 HWCP,Polyamide 66,Nylon 66,1.29,PA66-I-GF30,,262.0,,,6000.0,,,8.0,,,
WELLAMID Nylon,6600/505 GS 30 HWCP,Polyamide 66,Nylon 66,1.3,PA66-I-GB,,262.0,,,1900.0,,,18.0,,,
WELLAMID Nylon,6600/505 GS 30 HWCP,Polyamide 66,Nylon 66,1.3,PA66-I-GB,,262.0,3400.0,,4000.0,,,5.0,,,
WELLAMID Nylon,6600/508 HWUVCP,Polyamide 66,Nylon 66,1.13,PA66-I,50.0,262.0,,,1200.0,,20.0,50.0,,,
WELLAMID Nylon,6600/58 GV 30 HWCP,Polyamide 66,Nylon 66,1.27,PA66-I-GF30,,262.0,6500.0,,7500.0,,,3.6,,,
WELLAMID Nylon,6600/58 GV 30 HWUVCP,Polyamide 66,Nylon 66,1.27,PA66-I-GF30,,262.0,,,5000.0,,,6.0,,,
WELLAMID Nylon,6600/58 GV 30 HWUVCP,Polyamide 66,Nylon 66,1.27,PA66-I-GF30,,262.0,6500.0,,7500.0,,,3.6,,,
WELLAMID Nylon,6600-PA66-GV 25 HWV0CP,Polyamide 66,Nylon 66,1.37,PA66-GF25-FR,,240.0,8100.0,,9200.0,,,3.0,,,
ARNYL,66 30% FV NATURALE,Polyamide 66,Nylon 66,1.35,PA66,,260.0,9200.0,,9600.0,130.0,,3.9,8.333333333333334,,
ARNYL,PA6 NERO 30% FV INDUSTRIALE,Polyamide 6,Nylon 6,1.34,PA6,110.0,222.0,5600.0,,6000.0,105.0,,2.4,6.862745098039216,,
ARNYL,PA66 30% FV INDUSTRIALE NERO,Polyamide 66,Nylon 66,1.35,PA66,,,7500.0,,8500.0,145.0,,2.4,7.352941176470589,,
DAUNYL,B R300,Polyamide 6,Nylon 6,1.34,PA6-GF30,170.0,217.0,,270.0,9000.0,,,3.5,10.784313725490197,121.0,
Jieda,PA610 Resin,Polyamide 610,Nylon 610,1.09,PA610,,,,,220.0,,,200.0,,,
Jieda,PA612 Resin,Polyamide 612,Nylon 612,1.09,PA612,,,,,200.0,,,200.0,,,
LONGLITE® PA,10G10-210,Polyamide 6,Nylon 6,1.57,PA6-GF50,,,13000.0,290.0,,,,2.0,,,
LONGLITE® PA,10G3-104,Polyamide 6,Nylon 6,1.22,PA6-GF15,,,5000.0,155.0,,,,2.5,,,
LONGLITE® PA,10G3-210,Polyamide 6,Nylon 6,1.23,PA6-GF15,,,5000.0,180.0,,,,3.0,,,
LONGLITE® PA,11G6-201,Polyamide 6,Nylon 6,1.52,PA6-GF30-FR,,222.0,8000.0,240.0,9800.0,155.0,,3.0,,,
LONGLITE® PA,11G6-201B,Polyamide 6,Nylon 6,1.56,PA6-FR,,,9000.0,190.0,,,,1.8,8.3,,
LONGLITE® PA,20G0-200S,Polyamide 66,Nylon 66,1.07,PA66,,,1050.0,50.0,900.0,,,50.0,,,
LONGLITE® PA,20G3-201,Polyamide 66,Nylon 66,1.23,PA66-GF15,,264.0,5100.0,195.0,,,,3.1,6.4,,
LONGLITE® PA,20G6-104,Polyamide 66,Nylon 66,1.36,PA66-GF30,,265.0,8600.0,255.0,,,,2.8,8.5,,
LONGLITE® PA,20G9-104U,Polyamide 66,Nylon 66,1.5,PA66-GF45,,,12000.0,285.0,,,,2.0,,,
LONGLITE® PA,21G6-210,Polyamide 66,Nylon 66,1.56,PA66-GF30-FR,,,9000.0,240.0,11000.0,,,2.5,,,
LONGLITE® PA,22G3-201,Polyamide 66,Nylon 66,1.27,PA66-GF15-FR,,,4100.0,140.0,4800.0,,,,,,
LONGLITE® PA,22G3-201,Polyamide 66,Nylon 66,1.27,PA66-GF15-FR,,,4900.0,160.0,6000.0,,,3.5,,,
Tianleze,TLZN01F,Polyamide 6,Nylon 6,1.2,PA6,,,,,,65.0,,10.0,,,
Tianleze,TLZN30G,Polyamide 6,Nylon 6,1.36,PA6,,,,,,150.0,,18.0,,,
CP PRYME® Nylon 66,NN100L,Polyamide 66,Nylon 66,1.14,PA66-L,,258.0,2830.0,,,,,25.0,5.196078431372549,120.0,
CP PRYME® Nylon 66,NN100STHSL BK,Polyamide 66,Nylon 66,1.08,PA66-L,,254.0,1720.0,,,,,45.0,78.43137254901961,,
CP PRYME® Nylon 66,NN200STHSL BK,Polyamide 66,Nylon 66,1.08,PA66-L,,254.0,1650.0,,,,,40.0,78.43137254901961,,
CP PRYME® Nylon 66,NN213HSL BK/OM200,Polyamide 66,Nylon 66,1.21,PA66-GF15-L,117.0,,5170.0,159.0,,,,3.0,5.196078431372549,,
CP PRYME® Nylon 6,N100MD2 NAT,Polyamide 6,Nylon 6,1.16,PA6-L,60.0,,,,1500.0,,20.0,,,,
CP PRYME® Nylon 6,N200L,Polyamide 6,Nylon 6,1.13,PA6-L,,216.0,2830.0,,,,,65.0,5.784313725490197,,
CP PRYME® Nylon 6,N213L,Polyamide 6,Nylon 6,1.23,PA6-GF15,85.0,,3620.0,,,,,3.5,3.9215686274509807,,
CP PRYME® Nylon 6,N233HL BK/OM200,Polyamide 6,Nylon 6,1.38,PA6-GF35-L,145.0,,9650.0,224.0,,,,3.0,7.843137254901961,,
Cheng Yu,FR200GV20,Polyamide 66,Nylon 66,1.51,PA66-GF20-FR,,,,145.0,,,,,7.549019607843138,,
Cheng Yu,N6C2,Polyamide 6,Nylon 6,1.29,PA6-MD20,,,,130.0,,,,,5.294117647058824,,
Cheng Yu,N6C3,Polyamide 6,Nylon 6,1.36,PA6-MD30,,,,140.0,,,,,6.274509803921569,,
Cheng Yu,N6GV25,Polyamide 6,Nylon 6,1.53,PA6-GF25-FR,,,,250.0,,,,,9.215686274509805,,
Cheng Yu,NG1150S,Polyamide 66,Nylon 66,1.24,PA66-GF15,,,,140.0,,,,2.5,7.450980392156863,,
Chiao Fu PA66/6,MB212GM33 NAT,Polyamide 66/6 Copolymer,Nylon 66/6,1.38,PA66/6-(GF+MD)35,,,8340.0,206.0,,118.0,,,6.764705882352942,,
Chiao Fu PA66,MD212G13 NAT,Polyamide 66,Nylon 66,1.23,PA66-GF15,,,3630.0,147.0,,103.0,,,5.784313725490197,,
Chiao Fu PA66,MD212G23 NAT,Polyamide 66,Nylon 66,1.29,PA66-GF25,,,5880.0,196.0,,127.0,,,9.607843137254903,,
Chiao Fu PA66,MD212G33 NAT,Polyamide 66,Nylon 66,1.4,PA66-GF35,,,7750.0,255.0,,167.0,,,15.686274509803923,,
Chiao Fu PA66,MD212LA10,Polyamide 66,Nylon 66,1.14,PA66,,,3140.0,118.0,,73.5,,,3.823529411764706,,
Chiao Fu PA66,MD312LST BK,Polyamide 66,Nylon 66,1.03,PA66,,,1570.0,53.9,,39.2,,,57.84313725490196,,
Chiao Fu PA6,MC212G45 NAT,Polyamide 6,Nylon 6,1.45,PA6-GF45,,,8830.0,265.0,,167.0,,,15.686274509803923,,
Chiao Fu PA6,MC212LST NAT,Polyamide 6,Nylon 6,1.03,PA6,,,1470.0,49.0,,39.2,,,91.1764705882353,,
Chiao Fu PA6,MC312G50 BK,Polyamide 6,Nylon 6,1.53,PA6-GF50,,,8340.0,216.0,,137.0,,,10.784313725490197,,
CPDC,66Z101,Polyamide 66,Nylon 66,1.11,PA66,54.9,,1810.0,93.2,,51.0,,35.0,62.74509803921569,104.0,
CPDC,P6C130,Polyamide 6,Nylon 6,1.27,PA6,186.0,,9320.0,226.0,,,,4.0,7.843137254901961,,
CPDC,P6G135,Polyamide 6,Nylon 6,1.4,PA6,177.0,,7850.0,265.0,,177.0,,4.0,18.627450980392158,112.0,
CPDC,P6GF10,Polyamide 6,Nylon 6,1.29,PA6,66.7,,3330.0,127.0,,66.7,,4.0,3.9215686274509807,103.0,
CPDC,P6GM30,Polyamide 6,Nylon 6,1.37,PA6,108.0,,7550.0,186.0,,108.0,,2.0,5.882352941176471,103.0,
CPDC,P6M120,Polyamide 6,Nylon 6,1.28,PA6,68.6,,5690.0,147.0,,68.6,,3.0,4.901960784313726,110.0,
CPDC,P6NF01,Polyamide 6,Nylon 6,1.18,PA6,55.9,,2940.0,108.0,,55.9,,2.0,28.43137254901961,106.0,
CPDC,P6Z101,Polyamide 6,Nylon 6,1.1,PA6,57.9,,1840.0,83.4,,42.2,,280.0,17.647058823529413,104.0,
Clariant Nylon 6/6,6604G33-L,Polyamide 66,Nylon 66,1.33,PA66-I-GF35-L,,259.0,5860.0,145.0,,,,3.0,8.92156862745098,,
Clariant Nylon 6/6,6608 BLACK,Polyamide 66,Nylon 66,,PA66,49.6,259.0,1790.0,,,,34.0,,83.33333333333334,,
Clariant Nylon 6/6,6608G33 BLACK,Polyamide 66,Nylon 66,1.4,PA66-GF35,119.0,261.0,8960.0,,,,5.0,,20.58823529411765,,
Clariant Nylon 6/6,6618G15-L,Polyamide 66,Nylon 66,1.19,PA66-GF15-L,,259.0,2620.0,103.0,,,,6.0,12.745098039215687,,
Clariant Nylon 6/6,6642M,Polyamide 66,Nylon 66,1.17,PA66-L,,257.0,2760.0,89.6,,,,25.0,4.215686274509804,,
Clariant Nylon 6/6,66G25-FR,Polyamide 66,Nylon 66,1.35,PA66-GF25-FR,,257.0,4830.0,138.0,,,,3.0,5.196078431372549,,
Clariant Nylon 6/6,66G25M15,Polyamide 66,Nylon 66,,PA66-(GF+MD)40,110.0,261.0,7650.0,,,,4.0,,6.764705882352942,,
Clariant Nylon 6/6,BR-2025 BK,Polyamide 66,Nylon 66,1.11,PA66-I,62.1,,2410.0,,,,,50.0,11.764705882352942,,
Clariant Nylon 6/6,PA-111G20,Polyamide 66,Nylon 66,1.28,PA66-GF20,,255.0,6210.0,207.0,,,,3.0,6.274509803921569,121.0,
Clariant Nylon 6/6,PA-111G33,Polyamide 66,Nylon 66,1.37,PA66-GF35,,255.0,8960.0,262.0,,,,4.0,10.784313725490197,121.0,
Clariant Nylon 6/6,PA-111TF20,Polyamide 66,Nylon 66,1.26,PA66-FR-L,,,2550.0,89.6,,,40.0,,3.6274509803921573,114.0,
Clariant Nylon 6/6,PA-113,Polyamide 66,Nylon 66,1.14,PA66-FR,,,2830.0,138.0,,,60.0,,5.196078431372549,118.0,
Clariant Nylon 6/6,PA-113TF20,Polyamide 66,Nylon 66,1.26,PA66-FR-L,,,2550.0,89.6,,,40.0,,3.6274509803921573,114.0,
Clariant Nylon 6/6,PA-123G33,Polyamide 66,Nylon 66,1.33,PA66-I-GF35-FR,,,6550.0,228.0,,,,4.0,12.745098039215687,120.0,
Clariant Nylon 6/6,PA-131,Polyamide 66,Nylon 66,1.08,PA66,,,1720.0,66.2,,,50.0,,78.43137254901961,110.0,
Clariant Nylon 6/6,PA-133G33,Polyamide 66,Nylon 66,1.32,PA66-GF35,,,5520.0,179.0,,,,4.0,16.666666666666668,118.0,
Clariant Nylon 6,6001-L,Polyamide 6,Nylon 6,1.13,PA6-I,,218.0,2410.0,89.6,,,,50.0,4.705882352941177,,
Clariant Nylon 6,6253-L,Polyamide 6,Nylon 6,1.12,PA6-I-L,,218.0,2070.0,68.9,,,,100.0,12.745098039215687,,
Clariant Nylon 6,PA-211CF30 TF15,Polyamide 6,Nylon 6,1.37,PA6-CF30-FR-L,,,14500.0,290.0,,,,2.0,5.196078431372549,123.0,
Clariant Nylon 6,PA-211G13,Polyamide 6,Nylon 6,1.22,PA6-GF15,,216.0,4830.0,128.0,,,,3.0,4.705882352941177,121.0,
Clariant Nylon 6,PA-211TF20,Polyamide 6,Nylon 6,1.26,PA6-I-FR-L,,,2410.0,96.5,,,10.0,,4.215686274509804,118.0,
Clariant Nylon 6,PA-211X012,Polyamide 6,Nylon 6,1.08,PA6-FR,,,1170.0,46.2,,,200.0,,5.196078431372549,,
Zytel® PLUS,PLS95G35DH1 BK549,Polyamide 66/6T Copolymer,Nylon 66/6T,1.43,PA66/6-GF35,191.0536168396055,267.0,,,11000.0,200.0,2.8000000000000025,3.2,,125.0,
Zytel® HTN,53G50HSLR BK083,"Polyamide, Unspecified","Nylon, Unspecified",1.59,PA-GF50,,260.0,,,15000.0,220.0,,3.2,,,
Zytel® HTN,53G50HSLR NC010,"Polyamide, Unspecified","Nylon, Unspecified",1.59,PA-GF50,,260.0,,,16000.0,220.0,,3.2,,,
Zytel® HTN,53G60LRHF BK083,"Polyamide, Unspecified","Nylon, Unspecified",1.72,PA-GF60,,260.0,19000.0,400.0,21000.0,260.0,,2.2,,,
Zytel®,101F NC010,Polyamide 66,Nylon 66,1.14,PA66,82.0,262.0,2800.0,120.0,3100.0,,4.5,,5.5,121.0,
Zytel®,101L BKB080,Polyamide 66,Nylon 66,1.14,PA66,55.0,262.0,,54.0,1400.0,,25.0,,,108.0,
Zytel®,103FHS BKB009,Polyamide 66,Nylon 66,1.14,PA66,85.0,262.0,2800.0,,3100.0,,4.3,,5.0,,
Zytel®,103FHSA NC010,Polyamide 66,Nylon 66,1.14,PA66,55.0,263.0,1200.0,65.0,1400.0,,23.0,,10.0,,
Zytel®,103HSL NC010,Polyamide 66,Nylon 66,1.14,PA66,55.0,262.0,1300.0,65.0,1400.0,,25.0,,10.0,,
Zytel®,103HSL NC010,Polyamide 66,Nylon 66,1.14,PA66,85.0,262.0,2800.0,95.0,3100.0,,4.3,,5.0,,
Zytel®,151 NC010,Polyamide 612,Nylon 612,1.06,PA612,62.0,218.0,2100.0,,2400.0,,4.5,,4.0,114.0,
Zytel®,151L NC010,Polyamide 612,Nylon 612,1.06,PA612,62.0,218.0,2100.0,,2400.0,,4.5,,4.0,114.0,
Zytel®,153HSL NC010,Polyamide 612,Nylon 612,1.06,PA612,54.0,218.0,1400.0,,1600.0,,19.0,,6.0,,
Zytel®,70G13HS1L NC010,Polyamide 66,Nylon 66,1.23,PA66-GF15,,262.0,4900.0,190.0,5500.0,120.0,,3.0,4.5,,
Zytel®,70G13L NC010,Polyamide 66,Nylon 66,1.23,PA66-GF15,70.62477947685274,262.0,2900.0,90.0,3500.0,75.0,3.600000000000003,13.0,4.0,,
Zytel®,70G30REF BK314LM,Polyamide 66,Nylon 66,1.37,PA66-GF30,,266.0,9000.0,280.0,10000.0,190.0,,3.0,,,
Zytel®,70G30REF NC010,Polyamide 66,Nylon 66,1.37,PA66-GF30,,265.0,9000.0,280.0,10000.0,190.0,,3.0,,,
Zytel®,70G35HSL NC010,Polyamide 66,Nylon 66,1.41,PA66-GF35,119.21316980375474,262.0,7500.0,230.0,8500.0,140.0,2.950000000000008,4.6,15.0,117.0,
Zytel®,70G35HSLRA4 BK267,Polyamide 66,Nylon 66,1.41,PA66-GF35,111.8964297724234,258.0,7500.0,230.0,8000.0,140.0,2.4699999999999944,5.0,16.0,117.0,
Zytel®,70G35HSLRA4 BK267,Polyamide 66,Nylon 66,1.41,PA66-GF35,,258.0,10000.0,300.0,11000.0,210.0,,3.0,14.0,125.0,
Zytel®,70G50HSLR BK509,Polyamide 66,Nylon 66,1.57,PA66-GF50,142.38124843519114,261.0,,,13000.0,170.0,2.0909999999999984,4.0,,,
Zytel®,70G50HSLR BK509,Polyamide 66,Nylon 66,1.57,PA66-GF50,,261.0,,,17000.0,240.0,,2.8,,,
Zytel®,73G15HSL BK363,Polyamide 6,Nylon 6,1.25,PA6-GF15,65.71882100148676,221.0,3100.0,90.0,4000.0,80.0,3.3700000000000063,10.0,,,
Zytel®,73G45 BK263,Polyamide 6,Nylon 6,1.51,PA6-GF45,216.7656356714956,221.0,,,14000.0,220.0,2.564210526315791,3.0,17.0,,
Zytel®,73G50HSLA BK416,Polyamide 6,Nylon 6,1.58,PA6-GF50,,219.0,15000.0,400.0,16000.0,230.0,,2.2,,,
Zytel®,74G33J NC010,Polyamide 66/6 Copolymer,Nylon 66/6,1.39,PA66/6-GF35,,250.0,5000.0,,,,,,,,
Zytel®,77G33EFT BK276,Polyamide 612,Nylon 612,1.3,PA612-I-GF35,,218.0,8900.0,,9600.0,160.0,,3.0,,,
Zytel®,77G33HS1L NC010,Polyamide 612,Nylon 612,1.32,PA612-GF35,,218.0,8500.0,250.0,9500.0,170.0,,3.0,13.0,,
Zytel®,77G33L BK031,Polyamide 612,Nylon 612,1.32,PA612-GF35,,218.0,,,7900.0,140.0,,3.2,,,
Zytel®,80G14A NC010A,Polyamide 66,Nylon 66,1.19,PA66-I-GF15,,263.0,,,3400.0,66.0,,10.0,,,
Zytel®,80G14A NC010A,Polyamide 66,Nylon 66,1.19,PA66-I-GF15,,263.0,4400.0,,4800.0,110.0,,3.8,13.0,,
Zytel®,80G14AHS BK099,Polyamide 66,Nylon 66,1.19,PA66-I-GF15,109.45957518528978,263.0,4400.0,,5000.0,110.0,3.650526315789482,3.8,13.0,,
Zytel®,80G25HS BK117,Polyamide 66,Nylon 66,1.25,PA66-I-GF25,,262.0,6000.0,200.0,7000.0,120.0,,4.0,20.0,,
Zytel®,80G33HS1L NC010,Polyamide 66,Nylon 66,1.33,PA66-I-GF35,154.83901198013484,262.0,7500.0,200.0,8900.0,150.0,2.6378947368421057,3.7,21.0,110.0,
Zytel®,80G33L NC010,Polyamide 66,Nylon 66,1.32,PA66-I-GF35,,262.0,7400.0,200.0,8700.0,140.0,,4.0,21.0,,
Zytel®,BM70G20HSLX BK537,Polyamide 66,Nylon 66,1.25,PA66-I-GF20,,260.0,6000.0,160.0,6500.0,120.0,,4.0,14.0,,
Zytel®,BM7300THS BK317,Polyamide 6,Nylon 6,1.09,PA6-I,60.0,220.0,,,2200.0,,4.2,,38.0,,
Zytel®,E51HSB NC010,Polyamide 66,Nylon 66,1.14,PA66,84.0,262.0,2800.0,95.0,3100.0,,4.3,,6.0,,
Zytel®,FE5382 BK276,Polyamide 612,Nylon 612,1.32,PA612-GF35,,218.0,9000.0,250.0,10000.0,180.0,,3.0,11.0,,84.0
Zytel®,FG101L NC010,Polyamide 66,Nylon 66,1.14,PA66,55.0,262.0,1200.0,,1400.0,,25.0,,,108.0,
Zytel®,FG42A NC010,Polyamide 66,Nylon 66,1.14,PA66,55.0,262.0,1100.0,,1300.0,,27.0,,23.0,,
Zytel®,FN727 NC010A,Polyamide 6,Nylon 6,1.02,PA6,,221.0,,,330.0,,,50.0,,,
Zytel®,FR50 BK153J,Polyamide 66,Nylon 66,1.57,PA66-GF25-FR,,260.0,9200.0,240.0,10000.0,160.0,,2.6,11.0,,
Zytel®,FR50 BK505,Polyamide 66,Nylon 66,1.6,PA66-GF25-FR,,260.0,7500.0,,8000.0,120.0,,3.0,,,
Zytel®,FR70M30V0 BK010,Polyamide 66,Nylon 66,1.62,PA66-MD30-FR,,263.0,,,6200.0,65.0,,2.0,2.0,,
Zytel®,LC6210 BK010,Polyamide 612,Nylon 612,1.01,PA612-I,29.0,216.0,,,750.0,,30.0,,,,
Zytel®,ST7301 BK356,Polyamide 6,Nylon 6,1.06,PA6-I,48.0,221.0,1800.0,,1800.0,,4.0,,57.0,,
Zytel®,ST801 NC010A,Polyamide 66,Nylon 66,1.08,PA66-I,43.0,263.0,,,900.0,,37.0,,100.0,,
Zytel®,ST801AHS BK010,Polyamide 66,Nylon 66,1.08,PA66-I,39.0,262.0,800.0,,1100.0,,39.0,,,69.0,
Zytel®,ST801AHS BK010,Polyamide 66,Nylon 66,1.08,PA66-I,50.0,262.0,1900.0,,2000.0,,4.0,,70.0,107.0,
Zytel®,XT70G50HSL BK044A,Polyamide 66,Nylon 66,1.59,PA66-GF50,,259.0,15000.0,340.0,17000.0,240.0,,2.6,,,
Nylon 66 Unfilled FR Black,PXF-01 ABK,Polyamide 66,Nylon 66,1.16,PA66-FR,,260.0,3200.0,110.0,3500.0,80.0,,15.0,,,
Nylon 66 Unfilled Black,PX-01 ABK,Polyamide 66,Nylon 66,1.14,PA66,,262.0,2800.0,105.0,3100.0,80.0,,20.0,,,
Nylon 66 Super Tough Heat stabilized,PSTHS-01 BK,Polyamide 66,Nylon 66,1.08,PA66,,262.0,1800.0,60.0,2100.0,50.0,,30.0,,,
Nylon 66 MOS2 Filled Steel Grey,PMS2-01 SGY,Polyamide 66,Nylon 66,1.16,PA66-L,,262.0,3500.0,110.0,3500.0,88.0,,20.0,,,
Nylon 66 Glass fiber reinforced Natural,PG15-01 NC,Polyamide 66,Nylon 66,1.24,PA66-GF15,,260.0,6000.0,170.0,6500.0,130.0,,3.0,,,
Nylon 66 Glass fiber reinforced Natural,PG35-01 NC,Polyamide 66,Nylon 66,1.41,PA66-GF35,,260.0,10500.0,290.0,11400.0,215.0,,3.0,,,
Nylon 66 Glass fiber reinforced Natural,PG50-01 NC,Polyamide 66,Nylon 66,1.56,PA66-GF50,,262.0,15700.0,355.0,16900.0,240.0,,3.0,,,
Nylon 66 Glass Fiber reinforced Heat stabilized Hydrolysis resistance Black,PGHSLR25-01 ABK,Polyamide 66,Nylon 66,1.32,PA66-GF25,,262.0,8500.0,250.0,9000.0,175.0,,3.0,,,
Nylon 66 Glass Fiber reinforced Heat stabilized Hydrolysis resistance Black,PGHSLR30-01 ABK,Polyamide 66,Nylon 66,1.36,PA66-GF30,,262.0,9000.0,280.0,10000.0,190.0,,3.0,,,
Nylon 66 Glass Fiber reinforced Heat stabilized Hydrolysis resistance Black,PGHSLR30-01 BK,Polyamide 66,Nylon 66,1.36,PA66-GF30,,262.0,9000.0,250.0,9800.0,180.0,,3.0,,,
Nylon 66 Glass Fiber reinforced Heat stabilized Black,PGHS25-01 ABK,Polyamide 66,Nylon 66,1.32,PA66-GF25,,262.0,8000.0,250.0,8500.0,170.0,,3.0,,,
Nylon 66 Glass Fiber reinforced FR Black,PGF15-01 BK,Polyamide 66,Nylon 66,1.31,PA66-GF15-FR,,260.0,6200.0,180.0,6500.0,125.0,,2.5,,,
Nylon 66 Glass Fiber reinforced FR Black,PGF25-01 BK,Polyamide 66,Nylon 66,1.39,PA66-GF25-FR,,260.0,8500.0,205.0,9000.0,140.0,,2.5,,,
Nylon 66 Glass fiber reinforced Black,PG33-01 ABK,Polyamide 66,Nylon 66,1.39,PA66-GF35,,262.0,10500.0,290.0,11000.0,195.0,,3.0,,,
Nylon 66 Glass fiber reinforced Black,PG50-01 ABK,Polyamide 66,Nylon 66,1.56,PA66-GF50,,262.0,15700.0,355.0,16900.0,240.0,,3.0,,,
Nylon 6 Unfilled Super Tough Natural,NST35-01 NC,Polyamide 6,Nylon 6,1.09,PA6,,218.0,1800.0,65.0,2000.0,50.0,,50.0,,,
Nylon 6 Unfilled Natural,NX-01 NC,Polyamide 6,Nylon 6,1.13,PA6,,220.0,2700.0,100.0,2800.0,70.0,,50.0,,,
Nylon 6 Unfilled Impact modified Natural,NXIM-01 NC,Polyamide 6,Nylon 6,1.1,PA6-I,,220.0,2300.0,80.0,2350.0,65.0,,50.0,10.0,,
Nylon 6 Unfilled FR White,NXF-01 WH,Polyamide 6,Nylon 6,1.17,PA6-FR,,220.0,3400.0,105.0,3500.0,75.0,,20.0,,,
Nylon 6 Unfilled Black,NX-01 ABK,Polyamide 6,Nylon 6,1.13,PA6,,220.0,2900.0,105.0,3000.0,75.0,,50.0,,,
Nylon 6 Unfilled Black,NX-01 BK,Polyamide 6,Nylon 6,1.13,PA6,,220.0,2700.0,90.0,2500.0,65.0,,40.0,,,
Nylon 6 MOS2 filled steel grey,NMS1-01 SGY,Polyamide 6,Nylon 6,1.14,PA6-L,,220.0,3000.0,100.0,3100.0,70.0,,30.0,,,
Nylon 6 Mineral filled Black,NM15-01 BK,Polyamide 6,Nylon 6,1.23,PA6-MD15,,220.0,3600.0,105.0,3700.0,60.0,,15.0,,,
Nylon 6 Glass/Mineral fiber reinforced UV Stabilized Black,NGMW40-01 BK,Polyamide 6,Nylon 6,1.45,PA6-(GF+MD)40,,220.0,9900.0,200.0,10000.0,135.0,,3.0,8.0,,
Nylon 6 Glass fiber/Beads reinforced Heat stabilized Black,NBGHS30-01 BK,Polyamide 6,Nylon 6,1.35,PA6-(GF+GB)30,,220.0,6100.0,165.0,6600.0,105.0,,3.0,,,
Nylon 6 Glass fiber reinforced Heat stabilized Black,NGHS35-01 BK,Polyamide 6,Nylon 6,1.41,PA6-GF35,,222.0,9700.0,250.0,11000.0,175.0,,3.0,,,
Nylon 6 Glass fiber reinforced Grey,NG30-01 GY,Polyamide 6,Nylon 6,1.36,PA6-GF30,,220.0,9400.0,200.0,10000.0,151.0,,2.5,,,
Nylon 6 Glass fiber reinforced FR Black,NGF30-01 BK,Polyamide 6,Nylon 6,1.42,PA6-GF30-FR,,220.0,9000.0,210.0,9500.0,140.0,,3.0,,,
Nylon 6 Glass fiber reinforced Black,NG50-01 ABK,Polyamide 6,Nylon 6,1.56,PA6-GF50,,220.0,16000.0,305.0,17000.0,230.0,,2.0,,,
Minlon®,73M30 NC010,Polyamide 6,Nylon 6,1.35,PA6-MD30,35.04255012679298,221.0,1800.0,,1700.0,55.0,4.830000000000001,40.0,9.0,,
Minlon®,73M40 NC010,Polyamide 6,Nylon 6,1.45,PA6-MD40,37.49282511213544,221.0,2400.0,60.0,2200.0,59.0,2.859999999999996,25.0,7.0,,
Minlon®,EFE6053 BK413,Polyamide 66,Nylon 66,1.47,PA66-(GF+MD)40,,262.0,,,6500.0,97.0,,4.6,5.0,,
Minlon®,EFE6053 BK413,Polyamide 66,Nylon 66,1.47,PA66-(GF+MD)40,,262.0,9500.0,210.0,10000.0,160.0,,2.2,4.0,,
Frianyl®,A3 GF25 V0,Polyamide 66,Nylon 66,1.36,PA66-GF25-FR,,260.0,6000.0,150.0,6300.0,90.0,,6.5,,,
Frianyl®,A3 GF25 V0 NC 1102,Polyamide 66,Nylon 66,1.36,PA66-GF25-FR,,260.0,9000.0,210.0,9000.0,135.0,,3.0,,,
Frianyl®,A3 GF25 V0 OR 2008/P,Polyamide 66,Nylon 66,1.4,PA66-GF25-FR,,260.0,8700.0,175.0,8700.0,110.0,,2.0,,,
Frianyl®,A3 GF25 V0XI BK 7021/A,Polyamide 66,Nylon 66,1.58,PA66-GF25-FR,,,9900.0,245.0,9700.0,150.0,,2.4,8.9,,
Frianyl®,A3 GF30 V0 BK 9005,Polyamide 66,Nylon 66,1.42,PA66-GF30-FR,,260.0,,,6500.0,100.0,,5.0,,,
Frianyl®,A3 H GF25 V0 GY 7016/E,Polyamide 66,Nylon 66,,PA66-GF-FR,,,,,9500.0,120.0,,2.0,5.5,,
Frianyl®,A3 RV0,Polyamide 66,Nylon 66,1.16,PA66-FR,41.995667018775634,260.0,,,930.274807,,4.637282001021625,,,,
Frianyl®,A3 RV0,Polyamide 66,Nylon 66,1.16,PA66-FR,80.0,260.0,,,3500.0,,3.5,10.0,,,
Frianyl®,B3 GF20 V2 BK 9005/D,Polyamide 6,Nylon 6,1.31,PA6-GF20-FR,,225.0,,,5500.0,75.0,,3.5,2.5,,
Frianyl®,B3 GF30 V0,Polyamide 6,Nylon 6,1.4,PA6-GF30-FR,,225.0,,,10300.0,140.0,,3.0,,,
Frianyl®,B3 GF30 V0 BK 9005,Polyamide 6,Nylon 6,1.41,PA6-GF30-FR,,225.0,,,10500.0,140.0,,3.0,,,
Frianyl®,B3 GF30 V0 NC 1102/T,Polyamide 6,Nylon 6,1.4,PA6-GF30-FR,,225.0,,,10300.0,140.0,,3.0,,,
Frianyl®,B3 GF30 V2,Polyamide 6,Nylon 6,1.43,PA6-GF30-FR,,225.0,,,7900.0,83.0,,2.5,3.5,,
Frianyl®,B3 NH V2 BK 9005/U,Polyamide 6,Nylon 6,1.13,PA6-FR,80.0,220.0,,,3100.0,,4.5,10.0,3.5,,
Elvamide®,8061Z,"Polyamide, Unspecified","Nylon, Unspecified",1.08,PA,,156.0,,,,,,,,,
Ecomid®,A GF33 BK 9005/1A,Polyamide 66,Nylon 66,1.39,PA66-GF35,,,11200.0,260.0,11500.0,165.0,,2.0,,,
Ecomid®,A HH GF30 BK 9004/2A,Polyamide 66,Nylon 66,1.36,PA66-GF30,,260.0,,,6500.0,105.0,,4.0,,,
Ecomid®,A HH GF33 BK 9005/1A,Polyamide 66,Nylon 66,1.39,PA66-GF35,,,10700.0,260.0,11500.0,165.0,,2.1,,,
Ecomid®,A HH J8 BK 9005/1,Polyamide 66,Nylon 66,1.11,PA66-I,65.0,,2800.0,105.0,2940.0,,,15.0,13.0,,
Ecomid®,A J6 GF43 BK 9005/UV/1,Polyamide 66,Nylon 66,1.5,PA66-GF45-I,162.0,,12100.0,252.0,,,,,17.647058823529413,,
Ecomid®,ARX H GF15 BK 9011/H,Polyamide 66,Nylon 66,1.23,PA66-GF15,,260.0,5400.0,170.0,5200.0,95.0,,3.0,4.0,,
Ecomid®,ARX H GF30 BK 9005/D,Polyamide 66,Nylon 66,1.36,PA66-GF30,,260.0,,,9500.0,150.0,,2.5,,,
Ecomid®,ARX H GF30 BK 9005/H,Polyamide 66,Nylon 66,1.36,PA66-GF30,,260.0,,,6300.0,88.0,,4.0,,,
Ecomid®,ARX H GF35 BK 9005/V,Polyamide 66,Nylon 66,1.39,PA66-GF35,,260.0,,,10000.0,145.0,,2.5,,,
Ecomid®,B BK 9005/1,Polyamide 6,Nylon 6,1.13,PA6,40.0,,,,1400.0,,,20.0,,,
Ecomid®,B BK 9005/1,Polyamide 6,Nylon 6,1.13,PA6,70.0,,2800.0,105.0,3300.0,,,16.0,,,
Ecomid®,B GF20 BK 9005/1,Polyamide 6,Nylon 6,1.26,PA6-GF20,,,7000.0,210.0,7400.0,115.0,,2.6,,,
Ecomid®,B GF33 BK 9005/1A,Polyamide 6,Nylon 6,1.39,PA6-GF35,,,10800.0,245.0,11500.0,155.0,,2.1,,,
Ecomid®,B H D11 NC 1102/2,Polyamide 6,Nylon 6,1.1,PA6-I,35.0,225.0,,,1100.0,,,50.0,,,
Ecomid®,B H D8 GY 7035/2,Polyamide 6,Nylon 6,1.12,PA6-I,70.0,225.0,,,2800.0,,,18.0,5.5,,
CoolPoly®,E3609,Polyamide 6,Nylon 6,1.55,PA6,,220.0,8300.0,64.0,7000.0,36.0,,0.7,,95.0,
CoolPoly®,E3629,Polyamide 6,Nylon 6,1.6,PA6,,,12000.0,90.0,10000.0,52.0,,0.8,,,
Celstran®,CFR-TP PA6 GF60-03,Polyamide 6,Nylon 6,1.69,PA6-GF60,,220.0,32100.0,752.0,29700.0,,,2.4,,,
Celstran®,PA66-GF30-07,Polyamide 66,Nylon 66,1.36,PA66-GF,,,9000.0,242.0,9500.0,160.0,,1.9,,,
Celstran®,PA66-GF40-02P11/15,Polyamide 66,Nylon 66,1.46,PA66-GF-L,,261.0,10000.0,250.0,10000.0,160.0,,2.0,19.0,,
Celstran®,PA66-GF40-07,Polyamide 66,Nylon 66,1.46,PA66-GF,,,12100.0,320.0,13000.0,205.0,,2.0,,,
Celstran®,PA66-GF50-0111P10/11,Polyamide 66/6 Copolymer,Nylon 66/6,1.56,PA66/6-GF,,240.0,11500.0,300.0,11600.0,180.0,,2.5,38.0,,
Celstran®,PA66-GF50-0112P7.5/10,Polyamide 66/6 Copolymer,Nylon 66/6,1.56,PA66/6-GF,,240.0,11000.0,280.0,11800.0,160.0,,2.0,29.0,,
Celstran®,PA66-GF50-0112P7.5/10,Polyamide 66/6 Copolymer,Nylon 66/6,1.56,PA66/6-GF,,240.0,14000.0,300.0,16400.0,220.0,,1.6,29.0,,
Celstran®,PA66-GF60-02 AD3002 Black,Polyamide 66,Nylon 66,1.69,PA66-GF,,,19100.0,400.0,20500.0,245.0,,1.5,,,
Celstran®,PA66-SF50-02 AF3005,Polyamide 66,Nylon 66,1.99,PA66-Me,,260.0,,,,,,,,,
Celstran®,PA6-GF40-01 AF3001 Natural,Polyamide 6,Nylon 6,1.45,PA6-GF,,,11300.0,370.0,13000.0,230.0,,2.4,36.0,,
Celanyl®,A2 HH GF30 BK 9005/2C,Polyamide 66,Nylon 66,1.36,PA66-GF30,,265.0,8500.0,300.0,9600.0,180.0,,2.8,8.0,,
Celanyl®,A2 W GF50 NC 1102/1,Polyamide 66,Nylon 66,1.58,PA66-GF50,,,,,,,,,,,
Celanyl®,A3 D10 BK 9005/G,Polyamide 66,Nylon 66,1.1,PA66-I,65.0,260.0,,,2500.0,,,35.0,,,
Celanyl®,A3 H BK 9005,Polyamide 66,Nylon 66,1.13,PA66,50.0,265.0,,,,,,50.0,,,
Celanyl®,A3 H BK 9005,Polyamide 66,Nylon 66,1.13,PA66,80.0,265.0,,,3000.0,,,20.0,,,
