Repository: mike-keating-iv/ml-polymer-classification

# Polymer Classification using Machine Learning

## Project Overview

This project develops machine learning models to classify polymer materials into their respective subclasses using mechanical and physical property data. The goal is to automate polymer identification for materials databases and R&D applications.

## Data Source

Data was collected from the Plastics and Elastomers section of [UL Prospector](https://www.ulprospector.com/plastics/en), which is a database containing technical data for over 100,000 materials. Data was queried by polymer symbol (PP, PMMA, etc) and saved to separate CSV files.

File: data/polymers_Nylon.csv (part 43 of 57)
Chemlon®,113 GH,Polyamide 66,Nylon 66,1.22,PA66-GF15,,257.0,3410.0,94.4,4160.0,,,16.0,3.3,,
Chemlon®,113 GX,Polyamide 66,Nylon 66,1.22,PA66-GF15-L,,254.0,4830.0,172.0,,,,2.0,6.274509803921569,,
Chemlon®,125-15 MGH,Polyamide 66,Nylon 66,1.5,PA66-(GF+MD)40,,257.0,5800.0,125.0,8060.0,,,6.3,7.1,,
Chemlon®,128-10 MGH,Polyamide 66,Nylon 66,1.48,PA66-(GF+MD),,256.0,9000.0,200.0,,145.0,,3.0,,,
Celanyl®,A3 H BK 9005/2A,Polyamide 66,Nylon 66,1.14,PA66,80.0,265.0,,,3200.0,,,10.0,,,
Celanyl®,A3 H GF30 TF05 BK 9005/2,Polyamide 66,Nylon 66,1.4,PA66-GF30-L,,,8500.0,255.0,9200.0,160.0,,2.8,8.0,,
Celanyl®,A3 H GFB0822 BK 9005/U,Polyamide 66,Nylon 66,1.35,PA66-GF30,,265.0,,,5700.0,95.0,,2.7,,,
Celanyl®,A3 H GY 7035/2,Polyamide 66,Nylon 66,1.14,PA66,80.0,265.0,,,3200.0,,,10.0,,,
Celanyl®,A3 H J10 GF13 NC 1102/E,Polyamide 66,Nylon 66,1.2,PA66-GF15,,265.0,,,3720.0,72.0,,8.8,,,
Celanyl®,A3 HH GCF2010 BK 9005/1,Polyamide 66,Nylon 66,1.33,PA66-(CF+GF)30,,,13800.0,300.0,14600.0,210.0,,2.3,10.0,,
Celanyl®,A3 HH GF30 BK 9005/H,Polyamide 66,Nylon 66,1.36,PA66-GF30,185.35768674290006,265.0,8900.0,275.0,10000.0,185.0,2.588024778200637,2.8,10.0,,
Celanyl®,A3 HH GF30 NC 1102/HA,Polyamide 66,Nylon 66,1.37,PA66-GF30,,265.0,9600.0,280.0,10000.0,185.0,,2.5,11.0,,
Celanyl®,A3 HH J10 GF13 NC 1102/E,Polyamide 66,Nylon 66,1.2,PA66-GF15-P,109.05829512128192,262.0,4900.0,175.0,5200.0,110.0,2.1640321220602,5.0,10.0,,
Celanyl®,A3 K30 BK 9004,Polyamide 66,Nylon 66,,PA66-MD,,,,,3700.0,65.0,,15.0,9.0,,
Celanyl®,A3 W J20 NC 1102/1A,Polyamide 66,Nylon 66,1.08,PA66-I,50.0,,1800.0,65.0,1900.0,,,40.0,,,
Celanyl®,A3 WR GF30 NC 1102/E,Polyamide 66,Nylon 66,1.37,PA66-GF30,,265.0,8500.0,260.0,9800.0,185.0,,2.5,11.0,,
Celanyl®,A4 E GF25 BK 9005,Polyamide 66,Nylon 66,1.31,PA66-GF25,,260.0,,,5400.0,95.0,,6.5,,,
Celanyl®,B2 GF15 BK 9005/1,Polyamide 6,Nylon 6,1.23,PA6-GF15,,,6700.0,220.0,7000.0,130.0,,2.5,,,
Celanyl®,B2 GF50 BK 9005,Polyamide 6,Nylon 6,1.55,PA6-GF50,,,14500.0,320.0,16000.0,215.0,,2.3,16.0,,
Celanyl®,B2 H GF62 NC 1102/3,Polyamide 6,Nylon 6,1.73,PA6-GF60,,225.0,,,16000.0,145.0,,3.5,20.0,,
Celanyl®,B2 HH GF15 NC 1102/3A,Polyamide 6,Nylon 6,1.24,PA6-GF15,,220.0,,,2900.0,85.0,,7.5,,,
Celanyl®,B2 HH GF15 NC 1102/3A,Polyamide 6,Nylon 6,1.24,PA6-GF15,,220.0,5100.0,,5700.0,130.0,,3.3,6.5,,
Celanyl®,B2 HH GF30 BK 9005/1,Polyamide 6,Nylon 6,1.36,PA6-GF30,,,9000.0,250.0,10000.0,160.0,,3.0,,,
Celanyl®,B2 HH GF50 BK 9005/2,Polyamide 6,Nylon 6,1.56,PA6-GF50,,225.0,,,12000.0,150.0,,4.0,,,
Celanyl®,B2 HH GF50 BK 9005/2,Polyamide 6,Nylon 6,1.56,PA6-GF50,,225.0,15000.0,320.0,16000.0,220.0,,2.5,17.0,,
Celanyl®,B2 HW GF30 NC 1102/3,Polyamide 6,Nylon 6,1.36,PA6-GF30,,225.0,,,9300.0,170.0,,3.5,14.0,,
Celanyl®,B2 W GF33 NC 1102/1A,Polyamide 6,Nylon 6,1.38,PA6-GF35,,,11300.0,,11200.0,195.0,,3.5,,,
Celanyl®,B3 GF15 BK 9005/U,Polyamide 6,Nylon 6,1.23,PA6-GF15,,225.0,6000.0,186.0,5700.0,125.0,,3.5,,,
Celanyl®,B3 GFB1515 BK 9005/U,Polyamide 6,Nylon 6,1.36,PA6-GF30,,220.0,,,6750.0,125.0,,3.7,,,
Celanyl®,B3 H GF15 BK 9005/H,Polyamide 6,Nylon 6,1.24,PA6-GF15,,225.0,,,5800.0,125.0,,2.5,,,
Celanyl®,B3 H GF15 NC 1102/2,Polyamide 6,Nylon 6,1.23,PA6-GF15,,225.0,5000.0,,5600.0,125.0,,3.6,,,
Celanyl®,B3 H GF30 NC 1102/2A,Polyamide 6,Nylon 6,1.35,PA6-GF30,,225.0,8200.0,,9500.0,180.0,,3.5,14.0,,
Celanyl®,B3 H GF35 BK 9005/2,Polyamide 6,Nylon 6,1.41,PA6-GF35,,225.0,,,6500.0,110.0,,5.5,20.0,,
Celanyl®,B3 H J5 NC 1102/3,Polyamide 6,Nylon 6,1.1,PA6-I,65.0,225.0,2000.0,,2500.0,40.0,4.0,50.0,11.0,,
Celanyl®,B3 HH GF30 BK 9005/E,Polyamide 6,Nylon 6,1.36,PA6-GF30,148.04880552730432,222.0,8600.0,240.0,9500.0,165.0,2.09157309724346,3.0,11.0,,
Celanyl®,B3 HH J8 GF33 BK 9005/1,Polyamide 6,Nylon 6,1.35,PA6-I-GF35,,,9200.0,235.0,9700.0,140.0,,3.1,,,
Celanyl®,B3 W MGF2015 NC 1102/1,Polyamide 6,Nylon 6,1.38,PA6-(GF+MD)35,,,,,,,,,,,
Celanyl®,XS3 GF40 TF10 NC 1102/A,"Polyamide, Unspecified","Nylon, Unspecified",1.55,PA-GF40-L,,260.0,11000.0,300.0,13000.0,200.0,,3.0,11.0,,
Celanyl®,XS3 GF50 BK 9005/V,"Polyamide, Unspecified","Nylon, Unspecified",1.58,PA-GF50,,260.0,14000.0,300.0,16500.0,210.0,,3.0,15.0,,
Celanyl®,XS3 GF50 NC 1102/J,"Polyamide, Unspecified","Nylon, Unspecified",1.58,PA-GF50,,260.0,16000.0,380.0,16500.0,245.0,,2.8,15.0,,
Celanyl®,XS3 GF60 BG 1019/C EF,"Polyamide, Unspecified","Nylon, Unspecified",1.75,PA-GF60,,260.0,,240.0,19000.0,210.0,,2.9,,,
Celanyl®,XS3 GF60 BG 1019/C EF,"Polyamide, Unspecified","Nylon, Unspecified",1.75,PA-GF60,,260.0,,290.0,22000.0,245.0,,2.2,,,
Ultrasint,PA11 black CF,Polyamide 11,Nylon 11,1.07,PA11-CF,,202.0,2100.0,,2000.0,,,17.0,5.5,,
Ultrasint,PA6,Polyamide 6,Nylon 6,1.15,PA6,,220.0,1900.0,,1850.0,,,4.4,2.9,,
Ultrasint,PA6 FR black,Polyamide 6,Nylon 6,1.3,PA6-FR,,218.0,4400.0,,4750.0,,,1.4,1.8,,
Ultrasint,PA6 GB X055,Polyamide 6,Nylon 6,1.44,PA6-GB50,,,5400.0,,5800.0,,,1.0,1.9,,
Ultramid®,B27 02,Polyamide 6,Nylon 6,1.12,PA6,,,,,,,,,,,
Ultramid®,B33 01,Polyamide 6,Nylon 6,1.12,PA6,,,,,,,,,,,
Ultramid®,B36 01,Polyamide 6,Nylon 6,1.12,PA6,,,,,,,,,,,
Ultramid®,B36 LN 01,Polyamide 6,Nylon 6,1.12,PA6-L,,,,,,,,,,,
Ultramid®,C33 L,Polyamide 66/6 Copolymer,Nylon 66/6,1.12,PA66/6-L,,,,,,,,,,,
BB-AMIDE,5033,"Polyamide, Unspecified","Nylon, Unspecified",,PA,,,,,,,,,,,
BB-AMIDE,5036,"Polyamide, Unspecified","Nylon, Unspecified",,PA,,,,,,,,,,,
Miramid®,DK2010CW,Polyamide 6,Nylon 6,1.35,PA6-(GF+MD)30,,,,,3000.0,,,,,,
Miramid®,DK2520CW,Polyamide 6,Nylon 6,1.52,PA6-(GF+MD)45,,,,140.0,6100.0,,,,,,
Miramid®,DK2520CW,Polyamide 6,Nylon 6,1.52,PA6-(GF+MD)45,,,,210.0,9900.0,,,,,,
Miramid®,FP10KSC,Polyamide 6,Nylon 6,1.12,PA6,69.97199797496755,,,,2700.0,,3.15918367346939,,,,
Miramid®,FP10S,Polyamide 6,Nylon 6,1.12,PA6,,,,,800.0,,,,,,
Miramid®,FP5KT,Polyamide 6,Nylon 6,1.11,PA6-I,,,600.0,,900.0,,,,,,
Miramid®,FX30C,Polyamide 6,Nylon 6,1.3800000000000001,PA6-MD30,82.855936446851,,,,4500.0,,2.718367346938777,,,,
Miramid®,H3CF,Polyamide 6,Nylon 6,1.17,PA6-FR,,,,,1100.0,,,,,,
Miramid®,H3CW,Polyamide 6,Nylon 6,1.1300000000000001,PA6,,,,,2800.0,,,,,,
Miramid®,SE30C,Polyamide 66,Nylon 66,1.36,PA66-GF30,,,,270.0,10000.0,,,,,,
Miramid®,SE40CW,Polyamide 66,Nylon 66,1.45,PA66-GF40,,,,320.0,12500.0,,,,,,
Miramid®,SE50CW,Polyamide 66,Nylon 66,1.57,PA66-GF50,,,,330.0,16000.0,,,,,,
Miramid®,SEP15C,Polyamide 66,Nylon 66,1.2,PA66-I-GF15,,,2500.0,115.0,3500.0,,,,,,
Miramid®,SP15S,Polyamide 66,Nylon 66,1.1,PA66,,,,,2000.0,,,,,,
Miramid®,SP5S,Polyamide 66,Nylon 66,1.12,PA66-I,,,,80.0,2900.0,,,,,,
Miramid®,VE15CW,Polyamide 6,Nylon 6,1.23,PA6-GF15,114.46348658158037,,190.0,,5500.0,,3.5265306122449047,,,,
Miramid®,VE25CW,Polyamide 6,Nylon 6,1.32,PA6-GF25,90.07963205473634,,,130.0,5000.0,,3.0857142857142916,,,,
Miramid®,VE35C,Polyamide 6,Nylon 6,1.41,PA6-GF35,123.69952631136967,,,160.0,7000.0,,2.8421052631578902,,,,
Miramid®,VE35CW,Polyamide 6,Nylon 6,1.41,PA6-GF35,202.4961414711324,,,280.0,10000.0,,2.863157894736834,,,,
Miramid®,VE40C,Polyamide 6,Nylon 6,1.45,PA6-GF40,,,,180.0,8000.0,,,,,,
Miramid®,VET30C,Polyamide 6,Nylon 6,1.34,PA6-I-GF30,,,7900.0,250.0,9000.0,,,,,,
Ultramid®,8232G HS FR BK102,Polyamide 6,Nylon 6,1.67,PA6-GF25-FR,,,10400.0,,11000.0,150.0,,1.9,9.8,121.0,
Ultramid®,A 216 V33 NATURAL,Polyamide 66,Nylon 66,1.38,PA66-GF35,,263.0,6200.0,190.0,8000.0,145.0,,5.0,17.0,,
Ultramid®,A 218 NATURAL,Polyamide 66,Nylon 66,1.14,PA66,85.0,263.0,3300.0,120.0,3100.0,55.0,4.0,25.0,4.0,,
Ultramid®,A 218G V33 BLACK 41N,Polyamide 66,Nylon 66,1.39,PA66-GF35,,262.0,8700.0,264.0,11300.0,185.0,,3.2,10.0,,
Ultramid®,A 246M NATURAL,Polyamide 66,Nylon 66,1.08,PA66-I,42.0,263.0,700.0,27.0,600.0,35.0,210.0,,11.764705882352942,,
Ultramid®,A 246M NATURAL,Polyamide 66,Nylon 66,1.08,PA66-I,47.0,263.0,1800.0,70.0,1900.0,44.0,20.0,80.0,9.803921568627452,,
Ultramid®,A 50H1 BLACK LBO 129,Polyamide 66,Nylon 66,1.16,PA66-FR,80.0,263.0,3800.0,130.0,3800.0,75.0,,9.0,3.9215686274509807,,
Ultramid®,A 60G1 V25 BLACK 2N,Polyamide 66,Nylon 66,1.38,PA66-GF25-FR,,263.0,,,9400.0,130.0,,2.0,,,
Ultramid®,A3EG6 FC,Polyamide 66,Nylon 66,1.36,PA66-GF30,,260.0,6500.0,210.0,7200.0,130.0,,5.0,16.0,,
Ultramid®,A3K R01,Polyamide 66,Nylon 66,1.14,PA66,50.0,,,,1100.0,,20.0,50.0,,,
Ultramid®,A3UG5,Polyamide 66,Nylon 66,1.39,PA66-GF25-FR,,260.0,9500.0,230.0,9500.0,145.0,,3.0,,,
Ultramid®,A3W,Polyamide 66,Nylon 66,1.13,PA66,85.0,260.0,2900.0,,3000.0,,4.4,,5.5,,
Ultramid®,A3WG3 BK00564,Polyamide 66,Nylon 66,1.23,PA66-GF15,,,5500.0,,,120.0,,2.5,4.0,,
Ultramid®,A3WG7,Polyamide 66,Nylon 66,1.41,PA66-GF35,,,10700.0,,11500.0,210.0,,3.0,14.0,,
Ultramid®,A3WG7 CR BK564,Polyamide 66,Nylon 66,1.41,PA66-GF35,,260.0,7200.0,200.0,7600.0,130.0,,4.4,,,
Ultramid®,A3WG7 CR BK564,Polyamide 66,Nylon 66,1.41,PA66-GF35,,260.0,10800.0,300.0,11400.0,200.0,,3.1,,,
Ultramid®,A3WG7 HP BK20560,Polyamide 66,Nylon 66,1.41,PA66-GF35,,,7160.0,,8420.0,146.0,,4.7,17.0,,
Ultramid®,A3WZG3 R01 BK3007,Polyamide 66,Nylon 66,1.18,PA66-I-GF15,,,3500.0,,4000.0,86.0,,10.0,14.0,,
Ultramid®,A3X2G5,Polyamide 66,Nylon 66,1.34,PA66-GF25-FR,83.38306419369856,,,,6000.0,100.0,2.514489795918373,4.5,,,
Ultramid®,A3X3G5,Polyamide 66,Nylon 66,1.34,PA66-GF25-FR,,260.0,,,6000.0,100.0,,4.5,17.0,,
Ultramid®,A3XZG5,Polyamide 66,Nylon 66,1.32,PA66-I-GF25-FR,,,,,4500.0,70.0,,11.0,,,
Ultramid®,A3Z HP UV,Polyamide 66,Nylon 66,1.07,PA66-I,47.0,,1770.0,,1800.0,,,,80.0,,
Ultramid®,A3ZG6,Polyamide 66,Nylon 66,1.33,PA66-I-GF30,,260.0,7300.0,210.0,8500.0,140.0,,3.5,17.0,,
Ultramid®,Advanced N4H,Polyamide 9T,Nylon 9T,1.13,PA9T,90.0,,2600.0,,2600.0,65.0,5.0,,,,
Ultramid®,B 50H1 ORANGE 2232,Polyamide 66/6 Copolymer,Nylon 66/6,1.16,PA66/6-FR,40.0,242.0,1100.0,40.0,2200.0,40.0,5.0,100.0,6.5,,
Ultramid®,B3EG2,Polyamide 6,Nylon 6,,PA6-GF10,,,,,4500.0,110.0,,3.0,,,
Ultramid®,B3EG3,Polyamide 6,Nylon 6,1.23,PA6-GF15,110.55955862664663,,5170.0,,5800.0,130.0,3.15918367346939,3.5,6.0,,
Ultramid®,B3EG4,Polyamide 6,Nylon 6,1.27,PA6-GF20,,,6200.0,,6700.0,135.0,,3.9,7.5,,
Ultramid®,B3G10 SI BK20560,Polyamide 6,Nylon 6,1.57,PA6-GF50,,,9500.0,230.0,10800.0,160.0,,5.0,,,
Ultramid®,B3G10 SI BK20560,Polyamide 6,Nylon 6,1.57,PA6-GF50,,,13500.0,340.0,16500.0,235.0,,3.0,,,
Ultramid®,B3GM35 BK30564,Polyamide 6,Nylon 6,1.48,PA6-(GF+MD)40,,220.0,,120.0,4300.0,70.0,,7.5,13.0,,
Ultramid®,B3GM35 BK60564,Polyamide 6,Nylon 6,1.48,PA6-(GF+MD)40,,,7550.0,,8300.0,128.0,,3.0,5.4,,
Ultramid®,B3GM35 BKQ642 23220,Polyamide 6,Nylon 6,1.48,PA6-(GF+MD)40,,,,,,65.0,,,12.745098039215687,,
Ultramid®,B3M6,Polyamide 6,Nylon 6,1.36,PA6-MD30,,,4100.0,,4500.0,75.0,,26.0,7.0,,
Ultramid®,B3U Q721,Polyamide 6,Nylon 6,1.17,PA6-FR,45.0,,,,1100.0,,15.0,,,,
Ultramid®,B3U Q721,Polyamide 6,Nylon 6,1.17,PA6-FR,83.0,,3000.0,,3700.0,74.0,4.0,50.0,4.215686274509804,,
Ultramid®,B3UGM210,Polyamide 6,Nylon 6,1.67,PA6-(GF+MD)60-FR,110.0,,,,11000.0,,,1.8,,,
Ultramid®,B3UM4,Polyamide 6,Nylon 6,1.35,PA6-MD20-FR,30.0,,,,1800.0,,,50.0,,,
Ultramid®,B3UM4,Polyamide 6,Nylon 6,1.35,PA6-MD20-FR,70.0,,,,5300.0,,,3.0,,,
Ultramid®,B3WG13 BK00102,Polyamide 6,Nylon 6,1.74,PA6-GF65,,,17300.0,355.0,22000.0,235.0,,2.0,15.0,,
Ultramid®,B3WG13 HPX BK00102,Polyamide 6,Nylon 6,1.74,PA6-GF65,,,15500.0,285.0,14700.0,169.0,,3.4,17.0,,
Ultramid®,B3WG5 BK00564,Polyamide 6,Nylon 6,1.31,PA6-GF25,150.0,,,,7700.0,150.0,3.3,3.6,7.5,,
Ultramid®,B3WG6,Polyamide 6,Nylon 6,1.36,PA6-GF30,184.41137305580455,,8280.0,270.0,9500.0,185.0,2.957142857142858,3.5,15.0,,
Ultramid®,B3WG6 GIT,Polyamide 6,Nylon 6,1.36,PA6-GF30,,,,,9700.0,189.0,,3.5,14.0,,
Ultramid®,B3WG7 BK00564,Polyamide 6,Nylon 6,1.41,PA6-GF35,,,10000.0,,11000.0,188.0,,3.0,12.0,,
Ultramid®,B3WGM24 sw23228,Polyamide 6,Nylon 6,1.37,PA6-(GF+MD)30,,220.0,3800.0,90.0,4200.0,55.0,,10.0,11.0,,
Ultramid®,B3ZG6,Polyamide 6,Nylon 6,1.33,PA6-I-GF30,,,7860.0,220.0,9000.0,150.0,,3.6,20.0,,
Ultramid®,B3ZG7 BK20560,Polyamide 6,Nylon 6,1.38,PA6-I-GF35,,,9300.0,,10400.0,165.0,,3.3,22.0,,
Ultramid®,B3ZG7 SC,Polyamide 6,Nylon 6,1.37,PA6-I-GF35,,,9300.0,,10200.0,169.0,,4.1,24.0,,
Ultramid®,C 216 V35 BLACK Z,Polyamide 6,Nylon 6,1.38,PA6-GF35,,222.0,10000.0,300.0,11000.0,175.0,,3.2,15.0,,
Ultramid®,C 216 V40 BLACK Z,Polyamide 6,Nylon 6,1.45,PA6-GF40-L,,222.0,7200.0,,7300.0,130.0,,4.0,29.0,,
Ultramid®,C 216 V40 BLACK Z,Polyamide 6,Nylon 6,1.45,PA6-GF40-L,,222.0,11800.0,300.0,13000.0,190.0,,2.8,14.0,,
Ultramid®,C3U,Polyamide 66/6 Copolymer,Nylon 66/6,1.16,PA66/6-FR,83.0,,3000.0,,3500.0,,4.0,50.0,4.5,,
Ultramid®,Endure D3G7 BK20560,Polyamide 66,Nylon 66,1.43,PA66-GF,,,7400.0,200.0,7600.0,130.0,,5.1,,,
Ultramid®,eXten D 219WFC V50 BLACK,Polyamide 610,Nylon 610,1.5,PA610-GF50,,225.0,,,12800.0,153.0,,5.0,,,
Ultramid®,HFX 32,Polyamide 6,Nylon 6,1.04,PA6,,,440.0,,490.0,38.0,,,90.0,,
Ultramid®,STAR AF 219 V30 BLACK,Polyamide 66,Nylon 66,1.36,PA66-GF30,,258.0,,,6500.0,110.0,,7.5,,,
Ultramid®,STAR S 216 V30 NATURAL,Polyamide 6,Nylon 6,1.34,PA6-GF30,,222.0,9300.0,255.0,9600.0,180.0,,3.3,12.0,,
Ultramid®,STAR S 216 V35 NATURAL,Polyamide 6,Nylon 6,1.41,PA6-GF35,,222.0,6200.0,195.0,7400.0,115.0,,,16.0,,
Ultramid®,STAR SX 218 V50 BLACK Z,Polyamide 6,Nylon 6,1.56,PA6-GF50,230.0,220.0,14000.0,350.0,17500.0,230.0,,2.5,17.647058823529413,,
Ultramid®,Structure A3WG8 LFX BK23215,Polyamide 66,Nylon 66,1.47,PA66-LGF40,,,12400.0,360.0,13500.0,240.0,,2.4,,,
Ultramid®,T 4381 LDS SW23271,Polyamide 6/6T Copolymer,Nylon 6/6T,1.57,PA6/6T-(GF+MD)35,,295.0,,,,,,,,,
Ultramid®,T KR 4340 G6,Polyamide 6/6T Copolymer,Nylon 6/6T,1.46,PA6/6T-GF30-FR,,290.0,11000.0,210.0,11000.0,130.0,,2.5,,,
Ultramid®,T KR 4340 G6,Polyamide 6/6T Copolymer,Nylon 6/6T,1.46,PA6/6T-GF30-FR,,290.0,11000.0,240.0,11000.0,150.0,,2.5,,,
Ultramid®,T KR 4350,Polyamide 6/6T Copolymer,Nylon 6/6T,1.16,PA6/6T,80.0,295.0,2900.0,,3100.0,,5.0,,8.0,,
Ultramid®,T KR 4355 G10 BK23215,Polyamide 6/6T Copolymer,Nylon 6/6T,1.62,PA6/6T-GF50,,285.0,,,17000.0,240.0,,2.4,,,
Ultramid®,T KR 4355 G5,Polyamide 6/6T Copolymer,Nylon 6/6T,1.35,PA6/6T-GF25,,,7300.0,,9000.0,185.0,,3.0,,,
Ultramid®,T KR 4355 G7 BK00564,Polyamide 6/6T Copolymer,Nylon 6/6T,1.43,PA6/6T-GF35,,,,,,200.0,,3.0,,,
Ultramid®,T KR 4365 G5,Polyamide 6/6T Copolymer,Nylon 6/6T,1.38,PA6/6T-GF25-FR,,,,,8000.0,140.0,,3.0,,,
Ultramid®,T KR 4365 G5,Polyamide 6/6T Copolymer,Nylon 6/6T,1.38,PA6/6T-GF25-FR,,,,,8300.0,150.0,,3.0,,,
Nypel®,RC6030F BK,Polyamide 6,Nylon 6,1.35,PA6-GF30,,,8380.0,230.0,9660.0,154.0,,2.5,,,
Trilliant™ HC,6010-0001 NATURAL,Polyamide 6,Nylon 6,1.14,PA6,,215.0,2650.0,110.0,,77.9,,95.0,6.274509803921569,,
Trilliant™ HC,HC6200-5002 XR Grey,Polyamide 12,Nylon 12,8.0,PA12,,,,,5400.0,32.0,0.8,10.0,,,
Therma-Tech™,TT6600-0001 Grey EC,Polyamide 66,Nylon 66,1.63,PA66,47.6,,13900.0,96.9,,59.3,,0.5,3.6,,
Therma-Tech™,TT6600-5001-8 EC Grey,Polyamide 66,Nylon 66,1.63,PA66,,,18400.0,97.0,,60.0,,1.0,,,
Therma-Tech™,X TT6000-8711 EI NHFR WHITE,Polyamide 6,Nylon 6,1.8,PA6,,,10300.0,131.0,13800.0,,,1.0,3.1372549019607847,,
Stat-Tech™,NJ-30CF/000 BK001,"Polyamide, Unspecified","Nylon, Unspecified",1.15,PA-CF,,,11000.0,,,130.0,,,14.705882352941178,,
Stat-Tech™,NN-100216,Polyamide 66,Nylon 66,1.17,PA66-I,60.0,,2400.0,90.0,2500.0,,,,,,
Stat-Tech™,NN-20CF/000 HI2 black,Polyamide 66,Nylon 66,1.17,PA66-I-CF20,,,5500.0,135.0,,,,,,,
Stat-Tech™,NN-30CF/000 black,Polyamide 66,Nylon 66,1.25,PA66,,,,,27000.0,,,,,,
Stat-Tech™,NN-40CF/000 FRV0 NATURAL,Polyamide 66,Nylon 66,1.52,PA66-CF40-FR,,,25000.0,360.0,,,,,8.823529411764707,,
Stat-Tech™,NY-30GB/000 AS BK,Polyamide 6,Nylon 6,1.35,PA6-GB30,,,,,3500.0,55.0,,4.0,,,
Stat-Tech™,PA66 C10 black,Polyamide 66,Nylon 66,1.17,PA66,,,,175.0,8800.0,,,,,,
Stat-Tech™,ST6000-5019 EC Black,"Polyamide, Unspecified","Nylon, Unspecified",1.18,PA,,,2700.0,84.0,2900.0,50.0,,5.0,,,
OnForce™,LF6400-5004 X2 NHFR NATURAL,Polyamide 610,Nylon 610,1.35,PA610-LGF,,,7500.0,220.0,9000.0,145.0,,2.6,,,
OnForce™,LF6600-5018 X2 NHFR BLACK,Polyamide 66,Nylon 66,1.6,PA66-LGF-FR,,,11200.0,309.0,15500.0,205.0,,1.8,,,
OnForce™,NN-30LGF/000 HS SP UV BLACK,Polyamide 66,Nylon 66,1.35,PA66-LGF30,,,,,10000.0,160.0,,2.0,,,
OnForce™,NN-40LGF/000 HS UV Black,Polyamide 66,Nylon 66,1.45,PA66-LGF40,,,10900.0,250.0,13000.0,210.0,,2.0,16.666666666666668,,
OnForce™,NN-40LGF/000 HS UV Black NA,Polyamide 66,Nylon 66,1.46,PA66-LGF40,,,12100.0,307.0,,194.0,,2.0,17.647058823529413,,
OnForce™,NN-40LGF/13T Black,Polyamide 66,Nylon 66,1.58,PA66-LGF,,261.0,10200.0,280.0,13000.0,200.0,,2.1,,,
OnForce™,NN-60LGF/000 HS UV Black,Polyamide 66,Nylon 66,1.7,PA66-LGF60,,,16000.0,350.0,18000.0,250.0,,2.0,,,
Nymax™,1010 A HS Black 13,Polyamide 6,Nylon 6,1.08,PA6-I,,,1930.0,68.9,,50.3,,45.0,89.2156862745098,,
Nymax™,1010 A Natural,Polyamide 6,Nylon 6,1.08,PA6-I,,,1650.0,68.9,,49.6,,50.0,89.2156862745098,,
Nymax™,1200 A UV White 205,Polyamide 66,Nylon 66,1.14,PA66-L,79.3,260.0,2900.0,117.0,2960.0,70.3,30.0,,4.705882352941177,,
Nymax™,600 A Natural,Polyamide 6 Alloy,Nylon 6 Alloy,1.14,PA6,,215.0,2690.0,103.0,,77.9,,80.0,6.274509803921569,,
Nymax™,GF 1200 A 55 HS Black 13,Polyamide 66,Nylon 66,1.64,PA66-(GF+X)55,,,15200.0,310.0,,221.0,,3.0,11.0,,
Nymax™,GF 1800 35 HS BLACK 13,Polyamide 612,Nylon 612,,PA612-GF,143.0,,8800.0,,,,,,8.4,,
Nymax™,GF1200 A43 NC052,Polyamide 66,Nylon 66,1.5,PA66-GF45,,,12000.0,300.0,,,,,12.745098039215687,,
Nymax™,GF600 A13 H UV830K,Polyamide 6,Nylon 6,1.22,PA6-GF15,,,5000.0,180.0,,,,,7.843137254901961,,
Nymax™,GF604 50 UV BK002,Polyamide 6,Nylon 6,1.58,PA6-GF50,,,14500.0,310.0,16000.0,195.0,,2.0,,,
Nymax™,GMF 604 40 UV BK002,Polyamide 6,Nylon 6,1.48,PA6-(GF+MD)40,,220.0,7500.0,,9000.0,120.0,,,,,
Nymax™,GMF 604 40 UV BLACK 28,Polyamide 6,Nylon 6,1.51,PA6-(GF+MD)40,,,9650.0,220.0,,,,,6.274509803921569,,
Nymax™,GMF600 40,Polyamide 6,Nylon 6,1.48,PA6-(GF+MD)40,,,,,9500.0,125.0,,2.9,,,
Nymax™,GMF600 40 BK035,Polyamide 6,Nylon 6,1.48,PA6-(GF+MD)40,,,7000.0,170.0,,,,,5.882352941176471,,
Nymax™,GMF600 40 NC013,Polyamide 6,Nylon 6,1.48,PA6-GF40,,,8500.0,220.0,,,,,,,
Nymax™,ND633 GF BLACK UV NA,Polyamide 6,Nylon 6,1.4,PA6-GF,,,8200.0,206.0,,136.0,2.4,,8.725490196078432,,
Nymax™,NM6600-0001 RS HI Natural,Polyamide 66,Nylon 66,1.19,PA66-I-GF,,,4100.0,152.0,,100.0,,,12.0,,
LubriOne™,A70 MOS2 3%,Polyamide 66,Nylon 66,1.14,PA66-L,,,,,3600.0,90.0,,4.0,,,
Badamid®,A70 CF20 HHC,Polyamide 66,Nylon 66,1.22,PA66-CF20,,,,245.0,11500.0,155.0,,5.5,20.0,,
Badamid®,A70 GF30,Polyamide 66,Nylon 66,1.36,PA66-GF30,,,,270.0,10000.0,190.0,,3.0,13.0,,
Badamid®,A70 GF30 H,Polyamide 66,Nylon 66,1.38,PA66-GF30,,,,270.0,10000.0,190.0,,3.0,13.0,,
Badamid®,A70 GF30 L H,Polyamide 66,Nylon 66,1.34,PA66-GF30,,,,210.0,9000.0,165.0,,3.5,17.0,,
Badamid®,A70 GK30,Polyamide 66,Nylon 66,1.36,PA66-GB30,,,,185.0,4800.0,95.0,,6.0,5.0,,
Badamid®,A70 H,Polyamide 66,Nylon 66,1.14,PA66,60.0,,,75.0,1600.0,,22.0,,11.0,,
Badamid®,A70 L,Polyamide 66,Nylon 66,1.1,PA66,75.0,,,105.0,2800.0,,5.0,,11.0,,
Badamid®,A702 GF25 FR HF,Polyamide 66,Nylon 66,1.44,PA66-GF25-FR,,,,,9200.0,140.0,,3.0,9.0,,
Badamid®,B70,Polyamide 6,Nylon 6,1.13,PA6,45.0,,,,1300.0,,20.0,,1000.0,,
Badamid®,B70 FR HF,Polyamide 6,Nylon 6,1.18,PA6,,,,,1200.0,55.0,,20.0,,,
Badamid®,B70 FR HF,Polyamide 6,Nylon 6,1.18,PA6,,,,,3700.0,75.0,,14.0,5.0,,
Badamid®,B70 GF30,Polyamide 6,Nylon 6,1.35,PA6-GF30,,,,200.0,6200.0,110.0,,5.5,20.0,,
Badamid®,B70 GK30,Polyamide 6,Nylon 6,1.32,PA6-GB30,,,,,4500.0,80.0,,8.0,5.0,,
Badamid®,B70 L,Polyamide 6,Nylon 6,1.1,PA6,40.0,,,,1100.0,,20.0,,1000.0,,
Badamid®,B70 S,Polyamide 6,Nylon 6,1.13,PA6,45.0,,,,1200.0,,20.0,,,,
Badamid®,B70 SM-Z3,Polyamide 6,Nylon 6,1.08,PA6,65.0,,,,2200.0,,4.5,,,,
Badamid®,C70,Polyamide 66/6 Copolymer,Nylon 66/6,1.13,PA66/6,45.0,,,,1000.0,,20.0,,,,
Badamid®,C70 FR HF,Polyamide 66/6 Copolymer,Nylon 66/6,1.16,PA66/6-FR,85.0,,,,3700.0,85.0,5.0,5.0,4.0,,
Badamid®,C70 FR HF HH,Polyamide 66/6 Copolymer,Nylon 66/6,1.16,PA66/6-FR,85.0,,,,3700.0,85.0,5.0,5.0,4.0,,
Badamid®,LA70 GF25 H,Polyamide 66,Nylon 66,1.32,PA66-GF25,,,,250.0,8600.0,170.0,,3.0,,,
Badamid®,LA70 GF30 H RS,Polyamide 66,Nylon 66,1.34,PA66-GF30,,,,155.0,6900.0,100.0,,3.7,,,
Badamid®,LA70 GF30 H RS,Polyamide 66,Nylon 66,1.34,PA66-GF30,,,,235.0,10000.0,160.0,,2.5,,,
Badamid®,LA70 GF30 TM-Z2,Polyamide 66,Nylon 66,1.33,PA66-GF30,,,,,6000.0,100.0,,6.0,20.0,,
Badamid®,LA70 GF50 MoS2 1%,Polyamide 66,Nylon 66,1.55,PA66-GF50,,,,300.0,12500.0,180.0,,3.5,,,
Badamid®,LB70 GF/M40,Polyamide 6,Nylon 6,1.48,PA6-(GF+MD)40,,,,,8000.0,120.0,,3.0,,,
Badamid®,LB70 GF15,Polyamide 6,Nylon 6,1.23,PA6-GF15,,,,180.0,5800.0,130.0,,3.5,6.0,,
Badamid®,LB70 GF25 H,Polyamide 6,Nylon 6,1.33,PA6-GF30,,,,150.0,5000.0,105.0,,8.5,17.0,,
Badamid®,LB70 GF35,Polyamide 6,Nylon 6,1.4,PA6-GF35,,,,120.0,7000.0,120.0,,8.0,,,
Badamid®,LB70 GF40 TM-Z3,Polyamide 6,Nylon 6,1.4,PA6-GF40,,,,245.0,11500.0,165.0,,4.0,,,
Badamid®,LB70 L,Polyamide 6,Nylon 6,1.1,PA6,70.0,,,,2800.0,,3.5,,15.0,,
Badamid®,LB75 S K,Polyamide 6,Nylon 6,1.13,PA6,45.0,,,,1000.0,,20.0,,1000.0,,
Badamid®,LC70 FR HF,Polyamide 6 + PA 66/6,Nylon 6+Nylon 66/6,1.16,(PA6+PA66/6)-FR,85.0,,,,3700.0,85.0,5.0,5.0,4.5,,
Badamid®,LC70 M30 TM-Z3,Polyamide 6 + PA 66/6,Nylon 6+Nylon 66/6,1.37,(PA6+PA66/6)-MD30,,,,,1500.0,45.0,,50.0,,,
Badamid®,LC70 M40,Polyamide 6 + PA 66/6,Nylon 6+Nylon 66/6,1.48,(PA6+PA66/6)-MD40,,,,,6000.0,90.0,,5.0,,,
Badamid®,PA610 GF50,Polyamide 610,Nylon 610,1.57,PA610-GF50,,,,350.0,16300.0,240.0,,2.5,,,
Badamid®,PA612 CF30,Polyamide 612,Nylon 612,1.6,PA612-CF30,,,,,14900.0,130.0,,2.6,,,
Badamid®,PA612 GF33,Polyamide 612,Nylon 612,1.32,PA612-GF35,,,,,7900.0,140.0,,3.2,,,
Badamid®,T70,Polyamide 6/6T Copolymer,Nylon 6/6T,1.16,PA6/6T,100.0,,,,3200.0,,4.5,,7.0,,
Badamid®,T70 CF30,Polyamide 6/6T Copolymer,Nylon 6/6T,1.26,PA6/6T-CF30,250.0,,,330.0,22000.0,,2.0,,10.0,,
Badamid®,T70 GF30 FR HF,Polyamide 6/6T Copolymer,Nylon 6/6T,1.42,PA6/6T-GF30-FR,,,,,8500.0,95.0,,3.0,,,
Badamid®,UL A703 GF30 FR HF,Polyamide 66,Nylon 66,1.45,PA66-GF30-FR,,,,,9800.0,125.0,,2.5,,,
Badalac®,ABS/PA 320 GF40,Acrylonitrile Butadiene Styrene + PA,ABS+Nylon,1.35,(ABS+PA)-GF40,,,,,8500.0,140.0,,4.0,,,
Envir®,PA6G30L-BK0704,Polyamide 6,Nylon 6,1.37,PA6-GF30,,,8990.0,210.0,9860.0,140.0,,2.2,7.3,,
3DXMAX®,Carbon Fiber Reinforced Nylon 3D Filament,"Polyamide, Unspecified","Nylon, Unspecified",1.14,PA-CF,,,5650.0,78.0,4390.0,,,4.0,,,
4MID®,9A13100,Polyamide 66,Nylon 66,1.35,PA66,,262.0,,,6000.0,80.0,,5.0,4.0,,
4MID®,9A22115,Polyamide 66,Nylon 66,1.24,PA66-GF15,,263.0,,,6300.0,130.0,,5.0,6.0,,
4MID®,9A22125 H,Polyamide 66,Nylon 66,1.32,PA66-GF25,,262.0,,,8500.0,170.0,,3.0,8.0,,
4MID®,9A22125 XHFRR1,Polyamide 66,Nylon 66,1.4,PA66-GF25,,262.0,,,9000.0,140.0,,2.5,8.0,,
4MID®,9A22135 H,Polyamide 66,Nylon 66,1.41,PA66-GF35,,262.0,,,11000.0,200.0,,3.0,15.0,,
4MID®,9A22325,Polyamide 66,Nylon 66,1.31,PA66-(GF+GB)25,,262.0,,,6500.0,100.0,,3.0,6.0,,
4MID®,9A23500 X,Polyamide 66,Nylon 66,1.18,PA66,,262.0,,,3750.0,75.0,,5.0,5.0,,
4MID®,9A24200,Polyamide 66,Nylon 66,1.09,PA66-I,,262.0,,,2300.0,65.0,,5.0,30.0,,
4MID®,9A34100 H,Polyamide 66,Nylon 66,1.1,PA66,,262.0,,,2000.0,65.0,,5.0,14.0,,
4MID®,9AB22120 HUV,Polyamide 66/6 Copolymer,Nylon 66/6,1.27,PA66/6-GF20,,245.0,,,6500.0,135.0,,3.0,7.0,,
4MID®,9AB22130 HUV,Polyamide 66/6 Copolymer,Nylon 66/6,1.36,PA66/6-GF30,,245.0,,,9500.0,170.0,,3.0,11.0,,
4MID®,9AB22240 UV,Polyamide 66/6 Copolymer,Nylon 66/6,1.45,PA66/6-GB40,,262.0,,,5000.0,70.0,,2.0,6.0,,
4MID®,9AB23500,Polyamide 66/6 Copolymer,Nylon 66/6,1.16,PA66/6,,245.0,,,3000.0,70.0,,5.0,5.0,,
4MID®,9B12130 W,Polyamide 6,Nylon 6,1.36,PA6-GF30,,223.0,,,9500.0,170.0,,3.0,14.0,,
4MID®,9B22130 F-G,Polyamide 6,Nylon 6,1.36,PA6-GF30,,223.0,,,9500.0,175.0,,3.5,16.0,,
4MID®,9B22130 H,Polyamide 6,Nylon 6,1.36,PA6-GF30,,223.0,,,9000.0,150.0,,4.0,15.0,,
4MID®,9B22130 HUV,Polyamide 6,Nylon 6,1.36,PA6-GF30,,223.0,,,9000.0,140.0,,2.5,12.0,,
4MID®,9B22130 HUVI,Polyamide 6,Nylon 6,1.33,PA6-I-GF30,,223.0,,,9000.0,145.0,,3.0,20.0,,
4MID®,9B22130 I3,Polyamide 6,Nylon 6,1.3,PA6-I-GF30,,223.0,,,8000.0,135.0,,4.5,28.0,,
4MID®,9B22140 HUVW,Polyamide 6,Nylon 6,1.46,PA6-GF40,,223.0,,,8000.0,110.0,,,,,
4MID®,9B22160,Polyamide 6,Nylon 6,1.7,PA6-GF60,,223.0,,,20000.0,220.0,,2.0,18.0,,
4MID®,9B22210 HUV,Polyamide 6,Nylon 6,1.19,PA6-GB10,,223.0,,,3000.0,70.0,,25.0,5.0,,
4MID®,9B22230 H,Polyamide 6,Nylon 6,1.36,PA6-GB30,,223.0,,,4500.0,70.0,,10.0,6.0,,
4MID®,9B23300 X,Polyamide 6,Nylon 6,1.13,PA6,,223.0,,,3000.0,80.0,,,6.0,,
4MID®,9B24100,Polyamide 6,Nylon 6,1.12,PA6,,223.0,,,2600.0,75.0,,35.0,10.0,,
4MID®,9B24300,Polyamide 6,Nylon 6,1.11,PA6-I,65.0,223.0,,,2500.0,75.0,,35.0,17.0,,
4MID®,9B32330,Polyamide 6,Nylon 6,1.36,PA6-(GF+GB)30,,223.0,,,5000.0,95.0,,4.5,5.0,,
LUBEMID,A26 EL40 NATURAL,Polyamide 66,Nylon 66,1.07,PA66-I,50.0,250.0,2000.0,50.0,2500.0,45.0,15.0,45.0,35.0,,
LUBEMID,A26 EL80 NATURAL,Polyamide 66,Nylon 66,1.05,PA66-I,50.0,250.0,2000.0,50.0,2500.0,45.0,20.0,55.0,65.0,,
LUBEMID,A26 FR V0 NATURAL,Polyamide 66,Nylon 66,1.32,PA66-FR,45.0,250.0,1500.0,40.0,2200.0,35.0,2.0,3.0,2.5,,
LUBEMID,A26 GF20 NATURAL,Polyamide 66,Nylon 66,1.26,PA66-GF20,110.0,250.0,6000.0,140.0,6500.0,110.0,2.5,2.5,5.5,,
LUBEMID,A26 GK50 NATURAL,Polyamide 66,Nylon 66,1.53,PA66-GB50,60.0,250.0,3000.0,105.0,4000.0,55.0,2.0,4.0,5.0,,
LUBEMID,A26 NATURAL UV,Polyamide 66,Nylon 66,1.11,PA66-L,60.0,250.0,1800.0,65.0,2500.0,60.0,5.0,5.0,3.0,,
LUBEMID,B27 EL40 NATURAL,Polyamide 6,Nylon 6,1.07,PA6-I,45.0,210.0,1500.0,45.0,2200.0,40.0,10.0,30.0,30.0,,
LUBEMID,B27 ER NATURAL,Polyamide 6,Nylon 6,1.11,PA6-L,55.0,210.0,2000.0,60.0,3200.0,40.0,7.0,20.0,4.5,,
LUBEMID,B27 GF20 NATURAL,Polyamide 6,Nylon 6,1.26,PA6-GF20,120.0,210.0,6500.0,150.0,7000.0,120.0,2.5,2.5,7.0,,
LUBEMID,B27 GK30 NATURAL,Polyamide 6,Nylon 6,1.33,PA6-GB30,45.0,210.0,2700.0,80.0,3500.0,40.0,3.0,6.0,4.0,,
TEKAMID™,JN1,Polyamide + PPE,Nylon+PPE,1.09,(PPE+PA),,,2260.0,95.1,,58.8,,50.0,17.647058823529413,,
TEKAMID™,TA210G15,Polyamide 66,Nylon 66,1.23,PA66-GF15,,,5490.0,196.0,,127.0,,4.0,6.764705882352942,,
TEKAMID™,TA210G25,Polyamide 66,Nylon 66,1.32,PA66-GF25,,,7450.0,245.0,,167.0,,3.0,9.607843137254903,,
TEKAMID™,TA210G45,Polyamide 66,Nylon 66,1.5,PA66-GF45,,,11800.0,309.0,,206.0,,2.0,15.686274509803923,,
TEKAMID™,TA210HI3,Polyamide 66,Nylon 66,1.1,PA66-I,,,2260.0,88.3,,58.8,,50.0,15.686274509803923,,
TEKAMID™,TA210IR,Polyamide 66,Nylon 66,1.12,PA66-I,,,2650.0,110.0,,73.5,,30.0,6.764705882352942,,
TEKAMID™,TA250FR,Polyamide 66,Nylon 66,1.15,PA66-FR,,,2940.0,113.0,,78.5,,30.0,4.803921568627452,,
TEKAMID™,TA270GM,Polyamide 66,Nylon 66,1.45,PA66-(GF+MD)40,,,7010.0,147.0,,118.0,,2.3,3.823529411764706,,
TEKAMID™,TB110M25,Polyamide 6,Nylon 6,1.32,PA6-MD25,,,4810.0,121.0,,73.5,,5.0,3.03921568627451,,
TEKAMID™,TB120LW,Polyamide 6,Nylon 6,1.14,PA6,,,2430.0,98.1,,73.5,,80.0,4.313725490196079,,
TEKAMID™,TB130GM,Polyamide 6,Nylon 6,1.28,PA6-(GF+MD)20,,,4560.0,167.0,,97.1,,7.0,4.803921568627452,,
SEPAZ™,HM1288,Polyamide 66,Nylon 66,1.76,PA66-GF65,,,20600.0,333.0,,201.0,,1.5,11.764705882352942,,
REVOLVE®,Rilsan Roto 11,Polyamide 11,Nylon 11,1.05,PA11,48.0,,1300.0,,,,,,,,
MAZMID D,300,Polyamide 612,Nylon 612,1.06,PA612,61.0,,2000.0,75.0,1800.0,,,100.0,4.5,,
MAZMID D,300 FV13,Polyamide 612,Nylon 612,1.15,PA612-GF15,75.0,,3500.0,85.0,3000.0,,,12.0,11.0,,
MAZMID C,350,Polyamide 6,Nylon 6,1.12,PA6,,205.0,,,,,,,,,
MAZMID B,150 FV 15,Polyamide 6,Nylon 6,1.23,PA6-GF15,,214.0,3300.0,90.0,3300.0,,,7.0,14.705882352941178,107.0,
MAZMID B,150 FV 20,Polyamide 6,Nylon 6,1.25,PA6-GF20,,214.0,3500.0,100.0,3500.0,,,6.0,14.705882352941178,110.0,
MAZMID B,150 FV 25,Polyamide 6,Nylon 6,1.32,PA6-GF25,,214.0,6500.0,210.0,7000.0,,,3.5,10.784313725490197,122.0,
MAZMID B,150 FV 30,Polyamide 6,Nylon 6,1.35,PA6-GF30,,214.0,8000.0,240.0,8000.0,,,3.0,11.764705882352942,122.0,
MAZMID B,150 FV 35,Polyamide 6,Nylon 6,1.4,PA6-GF35,,214.0,9700.0,260.0,10900.0,,,2.8,12.745098039215687,125.0,
MAZMID B,150 FV 40,Polyamide 6,Nylon 6,1.48,PA6-GF40,,214.0,10200.0,280.0,11500.0,,,2.5,12.745098039215687,125.0,
MAZMID B,150 FV 50,Polyamide 6,Nylon 6,1.56,PA6-GF50,,214.0,13000.0,300.0,14500.0,,,2.0,12.745098039215687,125.0,
MAZMID B,150 FV15 SP10,Polyamide 6,Nylon 6,1.3,PA6-(GF+MD)25,,214.0,5200.0,175.0,5800.0,,,5.0,6.372549019607844,122.0,
MAZMID B,150 FV20 EV10,Polyamide 6,Nylon 6,1.35,PA6-(GF+GB)30,,214.0,,,,,,3.0,5.882352941176471,,
MAZMID B,150 RM 20,Polyamide 6,Nylon 6,1.13,PA6-L,,214.0,2900.0,90.0,2700.0,,,30.0,4.411764705882353,120.0,
MAZMID B,153,Polyamide 6,Nylon 6,1.14,PA6,,214.0,2800.0,95.0,2800.0,,,50.0,4.901960784313726,120.0,
MAZMID B,153 FV15 SP20,Polyamide 6,Nylon 6,1.4,PA6-(GF+MD)35,,214.0,5500.0,190.0,6500.0,,,4.0,5.392156862745098,122.0,
MAZMID B,153 SP20,Polyamide 6,Nylon 6,1.32,PA6-MD20,,212.0,3000.0,100.0,4600.0,,,7.0,5.882352941176471,100.0,
MAZMID B,153 SP30,Polyamide 6,Nylon 6,1.36,PA6-MD30,,212.0,5000.0,120.0,5500.0,,,6.0,4.901960784313726,110.0,
Mar-Pol,PA6 GP,Polyamide 6,Nylon 6,1.13,PA6,85.0,,,,3350.0,,,7.0,,,
Megatron®,100L-MOS2,Polyamide 66,Nylon 66,1.15,PA66-L,82.0,263.0,2800.0,,3100.0,,,40.0,,,
Megalon®,108ST,Polyamide 66,Nylon 66,1.09,PA66-I,51.7,,1760.0,67.6,,,40.0,,78.43137254901961,,
Megalon®,130GF-WHT100,Polyamide 66,Nylon 66,1.39,PA66-GF30-L,172.0,,9380.0,,,,,3.0,12.745098039215687,,
Megalon®,200L BK010,Polyamide 6,Nylon 6,1.13,PA6-L,86.0,,2800.0,,,,10.0,,,,
MDE,N6050L,Polyamide 6,Nylon 6,1.14,PA6,82.7,,2760.0,114.0,,,,50.0,5.196078431372549,121.0,
MDE,NST66G14HSL,Polyamide 66,Nylon 66,1.19,PA66-I-GF15,,,4410.0,,,117.0,,,14.705882352941178,,
MWR,PA6 4100GF35HS,Polyamide 6,Nylon 6,1.38,PA6-GF35,179.0,220.0,8270.0,,,,,5.0,10.784313725490197,,
MCAM,Nylatron® GSM Blue PA6,Polyamide 6,Nylon 6,1.15,PA6-L,,,3450.0,103.0,3450.0,,15.0,30.0,4.705882352941177,,
MCAM,Nylatron® GSM PA6,Polyamide 6,Nylon 6,1.16,PA6-L,,215.0,3450.0,111.0,3400.0,,5.0,25.0,2.647058823529412,,85.0
MCAM,Nylatron® SLG PA6 FDA,Polyamide 6,Nylon 6,1.14,PA6-L,,,3620.0,103.0,3210.0,,,50.0,5.196078431372549,,
Ertalon®,6 SA FG,Polyamide 6,Nylon 6,1.15,PA6,,215.0,3280.0,121.0,3600.0,,5.0,25.0,,,80.0
ARLEN™,A315,Polyamide 6T,Nylon 6T,1.3,PA6T-GF15,,320.0,5500.0,170.0,,,,3.0,6.862745098039216,,
ARLEN™,AE2230,Polyamide 6T,Nylon 6T,1.37,PA6T-GF30,,320.0,8000.0,240.0,,,,4.0,10.784313725490197,,
ARLEN™,AE2230,Polyamide 6T,Nylon 6T,1.37,PA6T-GF30,,320.0,9000.0,270.0,,,,4.0,9.803921568627452,,
ARLEN™,AE4200N,Polyamide 6T,Nylon 6T,1.4,PA6T-FR,,320.0,2700.0,110.0,,,,4.0,7.843137254901961,,
ARLEN™,A350,Polyamide 6T,Nylon 6T,1.63,PA6T-GF50,,330.0,17000.0,430.0,,,,3.0,14.705882352941178,,
ALCOM® PA66,910/1 GB30 MO2,Polyamide 66,Nylon 66,1.36,PA66-GB30-L,,263.0,4200.0,130.0,4500.0,80.0,,3.1,,,
ALCOM® PA66,910/1 GF30 PTFE15 SI2,Polyamide 66,Nylon 66,1.48,PA66-GF30-L,,263.0,8500.0,235.0,9500.0,150.0,,3.1,,,
ALCOM® PA66,910/1 GF30 TF15 UV,Polyamide 66,Nylon 66,1.48,PA66-GF30-L,,263.0,8700.0,230.0,9800.0,160.0,,2.8,,,
ALCOM® PA66,910/1 NU SV1057-03MCF,Polyamide 66,Nylon 66,1.18,PA66,90.0,260.0,3600.0,120.0,3900.0,,4.0,7.0,,,
ALCOM® PA66,910/1 PTFE10,Polyamide 66,Nylon 66,1.2,PA66-L,,263.0,2800.0,90.0,3200.0,75.0,,5.8,,,
ALCOM® PA66,910/1 PTFE15,Polyamide 66,Nylon 66,1.23,PA66-L,,263.0,2600.0,85.0,2800.0,68.0,,9.5,,,
ALCOM® PA66,910/1.1 CF10 PTFE10IM,Polyamide 66,Nylon 66,1.19,PA66-I-CF10-L,,263.0,4800.0,130.0,5200.0,100.0,,8.1,,,
ALCOM® PA6,900/1 GF30 MO2,Polyamide 6,Nylon 6,1.39,PA6-GF30-L,,220.0,7900.0,230.0,9100.0,,,4.0,,,
ALCOM® PA6,900/1 GF5 GB25,Polyamide 6,Nylon 6,1.35,PA6-(GF+GB)30,,221.0,2000.0,65.0,2000.0,40.0,,12.0,,,
ALCOM® PA6,900/1 PTFE10 IM,Polyamide 6,Nylon 6,1.16,PA6-I-L,35.0,220.0,800.0,22.0,850.0,,20.0,100.0,,,
ALCOM® PA6,900/1 PTFE10 IM,Polyamide 6,Nylon 6,1.16,PA6-I-L,58.0,220.0,2200.0,68.0,2400.0,,3.9,15.0,,,
ALCOM® PA6,900/8 GF10 MR20 IM,Polyamide 6,Nylon 6,1.33,PA6-I-(GF+MD)30,,221.0,6000.0,132.0,6800.0,82.0,,2.8,,,
ALCOM®,DET PA66 FC 8010 17047 BL2296-09,Polyamide 66,Nylon 66,1.24,PA66-Me10,,263.0,2600.0,95.0,2700.0,,,18.0,,,
ALCOM®,HM PA+ABS 1000 AG 14069,Acrylonitrile Butadiene Styrene + PA,ABS+Nylon,1.08,(ABS+PA),43.0,,1900.0,57.0,1900.0,,3.1,55.0,,,
ALCOM®,LB PA6 2015 14041 GF15 WT1100-14,Polyamide 6,Nylon 6,1.29,PA6-(GF+X)15,,220.0,5000.0,150.0,6000.0,100.0,,2.0,,,
ALCOM®,MS PA66+6I/X 2030 UV 18054,"Polyamide, Unspecified","Nylon, Unspecified",1.38,PA-GF,,257.0,7700.0,210.0,7500.0,125.0,,4.6,,,
ALCOM®,MS PA66+6I/X 2030 UV 18054,"Polyamide, Unspecified","Nylon, Unspecified",1.38,PA-GF,,257.0,8600.0,245.0,9300.0,170.0,,2.5,,,
ALCOM®,MS PA66+6I/X 3050 17120,"Polyamide, Unspecified","Nylon, Unspecified",1.55,PA-GB50,,260.0,4400.0,100.0,4400.0,57.0,,6.1,,,
ALCOM® MS PA66+6I/X,2060 UV 17066 BK0002-00,Polyamide 66 + PA 6I/X,Nylon 66+Nylon 6I/X,1.72,(PA66+PA6I/X)-GF60,,,19500.0,365.0,20200.0,,,2.1,,,
ALCOLOR® PA,A BL3102-10,"Polyamide, Unspecified","Nylon, Unspecified",,PA,,,,,,,,,,,
ALCOLOR® PA,A BL925-2287,Polyamide 6,Nylon 6,,PA6,,,,,,,,,,,
ALCOLOR® PA,A BL925-3468,Polyamide 6,Nylon 6,,PA6,,,,,,,,,,,
ALCOLOR® PA,A GY927-1592,Polyamide 6,Nylon 6,,PA6,,,,,,,,,,,
ALCOLOR® PA,A OR3155-11,Polyamide 6,Nylon 6,,PA6,,,,,,,,,,,
ALCOLOR® PA,A WT1159-03MG,"Polyamide, Unspecified","Nylon, Unspecified",,PA,,,,,,,,,,,
ALCOLOR® PA,BK5038-17,Polyamide 6,Nylon 6,,PA6,,,,,,,,,,,
ALCOLOR® PA,BN5035-16,Polyamide 6,Nylon 6,,PA6,,,,,,,,,,,
ALCOLOR® PA,RD5016-16,Polyamide 6,Nylon 6,,PA6,,,,,,,,,,,
ALCOLOR® FUNCTION,PA UV A BN3113-10,Polyamide 6,Nylon 6,,PA6,,,,,,,,,,,
ALCOLOR® FUNCTION,PA UV A GY1035-05,Polyamide 6,Nylon 6,,PA6,,,,,,,,,,,
ALCOLOR® FUNCTION,PA UV A WT3103-10,Polyamide 6,Nylon 6,,PA6,,,,,,,,,,,
ALCOLOR® FUNCTION,PA UV OR5080-17,Polyamide 6,Nylon 6,,PA6,,,,,,,,,,,
SCHULAMID®,6 BNT 3000 F LS,Polyamide 6,Nylon 6,1.36,PA6-GF30,,,8450.0,255.0,9500.0,183.0,,3.3,,,
SCHULAMID®,6 CF 30 BLACK,Polyamide 6,Nylon 6,1.26,PA6-CF30,,,18500.0,330.0,21000.0,220.0,,2.5,,,
SCHULAMID®,6 CF 30 H Black,Polyamide 6,Nylon 6,1.26,PA6-CF30,,,18500.0,330.0,21000.0,220.0,,2.5,,,
SCHULAMID®,6 GB 15 U,Polyamide 6,Nylon 6,1.23,PA6-GB15,,,,,3400.0,72.0,,9.0,,,
SCHULAMID®,6 GB 30 H,Polyamide 6,Nylon 6,1.36,PA6-GB30,,,,,4500.0,80.0,,8.0,,,
SCHULAMID®,6 GBF 3010 H,Polyamide 6,Nylon 6,1.35,PA6-(GF+GB)30,,,,,3000.0,55.0,,12.0,,,
SCHULAMID®,6 GBF 3015 FC,Polyamide 6,Nylon 6,1.35,PA6-(GF+GB)30,,,,,3000.0,60.0,,10.0,,,
SCHULAMID®,6 GBF 3015 FR 2,Polyamide 6,Nylon 6,1.42,PA6-(GF+GB)30-FR,,,,,4400.0,62.0,,5.5,,,
SCHULAMID®,6 GBF 3015 FR 2,Polyamide 6,Nylon 6,1.42,PA6-(GF+GB)30-FR,,,,,8300.0,110.0,,2.7,,,
SCHULAMID®,6 GBF 3020 K1697,Polyamide 6,Nylon 6,1.34,PA6-(GF+GB)30,,,,,4250.0,90.0,,10.0,,,
SCHULAMID®,6 GF 15,Polyamide 6,Nylon 6,1.23,PA6-GF15,,,,,3000.0,70.0,,15.0,,,
SCHULAMID®,6 GF 15 FR 4 K1681 DEEP BLACK 96.8086,Polyamide 6,Nylon 6,1.38,PA6-GF15-FR,,,,,7200.0,123.0,,3.0,,,
SCHULAMID®,6 GF 15 H,Polyamide 6,Nylon 6,1.23,PA6-GF15,,,4300.0,170.0,5800.0,120.0,,3.5,,,
SCHULAMID®,6 GF 15 HV,Polyamide 6,Nylon 6,1.23,PA6-GF15,,,4400.0,170.0,5700.0,120.0,,4.5,,,
SCHULAMID®,6 GF 20 LS,Polyamide 6,Nylon 6,1.27,PA6-GF20,,,,,3400.0,80.0,,15.0,,,
SCHULAMID®,6 GF 25 H,Polyamide 6,Nylon 6,1.32,PA6-GF25,,,4600.0,125.0,4800.0,90.0,,7.5,,,
SCHULAMID®,6 GF 30,Polyamide 6,Nylon 6,1.35,PA6-GF30,,,,,5000.0,100.0,,8.0,,,
SCHULAMID®,6 GF 30 FR 2,Polyamide 6,Nylon 6,1.41,PA6-GF30-FR,,,,,11100.0,160.0,,3.5,,,
SCHULAMID®,6 GF 30 H LW,Polyamide 6,Nylon 6,1.35,PA6-GF30,,,,,9200.0,170.0,,3.5,,,
SCHULAMID®,6 GF 30 HI FR 4,Polyamide 6,Nylon 6,1.59,PA6-I-GF30-FR,,,,,11000.0,150.0,,2.5,,,
SCHULAMID®,6 GF 30 HI K1704,Polyamide 6,Nylon 6,1.28,PA6-I-GF30,,,,,8000.0,125.0,,5.0,,,
SCHULAMID®,6 GF 30 HI K1886,Polyamide 6,Nylon 6,1.35,PA6-I-GF30,,,,,,,,,,,
SCHULAMID®,6 GF 40 FR 2,Polyamide 6,Nylon 6,1.54,PA6-GF40-FR,,,,,11000.0,125.0,,3.5,,,
SCHULAMID®,6 GF 40 H,Polyamide 6,Nylon 6,1.45,PA6-GF40,,,12000.0,300.0,14000.0,200.0,,2.8,,,
SCHULAMID®,6 GF 50,Polyamide 6,Nylon 6,1.55,PA6-GF50,,,,,16000.0,210.0,,2.2,,,
SCHULAMID®,6 GF 50 H,Polyamide 6,Nylon 6,1.55,PA6-GF50,,,,,9500.0,130.0,,4.5,,,
SCHULAMID®,6 GF 50 H,Polyamide 6,Nylon 6,1.55,PA6-GF50,,,15000.0,310.0,16000.0,210.0,,2.2,,,
SCHULAMID®,6 GF 65,Polyamide 6,Nylon 6,1.77,PA6-GF65,,,20000.0,360.0,23000.0,235.0,,1.8,,,
SCHULAMID®,6 GF 7 FR 4 K1681,Polyamide 6,Nylon 6,1.32,PA6-GF5-FR,,,,,5000.0,75.0,,3.4,,,
SCHULAMID®,6 MV 14,Polyamide 6,Nylon 6,1.13,PA6,45.0,,,,1100.0,,20.0,,,,
SCHULAMID®,6 MV 14 FR,Polyamide 6,Nylon 6,1.17,PA6-FR,38.0,,,,1100.0,,28.0,,,,
SCHULAMID®,6 MV 14 HI SI,Polyamide 6,Nylon 6,1.09,PA6-I,,,,,,,,,,,
SCHULAMID®,6 MV HI,Polyamide 6,Nylon 6,1.11,PA6,60.0,,,,2200.0,,4.2,,,,
SCHULAMID®,6 MV HI H5,Polyamide 6,Nylon 6,1.09,PA6,62.0,221.0,,,2200.0,41.0,5.0,,,,
SCHULAMID®,6 MV MO1,Polyamide 6,Nylon 6,1.14,PA6-L,40.0,,,,850.0,58.0,23.0,,,,
SCHULAMID®,612 CT GFS30,Polyamide 612,Nylon 612,1.25,PA612-GF30,,215.0,8170.0,,,114.0,,5.0,,,
SCHULAMID®,612 FS 4003,Polyamide 612,Nylon 612,1.04,PA612-I,46.0,,1250.0,52.0,1750.0,,5.0,,,,
SCHULAMID®,612 FS 4104,Polyamide 612,Nylon 612,1.01,PA612-I,,,,,320.0,30.0,,,,,
SCHULAMID®,612 FS 4104,Polyamide 612,Nylon 612,1.01,PA612-I,,,,,1200.0,35.0,,,,,
SCHULAMID®,612 GF 33 H2,Polyamide 612,Nylon 612,1.32,PA612-GF35,,,,,8000.0,135.0,,4.4,,,
SCHULAMID®,612 IC 4005 W,Polyamide 612,Nylon 612,1.04,PA612-P,21.0,,485.0,13.0,480.0,41.0,12.0,,,,
SCHULAMID®,66 BNT 4000 SCHWARZ,Polyamide 66,Nylon 66,,PA66-(GF+MD)40,,,,,,,,,,,
SCHULAMID®,66 GB 30,Polyamide 66,Nylon 66,1.35,PA66-GB30,,,,,2500.0,65.0,,11.0,,,
SCHULAMID®,66 GB 30 H,Polyamide 66,Nylon 66,1.35,PA66-GB30,,,,,2500.0,65.0,,11.0,,,
SCHULAMID®,66 GBF 3020 FR 4,Polyamide 66,Nylon 66,1.59,PA66-(GF+GB)30-FR,,,,,5000.0,92.0,,4.5,,,
SCHULAMID®,66 GF 15 HI,Polyamide 66,Nylon 66,1.2,PA66-I-GF15,,,3900.0,145.0,5500.0,110.0,,3.6,,,
SCHULAMID®,66 GF 20,Polyamide 66,Nylon 66,1.26,PA66-GF20,,,,,6900.0,120.0,,2.5,,,
SCHULAMID®,66 GF 20 H,Polyamide 66,Nylon 66,1.27,PA66-GF20,,,,,6900.0,120.0,,2.5,,,
SCHULAMID®,66 GF 25 FR 5 A,Polyamide 66,Nylon 66,1.59,PA66-GF25-FR,,,,,8000.0,112.0,,3.0,,,
SCHULAMID®,66 GF 25 FR 5 A BLK,Polyamide 66,Nylon 66,1.59,PA66-GF25-FR,,,,,8000.0,112.0,,3.0,,,
SCHULAMID®,66 GF 25 FR 5 A BLK,Polyamide 66,Nylon 66,1.59,PA66-GF25-FR,,,8600.0,195.0,9800.0,125.0,,2.2,8.5,,
SCHULAMID®,66 GF 25 HE LW BLACK 96.8069,Polyamide 66,Nylon 66,1.32,PA66-GF25,,,,,6000.0,120.0,,6.0,,,
SCHULAMID®,66 GF 30 FR 2 K2322,Polyamide 66,Nylon 66,1.43,PA66-GF30-FR,,,,,11000.0,155.0,,2.5,,,
SCHULAMID®,66 GF 30 H,Polyamide 66,Nylon 66,1.36,PA66-GF30,,,,,10000.0,175.0,,3.0,,,
SCHULAMID®,66 GF 30 HI H,Polyamide 66,Nylon 66,1.32,PA66-I-GF30,,,,,8200.0,155.0,,4.0,,,
SCHULAMID®,66 GF 50 H,Polyamide 66,Nylon 66,1.57,PA66-GF50,,,,,13000.0,180.0,,3.3,,,
SCHULAMID®,66 GF 7 HR,Polyamide 66,Nylon 66,1.18,PA66-GF5,,,,,4500.0,110.0,,3.5,,,
SCHULAMID®,66 GF30 H HR2,Polyamide 66,Nylon 66,1.36,PA66-GF30,180.0,,,,9800.0,180.0,3.0,3.0,,,
SCHULAMID®,66 GRF 2318 H,Polyamide 66,Nylon 66,1.3,PA66-(CF+GF)25-L,,,,,7500.0,140.0,,3.0,,,
SCHULAMID®,66 MT 30,Polyamide 66,Nylon 66,1.34,PA66-MD30,,,,,,,,,,,
SCHULAMID®,66 MV 3,Polyamide 66,Nylon 66,1.14,PA66,70.0,,,,1500.0,,15.0,,,,
SCHULAMID®,66 MV 3 FR,Polyamide 66,Nylon 66,1.19,PA66-FR,45.0,,,,1500.0,,6.0,,,,
SCHULAMID®,66 MV AB NATUR,Polyamide 66,Nylon 66,1.13,PA66,65.0,,,,1500.0,,15.0,,,,
SCHULAMID®,66 MW 30 FR 4 K2031,Polyamide 66,Nylon 66,1.6,PA66-MD30-FR,,,,,9200.0,80.0,,2.0,,,
SCHULAMID®,66 RBL 2500 BLACK,Polyamide 66,Nylon 66,1.31,PA66-GF25,,,,,8000.0,145.0,,2.5,,,
SCHULAMID®,RD 6 GBF 3025,Polyamide 6,Nylon 6,1.24,PA6-(GF+GB),,,,,5500.0,93.0,,5.6,,,
SCHULAMID®,XM GF 50 BLACK,Polyamide 66 + PA 6I/6T,Nylon 66+Nylon 6I/6T,1.59,(PA66+PA6I/6T)-GF50,,,,,16500.0,220.0,,3.0,,,
SCHULABLEND®,(ABS/PA) M/MK  6501 U,Acrylonitrile Butadiene Styrene + PA,ABS+Nylon,1.07,(ABS+PA),40.0,,,,1700.0,42.0,4.0,,,,
SCHULABLEND®,(ABS/PA) M/MK,Acrylonitrile Butadiene Styrene + PA,ABS+Nylon,1.08,(ABS+PA),27.0,,,,900.0,,21.0,,,,
SCHULABLEND®,(ABS/PA) M/MK,Acrylonitrile Butadiene Styrene + PA,ABS+Nylon,1.08,(ABS+PA),39.0,,,,1700.0,,3.4,,,,
SCHULABLEND®,(ABS/PA) M/MK 6101 GF8,Acrylonitrile Butadiene Styrene + PA,ABS+Nylon,1.1,(ABS+PA)-GF10,53.0,,,,2700.0,,4.0,,,,
SCHULABLEND®,(ABS/PA) M/MK 6201 MT,Acrylonitrile Butadiene Styrene + PA,ABS+Nylon,1.14,(ABS+PA)-MD,28.0,,,,1250.0,,14.0,,,,
SCHULABLEND®,(ABS/PA) M/MK 6503 U,Acrylonitrile Butadiene Styrene + PA,ABS+Nylon,1.08,(ABS+PA),40.0,,1300.0,37.0,1700.0,,4.0,120.0,,,
SCHULABLEND®,(ABS/PA) M/MK SF UV,Acrylonitrile Butadiene Styrene + PA,ABS+Nylon,1.08,(ABS+PA),40.0,,1300.0,37.0,1700.0,,4.0,,,,
SCHULABLEND®,(ASA/PA) M/MW  6202 U,Acrylonitrile Styrene Acrylate + PA,ASA+Nylon,1.12,(ASA+PA),55.0,,,,2000.0,,4.0,,,,
SCHULABLEND®,(ASA/PA) M/MW NC 800,Acrylonitrile Styrene Acrylate + PA,ASA+Nylon,1.16,(ASA+PA),57.0,,,,3400.0,,3.0,,,,
SCHULABLEND®,(PA/PP) M/MO 5101,Polyamide + PP,Nylon+PP,1.02,(PA+PP),42.0,,,,2000.0,,5.0,20.0,,,
QR Resin,QR-9066,Polyamide 66,Nylon 66,1.13,PA66,,267.0,2730.0,,,77.2,,40.0,5.196078431372549,,
Matrixx,662E0HLBK,Polyamide 66,Nylon 66,1.14,PA66-L,80.7,,3100.0,,,,,,4.215686274509804,,
