Repository: mike-keating-iv/ml-polymer-classification

# Polymer Classification using Machine Learning

## Project Overview

This project develops machine learning models to classify polymer materials into their respective subclasses using mechanical and physical property data. The goal is to automate polymer identification for materials databases and R&D applications.

## Data Source

Data was collected from the Plastics and Elastomers section of [UL Prospector](https://www.ulprospector.com/plastics/en), which is a database containing technical data for over 100,000 materials. Data was queried by polymer symbol (PP, PMMA, etc) and saved to separate CSV files.

File: data/polymers_Nylon.csv (part 44 of 57)
Chemlon®,113 GH,Polyamide 66,Nylon 66,1.22,PA66-GF15,,257.0,3410.0,94.4,4160.0,,,16.0,3.3,,
Chemlon®,113 GX,Polyamide 66,Nylon 66,1.22,PA66-GF15-L,,254.0,4830.0,172.0,,,,2.0,6.274509803921569,,
Chemlon®,125-15 MGH,Polyamide 66,Nylon 66,1.5,PA66-(GF+MD)40,,257.0,5800.0,125.0,8060.0,,,6.3,7.1,,
Chemlon®,128-10 MGH,Polyamide 66,Nylon 66,1.48,PA66-(GF+MD),,256.0,9000.0,200.0,,145.0,,3.0,,,
Matrixx,663E0,Polyamide 66,Nylon 66,1.1,PA66,64.1,,2480.0,,,,,,20.58823529411765,,
Matrixx,665E0,Polyamide 66,Nylon 66,1.07,PA66,44.1,,1850.0,,,,,,78.43137254901961,,
Matrixx,F662E33,Polyamide 66,Nylon 66,1.38,PA66-GF35,159.0,,8270.0,,,,,,6.764705882352942,,
Matrixx,F663E13,Polyamide 66,Nylon 66,1.22,PA66-GF15,114.0,,4960.0,,,,,,5.196078431372549,,
Matrixx,FP62E33,Polyamide 6,Nylon 6,1.38,PA6-GF35,152.0,,8270.0,,,,,,7.843137254901961,,
Matrixx,FP63E30NA,Polyamide 6,Nylon 6,1.38,PA6-GF30,168.0,,8270.0,,,,,,12.745098039215687,,
Matrixx,FP63E33,Polyamide 6,Nylon 6,1.38,PA6-GF35,186.0,,8270.0,,,152.0,,,9.411764705882353,,
Matrixx,P63E0,Polyamide 6,Nylon 6,1.14,PA6,74.5,,2830.0,,,,,,7.843137254901961,,
Matrixx,P65E0,Polyamide 6,Nylon 6,1.07,PA6,46.2,,1790.0,,,,,,78.43137254901961,,
Matrixx,WP63E20,Polyamide 6,Nylon 6,1.29,PA6-MD20,91.7,,4620.0,,,,,,5.196078431372549,,
Lucent PA,6-01,Polyamide 6,Nylon 6,1.13,PA6,73.1,,2760.0,103.0,,,,25.0,4.705882352941177,,
ICORENE®,7620 Fuel Lock,Polyamide 6,Nylon 6,1.05,PA6,,220.0,1800.0,,,,,,,,
GAPEX® HT,RNP33,Polyamide + PP,Nylon+PP,1.25,(PA+PP)-GF35,125.0,,7580.0,,,,,5.0,11.764705882352942,,
GAPEX® HT,RNP33LB01BK,Polyamide + PP,Nylon+PP,1.28,(PA+PP)-GF35,,,7180.0,186.0,,,,4.0,11.764705882352942,112.0,
GAPEX® HT,RNP43MU(xx)NA,Polyamide + PP,Nylon+PP,1.34,(PA+PP)-GW45,,,8850.0,243.0,,,,25.0,17.647058823529413,,
Fiberfil®,FPI-33 BK,Polyamide 6,Nylon 6,1.38,PA6-GF35,,,8100.0,232.0,,,,,12.745098039215687,,
Fiberfil®,M-2500 BK,Polyamide 6,Nylon 6,1.48,PA6-(GF+MD)40,,,7000.0,180.0,,,,,5.196078431372549,,
Ferro Nylon,RNY15MS01GY,Polyamide 66,Nylon 66,1.41,PA66-GF15,105.0,,5790.0,,,,,3.8,3.3333333333333335,,
Ferro Nylon,RNY33MA14BK,Polyamide 66,Nylon 66,1.4,PA66-GF35,165.0,,9650.0,,,,,5.0,9.803921568627452,,
CirculenRecover EP,PA6 GF20 H BLACK,Polyamide 6,Nylon 6,1.27,PA6-GF20,,,,,,,,,,,
CirculenRecover EP,PA6 GF30 H BLACK,Polyamide 6,Nylon 6,1.36,PA6-GF30,90.0,,,,5800.0,90.0,5.5,5.5,,,
CirculenRecover EP,PA6 GF30 HI H BLACK,Polyamide 6,Nylon 6,1.3,PA6-I-GF30,105.0,,,,7500.0,105.0,3.0,3.0,,,
CirculenRecover EP,PA6 GF35 H BLACK,Polyamide 6,Nylon 6,1.41,PA6-GF35,,,,,7000.0,100.0,,5.0,,,
CirculenRecover EP,PA6 GF50 H BLACK,Polyamide 6,Nylon 6,1.57,PA6-GF50,,,,,16000.0,180.0,,2.0,,,
CirculenRecover EP,PA6 MV14 U RED,Polyamide 6,Nylon 6,1.13,PA6,90.0,,,,3500.0,,4.0,,,,
CirculenRecover EP,PA66 GB30 H BLACK,Polyamide 66,Nylon 66,1.35,PA66-GB30,,,,,1700.0,35.0,,20.0,,,
CirculenRecover EP,PA66 GF20 H BLACK,Polyamide 66,Nylon 66,1.27,PA66-GF20,,,,,6900.0,120.0,,2.3,,,
CirculenRecover EP,PA66 GF35 H BLACK,Polyamide 66,Nylon 66,1.41,PA66-GF35,170.0,,,,11000.0,170.0,2.3,2.3,,,
CirculenRecover EP,PA66 GF50 H BLACK,Polyamide 66,Nylon 66,1.57,PA66-GF50,,,,,10500.0,150.0,,4.0,,,
CirculenRecover EP,PA66 GF50 H BLACK,Polyamide 66,Nylon 66,1.57,PA66-GF50,,,,,16500.0,220.0,,2.3,,,
ACCUCOMP™,NY0750L,Polyamide 66,Nylon 66,1.14,PA66,82.0,265.0,3000.0,113.0,3000.0,50.0,5.0,100.0,3.7254901960784315,121.0,
TexRes,PA 6,Polyamide 6,Nylon 6,1.13,PA6,73.1,,2760.0,103.0,,,,25.0,4.705882352941177,,
TexRes,PA 66 ST BK,Polyamide 66,Nylon 66,1.08,PA66,,260.0,1800.0,,2300.0,,,40.0,78.0,,
TEREZ XG,A 7007,Polyamide 66,Nylon 66,1.36,PA66-LGF30,,,,,6700.0,155.0,,4.0,,,
TEREZ XG,A 7014,Polyamide 66,Nylon 66,1.46,PA66-LGF40,,,,,13000.0,235.0,,2.4,,,
TEREZ XG,A 7015,Polyamide 66,Nylon 66,1.56,PA66-LGF50,,,,,13000.0,175.0,,2.0,,,
TEREZ PA/PP,7110/5,Polyamide 6 + PP,Nylon 6+PP,1.05,(PA+PP)-I,58.0,,,,2600.0,,5.0,15.0,,,
TEREZ PA/ABS,Blend 3610/5,Polyamide 6 + ABS,Nylon 6+ABS,1.08,(ABS+PA),,,,,2200.0,,,4.0,,,
TEREZ PA 6.6,7111/1 R,Polyamide 66,Nylon 66,1.14,PA66,,,,,3600.0,,,20.0,,,
TEREZ PA 6.6,7500 GF 30 H,Polyamide 66,Nylon 66,1.36,PA66-GF30,,,,,9950.0,185.0,,3.0,,,
TEREZ PA 6.6,7500 TF 20,Polyamide 66,Nylon 66,1.25,PA66-L,74.0,,,,3100.0,67.0,5.0,20.0,,,
TEREZ PA 6.6,7500 TF 20 N,Polyamide 66,Nylon 66,1.26,PA66-Nano-L,70.0,,,,3800.0,65.0,2.0,15.0,,,
TEREZ PA 6.6,7510 GF 25,Polyamide 66,Nylon 66,1.31,PA66-GF25,,,,,8600.0,135.0,3.0,4.0,,,
TEREZ PA 6.6,7510 GF 30 FL HY /4,Polyamide 66,Nylon 66,1.42,PA66-GF30-FR,,,,,11200.0,175.0,,1.6,,,
TEREZ PA 6.6,7510 GF 50,Polyamide 66,Nylon 66,1.56,PA66-GF50,,,,,10000.0,115.0,,3.0,,,
TEREZ PA 6.6,7600,Polyamide 66,Nylon 66,1.14,PA66,90.0,,,,3200.0,,4.0,25.0,,,
TEREZ PA 6.6,7600 A,Polyamide 66,Nylon 66,1.14,PA66,95.0,,,,3000.0,,4.0,10.0,,,
TEREZ PA 6.6,7630,Polyamide 66,Nylon 66,1.13,PA66,75.0,,,,3100.0,,4.0,30.0,,,
TEREZ PA 6.10/6,7510 GF 30 ECO,Polyamide 610 + PA 6,Nylon 610+Nylon 6,1.32,(PA610+PA6)-GF30,,,,,8300.0,140.0,,1.8,,,
TEREZ PA 6,7200 TF 20,Polyamide 6,Nylon 6,1.24,PA6-L,63.0,,,,2800.0,,2.4,80.0,,,
TEREZ PA 6,7400 GF 10 GK 20,Polyamide 6,Nylon 6,1.33,PA6-(GF+GB)30,125.0,,,,6100.0,110.0,2.0,3.0,,,
TEREZ PA 6,7500 GF20,Polyamide 6,Nylon 6,1.27,PA6-GF20,142.0,,,,6600.0,,2.0,4.0,,,
TEREZ PA 6,7510 GF 15 GK 15,Polyamide 6,Nylon 6,1.36,PA6-(GF+GB)30,105.0,,,,6800.0,103.0,1.6,2.5,,,
TEREZ PA 6,7510 GF 30 UV,Polyamide 6,Nylon 6,1.35,PA6-GF30,185.0,,,,9500.0,,3.0,2.0,,,
TEREZ PA 6,7510 GF 50,Polyamide 6,Nylon 6,1.55,PA6-GF50,210.0,,,,14800.0,190.0,2.0,3.0,,,
TEREZ PA 6,7600 UV,Polyamide 6,Nylon 6,1.13,PA6,,,,,3100.0,,34.0,20.0,,,
TEREZ PA 6,7650 T,Polyamide 6,Nylon 6,1.12,PA6-I,74.0,,,,2900.0,,,47.0,,,
TEREZ PA 6,7750 T,Polyamide 6,Nylon 6,1.11,PA6-I,75.0,,2100.0,,2600.0,,3.0,50.0,,,
TEREZ PA 6,7750 T GF 10/M,Polyamide 6,Nylon 6,1.2,PA6-I-(GF+MD)10,95.0,,,,4000.0,90.0,3.0,4.0,,,
TEREZ PA 6,7751 T GF 15 GL,Polyamide 6,Nylon 6,1.2,PA6-GF15,91.0,,,,5400.0,90.0,,4.0,,,
TEREZ PA 6,7850 TD,Polyamide 6,Nylon 6,1.1,PA6,60.0,,,,2000.0,50.0,5.0,25.0,,,
TEREZ PA 6,7950 HI,Polyamide 6,Nylon 6,1.07,PA6-I,54.0,,,,2300.0,,2.5,50.0,,,
TEREZ PA 10.10,7500 GF 30 ECO,Polyamide 1010,Nylon 1010,1.26,PA1010-GF30,,,,,7700.0,135.0,,2.0,,,
TEREZ HT,100 H G40,Polyamide 6I/6T Copolymer,Nylon 6I/6T,1.53,PAI/6T-GF40,,330.0,,,14000.0,210.0,,2.0,,,
TEREZ GT3X,300 H G40,Polyamide 66 + PA 6I/6T,Nylon 66+Nylon 6I/6T,1.46,(PA66+PA6I/6T)-GF40,,260.0,,,12500.0,215.0,,3.0,,,
TEREZ GT3X,300 H G50,Polyamide 66 + PA 6I/6T,Nylon 66+Nylon 6I/6T,1.57,(PA66+PA6I/6T)-GF50,,260.0,,,16500.0,200.0,,2.5,,,
TEREZ GT3S,300 H G30,Polyamide 66 + PA 6I/6T,Nylon 66+Nylon 6I/6T,1.27,(PA66+PA6I/6T)-GF30,,260.0,,,9100.0,180.0,,3.0,,,
TEREZ GT3S,300 H G40,Polyamide 66 + PA 6I/6T,Nylon 66+Nylon 6I/6T,1.37,(PA66+PA6I/6T)-GF40,,260.0,,,10800.0,180.0,,3.5,,,
TEREZ GT3,300 H G30 W,Polyamide 66 + PA 6I/6T,Nylon 66+Nylon 6I/6T,1.34,(PA66+PA6I/6T)-GF30,,260.0,,,10800.0,200.0,,4.0,,,
TEREZ GT3,300 H G40 W,Polyamide 66 + PA 6I/6T,Nylon 66+Nylon 6I/6T,1.34,(PA66+PA6I/6T)-GF40,,260.0,,,11000.0,215.0,,3.0,,,
TEREZ GT3,300 H G60 W,Polyamide 66 + PA 6I/6T,Nylon 66+Nylon 6I/6T,1.68,(PA66+PA6I/6T)-GF60,,260.0,,,21500.0,260.0,,2.0,,,
Optilon,N6-30G HSL,Polyamide 6,Nylon 6,1.38,PA6-GF30-L,195.0,,8970.0,297.0,,,,3.0,14.705882352941178,,
Polifil® Nylon,628-33GF,Polyamide 66,Nylon 66,1.38,PA66-GF35,,,8270.0,228.0,9650.0,,3.0,3.0,10.784313725490197,120.0,
Polifil® Nylon,930L,Polyamide 6,Nylon 6,1.13,PA6-L,,,2690.0,103.0,3030.0,,8.0,40.0,5.784313725490197,116.0,
TKC,PA 6,Polyamide 6,Nylon 6,1.14,PA6,,226.0,,,,,,,,,
TKC,PA 6.6,Polyamide 66,Nylon 66,1.13,PA66,,261.0,,,,,,,,,
Tislamid® PA66,PA66 50 GFR,Polyamide 66,Nylon 66,1.53,PA66-GF50,199.0,255.0,,,,199.0,2.0,2.0,15.0,,85.0
Tislamid® PA6,PA6 30 GBR,Polyamide 6,Nylon 6,1.35,PA6-GB30,80.0,220.0,,,,79.0,4.3,4.1,5.0,,82.0
Titalon®,1300GFT,Polyamide 6,Nylon 6,1.31,PA6-GF30,,,8000.0,205.0,,,,4.0,,,
Titalon®,2150TC,Polyamide 66,Nylon 66,1.21,PA66-MD15,,,3000.0,90.0,,,,4.0,,,
Titalon®,2300CF,Polyamide 66,Nylon 66,1.27,PA66-CF30,,,19000.0,350.0,,,,1.0,,,
Titalon®,3150CF,Polyamide 12,Nylon 12,1.09,PA12-CF15,,,7200.0,140.0,,,,6.0,,,
Titalon®,3400GF,Polyamide 12,Nylon 12,1.31,PA12-GF40,,,7330.0,200.0,,,,4.0,,,
Titalon®,4100GF,Polyamide 46,Nylon 46,1.22,PA46-GF10,,,5400.0,245.0,,,,5.0,,,
Titalon®,H700GF,"Polyamide, Unspecified","Nylon, Unspecified",1.45,PA-GF35,,,12500.0,320.0,,,,1.0,,,
Toyolac™,SX01,Polyamide 6 + ABS,Nylon 6+ABS,1.07,(ABS+PA),,,1860.0,72.0,,,,50.0,,103.0,
Torayca™,2701T-30V,Polyamide 610,Nylon 610,1.25,PA610-CF30,,225.0,21100.0,340.0,,,,1.6,,,
Torayca™,TLP1040,Polyamide 6,Nylon 6,1.22,PA6-LCF20,,225.0,14500.0,360.0,,,,2.0,,,
Amilan™,CM1001G-15,Polyamide 6,Nylon 6,1.25,PA6-GF15,,225.0,5700.0,170.0,,,,2.0,,119.0,
Amilan™,CM1011G-15,Polyamide 6,Nylon 6,1.25,PA6-GF15,,225.0,2700.0,100.0,,,,6.0,,,
Amilan™,CM1011G-30,Polyamide 6,Nylon 6,1.36,PA6-GF30,,225.0,5100.0,145.0,,,,4.0,,,
Amilan™,CM1012G-45 N,Polyamide 6,Nylon 6,1.5,PA6-GF45,,225.0,13800.0,360.0,,,,3.5,,121.0,
Amilan™,CM1014-V0,Polyamide 6,Nylon 6,1.18,PA6-FR,,225.0,1200.0,45.0,,,,37.0,,,
Amilan™,CM1014-V0,Polyamide 6,Nylon 6,1.18,PA6-FR,,225.0,3500.0,115.0,,,,7.5,,120.0,
Amilan™,CM3001G-30,Polyamide 66,Nylon 66,1.37,PA66-GF30,,265.0,9500.0,290.0,,,,2.5,,121.0,
Amilan™,CM3001G-45,Polyamide 66,Nylon 66,1.5,PA66-GF45,,265.0,11000.0,295.0,,,,,,,
Amilan™,CM3003G-30,Polyamide 66,Nylon 66,1.38,PA66-GF30,,265.0,10000.0,270.0,,,,3.0,,121.0,
Amilan™,CM3006,Polyamide 66,Nylon 66,1.14,PA66,,265.0,2900.0,115.0,,,1.5,25.0,,119.0,
Amilan™,CM3006G-33,Polyamide 66,Nylon 66,1.41,PA66-GF35,,,9700.0,290.0,,,,3.0,,,
Amilan™,CM3211G-35 UB1,Polyamide 610 + PA 66,Nylon 610+Nylon 66,1.36,(PA610+PA66)-GF35,,265.0,9500.0,290.0,,,,3.0,,120.0,
Amilan™,U141,Polyamide 6,Nylon 6,1.06,PA6,,225.0,1500.0,55.0,,,,50.0,,112.0,
Amilan™,U625 X21,Polyamide 66,Nylon 66,1.08,PA66,,265.0,700.0,35.0,,,,50.0,,,
Amilan™,U625 X21,Polyamide 66,Nylon 66,1.08,PA66,,265.0,1900.0,70.0,,,,40.0,,114.0,
GLAMIDE™,JF-30G,Polyamide MXD6 + PA 66,Nylon MXD6+Nylon 66,1.87,PAMXD6/PA66,,,26900.0,500.0,,,,1.0,,,
GLAMIDE™,JF-792DG,Polyamide 6,Nylon 6,1.6,PA6-(GF+MD),,,10200.0,200.0,,,,,,,
GLAMIDE™,T-656E,Polyamide 66,Nylon 66,1.12,PA66,,,1300.0,70.0,,,,50.0,,,
GLAMIDE™,T-662,Polyamide 66,Nylon 66,1.14,PA66,,,2700.0,115.0,,,,50.0,,,
GLAMIDE™,TY-131GC,Polyamide 6,Nylon 6,1.27,PA6-GF,,,6200.0,200.0,,,,3.6,,,
GLAMIDE™,TY-791G60,Polyamide 6,Nylon 6,1.72,PA6-GF,,,15500.0,260.0,,,,2.3,,,
BESTNYL ECO®,SE15VI02AHR,Polyamide 66,Nylon 66,1.24,PA66-GF15-L,,,,,5060.0,,,3.0,,,80.0
BESTNYL ECO®,SE25VI02AXR,Polyamide 66,Nylon 66,1.34,PA66-GF25-FR-L,,,,,7800.0,,,3.0,,,80.0
BESTNYL ECO®,SE30VI01AHR,Polyamide 66,Nylon 66,1.36,PA66-GF30-L,,,,,8000.0,,,3.0,,,81.0
BESTNYL ECO®,SI30VI02BXR,Polyamide 6,Nylon 6,1.43,PA6-GF30,,,,,7960.0,,,3.0,,,80.0
BESTNYL,SE00VI01AM,Polyamide 66,Nylon 66,1.1,PA66-I-L,,,,,2200.0,,,30.0,,,78.0
BESTNYL,SE30VI02AH01,Polyamide 66,Nylon 66,1.38,PA66-GF30-L,,,,,9700.0,,,3.0,,,84.0
BESTNYL,SE35VI01AH,Polyamide 66,Nylon 66,1.41,PA66-GF35,,,,,10300.0,,,3.0,,,81.0
BESTNYL,SI25VI01AH,Polyamide 6,Nylon 6,1.32,PA6-GF25-L,,,,,7400.0,,,4.0,,,80.0
BESTNYL,SI30VI02BF,Polyamide 6,Nylon 6,1.36,PA6-(GF+GB)30-L,,,,,5800.0,,,4.0,,,78.0
BESTNYL,SI30VI02BM,Polyamide 6,Nylon 6,1.32,PA6-I-GF30-L,,,,,7200.0,,,4.0,,,78.0
TriLON™,"612G33 (U,L,HS,N)",Polyamide 612,Nylon 612,1.32,PA612-I-GF,165.0,218.0,8270.0,,,,,3.0,9.411764705882353,,
TriLON™,"61AG14 (U,L,HS,N)",Polyamide 6,Nylon 6,1.23,PA6-GF15,96.5,220.0,4830.0,,,,,3.0,4.705882352941177,,
TriLON™,"61BG15 (U,L,HS,N)",Polyamide 6,Nylon 6,1.23,PA6-GF15,96.5,220.0,4620.0,,,,,3.0,4.705882352941177,,
TriLON™,"61GM40 (U,L,HS)",Polyamide 6,Nylon 6,1.49,PA6-(GF+MD)40,,221.0,8960.0,,,110.0,,2.0,6.274509803921569,,
TriLON™,"62A (U,L,HS,N)",Polyamide 6,Nylon 6,1.11,PA6-I,65.5,218.0,3030.0,,,,,30.0,15.686274509803923,,
TriLON™,"62AG15 (U,L,HS,N)",Polyamide 6,Nylon 6,1.23,PA6-I-GF15,97.9,220.0,4340.0,,,,,5.0,11.764705882352942,,
TriLON™,"62AG33 (U,L,HS,N)",Polyamide 6,Nylon 6,1.38,PA6-I-GF35,,221.0,7580.0,,,169.0,,3.0,15.686274509803923,,
TriLON™,"62AG43 (U,L,HS,N)",Polyamide 6,Nylon 6,1.48,PA6-I-GF45,,221.0,9650.0,,,183.0,,3.0,16.666666666666668,,
TriLON™,"62AG50 (U,L,HS,N)",Polyamide 6,Nylon 6,1.56,PA6-I-GF50,,221.0,12800.0,,,200.0,,3.0,15.686274509803923,,
TriLON™,"62BG23 (U,L,HS,N)",Polyamide 6,Nylon 6,1.3,PA6-I-GF25,117.0,220.0,5690.0,,,,,3.0,11.764705882352942,,
TriLON™,"62BG50 (U,L,HS,N)",Polyamide 6,Nylon 6,1.56,PA6-I-GF50,,220.0,13800.0,,,193.0,,3.0,14.705882352941178,,
TriLON™,"62CG33 (U,L,HS,N)",Polyamide 6,Nylon 6,1.38,PA6-I-GF35,,221.0,6550.0,,,131.0,,3.0,9.411764705882353,,
TriLON™,"661 (U,L,HS,N)",Polyamide 66,Nylon 66,1.14,PA66,75.8,262.0,2930.0,,,,,24.0,4.705882352941177,,
TriLON™,"661CG43 (U,L,HS,N)",Polyamide 66,Nylon 66,1.5,PA66-GF45,172.0,262.0,9650.0,,,,,2.0,7.843137254901961,,
TriLON™,"662AG33 (U,L,HS,N)",Polyamide 66,Nylon 66,1.39,PA66-I-GF35,203.0,262.0,10300.0,,,,,3.0,9.411764705882353,,
TriLON™,"662AG50 (U,L,HS,N)",Polyamide 66,Nylon 66,1.58,PA66-GF50-I,221.0,262.0,15200.0,,,,,2.0,14.705882352941178,,
TriLON™,"662BG15 (U,L,HS,N)",Polyamide 66,Nylon 66,1.23,PA66-I-GF15,96.5,262.0,3450.0,,,,,5.0,7.843137254901961,,
TriLON™,"662BG23 (U,L,HS,N)",Polyamide 66,Nylon 66,1.27,PA66-I-GF25,131.0,262.0,5720.0,,,,,5.0,14.705882352941178,,
TriLON™,"663 (U,L,HS,N)",Polyamide 66,Nylon 66,1.09,PA66-I,51.7,262.0,2070.0,,,,,100.0,62.74509803921569,,
Wellamid®,22L-BL,Polyamide 66,Nylon 66,1.15,PA66,,,3000.0,110.0,,,,25.0,,,
Wellamid®,22LHI3-XE-NBK1,Polyamide 66,Nylon 66,1.12,PA66-I,,,2400.0,85.0,,,,50.0,,,
Wellamid®,22LH-NBK4,Polyamide 66,Nylon 66,1.14,PA66,,,2900.0,105.0,,,,20.0,,,
Wellamid®,22L-N,Polyamide 66,Nylon 66,1.14,PA66,,,2900.0,115.0,,,,20.0,,,
Wellamid®,22L-NBK1,Polyamide 66,Nylon 66,1.14,PA66,,,2900.0,105.0,,,,30.0,,,
Wellamid®,42LH-NBK1,Polyamide 6,Nylon 6,1.14,PA6,,,2600.0,90.0,,,,45.0,,,
Wellamid®,42LH-XE-N,Polyamide 6,Nylon 6,1.14,PA6,,,2700.0,95.0,,,,60.0,,,
Wellamid®,42LH-XE-NBK1,Polyamide 6,Nylon 6,1.14,PA6,,,2700.0,95.0,,,,30.0,,,
Wellamid®,42L-XE-N,Polyamide 6,Nylon 6,1.13,PA6,,,2600.0,100.0,,,,65.0,,,
Wellamid®,FRGF1827-BK1,Polyamide 66,Nylon 66,1.35,PA66-GF15-FR,,,5000.0,125.0,,,,2.0,,,
Wellamid®,GF1750-BK2,Polyamide 6,Nylon 6,1.58,PA6-GF50,,,14700.0,280.0,,,,2.0,,,
Wellamid®,GF20-60 XE-NBK1,Polyamide 6,Nylon 6,1.28,PA6-GF20,,,6200.0,190.0,,,,3.0,,,
Wellamid®,GF30-60 XE-N,Polyamide 6,Nylon 6,1.38,PA6-GF35,,,9000.0,260.0,,,,3.0,,,
Wellamid®,GF30-60 XE-NBK1,Polyamide 6,Nylon 6,1.38,PA6-GF35,,,9200.0,235.0,,,,3.0,,,
Wellamid®,GF33-66 22LH-NBK1,Polyamide 66,Nylon 66,1.4,PA66-GF35,,,9600.0,240.0,,,,2.0,,,
Wellamid®,GF33-66/6 XE-N,Polyamide 66/6 Copolymer,Nylon 66/6,1.4,PA66/6-GF35,,,9000.0,275.0,,,,4.0,,,
Wellamid®,GF33-66/6 XE-NBK1,Polyamide 66/6 Copolymer,Nylon 66/6,1.4,PA66/6-GF35,,,9300.0,225.0,,,,3.0,,,
Wellamid®,GF33A099-HRBK,Polyamide 66,Nylon 66,1.39,PA66-GF35,,,9600.0,255.0,,,,3.0,,,
Wellamid®,GF43-66/6 XE-N,Polyamide 66/6 Copolymer,Nylon 66/6,1.5,PA66/6-GF45,,,12100.0,325.0,,,,3.0,,,
Wellamid®,GF60-66/6 XE-N,Polyamide 66/6 Copolymer,Nylon 66/6,1.7,PA66/6-GF60,,,18300.0,380.0,,,,3.0,,,
Wellamid®,GFT13-66 XE-N,Polyamide 66,Nylon 66,1.19,PA66-I-GF15,,,4100.0,125.0,,,,4.0,,,
Wellamid®,GFT13-66 XE-WT1,Polyamide 66,Nylon 66,1.22,PA66-I-GF15,,,4100.0,125.0,,,,4.0,,,
Wellamid®,GFT15N050-BK2,Polyamide 66,Nylon 66,1.2,PA66-I-GF15,,,4200.0,125.0,,,,4.0,,,
Wellamid®,GFT15N050-N2,Polyamide 66,Nylon 66,1.2,PA66-I-GF15,,,4100.0,130.0,,,,4.0,,,
Wellamid®,GS25-66 22LH-N,Polyamide 66,Nylon 66,1.33,PA66-GB25,,,4100.0,110.0,,,,2.0,,,
Wellamid®,GS25-66 22L-N,Polyamide 66,Nylon 66,1.32,PA66-GB25,,,4000.0,120.0,,,,2.0,,,
Wellamid®,MR410 42H-NBK1,Polyamide 6,Nylon 6,1.49,PA6-MD40,,,7800.0,130.0,,,,4.0,,,
Wellamid®,MRB40K004-WT1,Polyamide 66,Nylon 66,1.52,PA66-MD40,,,6000.0,140.0,,,,4.0,,,
Wellamid®,MRGF1737-GY1,Polyamide 6,Nylon 6,1.39,PA6-(GF+MD)30,,,7700.0,170.0,,,,2.0,,,
Wellamid®,MRGF25/15 42H-N,Polyamide 6,Nylon 6,1.46,PA6-(GF+MD)40,,,7500.0,180.0,,,,3.0,,,
Wellamid®,MRGF30/10 42H-N,Polyamide 6,Nylon 6,1.46,PA6-(GF+MD)40,,,6900.0,175.0,,,,4.0,,,
Wellamid®,MRGF30/10 42H-NBK1,Polyamide 6,Nylon 6,1.49,PA6-(GF+MD)40,,,9000.0,145.0,,,,3.0,,,
Wellamid®,NY1599 BK,Polyamide 66,Nylon 66,1.14,PA66-X5,,,2900.0,115.0,,,,15.0,,,
Wellamid®,NY1820-BK1(PTFE),Polyamide 66,Nylon 66,1.2,PA66-L,,,2800.0,95.0,,,,15.0,,,
Wellamid®,XT1482-N,Polyamide 66,Nylon 66,1.09,PA66-I,,,1900.0,65.0,,,,90.0,,,
Wellamid®,XT1486-N,Polyamide 66,Nylon 66,1.11,PA66-I,,,2200.0,80.0,,,,60.0,,,
Wellamid®,XT1573-N,Polyamide 66,Nylon 66,1.11,PA66-I,,,2000.0,65.0,,,,65.0,,,
Wellamid®,XT1606-N,Polyamide 66,Nylon 66,1.11,PA66-I,,,2200.0,75.0,,,,60.0,,,
EcoLoy™,GF5015-BK1,Polyamide 66 + PP,Nylon 66+PP,1.19,(PA+PP)-GF15,,,4550.0,113.0,,,,3.0,4.0,,
EcoLon®,2100-BK1,Polyamide 66,Nylon 66,1.46,PA66-(GF+MD)40,,,8100.0,170.0,,,,3.0,4.0,,
EcoLon®,GF1985-HRBK,Polyamide 66,Nylon 66,1.4,PA66-GF35,,,9700.0,240.0,,,,3.0,6.5,,
EcoLon®,GF2030-BK1,Polyamide 66,Nylon 66,1.37,PA66-GF30,,,9000.0,225.0,,,,3.0,7.0,,
EcoLon®,GF2045-BK1,Polyamide 66,Nylon 66,1.53,PA66-GF45,,,13900.0,281.0,,,,3.0,10.0,,
EcoLon®,GF2050-BK1,Polyamide 66,Nylon 66,1.59,PA66-GF50,,,14500.0,290.0,,,,3.0,11.0,,
EcoLon®,GF3015-BK1,Polyamide 6,Nylon 6,1.26,PA6-GF15,,,5500.0,160.0,,,,3.5,4.0,,
EcoLon®,GF3040-BK1,Polyamide 6,Nylon 6,1.48,PA6-GF40,,,11500.0,233.0,,,,3.0,9.5,,
EcoLon®,GF3045-BK1,Polyamide 6,Nylon 6,1.53,PA6-GF45,,,12000.0,240.0,,,,3.0,9.5,,
EcoLon®,MRGF1616-BKDX9,Polyamide 6,Nylon 6,1.49,PA6-(GF+MD)40,,,9200.0,175.0,,,,2.5,6.1,,
EcoLon®,MRGF1937-BK1,Polyamide 66,Nylon 66,1.5,PA66-(GF+MD)40,,,9800.0,190.0,,,,1.5,5.9,,
Witcom PA66,2010/100 Blue,Polyamide 66,Nylon 66,1.71,PA66,50.0,,3500.0,75.0,,,,5.0,6.0,,
Witcom PA66,4L1,Polyamide 66,Nylon 66,1.25,PA66-L,,,2800.0,85.0,,70.0,,8.0,5.5,,
Witcom PA6,2005/43-HF,Polyamide 6,Nylon 6,1.33,PA6-X-FR,140.0,,15000.0,205.0,,,,2.0,,,
Witcom PA6,2011/342,Polyamide 6,Nylon 6,1.86,PA6-X-FR,65.0,,14000.0,110.0,,,,1.0,4.5,,
Witcom PA12,6G-EC-S,Polyamide 12,Nylon 12,1.4,PA12-GF30,,,8500.0,180.0,,130.0,,2.0,7.5,,
Zislloy®,AFG13-FD00N1,Polyamide 66,Nylon 66,1.23,PA66-GF15,,260.0,5500.0,170.0,,105.0,,4.0,,,
Zislloy®,AFG30-FN00N1,Polyamide 66,Nylon 66,1.37,PA66-GF30,,260.0,9300.0,310.0,,190.0,,3.8,,,
Zislloy®,BFG50-FS00B3,Polyamide 6,Nylon 6,1.56,PA6-GF50,,220.0,13500.0,330.0,,210.0,,2.0,,,
Zislloy®,BPR20-N1,Polyamide 6,Nylon 6,1.19,PA6-FR,,,3500.0,115.0,,65.0,,3.0,,,
Yuyao PA,011BG30,Polyamide 66/6 Copolymer,Nylon 66/6,1.35,PA66/6-GF30-FR,,,6500.0,177.0,,,,6.0,,,
Yuyao PA,022MC,Polyamide 66/6 Copolymer,Nylon 66/6,1.18,PA66/6-FR,,,3100.0,125.0,,,,9.0,,,
Yuyao PA,02MC,Polyamide 66/6 Copolymer,Nylon 66/6,1.18,PA66/6-FR,,,2800.0,100.0,,,,9.0,,,
WDF® PA12,120-PHL NC,Polyamide 12,Nylon 12,1.03,PA12,,175.0,400.0,,,,,100.0,1000.0,,
WDF® PA12,120-TR NC,Polyamide 12,Nylon 12,1.01,PA12,,178.0,1400.0,,,,,50.0,12.745098039215687,,
VAMPSTAT,Y 25G 04 V0 30,Polyamide 66,Nylon 66,1.43,PA66-GF25-FR,,,,,15500.0,150.0,,1.8,7.5,,
VAMPGREEN,N1 30G SF V0 28 02,Polyamide 610,Nylon 610,1.42,PA610-GF30-FR,,,,,10000.0,120.0,,2.5,8.5,,
VAMPAMID,6 0023 V2 H GW LC,Polyamide 6,Nylon 6,1.4,PA6-FR,45.0,,,,3000.0,,,10.0,6.5,,
VAMPAMID,6 0024 V0,Polyamide 6,Nylon 6,1.17,PA6-FR,70.0,,,,3500.0,,,10.0,4.5,,
VAMPAMID,6 1036 V2,Polyamide 6,Nylon 6,1.33,PA6-GF10-FR,,,,,5000.0,75.0,,3.0,4.5,,
VAMPAMID,6 2026 V0 DF,Polyamide 6,Nylon 6,1.55,PA6-GF20-FR,,,,,8000.0,105.0,,2.0,7.0,,
VAMPAMID,6 3028 V0 GW,Polyamide 6,Nylon 6,1.45,PA6-GF30-FR,,,,,11000.0,135.0,,2.0,6.0,,
VAMPAMID,6 3028 V2 MF,Polyamide 6,Nylon 6,1.43,PA6-GF30-FR,,,,,6500.0,70.0,,2.5,3.5,,
VAMPAMID,6 3054 V0,Polyamide 6,Nylon 6,1.6,PA6-(GF+MD)30-FR,,,,,8000.0,90.0,,2.2,4.0,,
VAMPAMID,66 2525 V0,Polyamide 66,Nylon 66,1.53,PA66-MD25-FR,,,,,6000.0,55.0,,2.2,3.0,,
VAMPAMID,66 4026 V0,Polyamide 66,Nylon 66,1.69,PA66-GF40-FR,,,,,16000.0,170.0,,1.8,9.0,,
DENYL,6 1510,Polyamide 6,Nylon 6,1.23,PA6-GF15,,,,,5500.0,115.0,,3.5,6.0,,
DENYL,6 3022,Polyamide 6,Nylon 6,1.36,PA6-MD30,,,,,4500.0,70.0,,4.0,5.0,,
DENYL,6 N,Polyamide 6,Nylon 6,1.13,PA6,70.0,,,,3000.0,,,15.0,6.0,,
DENYL,66 3010,Polyamide 66,Nylon 66,1.36,PA66-GF30,,,,,9000.0,170.0,,3.5,10.0,,
DENYL,66 5010,Polyamide 66,Nylon 66,1.56,PA66-GF50,,,,,17000.0,220.0,,2.5,12.0,,
DENYL,A,Acrylonitrile Butadiene Styrene + PA,ABS+Nylon,1.06,(ABS+PA),40.0,,,,1800.0,,,100.0,20.0,,
DENISTAT,Y 30G 04,Polyamide 66,Nylon 66,1.42,PA66-GF30,,,,,16000.0,170.0,,2.0,7.5,,
DENISTAT,Z 20G 04 Y,Polyphthalamide + PA 66,PPA+Nylon 66,1.4,(PPA+PA)-GF20,,,,,16000.0,170.0,,1.4,8.0,,
DENILUB,Y 50G 0Mo,Polyamide 66,Nylon 66,1.6,PA66-GF50-L,,,,,18000.0,220.0,,2.0,10.0,,
EnviroNylon,N630GF,Polyamide 6,Nylon 6,1.39,PA6-GF30,,,8270.0,,,,,,12.745098039215687,,
EnviroNylon,N6633HSREC,Polyamide 66,Nylon 66,1.36,PA66-GF35,,,7450.0,,,,,,7.843137254901961,,
Petlon R-Prime,A3-G50-00-BK,Polyamide 66,Nylon 66,1.6,PA66-GF50,,,,,,180.0,,2.5,,,
Petlon R-Prime,B3-G50-00-BK,Polyamide 6,Nylon 6,1.6,PA6-GF50,,,,,,170.0,,3.0,,,
Petlon R-Prime,O3-00-00-BK,Acrylonitrile Butadiene Styrene + PA,ABS+Nylon,1.08,(ABS+PA),,,,,,42.0,,30.0,,,
Petlon Prime,A1-G15-00-BK,Polyamide 66,Nylon 66,1.24,PA66-GF15,,,,,,125.0,,3.5,,,
Petlon Prime,A1-G50-00-BK,Polyamide 66,Nylon 66,1.6,PA66-GF50,,,,,,230.0,,2.0,,,
Petlon Prime,B1-G15-00-BK,Polyamide 6,Nylon 6,1.23,PA6-GF15,,,,,,125.0,,3.5,,,
Petlon Prime,B1-G15-00-NT,Polyamide 6,Nylon 6,1.23,PA6-GF15,,,,,,125.0,,3.5,,,
Petlon Prime,B1-G50-00-BK,Polyamide 6,Nylon 6,1.6,PA6-GF50,,,,,,220.0,,3.0,,,
Petlon Prime,B1-G50-00-NT,Polyamide 6,Nylon 6,1.6,PA6-GF50,,,,,,220.0,,3.0,,,
XecoT™,XR300A37,"Polyamide, Semi-Aromatic","Nylon, Semi-Aromatic",1.53,PA,50.0,,3700.0,92.0,,,,2.0,,,
XecoT™,XR310A45,"Polyamide, Semi-Aromatic","Nylon, Semi-Aromatic",1.59,PA,95.0,,6300.0,150.0,,,,4.0,,,
UNITIKA Nylon 66,A125GF15,Polyamide 66,Nylon 66,1.24,PA66-GD15,,,3800.0,135.0,4000.0,90.0,,3.0,,,
UNITIKA Nylon 66,E2000,Polyamide 66,Nylon 66,1.14,PA66,85.0,,3000.0,115.0,3000.0,,4.0,30.0,,120.0,
UNITIKA Nylon 66,E2000CF30,Polyamide 66,Nylon 66,1.21,PA66-CF30,,,19000.0,355.0,20000.0,250.0,,2.0,,120.0,
UNITIKA Nylon 66,E2000G15,Polyamide 66,Nylon 66,1.24,PA66-GF15,,,6000.0,220.0,6800.0,125.0,,4.0,,,
UNITIKA Nylon 66,E2000G30,Polyamide 66,Nylon 66,1.37,PA66-GF30,,,8700.0,270.0,9500.0,180.0,,3.0,,120.0,
UNITIKA Nylon 66,E2000MK40,Polyamide 66,Nylon 66,1.49,PA66-MD40,,,5100.0,90.0,5200.0,60.0,,3.0,,105.0,
UNITIKA Nylon 66,E2001R,Polyamide 66,Nylon 66,1.14,PA66,85.0,,3000.0,115.0,3000.0,,4.0,20.0,,119.0,
UNITIKA Nylon 66,E-RUNG60,Polyamide 66,Nylon 66,1.73,PA66-GF60,,,18600.0,370.0,19000.0,240.0,,2.0,,120.0,
UNITIKA Nylon 66,E-RUNG60LW,Polyamide 66,Nylon 66,1.73,PA66-GF60,,,18000.0,330.0,18600.0,235.0,,2.0,,,
UNITIKA Nylon 6,A1015LP-20,Polyamide 6,Nylon 6,1.13,PA6,75.0,,2500.0,100.0,2600.0,,4.0,30.0,,112.0,
UNITIKA Nylon 6,A1025NO,Polyamide 6,Nylon 6,1.34,PA6-FR,,,3000.0,110.0,3100.0,80.0,,3.0,,116.0,
UNITIKA Nylon 6,A1030SR,Polyamide 6,Nylon 6,1.13,PA6,40.0,,900.0,35.0,940.0,,25.0,200.0,,90.0,
UNITIKA Nylon 6,EX-1020K,Polyamide 6,Nylon 6,1.12,PA6,55.0,,2500.0,80.0,2600.0,,4.0,8.0,,110.0,
UNITIKA Nylon 6,EX-1222,Polyamide 6,Nylon 6,1.07,PA6,35.0,,700.0,30.0,710.0,,30.0,200.0,,,
UNITIKA Nylon 6,EX-9215G30,Polyamide 6,Nylon 6,1.32,PA6-GF30,,,4300.0,130.0,4900.0,90.0,,5.0,,,
UNITIKA Nylon 6,FR-RUNG30,Polyamide 6,Nylon 6,1.44,PA6-GF-FR,,,7900.0,180.0,8300.0,105.0,,3.0,,,
UNITIKA Nylon 6,FR-RUNG30,Polyamide 6,Nylon 6,1.44,PA6-GF-FR,,,10500.0,220.0,11000.0,135.0,,3.0,,,
UNITIKA Nylon 6,N1020G20,Polyamide 6,Nylon 6,1.65,PA6,,,18000.0,150.0,,85.0,,2.0,,,
UNITIKA Nylon 6,RUN35-TA,Polyamide 6,Nylon 6,1.75,PA6-GF,,,13000.0,190.0,13700.0,120.0,,2.0,,,
UNITIKA Nylon 6,RUN50,Polyamide 6,Nylon 6,1.76,PA6-GF,,,21600.0,385.0,22700.0,220.0,,2.0,,120.0,
UBESTA,3020X29L,Polyamide 12,Nylon 12,1.01,PA12,43.0,,1400.0,53.0,,,,50.0,,,
UBESTA,3030JFX3,Polyamide 12,Nylon 12,1.01,PA12-P,25.0,,400.0,20.0,,,,50.0,,,
UBESTA,3030JI46,Polyamide 12,Nylon 12,1.0,PA12-P,,,200.0,10.0,,30.0,,50.0,,,
UBE Nylon,1013B,Polyamide 6,Nylon 6,1.14,PA6,80.0,,2700.0,110.0,2900.0,,,40.0,,,
UBE Nylon,1013IU50,Polyamide 6,Nylon 6,1.07,PA6,45.0,,1700.0,70.0,1800.0,,,50.0,,,
UBE Nylon,1015GX78V,Polyamide 6,Nylon 6,1.39,PA6-GF35,,,9800.0,285.0,9900.0,185.0,,3.0,,,
TULAMID®,PA-SV40-LT,Polyamide 6,Nylon 6,1.33,PA6-GF40,,210.0,8000.0,,,230.0,,3.0,,,
TYLON®,135L,Polyamide 66,Nylon 66,1.14,PA66-L,,,2760.0,110.0,,,,50.0,5.784313725490197,120.0,
TYLON®,238HL,Polyamide 6,Nylon 6,1.08,PA6-I-L,,,2140.0,75.8,,,,150.0,16.666666666666668,105.0,
TYLON®,835,Polyamide 66,Nylon 66,1.08,PA66,,,1790.0,82.7,,,,60.0,7.352941176470589,111.0,
TYLON®,8433,Polyamide 66,Nylon 66,1.33,PA66-GF35,,,7580.0,193.0,,,,3.0,21.568627450980394,,
Latistat,66-06,Polyamide 66,Nylon 66,1.2,PA66,,,,,3720.0,75.2,,2.7,,,
Latistat,83-05,Polyamide 12,Nylon 12,1.07,PA12-I,,,,,1720.0,30.3,8.0,85.0,,,
Latishield,66-13A G/30,Polyamide 66,Nylon 66,1.56,PA66-(GF+Me)30,,,,,9380.0,89.6,,2.0,,,
Latimass,62-01 D025,Polyamide 6,Nylon 6,2.45,PA6-X,,,,,9100.0,60.0,,0.7,,,
Latimass,62-07 D025,Polyamide 6,Nylon 6,2.56,PA6-X,,,,,11400.0,80.0,,1.5,,,
Latimass,82-03 D080,Polyamide 12,Nylon 12,8.1,PA12-X,,,,,4830.0,40.0,,1.3,,,
Latilub,66-01M G/15,Polyamide 66,Nylon 66,1.24,PA66-GF15-L,,,,,6000.0,110.0,,3.8,,,
Latilub,66-10T G/30-V0KB1,Polyamide 66,Nylon 66,1.49,PA66-GF30-FR-L,,,,,9930.0,165.0,,2.9,,,
Latilub,66-15ST G/30,Polyamide 66,Nylon 66,1.45,PA66-GF30-L,,,,,9380.0,150.0,,2.5,,,
Latilub,66-15T K/30,Polyamide 66,Nylon 66,1.38,PA66-CF30-L,,,,,24000.0,230.0,,1.9,,,
Latilub,66-20T G/20,Polyamide 66,Nylon 66,1.44,PA66-GF20-L,,,,,6270.0,120.0,,2.5,,,
Latigray,82-02 CX/80,Polyamide 12,Nylon 12,2.93,PA12-MD80,,,,,7720.0,30.3,,0.8,,,
Latigray,82-03 CW/95,Polyamide 12,Nylon 12,8.58,PA12-Me95,,,,,5380.0,40.0,,1.2,,,
Latigray,82-03 CW/96 F3,Polyamide 12,Nylon 12,10.9,PA12-Me95,,,,,8890.0,40.0,,0.8,,,
Latigloss,66 H2 G/50 F2,Polyamide 66,Nylon 66,1.57,PA66-GF50,,,,,16000.0,230.0,,2.8,,,
Laticonther,62 CP6/650-V0HF1,Polyamide 6,Nylon 6,1.71,PA6-FR,,,,,15500.0,100.0,,1.3,,,
Laticonther,62 CPG/750,Polyamide 6,Nylon 6,2.62,PA6-(GF+X),,,,,12000.0,80.0,,1.4,,,
Latiblend,6252 H2 G/30,Polyamide 6 + PP,Nylon 6+PP,1.24,(PA+PP)-GF30,115.0,,,,8620.0,125.0,2.5,3.0,,,
Latamid,12 H2 G/30,Polyamide 12,Nylon 12,1.23,PA12-GF30,100.0,,,,6620.0,100.0,6.5,8.0,,,
Latamid,6 CUVHPX10 G/35,Polyamide 6,Nylon 6,1.36,PA6-I-GF35,155.0,,,,9310.0,155.0,3.0,3.0,,,
Latamid,6 E02,Polyamide 6,Nylon 6,1.06,PA6-I,49.6,,,,2000.0,,5.0,100.0,,,
Latamid,6 H2 G/20-V0,Polyamide 6,Nylon 6,1.45,PA6-GF20-FR,30.3,,,,8000.0,55.2,1.7,1.0,,,
Latamid,6 H2 G/30-V0AF,Polyamide 6,Nylon 6,1.66,PA6-GF30-FR,,,,,11000.0,130.0,,2.0,,,
Latamid,6 H2 G/30-V0CT1,Polyamide 6,Nylon 6,1.54,PA6-GF30-FR,,,,,11000.0,125.0,,2.0,,,
Latamid,6 H2 G/30-V2HF,Polyamide 6,Nylon 6,1.39,PA6-GF30-FR,,,,,7030.0,89.6,,3.0,,,
Latamid,6 S/30,Polyamide 6,Nylon 6,1.34,PA6-GB30,49.6,,,,4210.0,49.6,4.0,5.2,,,
Latamid,66 H2 G/25-V0CT4,Polyamide 66,Nylon 66,1.82,PA66-GF25-FR,,,,,9170.0,75.2,,2.4,,,
Latamid,66 H2 G/25-V0KB3,Polyamide 66,Nylon 66,1.33,PA66-GF25-FR,70.3,,,,8200.0,135.0,3.7,2.2,,,
Latamid,66 H2 G/25-V0KB4,Polyamide 66,Nylon 66,1.33,PA66-GF25,49.6,,,,6830.0,110.0,5.2,2.2,,,
Latamid,66 H2 G/35-V0HF1,Polyamide 66,Nylon 66,1.49,PA66-GF35-FR,,,,,11500.0,160.0,,3.0,,,
Latamid,66 H2 G/35-V0KB,Polyamide 66,Nylon 66,1.49,PA66-GF35,,,,,12500.0,185.0,,2.3,,,
Latamid,66 H2 G/50,Polyamide 66,Nylon 66,1.56,PA66-GF50,,,,,9380.0,150.0,,4.5,,,
Latamid,66 H2 K/20,Polyamide 66,Nylon 66,1.23,PA66-CF20,,,,,15500.0,200.0,,2.0,,,
Latamid,66 H2 K/30,Polyamide 66,Nylon 66,1.28,PA66-CF30,,,,,22500.0,220.0,,1.7,,,
Latamid,66 H2 K/40,Polyamide 66,Nylon 66,1.32,PA66-CF40,,,,,27000.0,250.0,,1.5,,,
Latamid,66 VH2 G/30,Polyamide 66,Nylon 66,1.37,PA66-GF30,84.8,,,,10400.0,150.0,5.0,2.5,,,
Kelon® B,FR H CET/30-V0,Polyamide 6,Nylon 6,1.6,PA6-MD30-FR,,,,,6410.0,55.2,,1.6,,,
Kelon® B,FR H2 CE/25-V2HF,Polyamide 6,Nylon 6,1.33,PA6-MD25-FR,,,,,4900.0,64.8,,2.5,,,
LUVOTECH®,1-9543,Polyamide 66,Nylon 66,1.38,PA66-CF-L,,,21400.0,310.0,24800.0,,,1.6,7.058823529411765,,
LUVOTECH®,MR 1025 BK,Polyamide 66,Nylon 66,1.51,PA66-MD,,,9000.0,165.0,11000.0,,2.5,,,,
LUVOCOM®,1/CF/15/HS,Polyamide 66,Nylon 66,1.18,PA66-CF15,,,10000.0,300.0,12000.0,,2.8,,,,
LUVOCOM®,1/CF/15/TF/20/BK,Polyamide 66,Nylon 66,1.34,PA66-CF15-L,,,9000.0,215.0,10500.0,,2.0,,,,
LUVOCOM®,1/CF/20/TF/5,Polyamide 66,Nylon 66,1.26,PA66-CF20-L,,,11000.0,300.0,13000.0,,3.0,,,,
LUVOCOM®,1/CF/30/TF/15,Polyamide 66,Nylon 66,1.37,PA66-CF30-L,,,19000.0,340.0,23000.0,,2.0,,,,
LUVOCOM®,1/CF/40,Polyamide 66,Nylon 66,1.33,PA66-CF40,,,22000.0,390.0,26000.0,,1.5,,,,
LUVOCOM®,1/TF/18/SI/2/BK,Polyamide 66,Nylon 66,1.25,PA66-L,,,2200.0,90.0,2500.0,,6.0,,,,
LUVOCOM®,1/XCF/30,Polyamide 66,Nylon 66,1.27,PA66-CF30,,,23000.0,440.0,27000.0,,2.0,,,,
LUVOCOM®,3F PAHT CF 9742 BK,"Polyamide, Unspecified","Nylon, Unspecified",1.2,PA-CF,,235.0,,,15000.0,,2.0,,,,
CALP,HG2310A,"Polyamide, Unspecified","Nylon, Unspecified",2.34,PA,,,7730.0,169.0,,,,3.0,,117.0,
Luxy®,K-10G55ST,Polyamide 6,Nylon 6,1.51,PA6-GF55,,,14200.0,325.0,16500.0,215.0,,2.3,14.705882352941178,115.0,
Luxy®,K-2G60,Polyamide 6,Nylon 6,1.64,PA6-GF60,240.0,,13700.0,380.0,20000.0,260.0,,2.8,13.725490196078432,121.0,
Lumid®,EG2309B,Polyamide 66,Nylon 66,1.37,PA66-GF30,,260.0,7160.0,285.0,1.17,185.0,,3.0,10.0,122.0,
Lumid®,EG2500B,Polyamide 66,Nylon 66,1.57,PA66-GF50,,260.0,12700.0,335.0,18400.0,225.0,,2.5,15.0,121.0,
Lumid®,GN1001AF,Polyamide 6,Nylon 6,1.17,PA6-FR,76.5,220.0,3090.0,110.0,4000.0,,,9.0,6.2,120.0,
Lumid®,GN2251BLT,Polyamide 66,Nylon 66,1.34,PA66-GF25-FR,,257.0,5930.0,185.0,8500.0,125.0,,3.0,12.0,104.0,
Lumid®,GN2301AF,Polyamide 6,Nylon 6,1.43,PA6-GF30-FR,,220.0,8290.0,202.0,8900.0,129.0,,2.5,9.4,120.0,
Lumid®,GP1200A(W),Polyamide 6,Nylon 6,1.13,PA6,76.5,220.0,2320.0,100.0,2600.0,,,50.0,5.7,120.0,
Lumid®,GP2151AF,Polyamide 6,Nylon 6,1.55,PA6-GF15-FR,,220.0,5980.0,150.0,6850.0,100.0,,2.2,6.6,120.0,
Lumid®,GP2300B(W),Polyamide 66,Nylon 66,1.37,PA66-GF30,,260.0,8530.0,270.0,9600.0,180.0,,2.5,9.7,120.0,
Lumid®,GP2330A(W),Polyamide 6,Nylon 6,1.38,PA6-GF35,,220.0,8830.0,260.0,8400.0,170.0,,3.0,10.784313725490197,121.0,
Lumid®,GP2330BHI,Polyamide 66 + PA 6,Nylon 66+Nylon 6,1.39,(PA66+PA6)-I-GF35,,257.0,7550.0,245.0,8700.0,170.0,,3.0,10.784313725490197,122.0,
Lumid®,GP2350B(W),Polyamide 66,Nylon 66,1.39,PA66-GF35,185.0,,8850.0,265.0,9000.0,191.0,,3.0,11.0,121.0,
Lumid®,GP2500BA,Polyamide 66,Nylon 66,1.57,PA66-GF50,230.0,260.0,13200.0,370.0,16000.0,252.0,,2.5,18.0,121.0,
Lumid®,HI2402AW,Polyamide 6,Nylon 6,1.42,PA6-I-GF40,162.0,220.0,9320.0,270.0,11000.0,170.0,4.5,5.0,28.0,117.0,
Lumid®,HS2350B,Polyamide 66,Nylon 66,1.4,PA66-GF35,200.0,,10500.0,280.0,,,,2.7,10.784313725490197,120.0,
Lumid®,LW4383B,Polyamide 66,Nylon 66,1.45,PA66-(GF+MD)40,,,6960.0,186.0,,127.0,,3.0,4.6078431372549025,122.0,
Lumid®,LW4409A(K),Polyamide 6,Nylon 6,1.49,PA6-(GF+MD)40,,,7350.0,196.0,,127.0,,4.0,5.784313725490197,121.0,
Lucon®,PA6110EM,Polyamide 6,Nylon 6,1.3,PA6-GF,125.0,,4800.0,190.0,,,,3.0,4.411764705882353,,
HYPERIER®,IP1306B,"Polyamide, Unspecified","Nylon, Unspecified",0.96,PA,25.0,,836.0,31.5,,,,260.0,62.74509803921569,,
Durethan®,AC30 000000 DUS027,Polyamide 66,Nylon 66,1.11,PA66-I,40.0,261.0,1000.0,40.0,1100.0,,25.0,,25.0,,
Durethan®,AC30 000000 DUS027,Polyamide 66,Nylon 66,1.11,PA66-I,70.0,261.0,2600.0,100.0,3000.0,,6.5,,10.0,,
Durethan®,ACF30XH2.0EF 901510,Polyamide 66,Nylon 66,1.3,PA66-(CF+GF)30,,261.0,11400.0,255.0,12000.0,170.0,,2.5,10.0,,
Durethan®,AKV15H2.0 901510,Polyamide 66,Nylon 66,1.24,PA66-GF15,,263.0,5200.0,200.0,6200.0,120.0,,3.0,10.0,,
Durethan®,AKV15H3.0 000000,Polyamide 66,Nylon 66,1.24,PA66-GF15,,263.0,5300.0,200.0,6200.0,125.0,,2.8,10.0,,
Durethan®,AKV25 000000,Polyamide 66,Nylon 66,1.32,PA66-GF25,,263.0,5000.0,170.0,6000.0,115.0,,6.0,,,
Durethan®,AKV25 000000,Polyamide 66,Nylon 66,1.32,PA66-GF25,,263.0,7400.0,265.0,9300.0,165.0,,3.0,,,
Durethan®,AKV25H3.0 000000,Polyamide 66,Nylon 66,1.32,PA66-GF25,,263.0,5000.0,170.0,6000.0,115.0,,6.0,,,
Durethan®,AKV25H3.0LT 904040,Polyamide 66,Nylon 66,1.32,PA66-GF25,,263.0,5000.0,170.0,6000.0,115.0,,6.0,,,
Durethan®,AKV25H3.0LT 904040,Polyamide 66,Nylon 66,1.32,PA66-GF25,,263.0,7500.0,240.0,8400.0,160.0,,3.0,,,
Durethan®,AKV30FN04 000000,Polyamide 66,Nylon 66,1.42,PA66-GF30-FR,78.41424334562338,260.0,6300.0,150.0,6500.0,87.0,2.2513999999999923,5.7,12.0,,
Durethan®,AKV30FN04 000000,Polyamide 66,Nylon 66,1.42,PA66-GF30-FR,,260.0,10100.0,230.0,10500.0,138.0,,2.9,10.0,,
Durethan®,AKV30GH2.0 900051 SR1,Polyamide 66,Nylon 66,1.36,PA66-GF30,,260.0,5600.0,170.0,6500.0,120.0,,6.0,10.0,,
Durethan®,AKV30GHR 900116 DUS023,Polyamide 66,Nylon 66,1.34,PA66-GF30,,259.0,5600.0,150.0,5600.0,90.0,,6.5,10.0,,
Durethan®,AKV30XTS1 901510,Polyamide 66,Nylon 66,1.36,PA66-GF30,,263.0,9000.0,270.0,9900.0,175.0,,3.0,10.0,,
Durethan®,AKV30XTS3 901510,Polyamide 66,Nylon 66,1.36,PA66-GF30,99.92608700661637,262.0,6000.0,175.0,6000.0,110.0,2.9279999999999973,5.0,15.0,,
Durethan®,AKV30XTS3 901510,Polyamide 66,Nylon 66,1.36,PA66-GF30,,262.0,9000.0,275.0,10000.0,175.0,,3.0,10.0,,
Durethan®,AKV35 000000,Polyamide 66,Nylon 66,1.41,PA66-GF35,,263.0,10000.0,300.0,11200.0,200.0,,3.0,,,
Durethan®,AKV35CXH2.0 900876,Polyamide 66,Nylon 66,1.41,PA66-GF35,,260.0,10500.0,290.0,11000.0,190.0,,2.8,10.0,,
Durethan®,AKV35H2.0 901510,Polyamide 66,Nylon 66,1.41,PA66-GF35,,263.0,10500.0,300.0,11200.0,200.0,,3.1,12.0,,
Durethan®,AKV35H2.0 901510 SR1,Polyamide 66,Nylon 66,1.41,PA66-GF35,,263.0,10500.0,295.0,11200.0,190.0,,3.0,,,
Durethan®,AKV35HRH2.0 901510,Polyamide 66,Nylon 66,1.41,PA66-GF35,,262.0,7000.0,210.0,7800.0,135.0,,6.0,10.0,,
Durethan®,AKV35LTH3.0 904040,Polyamide 66,Nylon 66,1.4,PA66-GF35,,260.0,7800.0,214.0,7500.0,125.0,,5.5,,,
Durethan®,AKV35XTS1 901510,Polyamide 66,Nylon 66,1.41,PA66-GF35,,261.0,10100.0,280.0,10700.0,185.0,,3.2,10.0,,
Durethan®,AKV40H2.0 901510,Polyamide 66,Nylon 66,1.46,PA66-GF40,123.03821675526216,263.0,8000.0,240.0,8800.0,145.0,2.6569999999999983,5.0,,,
Durethan®,AKV50H3.0 000000,Polyamide 66,Nylon 66,1.57,PA66-GF50,,262.0,15300.0,360.0,16000.0,230.0,,2.5,15.0,,
Durethan®,AM430H2.0 901510,Polyamide 66,Nylon 66,1.39,PA66-MD30,,262.0,4900.0,140.0,4800.0,80.0,,4.0,10.0,,
Durethan®,AM440H3.0 000000,Polyamide 66,Nylon 66,1.49,PA66-MD40,32.567987821929776,265.0,2700.0,70.0,2700.0,38.0,1.872000000000007,10.0,10.0,,
Durethan®,B35FA 000000,Polyamide 6,Nylon 6,1.14,PA6,35.0,222.0,700.0,,800.0,,25.0,,,,
Durethan®,B35FA 000000,Polyamide 6,Nylon 6,1.14,PA6,75.0,222.0,2600.0,,2800.0,,4.0,,,,
Durethan®,B40FKA 000000,Polyamide 6,Nylon 6,1.14,PA6,35.0,222.0,,,800.0,,25.0,,,,
Durethan®,B40FKA 000000,Polyamide 6,Nylon 6,1.14,PA6,75.0,222.0,,,2800.0,,4.0,,,,
Durethan®,B40SK 000000,Polyamide 6,Nylon 6,1.14,PA6,40.0,222.0,800.0,35.0,900.0,,25.0,,,,
Durethan®,BC30 000000,Polyamide 6,Nylon 6,1.1,PA6-I,40.0,222.0,800.0,30.0,1200.0,,20.0,,50.0,,
Durethan®,BC30 000000,Polyamide 6,Nylon 6,1.1,PA6-I,65.0,222.0,2400.0,90.0,2800.0,,4.0,,10.0,,
Durethan®,BC700HTS 900116 DUSXBL,Polyamide 6,Nylon 6,1.03,PA6-I,37.0,212.0,980.0,35.0,980.0,,6.5,,90.0,,
Durethan®,BG30XH2.0 901510,Polyamide 6,Nylon 6,1.35,PA6-(GF+GB)30,54.75464091923338,222.0,2700.0,95.0,3100.0,60.0,2.8410000000000046,10.0,12.0,,
Durethan®,BG60XXF 900116,Polyamide 6,Nylon 6,1.68,PA6-(GF+GB)60,,221.0,12000.0,210.0,12300.0,135.0,,3.3,20.0,,
Durethan®,BKV115 000000 DUS008,Polyamide 6,Nylon 6,1.23,PA6-I-GF15,,220.0,2500.0,95.0,2800.0,65.0,,12.0,,,
Durethan®,BKV115H2.0 000000 DUS008,Polyamide 6,Nylon 6,1.23,PA6-I-GF15,115.07702391792124,221.0,5200.0,185.0,5900.0,115.0,2.7649400000000046,4.0,10.0,,
Durethan®,BKV115H3.0 000000 DUS008,Polyamide 6,Nylon 6,1.23,PA6-I-GF15,,220.0,2500.0,95.0,2800.0,65.0,,12.0,,,
Durethan®,BKV140 000000,Polyamide 6,Nylon 6,1.46,PA6-I-GF40,,213.0,6200.0,175.0,6700.0,120.0,,6.0,30.0,,
Durethan®,BKV15 000000,Polyamide 6,Nylon 6,1.23,PA6-GF15,,213.0,5200.0,200.0,6000.0,125.0,,3.0,,,
Durethan®,BKV15 000000 DUS008,Polyamide 6,Nylon 6,1.23,PA6-GF15,,220.0,3100.0,110.0,3100.0,65.0,,12.0,10.0,,
Durethan®,BKV15GH2.0 900051,Polyamide 6,Nylon 6,1.24,PA6-GF15,72.51716127266782,218.0,3500.0,125.0,4000.0,70.0,2.8880999999999935,11.0,,,
Durethan®,BKV15H2.0 901510 SR1,Polyamide 6,Nylon 6,1.23,PA6-GF15,,213.0,2500.0,90.0,3200.0,60.0,,15.0,,,
Durethan®,BKV15W1 000000 DUS037,Polyamide 6,Nylon 6,1.23,PA6-GF15,,213.0,5200.0,200.0,6000.0,125.0,,3.0,,,
Durethan®,BKV20GH3.0 000000,Polyamide 6,Nylon 6,1.28,PA6-GF20,,222.0,6400.0,210.0,7600.0,150.0,,3.0,10.0,,
Durethan®,BKV20H2.0EF 900111 DUS001,Polyamide 6,Nylon 6,1.27,PA6-GF20,,221.0,3600.0,135.0,3500.0,80.0,,8.0,15.0,,
Durethan®,BKV230H3.0 000000,Polyamide 6,Nylon 6,1.3,PA6-I-GF30,120.44552589301222,213.0,7500.0,205.0,8000.0,125.0,2.286229999999989,4.0,20.0,,
Durethan®,BKV230W1 000000,Polyamide 6,Nylon 6,1.32,PA6-I-GF30,,213.0,4300.0,120.0,4500.0,80.0,,9.0,40.0,,
Durethan®,BKV230W1 000000,Polyamide 6,Nylon 6,1.32,PA6-I-GF30,,213.0,7500.0,210.0,8200.0,130.0,,4.0,25.0,,
Durethan®,BKV25FN27 000000,Polyamide 6,Nylon 6,1.34,PA6-GF25-FR,,222.0,5100.0,140.0,5600.0,85.0,,3.2,10.0,,
Durethan®,BKV30GH2.0 900051,Polyamide 6,Nylon 6,1.36,PA6-GF30,,221.0,9300.0,270.0,10000.0,180.0,,3.0,10.0,,
Durethan®,BKV30H2.0 000000,Polyamide 6,Nylon 6,1.36,PA6-GF30,89.94850272109302,222.0,5100.0,170.0,5900.0,100.0,2.9463999999999935,6.5,20.0,,
Durethan®,BKV30H2.0EF 901510,Polyamide 6,Nylon 6,1.35,PA6-GF30,,221.0,8800.0,260.0,9400.0,170.0,,3.0,10.0,,
Durethan®,BKV30H2.0EF 901510 DUS029,Polyamide 6,Nylon 6,1.36,PA6-GF30,89.09657532534486,222.0,,,5500.0,,3.022999999999998,,,,
Durethan®,BKV30H2.0EF 901510 DUS029,Polyamide 6,Nylon 6,1.36,PA6-GF30,,222.0,9000.0,260.0,9500.0,165.0,,3.0,10.0,,
Durethan®,BKV30H2.0XF 901510,Polyamide 6,Nylon 6,1.35,PA6-GF30,,221.0,8200.0,230.0,9000.0,155.0,,3.0,10.0,,
Durethan®,BKV30PH2.0 901510,Polyamide 6,Nylon 6,1.36,PA6-GF30,,220.0,9500.0,270.0,10000.0,170.0,,3.5,10.0,,
Durethan®,BKV30XTS1 901510,Polyamide 6,Nylon 6,1.36,PA6-GF30,88.97755888883174,221.0,5200.0,140.0,5300.0,85.0,2.933999999999992,6.0,15.0,,
Durethan®,BKV30XWPXT 901510,Polyamide 6,Nylon 6,1.37,PA6-GF30,79.59371099038208,218.0,5000.0,145.0,5100.0,90.0,2.9006000000000087,7.5,20.0,,
Durethan®,BKV35H2.0 901510,Polyamide 6,Nylon 6,1.41,PA6-GF35,,220.0,10500.0,290.0,11000.0,185.0,,3.3,15.0,,
Durethan®,BKV35H2.0EF 901510,Polyamide 6,Nylon 6,1.41,PA6-GF35,99.92964010343107,220.0,6200.0,175.0,6700.0,110.0,2.733199999999991,5.5,20.0,,
Durethan®,BKV35PH2.0 901510,Polyamide 6,Nylon 6,1.41,PA6-GF35,,220.0,11000.0,295.0,11500.0,185.0,,3.5,15.0,,
Durethan®,BKV50H2.0 901510,Polyamide 6,Nylon 6,1.57,PA6-GF50,122.32131677685487,222.0,9700.0,230.0,9800.0,140.0,2.3220999999999936,5.0,25.0,,
Durethan®,BKV50H2.0EF 900116,Polyamide 6,Nylon 6,1.57,PA6-GF50,123.32271213845314,222.0,9900.0,230.0,10000.0,140.0,2.4591999999999947,3.5,20.0,,
Durethan®,BKV50H2.0EF 901510 DUS030,Polyamide 6,Nylon 6,1.57,PA6-GF50,120.3471625541164,220.0,9500.0,205.0,9000.0,130.0,2.392100000000008,4.0,,,
Durethan®,BKV50H2.0EF 901510 DUS030,Polyamide 6,Nylon 6,1.57,PA6-GF50,,220.0,15000.0,320.0,16000.0,215.0,,2.5,15.0,,
Durethan®,BKV50HEF 900116 DUS022,Polyamide 6,Nylon 6,1.57,PA6-GF50,108.73753879977754,220.0,9700.0,203.0,9500.0,128.0,2.1678000000000086,4.3,20.0,,
Durethan®,BKV60H2.0EF 900116 DUS060,Polyamide 6,Nylon 6,1.7,PA6-GF60,,222.0,19300.0,365.0,20000.0,225.0,,2.4,16.0,,
Durethan®,BKV60H3.0EF 900116,Polyamide 6,Nylon 6,1.71,PA6-GF60,,221.0,20200.0,390.0,20000.0,230.0,,2.5,18.0,,
Durethan®,BKV60PH2.0EF 900116,Polyamide 6,Nylon 6,1.7,PA6-GF60,,220.0,20000.0,390.0,21000.0,240.0,,2.7,20.0,,
Durethan®,BM230H2.0 901510,Polyamide 6,Nylon 6,1.36,PA6-MD30,30.81503032795869,222.0,1800.0,60.0,2000.0,50.0,3.034899999999996,45.0,,,
Durethan®,BM240 000000,Polyamide 6,Nylon 6,1.46,PA6-MD40,,222.0,2000.0,65.0,2200.0,55.0,,40.0,,,
Durethan®,BM240H2.0 901510,Polyamide 6,Nylon 6,1.46,PA6-MD40,,222.0,5500.0,150.0,6000.0,85.0,,7.0,,,
Durethan®,BM29XH2.0EF 900116,Polyamide 6,Nylon 6,1.36,PA6-(GF+MD)30,48.17323924746625,220.0,3000.0,100.0,2900.0,60.0,2.4062999999999946,20.0,10.0,,
Durethan®,BM40XH3.0EF 000000,Polyamide 6,Nylon 6,1.46,PA6-(GF+MD)40,,219.0,8800.0,200.0,8500.0,125.0,,2.3,10.0,,
Durethan®,C38F 000000,Polyamide 6,Nylon 6,1.13,PA6,,212.0,,,,,,,,,
Durethan®,DP2325H3.0 000000 DUS031,Polyamide 66,Nylon 66,1.08,PA66-I,30.0,262.0,700.0,30.0,650.0,,35.0,,100.0,,
Durethan®,DPBKV60EF 000000,Polyamide 6,Nylon 6,1.72,PA6-GF60,,221.0,13700.0,260.0,12500.0,158.0,,3.5,28.0,,
Durethan®,DPBKV60EFW1 000000,Polyamide 6,Nylon 6,1.7,PA6-GF60,,221.0,20200.0,390.0,20000.0,230.0,,2.5,18.0,,
Durethan®,T40 000000,Polyamide 6I,Nylon 6I,1.18,PA6I,90.0,,3000.0,130.0,3000.0,,5.0,,,,
