Repository: mike-keating-iv/ml-polymer-classification

# Polymer Classification using Machine Learning

## Project Overview

This project develops machine learning models to classify polymer materials into their respective subclasses using mechanical and physical property data. The goal is to automate polymer identification for materials databases and R&D applications.

## Data Source

Data was collected from the Plastics and Elastomers section of [UL Prospector](https://www.ulprospector.com/plastics/en), which is a database containing technical data for over 100,000 materials. Data was queried by polymer symbol (PP, PMMA, etc) and saved to separate CSV files.

File: data/polymers_Nylon.csv (part 45 of 57)
Chemlon®,113 GH,Polyamide 66,Nylon 66,1.22,PA66-GF15,,257.0,3410.0,94.4,4160.0,,,16.0,3.3,,
Chemlon®,113 GX,Polyamide 66,Nylon 66,1.22,PA66-GF15-L,,254.0,4830.0,172.0,,,,2.0,6.274509803921569,,
Chemlon®,125-15 MGH,Polyamide 66,Nylon 66,1.5,PA66-(GF+MD)40,,257.0,5800.0,125.0,8060.0,,,6.3,7.1,,
Chemlon®,128-10 MGH,Polyamide 66,Nylon 66,1.48,PA66-(GF+MD),,256.0,9000.0,200.0,,145.0,,3.0,,,
Durethan®,ECOAKV30HRH2.0 901510,Polyamide 6,Nylon 6,1.36,PA6-GF30,177.1924932012701,262.0,9300.0,280.0,9700.0,180.0,2.6839000000000057,3.5,,,
Durethan®,ECOBKV30H2.0 901510,Polyamide 6,Nylon 6,1.36,PA6-GF30,,222.0,8500.0,270.0,9500.0,170.0,,3.5,10.0,,
Durethan®,ECOBKV35H3.0 000000,Polyamide 6,Nylon 6,1.36,PA6-GF35,,222.0,8600.0,280.0,11000.0,190.0,,3.0,15.0,,
Durethan®,ECOBKV40H2.0 901510,Polyamide 6,Nylon 6,1.46,PA6-GF40,108.83273359273025,222.0,7300.0,200.0,7800.0,130.0,2.8107000000000104,6.0,24.0,,
Durethan®,ECOBKV60XF 900116,Polyamide 6,Nylon 6,1.69,PA6-GF60,133.02339755881903,221.0,14000.0,230.0,13000.0,140.0,2.0269000000000092,2.8,,,
KPOL-NYLON,K-NY6/27WF,Polyamide 6,Nylon 6,1.14,PA6-L,78.0,220.0,,,,,,,5.490196078431373,,
KPOL-NYLON,K-NY66/21IF,Polyamide 66,Nylon 66,1.14,PA66-L,82.0,261.0,,,2800.0,,,,5.0,,
SOLLAMID,A 2700 - A 2730 FV 15,Polyamide 66,Nylon 66,1.23,PA66-GF15,,250.0,5200.0,160.0,6000.0,,,5.0,,122.0,
SOLLAMID,A 2700 FV,Polyamide 66,Nylon 66,1.39,PA66-GF,,255.0,8300.0,250.0,10300.0,,,4.0,,122.0,
SOLLAMID,A 2730 FV 33,Polyamide 66,Nylon 66,1.39,PA66-GF35,,250.0,5000.0,190.0,7800.0,,,5.0,,110.0,
SOLLAMID,A 2730 FV 33,Polyamide 66,Nylon 66,1.39,PA66-GF35,,250.0,8300.0,250.0,10300.0,,,4.0,,122.0,
SOLLAMID,B 2700 FV 20,Polyamide 6,Nylon 6,1.25,PA6-GF20,,214.0,3500.0,100.0,3500.0,,,6.0,,110.0,
SOLLAMID,B 2700 FV 30,Polyamide 6,Nylon 6,1.35,PA6-GF30,,214.0,4500.0,140.0,5000.0,,,4.5,,110.0,
SOLLAMID,B 2700 FV 35,Polyamide 6,Nylon 6,1.4,PA6-GF35,,214.0,9700.0,260.0,10900.0,,,2.8,,125.0,
SOLLAMID,B 2700 FV 40,Polyamide 6,Nylon 6,1.48,PA6-GF40,,214.0,10200.0,280.0,11500.0,,,2.5,,125.0,
SOLLAMID,B 2720,Polyamide 6,Nylon 6,1.14,PA6,,214.0,1000.0,40.0,1300.0,,,120.0,,100.0,
GERMAMID,6 GF 30 HSZ,Polyamide 6,Nylon 6,1.28,PA6-GF30,130.0,218.0,,,8000.0,,,5.0,,,
GERMAMID,6 GK 30 HZ-6662,Polyamide 6,Nylon 6,1.32,PA6-GB30,75.0,218.0,,,4000.0,,,8.0,,,
GERMAMID,6 GK 50,Polyamide 6,Nylon 6,1.55,PA6-GB50,80.0,218.0,,,5000.0,,,6.0,,,
GERMAMID,6 HVX,Polyamide 6,Nylon 6,1.13,PA6,80.0,218.0,,,3000.0,,,50.0,,,
GERMAMID,6.6 GF 50,Polyamide 66,Nylon 66,1.55,PA66-GF50,230.0,255.0,,310.0,15000.0,,,2.0,,,
GERMAMID,6.6 HV,Polyamide 66,Nylon 66,1.13,PA66,80.0,255.0,,,3100.0,,,20.0,,,
GERMAMID,6.6 ST SCHWARZ,Polyamide 66,Nylon 66,1.1,PA66-I,70.0,255.0,,,2700.0,,,50.0,,,
GERMAMID,B 6.6 GF 30 SCHWARZ,Polyamide 66,Nylon 66,1.35,PA66-GF30,170.0,255.0,,,9200.0,,,2.0,,,
Genestar™,G1352A,Polyamide 9T,PA9T,1.5,PA9T-GF35,,300.0,10700.0,290.0,,,,2.5,,,
Genestar™,GC1201A,Polyamide 9T,PA9T,1.22,PA9T,,300.0,9400.0,260.0,,,,3.0,,,
Genestar™,GN2450,Polyamide 9T,PA9T,1.73,PA9T-GF45-FR,,,15400.0,284.0,,,,1.6,,,
Genestar™,GW2458HF,Polyamide 9T,PA9T,1.73,PA9T-GF45-FR,,,15600.0,256.0,,,,1.2,,,
Genestar™,GX1500A,Polyamide 9T,PA9T,1.58,PA9T-GF50,,300.0,15500.0,370.0,16700.0,,,2.0,,,
NYLAFORCE® dynamic,A 50,Polyamide 66,Nylon 66,1.57,PA66-GF50,,,,,18000.0,,,2.9,,,
NYLAFORCE® dynamic,B 60,Polyamide 6,Nylon 6,1.7,PA6-GF50,,,,,14500.0,,,4.5,,,
NYLAFORCE® dynamic,B 60,Polyamide 6,Nylon 6,1.7,PA6-GF50,,,,,22000.0,,,3.0,,,
NYLAFORCE®,A 50,Polyamide 66,Nylon 66,1.57,PA66-GF50,,,,,18000.0,,,2.9,,,
NYLAFORCE®,B 50,Polyamide 6,Nylon 6,1.57,PA6-GF50,,,,,12000.0,,,5.5,,,
NYLAFORCE®,B 50 Z SCHWARZ,Polyamide 6,Nylon 6,1.56,PA6-GF50,,,,,16500.0,,,2.6,,,
NYLAFORCE®,B 60,Polyamide 6,Nylon 6,1.7,PA6-GF60,,,,,14000.0,,,4.5,,,
AQUAFORCE®,PA66 G30-01 SCHWARZ,Polyamide 66,Nylon 66,1.36,PA66-GF30,,,,,10500.0,,,3.0,,,
AQUAFORCE®,PA66 G60-01 SCHWARZ,Polyamide 66,Nylon 66,1.69,PA66-GF60,,,,,11000.0,,,4.0,,,
ALAMID®,6 GK 50,Polyamide 6,Nylon 6,1.56,PA6-GB50,85.0,,,,6300.0,,,5.0,,,
ALAMID®,6 S,Polyamide 6,Nylon 6,1.13,PA6,85.0,,,,3300.0,,,20.0,,,
ALAMID®,6 V0,Polyamide 6,Nylon 6,1.18,PA6-FR,70.0,,,,3500.0,,,5.0,,,
ALAMID®,6.6 MOD UNGEFARBT-8300,Polyamide 66,Nylon 66,1.38,PA66-CF15,,,,,8000.0,,,2.5,,,
Triax®,1120,Acrylonitrile Butadiene Styrene + PA,ABS+Nylon,1.06,(ABS+PA),40.0,,1170.0,,1901.587302,,2.6775510204081643,,73.52941176470588,90.0,
Terblend® S,NM-31,Acrylonitrile Styrene Acrylate + PA,ASA+Nylon,1.07,(ASA+PA),35.0,,,,1300.0,,7.0,,,,
Terblend® S,SG-02EF,Acrylonitrile Styrene Acrylate + PA,ASA+Nylon,1.14,(ASA+PA)-GF10,42.0,,,,2050.0,,7.0,,,,
Terblend® N,NG-04EF,Acrylonitrile Butadiene Styrene + PA,ABS+Nylon,1.2,(ABS+PA)-GF20,,,4500.0,115.0,5300.0,80.0,,3.9,,,
Terblend® N,NM-11,Acrylonitrile Butadiene Styrene + PA,ABS+Nylon,1.07,(ABS+PA),34.0,,,,1400.0,,5.5,,,,
Volgamid®,27,Polyamide 6,Nylon 6,1.12,PA6,,215.0,,,,,,,,,
Kinta,FR6600,Polyamide 66,Nylon 66,1.18,PA66-FR,,265.0,3500.0,120.0,,,,12.0,,118.0,
Kinta,NB6015G,Polyamide 6,Nylon 6,1.25,PA6-GF15,,225.0,5300.0,170.0,,,,6.0,,119.0,
Kinta,NB6630G,Polyamide 66,Nylon 66,1.36,PA66-GF30,,258.0,8000.0,240.0,,,,7.0,,123.0,
4KTEC®,KR47025,Polyamide 66,Nylon 66,1.35,PA66-GF35,190.0,260.0,,,10000.0,,,2.0,11.0,,
Kingfa,PA66-C200,Polyamide 66,Nylon 66,1.13,PA66,,,2850.0,115.0,,,,15.0,4.5,,
Kingfa,PA66-C200 HSBK101,Polyamide 66,Nylon 66,1.13,PA66,,,2700.0,110.0,3200.0,,,10.0,,,
Kingfa,PA66-C200 NC110,Polyamide 66,Nylon 66,1.1,PA66-I,,,1100.0,50.0,1750.0,,,50.0,,105.0,
Kingfa,PA66-G20,Polyamide 66,Nylon 66,1.28,PA66-GF20,,,6500.0,220.0,,,,3.5,8.0,,
Kingfa,PA66-G30 AHBK003,Polyamide 66,Nylon 66,1.36,PA66-GF30,,,6000.0,205.0,6800.0,,,5.0,,,
Kingfa,PA66-G30 AHBK003,Polyamide 66,Nylon 66,1.36,PA66-GF30,,,9000.0,280.0,9500.0,,,3.0,,,
Kingfa,PA66-G33,Polyamide 66,Nylon 66,1.38,PA66-GF35,,,9000.0,280.0,,,,2.7,14.0,,
Kingfa,PA66-G35 AHBK003,Polyamide 66,Nylon 66,1.41,PA66-GF35,,,9500.0,290.0,11000.0,,,3.0,,,
Kingfa,PA66-G60 HMBK002,Polyamide 66,Nylon 66,1.72,PA66-GF60,,,19000.0,390.0,21000.0,,,2.0,,122.0,
Kingfa,PA6-G15 HSBK145,Polyamide 6,Nylon 6,1.24,PA6-GF15,,,5000.0,190.0,5800.0,,,3.5,,,
Kingfa,PA6-G50,Polyamide 6,Nylon 6,1.55,PA6-GF50,,,12500.0,300.0,,,,2.2,20.0,,
Kingfa,PA6-MG30 HSBK010,Polyamide 6,Nylon 6,1.36,PA6-(GF+MD)30,,,4000.0,105.0,4200.0,,,9.0,,,
Kingfa,PA6-MG30 HSBK010,Polyamide 6,Nylon 6,1.36,PA6-(GF+MD)30,,,7500.0,180.0,8500.0,,,3.0,,,
Kingfa,PA6-RNG30,Polyamide 6,Nylon 6,1.43,PA6-GF30-FR,,,5500.0,150.0,,,,3.0,5.0,,
Kingfa,PPE-JF903,Polyphenylene Ether + PA 6,PPE+Nylon 6,1.33,(PPE+PA)-FR,,,8000.0,180.0,,,,4.0,11.0,,
Nylux,6 L3B,Polyamide 6,Nylon 6,1.1,PA6-I,69.0,,2500.0,,,,4.0,25.0,12.745098039215687,,
KMI PA,KM6-4700,Polyamide 6,Nylon 6,1.13,PA6,90.0,220.0,,,3000.0,,4.5,,,,
KOPA®,KN126,Polyamide 6,Nylon 6,1.14,PA6,,220.0,2000.0,100.0,,70.0,,40.0,5.7,120.0,
KOPA®,KN133G15,Polyamide 6,Nylon 6,1.24,PA6-GF15,,225.0,4500.0,185.0,,120.0,,2.9,5.882352941176471,120.0,
KOPA®,KN133G30BLL,Polyamide 6,Nylon 6,1.36,PA6-GF30,,,7700.0,240.0,,150.0,,3.0,13.725490196078432,120.0,
KOPA®,KN333C22,Polyamide 66,Nylon 66,1.21,PA66-CF20,,255.0,12500.0,290.0,,200.0,,2.0,9.607843137254903,120.0,
KOPA®,KN333G30,Polyamide 66,Nylon 66,1.36,PA66-GF30,,,8900.0,295.0,,180.0,,,9.803921568627452,120.0,
KOPA®,KN333G35CRBK,Polyamide 66,Nylon 66,1.4,PA66-GF35,,255.0,9200.0,305.0,,190.0,,3.0,13.725490196078432,120.0,
KOPA®,KN333G50BL,Polyamide 66,Nylon 66,1.54,PA66-GF50,,,13000.0,330.0,,200.0,,,17.647058823529413,120.0,
KOPA®,KN333NW,Polyamide 66,Nylon 66,1.1,PA66,,255.0,2000.0,80.0,,55.0,,80.0,57.84313725490196,120.0,
BGFecomaterials®,KDG1133CR,Polyamide 66,Nylon 66,1.36,PA66-GF35,,,9000.0,260.0,11000.0,,,3.0,12.0,121.0,
KOPLA PA66,KDX1013,Polyamide 66,Nylon 66,1.46,PA66-(GF+MD)40,,,7450.0,175.0,8500.0,,,3.5,4.5,121.0,
MAXIMID®,7255GM8,Polyamide MXD6 + PA 66,Nylon MXD6+Nylon 66,1.71,PAMXD6/PA66-(GF+MD)55,,238.0,17800.0,280.0,,,,1.4,,,
MAXIMID®,7550GF,Polyamide MXD6,Nylon MXD6,1.65,PAMXD6-GF50,,238.0,18500.0,425.0,,,,2.0,,,
Kepamid®,1300CRH,Polyamide 6,Nylon 6,1.13,PA6-L,,220.0,2850.0,115.0,2450.0,,,20.0,,120.0,
Kepamid®,1325GVS,Polyamide 6,Nylon 6,1.58,PA6-GF25-FR,,220.0,9000.0,200.0,,,,2.0,,120.0,
Kepamid®,1335GF,Polyamide 6,Nylon 6,1.41,PA6-GF35,,220.0,10500.0,280.0,11000.0,,,3.0,,120.0,
Kepamid®,1500CRH,Polyamide 6,Nylon 6,1.13,PA6-L,,220.0,2700.0,105.0,2600.0,,,35.0,,120.0,
Kepamid®,1500SFU,Polyamide 6,Nylon 6,1.1,PA6-I,,220.0,2250.0,90.0,2500.0,,,35.0,,112.0,
Kepamid®,1533GFH,Polyamide 6,Nylon 6,1.39,PA6-GF30,,220.0,9600.0,290.0,9800.0,,,4.0,,120.0,
Kepamid®,1533GFU,Polyamide 6,Nylon 6,1.37,PA6-GF30,,220.0,9500.0,260.0,,,,3.0,,120.0,
Kepamid®,1900SF,Polyamide 6,Nylon 6,1.08,PA6-I,,220.0,2180.0,80.0,2400.0,,,25.0,,115.0,
Kepamid®,1915CFS,Polyamide 66,Nylon 66,1.13,PA66-CF15,,220.0,9400.0,235.0,10600.0,,,3.8,,120.0,
Kepamid®,2300A,Polyamide 66,Nylon 66,1.2,PA66,,260.0,2900.0,110.0,2800.0,,,14.0,,115.0,
Kepamid®,2300SE,Polyamide 66,Nylon 66,1.11,PA66-I,,260.0,2450.0,100.0,2400.0,,,25.0,,115.0,
INVISTA™,HV125AHSL,Polyamide 66,Nylon 66,1.14,PA66-L,90.0,262.0,2850.0,96.0,3000.0,,4.4,25.0,4.3,,
INVISTA™,U3600,Polyamide 66,Nylon 66,1.14,PA66,82.0,263.0,3000.0,98.0,2950.0,,4.4,30.0,4.2,,
INVISTA™,U4201,Polyamide 66,Nylon 66,1.14,PA66,82.0,258.0,2800.0,92.0,2800.0,,4.4,33.0,3.8,,
Jabil,PA 4500,Polyamide Copolymer,Nylon Copolymer,1.1,PA(tr),,190.0,1440.0,56.9,1930.0,56.0,,100.0,6.07843137254902,,
Rhelon,F2538H-01A,Polyamide 66,Nylon 66,1.47,PA66-(GF+MD),,,9390.0,165.0,,,3.0,3.0,4.705882352941177,,
Rhelon,F2738H-01,Polyamide 66,Nylon 66,1.47,PA66-(GF+MD)40,,,8410.0,165.0,,,2.0,2.0,4.705882352941177,,
Rhelon,G1015H-00,Polyamide 6,Nylon 6,1.23,PA6-GF15,,,5170.0,171.0,,,2.0,2.0,5.196078431372549,,
Rhelon,G1020H-00,Polyamide 6,Nylon 6,1.28,PA6-GF20,,,6890.0,207.0,,,3.0,3.0,9.411764705882353,,
Rhelon,G1033H-00,Polyamide 6,Nylon 6,1.39,PA6-GF35,,,8960.0,241.0,,,2.0,2.0,12.745098039215687,,
Rhelon,G1533-00,Polyamide 6,Nylon 6,1.39,PA6-GF35,,,7580.0,228.0,,,2.0,2.0,7.843137254901961,,
Rhelon,G1533HU-01,Polyamide 6,Nylon 6,1.39,PA6-GF35,,,7930.0,215.0,,,2.0,2.0,7.843137254901961,,
Rhelon,G2015H-00,Polyamide 66,Nylon 66,1.24,PA66-GF15,,,3790.0,162.0,,,3.0,3.0,6.764705882352942,,
Rhelon,G2020-00,Polyamide 66,Nylon 66,1.28,PA66-GF20,,,6960.0,193.0,,,2.0,2.0,7.843137254901961,,
Rhelon,G2033-01,Polyamide 66,Nylon 66,1.38,PA66-GF35,,,8620.0,262.0,,,2.4,2.4,9.411764705882353,,
Rhelon,G2043H-00,Polyamide 66,Nylon 66,1.52,PA66-GF45,,,10700.0,271.0,,,2.5,2.5,13.725490196078432,,
Rhelon,G2050H-01A,Polyamide 66,Nylon 66,1.56,PA66-GF50,,,14500.0,341.0,,,1.9,2.5,10.784313725490197,,
Rhelon,G2733-01,Polyamide 66,Nylon 66,1.38,PA66-GF35,,,7450.0,228.0,,,1.5,1.5,6.274509803921569,,
Rhelon,G2743-01,Polyamide 66,Nylon 66,1.57,PA66-GF45,,,12100.0,276.0,,,3.0,3.0,10.784313725490197,,
Rhelon,G2930H-00,Polyamide 66,Nylon 66,1.37,PA66-I-GF30,,,7170.0,233.0,,,3.0,3.0,18.627450980392158,,
Rhelon,G2933H-01,Polyamide 66,Nylon 66,1.37,PA66-GF35,,,8960.0,241.0,,,3.0,3.0,10.784313725490197,,
Rhelon,T2504HR-01,Polyamide 66,Nylon 66,1.11,PA66-I,60.8,,2460.0,72.4,,56.0,5.0,35.0,17.647058823529413,,
Rhelon,T2910H-01,Polyamide 66,Nylon 66,1.07,PA66-I,,,1480.0,60.7,,,,60.0,94.11764705882354,,
Rhelon,TG1930H,Polyamide 6,Nylon 6,1.32,PA6-I-GF30,,,7930.0,228.0,,,3.0,3.0,40.19607843137255,,
Rhelon,X1000-00,Polyamide 6,Nylon 6,1.13,PA6,,,2860.0,103.0,,,5.0,50.0,5.196078431372549,115.0,
Rhelon,X2000-00,Polyamide 66,Nylon 66,1.13,PA66,,,2900.0,103.0,,,5.0,50.0,5.196078431372549,115.0,
Rhelon,X2000-01,Polyamide 66,Nylon 66,1.13,PA66,,,2900.0,103.0,,,5.0,50.0,5.196078431372549,115.0,
RJM,SN502-NH,Polyamide 6,Nylon 6,1.22,PA6,,,2650.0,76.5,,,,10.0,5.784313725490197,,
RJM,SN601G30,Polyamide 66,Nylon 66,1.38,PA66-GF30,,,6860.0,177.0,,,,4.0,12.745098039215687,,
RJM,SN601G40AH,Polyamide 66,Nylon 66,1.4,PA66-GF40,,,8830.0,255.0,,,,3.0,11.764705882352942,,
RJM,SN602,Polyamide 66,Nylon 66,1.31,PA66,,,3240.0,118.0,,,,5.0,3.823529411764706,,
RJM,SN602-NH,Polyamide 66,Nylon 66,1.23,PA66,,,2650.0,80.4,,,,10.0,3.823529411764706,,
SUSTAMID®,12 natural,Polyamide 12,Nylon 12,1.02,PA12,50.0,178.0,,,1800.0,,,200.0,,,78.0
SUSTAMID®,46 brown,Polyamide 46,Nylon 46,1.18,PA46,95.0,295.0,,,3100.0,,,30.0,,,84.0
SUSTAMID®,6 GF 30 black,Polyamide 6,Nylon 6,1.35,PA6-GF30,85.0,220.0,,,4500.0,,,5.0,,,86.0
SUSTAMID®,66 MO black calendered,Polyamide 66,Nylon 66,1.15,PA66,90.0,260.0,,,3400.0,,,20.0,,,83.0
SUSTAMID®,6G ESD 60 black,Polyamide 6,Nylon 6,1.19,PA6,75.0,216.0,,,4000.0,,,5.0,,,80.0
SUSTAMID®,6G LU red,Polyamide 6,Nylon 6,1.14,PA6,70.0,214.0,,,3400.0,,,30.0,,,82.0
SUSTAMID®,6G OL black,Polyamide 6,Nylon 6,1.14,PA6,70.0,213.0,,,3300.0,,,50.0,,,82.0
Röchling®,Optamid®,Polyamide 6,Nylon 6,1.13,PA6,75.0,220.0,,,3300.0,,,20.0,,,
Röchling®,SUSTAGLIDE®,Polyamide 6,Nylon 6,1.14,PA6,75.0,215.0,,,3400.0,,,35.0,,,81.0
Silamid®,EF,Polyamide 6,Nylon 6,1.19,PA6-FR,,,1200.0,,1600.0,30.0,,,,,
Silamid®,EFXSV10,Polyamide 6,Nylon 6,1.23,PA6-GF-FR,,,,,5500.0,100.0,,,,,
Silamid®,EN,Polyamide 6,Nylon 6,1.13,PA6,85.0,,2400.0,,3200.0,55.0,,,,,
Silamid®,G10,Polyamide 6,Nylon 6,1.19,PA6-CF-L,,,3500.0,,4100.0,70.0,,,,,
Silamid®,G5,Polyamide 6,Nylon 6,1.16,PA6-CF-L,,,2600.0,,3900.0,80.0,,,,,
Silamid®,HSV30,Polyamide 6,Nylon 6,1.36,PA6-GF30,,,7000.0,,9000.0,160.0,,,,,
Silamid®,L,Polyamide 6,Nylon 6,1.11,PA6,55.0,,1800.0,,2100.0,40.0,,,,,
Silamid®,SV15MF,Polyamide 6,Nylon 6,1.48,PA6-(GF+MD)-FR,,,,,7000.0,100.0,,,,,
Silamid®,SV25,Polyamide 6,Nylon 6,1.31,PA6-GF25,,,3500.0,,5700.0,100.0,,,,,
RTP,200,Polyamide 66,Nylon 66,1.14,PA66,,,2760.0,107.0,2760.0,,10.0,,5.196078431372549,,
RTP,200 A,Polyamide 6,Nylon 6,1.13,PA6,,,2960.0,110.0,2760.0,,10.0,,4.215686274509804,116.0,
RTP,200 A MS 2,Polyamide 6,Nylon 6,1.15,PA6-L,,,3100.0,114.0,3450.0,,10.0,,4.705882352941177,,
RTP,200 A TFE 15,Polyamide 6,Nylon 6,1.22,PA6-L,,,2620.0,89.6,2760.0,,10.0,,6.274509803921569,,
RTP,200 A TFE 18 SI 2,Polyamide 6,Nylon 6,1.24,PA6-L,,,2480.0,81.0,2620.0,,10.0,,6.764705882352942,,
RTP,200 A TFE 20,Polyamide 6,Nylon 6,1.25,PA6-L,,,2410.0,86.2,2550.0,,10.0,,5.784313725490197,,
RTP,200 A TFE 30,Polyamide 6,Nylon 6,1.33,PA6-L,,,2340.0,82.7,2550.0,,10.0,,6.764705882352942,,
RTP,200 ABR HS UV,Polyamide 66,Nylon 66,1.07,PA66,,,2070.0,75.8,2000.0,,10.0,,6.274509803921569,,
RTP,200 AR 10,Polyamide 66,Nylon 66,1.16,PA66-RF10,,,3450.0,131.0,3450.0,,4.0,,5.196078431372549,,
RTP,200 AR 10 TFE 10 SI 2,Polyamide 66,Nylon 66,1.22,PA66-RF10-L,,,3450.0,110.0,3790.0,,6.0,,5.784313725490197,,
RTP,200 D TFE 13 SI 2 Z,Polyamide 612,Nylon 612,1.15,PA612-L,,,2210.0,68.9,2210.0,,10.0,,5.196078431372549,,
RTP,200 D TFE 15,Polyamide 612,Nylon 612,1.15,PA612-L,,,2140.0,75.8,2550.0,,7.0,,4.215686274509804,,
RTP,200 D TFE 20,Polyamide 612,Nylon 612,1.19,PA612-L,,,2070.0,72.4,2410.0,,6.0,,5.196078431372549,,
RTP,200 F SI 2,Polyamide 12,Nylon 12,1.01,PA12-L,,,1240.0,48.3,1380.0,,10.0,,5.196078431372549,,
RTP,200 GB 40,Polyamide 66,Nylon 66,1.44,PA66-GB40,,,4960.0,134.0,5170.0,,3.0,,3.6274509803921573,,
RTP,200 MS 2,Polyamide 66,Nylon 66,1.16,PA66-L,,,3650.0,128.0,3790.0,,3.5,,4.705882352941177,,
RTP,200 MS 2 UV,Polyamide 66,Nylon 66,1.16,PA66-L,,,3650.0,128.0,3790.0,,3.5,,4.705882352941177,,
RTP,200 MS Natural,Polyamide 66,Nylon 66,1.18,PA66-L,,,3450.0,131.0,4140.0,,4.0,,4.215686274509804,,
RTP,200 TFE 10,Polyamide 66,Nylon 66,1.2,PA66-L,,,2960.0,114.0,3100.0,,10.0,,5.196078431372549,,
RTP,200 TFE 18 SI 2,Polyamide 66,Nylon 66,1.24,PA66-L,,,2760.0,96.5,2620.0,,10.0,,9.411764705882353,,
RTP,200 TFE 5,Polyamide 66,Nylon 66,1.17,PA66-L,,,2900.0,107.0,3100.0,,10.0,,5.196078431372549,,
RTP,200 TFE 5 SI 2,Polyamide 66,Nylon 66,1.16,PA66-L,,,3100.0,110.0,2760.0,,10.0,,6.274509803921569,,
RTP,201 A FR UV,Polyamide 6,Nylon 6,1.53,PA6-GF10-FR,,,5170.0,138.0,6210.0,,3.0,,7.352941176470589,116.0,
RTP,201 A GB 20 HS,Polyamide 6,Nylon 6,1.35,PA6-(GF+GB),,,5520.0,159.0,6210.0,,3.0,,4.705882352941177,,
RTP,201 B,Polyamide 610,Nylon 610,1.15,PA610-GF10,,,3590.0,128.0,4140.0,,5.0,,5.196078431372549,,
RTP,201 D,Polyamide 612,Nylon 612,1.13,PA612-GF10,,,3790.0,121.0,4140.0,,2.0,,4.215686274509804,,
RTP,201 G FR HS,Polyamide 46,Nylon 46,1.54,PA46-GF10-FR,,,5170.0,165.0,5860.0,,3.0,,4.215686274509804,,
RTP,201 Z,Polyamide 66,Nylon 66,1.21,PA66-GF10,,,4480.0,152.0,4480.0,,2.0,,3.9215686274509807,,
RTP,201.3 D HS,Polyamide 612,Nylon 612,1.16,PA612-GF15,,,4000.0,138.0,4340.0,,2.0,,4.215686274509804,,
RTP,202 A TFE 13 SI 2,Polyamide 6,Nylon 6,1.33,PA6-GF15-L,,,5450.0,172.0,5380.0,,3.0,,12.745098039215687,,
RTP,202 D HS TFE 15,Polyamide 612,Nylon 612,1.28,PA612-GF15-L,,,4830.0,145.0,5520.0,,2.5,,,,
RTP,202 FR UV,Polyamide 66,Nylon 66,1.55,PA66-GF15-FR,,,6210.0,172.0,7580.0,,2.0,,6.764705882352942,115.0,
RTP,203 A TFE 10,Polyamide 6,Nylon 6,1.35,PA6-GF20-L,,,6890.0,186.0,7240.0,,3.5,,7.843137254901961,,
RTP,203 A TFE 15,Polyamide 6,Nylon 6,1.39,PA6-GF20-L,,,6890.0,169.0,7240.0,,3.0,,7.352941176470589,,
RTP,203 A TFE 15 HB,Polyamide 6,Nylon 6,1.4,PA6-GF20-L,,,6550.0,197.0,6890.0,,2.5,,11.764705882352942,,
RTP,203 C,Polyamide 11,Nylon 11,1.18,PA11-GF20,,,4140.0,114.0,4480.0,,3.0,,10.784313725490197,,
RTP,203 C FR,Polyamide 11,Nylon 11,1.5,PA11-GF20-FR,,,5520.0,103.0,5860.0,,2.0,,9.411764705882353,108.0,
RTP,203 C TFE 20,Polyamide 11,Nylon 11,1.33,PA11-GF20-L,,,4480.0,107.0,5170.0,,2.0,,8.92156862745098,,
RTP,203 H,Polyamide 66,Nylon 66,1.23,PA66-GF20,,,4830.0,159.0,5170.0,,4.0,,18.627450980392158,,
RTP,203 SI 2,Polyamide 66,Nylon 66,1.27,PA66-GF20-L,,,6210.0,207.0,6890.0,,3.5,,5.784313725490197,,
RTP,203 TFE 13 SI 2,Polyamide 66,Nylon 66,1.36,PA66-GF20-L,,,6550.0,193.0,6890.0,,3.0,,8.333333333333334,,
RTP,203 TFE 15 FR,Polyamide 66,Nylon 66,1.67,PA66-GF20-FR-L,,,7930.0,186.0,8620.0,,2.0,,9.803921568627452,120.0,
RTP,203 TFE 20 HB,Polyamide 66,Nylon 66,1.43,PA66-GF20-L,,,6210.0,179.0,6890.0,,2.5,,7.843137254901961,118.0,
RTP,204 A FR,Polyamide 6,Nylon 6,1.63,PA6-GF25-FR,,,6890.0,200.0,10300.0,,2.0,,8.333333333333334,119.0,
RTP,204 AR 10 TFE 5,Polyamide 66,Nylon 66,1.4,PA66-(GF+RF)-L,,,8620.0,217.0,8620.0,,2.5,,6.274509803921569,,
RTP,204 D TFE 15 FR,Polyamide 612,Nylon 612,1.64,PA612-GF25-FR-L,,,8620.0,179.0,8960.0,,2.0,,8.92156862745098,117.0,
RTP,205 A FR,Polyamide 6,Nylon 6,1.65,PA6-GF30-FR,,,10300.0,241.0,12400.0,,2.8,,12.745098039215687,119.0,
RTP,205 D MS UV,Polyamide 612,Nylon 612,1.35,PA612-GF30-L,,,7930.0,207.0,9310.0,,2.5,,7.843137254901961,,
RTP,205 H TFE 15,Polyamide 66,Nylon 66,1.43,PA66-GF30-L,,,6890.0,165.0,7240.0,,2.5,,15.686274509803923,,
RTP,205 HS MS 5,Polyamide 66,Nylon 66,1.43,PA66-GF30-L,,,10000.0,259.0,10000.0,,2.5,,8.333333333333334,,
RTP,205 SI 2,Polyamide 66,Nylon 66,1.35,PA66-GF30-L,,,8620.0,241.0,9310.0,,3.0,,7.352941176470589,,
RTP,205 TFE 10 Z,Polyamide 66,Nylon 66,1.44,PA66-GF30-L,,,8960.0,257.0,9650.0,,2.5,,11.764705882352942,,
RTP,205 TFE 15 MS 2,Polyamide 66,Nylon 66,1.52,PA66-GF30-L,,,9170.0,224.0,8960.0,,2.5,,9.411764705882353,,
RTP,205.3 TFE 5 HS L,Polyamide 66,Nylon 66,1.43,PA66-GF35-L,,,9650.0,255.0,10000.0,,2.5,,9.411764705882353,,
RTP,206 A HS,Polyamide 6,Nylon 6,1.4,PA6-GF35,,,9310.0,252.0,10300.0,,2.5,,11.764705882352942,,
RTP,206 FR SP,Polyamide 66,Nylon 66,1.69,PA66-GF35-FR,,,12400.0,265.0,12400.0,,2.0,,8.92156862745098,,
RTP,206 HS L,Polyamide 66,Nylon 66,1.4,PA66-GF35-L,,,9650.0,276.0,10300.0,,2.5,,9.411764705882353,,
RTP,206 TFE 15,Polyamide 66,Nylon 66,1.54,PA66-GF35-L,,,10300.0,241.0,11400.0,,2.5,,10.784313725490197,,
RTP,207,Polyamide 66,Nylon 66,1.47,PA66-GF40,,,11400.0,321.0,12100.0,,2.5,,12.745098039215687,,
RTP,207 A,Polyamide 6,Nylon 6,1.45,PA6-GF40,,,11700.0,290.0,11700.0,,2.5,,15.686274509803923,,
RTP,207 A TFE 15 HS,Polyamide 6,Nylon 6,1.61,PA6-GF40-L,,,11700.0,252.0,12100.0,,2.5,,11.764705882352942,,
RTP,207 D FR,Polyamide 612,Nylon 612,1.7,PA612-GF40-FR,,,11400.0,248.0,12400.0,,1.0,,10.784313725490197,,
RTP,207 E TFE 15,"Polyamide, Unspecified","Nylon, Unspecified",1.65,PA-GF40-L,,,11700.0,241.0,10300.0,,2.0,,11.764705882352942,,
RTP,207 UV,Polyamide 66,Nylon 66,1.47,PA66-GF40,,,11400.0,321.0,12100.0,,2.5,,12.745098039215687,,
RTP,209 MS UV,Polyamide 66,Nylon 66,1.64,PA66-GF50-L,,,14500.0,290.0,15900.0,,1.5,,8.333333333333334,,
RTP,2099 X 145616,Polyamide 6 + PP,Nylon 6+PP,1.05,(PA+PP)-L,,,2300.0,80.0,2600.0,,10.0,,7.0,,
RTP,2099 X 150724 A,Polyamide 6 Alloy,Nylon 6 Alloy,1.4,PA6-GF-FR,,,8960.0,172.0,9650.0,,3.0,,11.764705882352942,,
RTP,227,Polyamide 66,Nylon 66,1.5,PA66-MD40,,,6890.0,124.0,8270.0,,2.5,,4.215686274509804,120.0,
RTP,227 H SI 2 Z,Polyamide 66,Nylon 66,1.44,PA66-I-MD40-L,,,5170.0,89.6,5520.0,,2.0,,5.784313725490197,,
RTP,227 MS,Polyamide 66,Nylon 66,1.56,PA66-MD-L,,,7240.0,121.0,8270.0,,2.0,,4.215686274509804,,
RTP,281 A TFE 10,Polyamide 6,Nylon 6,1.22,PA6-CF10-L,,,7240.0,203.0,8960.0,,3.0,,4.215686274509804,,
RTP,281 AR 10,Polyamide 66,Nylon 66,1.2,PA66-(CF+RF),,,7240.0,207.0,9310.0,,2.0,,4.215686274509804,,
RTP,281 TFE 13 SI 2,Polyamide 66,Nylon 66,1.25,PA66-CF10-L,,,6890.0,203.0,7930.0,,3.0,,4.705882352941177,,
RTP,282 A,Polyamide 6,Nylon 6,1.19,PA6-CF15,,,8960.0,234.0,11000.0,,2.0,,5.196078431372549,,
RTP,282 G HS,Polyamide 46,Nylon 46,1.24,PA46-CF15,,,11000.0,293.0,11700.0,,2.6,,4.705882352941177,,
RTP,283,Polyamide 66,Nylon 66,1.22,PA66-CF20,,,13800.0,328.0,15200.0,,2.0,,7.843137254901961,,
RTP,283 C,Polyamide 11,Nylon 11,1.12,PA11-CF20,,,7240.0,186.0,10700.0,,4.5,,11.764705882352942,,
RTP,283 D TFE 15 SI 2,Polyamide 612,Nylon 612,1.25,PA612-CF20-L,,,10300.0,234.0,13800.0,,2.0,,10.784313725490197,,
RTP,283 H,Polyamide 66,Nylon 66,1.17,PA66-CF20,,,9650.0,228.0,11000.0,,3.0,,15.686274509803923,,
RTP,283 SI 2,Polyamide 66,Nylon 66,1.22,PA66-CF20-L,,,12400.0,283.0,14500.0,,2.0,,5.784313725490197,,
RTP,283 TFE 13 SI 2,Polyamide 66,Nylon 66,1.29,PA66-CF20-L,,,13100.0,262.0,14500.0,,1.5,,9.803921568627452,,
RTP,284 A,Polyamide 6,Nylon 6,1.25,PA6-CF25,,,13800.0,296.0,17600.0,,2.0,,8.92156862745098,,
RTP,285 A,Polyamide 6,Nylon 6,1.27,PA6-CF30,,,19300.0,331.0,22100.0,,2.0,,11.764705882352942,,
RTP,285 D,Polyamide 612,Nylon 612,1.21,PA612-CF30,,,17200.0,331.0,19300.0,,2.0,,10.784313725490197,,
RTP,285 D SI 2,Polyamide 612,Nylon 612,1.2,PA612-CF30-L,,,17600.0,303.0,19700.0,,1.5,,9.803921568627452,,
RTP,285 D TFE 15 A,Polyamide 612,Nylon 612,1.32,PA612-CF30-L,,,17900.0,300.0,20000.0,,1.5,,11.764705882352942,,
RTP,285 F TFE 13 SI 2,Polyamide 12,Nylon 12,1.27,PA12-CF30-L,,,15200.0,207.0,13800.0,,2.0,,10.784313725490197,,
RTP,285 F TFE 15 HS L,Polyamide 12,Nylon 12,1.28,PA12-CF30-L,,,13800.0,203.0,13800.0,,2.0,,10.784313725490197,,
RTP,285 H HEC UV,Polyamide 66,Nylon 66,1.23,PA66-NiCF30,,,12400.0,234.0,13800.0,,3.0,,10.784313725490197,,
RTP,287 A TFE 10 SI 2,Polyamide 6,Nylon 6,1.38,PA6-CF40-L,,,23100.0,290.0,26500.0,,1.0,,8.333333333333334,,
RTP,299 A X 108950 A,Polyamide 6,Nylon 6,2.0,PA6,,,3450.0,75.8,3100.0,,3.0,,4.215686274509804,,
RTP,299 A X 108950 G,Polyamide 6,Nylon 6,8.0,PA6,,,9650.0,110.0,10300.0,,1.5,,5.196078431372549,,
RTP,299 A X 141372,Polyamide 6,Nylon 6,1.27,PA6-GF15,,,4960.0,124.0,5100.0,,2.0,,12.745098039215687,,
RTP,299 A X 144026 B,Polyamide 6,Nylon 6,1.3,PA6-FR,,,1240.0,41.4,1310.0,,10.0,,12.745098039215687,,
RTP,299 A X 146726 C,Polyamide 6,Nylon 6,1.43,PA6-GF-FR,,,10000.0,241.0,9510.0,,3.0,,12.745098039215687,,
RTP,299 A X 59510 B,Polyamide 6,Nylon 6,1.28,PA6-MD,,,4140.0,117.0,4480.0,,5.0,,4.215686274509804,,
RTP,299 A X 90821,Polyamide 6,Nylon 6,1.16,PA6-L,,,2760.0,103.0,2760.0,,10.0,,6.274509803921569,,
RTP,299 A X 92625 C,Polyamide 6,Nylon 6,1.15,PA6-Nano,,,4830.0,145.0,4830.0,,3.0,,5.196078431372549,,
RTP,299 A X 92682 A,Polyamide 6,Nylon 6,2.0,PA6,,,3310.0,89.6,5170.0,,10.0,,6.274509803921569,,
RTP,299 A X 92682 C,Polyamide 6,Nylon 6,4.0,PA6,,,4140.0,82.7,4140.0,,4.0,,5.196078431372549,,
RTP,299 A X 92682 E,Polyamide 6,Nylon 6,6.0,PA6,,,6890.0,89.6,6890.0,,3.0,,5.196078431372549,,
RTP,299 A X 92682 J,Polyamide 6,Nylon 6,11.0,PA6,,,14500.0,58.6,16500.0,,0.4,,5.196078431372549,,
RTP,299 D X 151454 A,Polyamide 612,Nylon 612,1.43,PA612-GF-L,,,12400.0,293.0,12800.0,,2.0,,12.745098039215687,,
RTP,299 F X 150148,Polyamide 12,Nylon 12,1.03,PA12,,,1030.0,41.4,1240.0,,10.0,,20.58823529411765,,
RTP,299 H X 154498 B,Polyamide 66,Nylon 66,1.28,PA66-I-GB,,,2550.0,65.2,2760.0,,4.0,,7.843137254901961,,
RTP,299 M X 122533,Polyamide 1010,Nylon 1010,1.25,PA1010-CF30-L,,,14500.0,262.0,17200.0,,3.0,,12.745098039215687,,
RTP,299 X 141395,Polyamide 66,Nylon 66,1.38,PA66-I-(CF+GF),,,12400.0,310.0,13100.0,,1.0,,10.784313725490197,,
RTP,299 X 150123,Polyamide 66,Nylon 66,1.51,PA66-(CF+LGF),,,17900.0,386.0,20000.0,,2.1,,20.58823529411765,,
RTP,4403,"Polyamide, Unspecified","Nylon, Unspecified",1.33,PA-GF20,,,6890.0,165.0,7580.0,,1.0,,5.784313725490197,125.0,
RTP,4405 FR L,"Polyamide, Unspecified","Nylon, Unspecified",1.65,PA-GF30-FR-L,,,13100.0,221.0,13800.0,,1.0,,10.784313725490197,125.0,
RTP,4405 TFE 15,"Polyamide, Unspecified","Nylon, Unspecified",1.55,PA-GF30-L,,,10000.0,200.0,9310.0,,1.5,,7.843137254901961,,
RTP,4405.3,"Polyamide, Unspecified","Nylon, Unspecified",1.45,PA-GF35,,,10300.0,255.0,11000.0,,2.3,,7.352941176470589,125.0,
RTP,4406 L,"Polyamide, Unspecified","Nylon, Unspecified",1.46,PA-GF35-L,,,10300.0,262.0,11000.0,,2.4,,7.843137254901961,125.0,
RTP,4483,"Polyamide, Unspecified","Nylon, Unspecified",1.26,PA-CF20,,,15200.0,303.0,17200.0,,1.6,,5.196078431372549,125.0,
RTP,4485 TFE 15,"Polyamide, Unspecified","Nylon, Unspecified",1.39,PA-CF30-L,,,20700.0,324.0,22800.0,,1.0,,6.274509803921569,,
RTP,PA6 HI BLK,Polyamide 6,Nylon 6,1.1,PA6-I,,,2070.0,72.4,2410.0,,10.0,,15.686274509803923,,
RTP,PA66 30 GF FR0 BLK,Polyamide 66,Nylon 66,1.65,PA66-GF30-FR,,,11000.0,234.0,10300.0,,2.5,,9.411764705882353,,
RTP,PA66 33 GF NAT,Polyamide 66,Nylon 66,1.39,PA66-GF35,,,9650.0,269.0,9650.0,,2.5,,8.333333333333334,,
RTP,PA66 43 GF BLK,Polyamide 66,Nylon 66,1.49,PA66-GF45,,,11700.0,276.0,11700.0,,2.0,,9.803921568627452,,
RTP,PA66 HI 40 GF BLK,Polyamide 66,Nylon 66,1.32,PA66-I-GF40,,,9650.0,214.0,10300.0,,3.0,,15.686274509803923,,
RTP,PA66 HI BLK,Polyamide 66,Nylon 66,1.08,PA66-I,,,2070.0,68.9,2410.0,,10.0,,78.43137254901961,,
ESD,283 FR,Polyamide 66,Nylon 66,1.51,PA66-CF20-FR,,,15500.0,310.0,18600.0,,1.8,,8.92156862745098,,
ESD,283 TFE 5 HS,Polyamide 66,Nylon 66,1.26,PA66-CF20-L,,,12400.0,283.0,15500.0,,2.0,,10.784313725490197,,
ESD,A 200 H,Polyamide 66,Nylon 66,1.14,PA66,,,2210.0,75.8,2410.0,,5.0,,15.686274509803923,,
ESD,A 201,Polyamide 66,Nylon 66,1.21,PA66-GF10,,,3520.0,103.0,3790.0,,4.0,,10.784313725490197,,
ESD,C 200 A,Polyamide 6,Nylon 6,1.19,PA6,,,2760.0,89.6,2900.0,,8.0,,10.784313725490197,,
ESD,C 200 HI,Polyamide 66,Nylon 66,1.16,PA66-I,,,2410.0,76.5,2340.0,,4.5,,9.803921568627452,,
ESD,C 204,Polyamide 66,Nylon 66,1.35,PA66-GF25,,,7240.0,124.0,7930.0,,1.0,,6.274509803921569,,
ESD,C 205 A,Polyamide 6,Nylon 6,1.43,PA6-GF,,,8270.0,186.0,8960.0,,1.5,,8.333333333333334,,
ESD,C 280 FR,Polyamide 66,Nylon 66,1.47,PA66-CF-FR,,,11400.0,241.0,13100.0,,2.0,,8.92156862745098,,
EMI,260.6,Polyamide 66,Nylon 66,1.19,PA66-Me5,,,3100.0,110.0,3450.0,,8.0,,4.215686274509804,,
Petro Rabigh PA6,S3200,Polyamide 6,Nylon 6,1.12,PA6,80.0,220.0,2650.0,100.0,2450.0,,4.0,110.0,,119.0,
Radipol®,40AM30KH,Polyamide 66,Nylon 66,1.14,PA66,,262.0,,,,,,,,,
Radipol®,A35,Polyamide 66,Nylon 66,1.14,PA66,81.0,260.0,2900.0,115.0,3000.0,,4.3,,,,
Razamid®,A121-50,Polyamide 66,Nylon 66,1.16,PA66,65.0,,2800.0,100.0,,,,10.0,3.9215686274509807,,
Razamid®,B111U GR30,Polyamide 6,Nylon 6,1.33,PA6-GF30,145.0,,7600.0,200.0,,,,6.0,,,
Razamid®,B121U-51,Polyamide 6,Nylon 6,1.09,PA6-I,57.0,,2500.0,90.0,,,,14.0,7.352941176470589,,
Razamid®,B123 GR30-50,Polyamide 6,Nylon 6,1.35,PA6-GF30,145.0,,8800.0,230.0,,,,3.0,9.803921568627452,,
TORZEN®,G3000HR BK34,Polyamide 66,Nylon 66,1.37,PA66-GF30,,260.0,9000.0,280.0,9700.0,180.0,,3.3,10.0,,
TORZEN®,G3001HR BK34,Polyamide 66,Nylon 66,1.37,PA66-GF30,,260.0,,,,,,,,,
Radilon®,A CP400 333 BK,Polyamide 66,Nylon 66,1.45,PA66-MD40,,260.0,6100.0,150.0,6000.0,87.0,,8.0,,,
Radilon®,A GF350W 333 BK,Polyamide 66,Nylon 66,1.41,PA66-GF35,,260.0,7300.0,210.0,8300.0,114.0,,4.0,13.0,,
Radilon®,A GF350W 333 BK,Polyamide 66,Nylon 66,1.41,PA66-GF35,,260.0,10300.0,260.0,11300.0,170.0,,2.4,8.2,,
Radilon®,A HSK 164 NT,Polyamide 66,Nylon 66,1.14,PA66-L,55.0,260.0,,,1200.0,,30.0,,,,
Radilon®,A HSK 164 NT,Polyamide 66,Nylon 66,1.14,PA66-L,80.0,260.0,2900.0,115.0,2950.0,,4.5,,,,
Radilon®,A HSK 372 M BK,Polyamide 66,Nylon 66,1.14,PA66-L,55.0,260.0,,,1300.0,,30.0,,,,
Radilon®,A HSK 372 M BK,Polyamide 66,Nylon 66,1.14,PA66-L,90.0,260.0,3200.0,120.0,3350.0,,5.0,,,,
Radilon®,A LHSX100W 338 BK,Polyamide 66,Nylon 66,1.12,PA66-I,77.0,260.0,2900.0,110.0,3100.0,,4.5,,,,
Radilon®,A LRV600W 333 BK,Polyamide 66,Nylon 66,1.7,PA66-GF60,,260.0,20500.0,400.0,21000.0,260.0,,2.5,,,
Radilon®,A RV250K 100 NT,Polyamide 66,Nylon 66,1.31,PA66-GF25,,260.0,,,6500.0,110.0,,5.0,,,
Radilon®,A RV300K 100 NT,Polyamide 66,Nylon 66,1.36,PA66-GF30,,260.0,,,6500.0,120.0,,6.0,,,
Radilon®,A RV300K 333 BK,Polyamide 66,Nylon 66,1.36,PA66-GF30,,260.0,,,6300.0,115.0,,5.5,,,
Radilon®,A RV300LW 333 BK,Polyamide 66,Nylon 66,1.36,PA66-GF30-L,,260.0,8500.0,260.0,9500.0,170.0,,3.5,,,
Radilon®,A RV300RG 3900 BK,Polyamide 66,Nylon 66,1.37,PA66-GF30,113.82309999318743,260.0,6100.0,220.0,8000.0,135.0,2.3676800000000053,5.2,,,
Radilon®,A RV300RG 3900 BK,Polyamide 66,Nylon 66,1.37,PA66-GF30,184.4438369057974,260.0,9100.0,290.0,9800.0,190.0,2.747999999999995,3.7,,,
Radilon®,A RV300W 3002 BK,Polyamide 66,Nylon 66,1.35,PA66-GF30,,260.0,9400.0,260.0,9900.0,180.0,,3.0,,,
Radilon®,A RV300W 333 BK,Polyamide 66,Nylon 66,1.36,PA66-GF30,105.9981194305686,260.0,,,7200.0,120.0,2.255000000000007,5.5,,,
Radilon®,A RV350HHR 3800 BK,Polyamide 66,Nylon 66,1.39,PA66-GF35,99.92134214706824,260.0,7000.0,190.0,7600.0,120.0,2.4599999999999955,6.5,,,
Radilon®,A RV350W 100 NT,Polyamide 66,Nylon 66,1.39,PA66-GF35,,260.0,9550.0,305.0,10600.0,195.0,,4.0,,,
Radilon®,A RV350W 3008 BK,Polyamide 66,Nylon 66,1.42,PA66-GF35,,260.0,,,7801.445833,,,,,,
Radilon®,A RV350W 333 BK,Polyamide 66,Nylon 66,1.4,PA66-GF35,,260.0,7000.0,230.0,8000.0,125.0,,5.0,,,
Radilon®,A RV350W 333 BK,Polyamide 66,Nylon 66,1.4,PA66-GF35,,260.0,9900.0,280.0,10800.0,185.0,,3.1,,,
Radilon®,A RV400K 333 BK,Polyamide 66,Nylon 66,1.46,PA66-GF40,,260.0,11600.0,320.0,12800.0,205.0,,3.3,,,
Radilon®,A RV430K 1700 NT,Polyamide 66,Nylon 66,1.48,PA66-GF45,,260.0,11800.0,314.0,13000.0,220.0,,3.0,15.0,,
Radilon®,A RV500W 333 BK,Polyamide 66,Nylon 66,1.58,PA66-GF50,,260.0,13100.0,290.0,14500.0,195.0,,3.2,,,
Radilon®,A USZ200 100 NT,Polyamide 66,Nylon 66,1.05,PA66-I,25.0,260.0,,,850.0,,30.0,,,,
Radilon®,D 40EP50XK 1C 333 BK,Polyamide 610,Nylon 610,1.13,PA610-I-P,28.0,217.0,,,680.0,,,,,,
Radilon®,D 40EP50XK 1C 333 BK,Polyamide 610,Nylon 610,1.13,PA610-I-P,38.0,217.0,1050.0,34.0,1100.0,,40.0,,,,
Radilon®,D 40P50K 100 NT,Polyamide 610,Nylon 610,1.1,PA610-P,30.0,215.0,,,530.0,,,,,,
Radilon®,D ERV300W 333 BK,Polyamide 610,Nylon 610,1.26,PA610-I-GF30,,220.0,6200.0,180.0,7000.0,110.0,,5.0,,,
Radilon®,S BMV120W 3733 BK,Polyamide 6,Nylon 6,1.22,PA6-GF10,,260.0,4800.0,145.0,5900.0,110.0,,4.0,5.0,,
Radilon®,S EP25TW 3734 BK,Polyamide 6,Nylon 6,1.1,PA6,45.0,220.0,950.0,32.0,900.0,,,,24.0,,
Radilon®,S ERV330TUK 3726 BK,Polyamide 6,Nylon 6,1.34,PA6-I-GF35,,220.0,8300.0,200.0,8900.0,120.0,,3.0,15.0,,
Radilon®,S HS 305 M BK,Polyamide 6,Nylon 6,1.14,PA6,78.0,220.0,2800.0,105.0,3000.0,,4.2,,,,
Radilon®,S HSX 100 NT,Polyamide 6,Nylon 6,1.11,PA6-I,40.0,220.0,,,1050.0,,20.0,,,,
Radilon®,S LRV150UK 333 BK,Polyamide 6,Nylon 6,1.24,PA6-GF15,,220.0,,,,,,,,,
Radilon®,S RCW4015UW 1700 NT,Polyamide 6,Nylon 6,1.48,PA6-(GF+MD)40-L,,220.0,7570.0,189.0,8200.0,121.0,,3.1,,,
Radilon®,S RV150K 333 BK,Polyamide 6,Nylon 6,1.23,PA6-GF15,,220.0,2700.0,125.0,3500.0,70.0,,12.0,,,
Radilon®,S RV150W 100 NAT,Polyamide 6,Nylon 6,1.23,PA6-GF15,,220.0,,,3800.0,75.0,,10.0,,,
Radilon®,S RV150W 100 NAT,Polyamide 6,Nylon 6,1.23,PA6-GF15,,220.0,5200.0,185.0,6000.0,125.0,,3.0,,,
Radilon®,S RV150W 333 BK,Polyamide 6,Nylon 6,1.23,PA6-GF15,,220.0,5200.0,190.0,5700.0,125.0,,3.9,,,
Radilon®,S RV200K 3796 BK,Polyamide 6,Nylon 6,1.27,PA6-GF20,,220.0,6300.0,190.0,7200.0,112.0,,3.0,4.0,,
Radilon®,S RV300K 333 BK,Polyamide 6,Nylon 6,1.36,PA6-GF30,,220.0,,,6100.0,105.0,,6.0,,,
Radilon®,S URV300W 333 BK,Polyamide 6,Nylon 6,1.36,PA6-GF30,,220.0,,,,,,,,,
Radiflam®,A RV250 AF 375 BK,Polyamide 66,Nylon 66,1.37,PA66-GF25-FR,,260.0,6900.0,180.0,7800.0,120.0,,3.1,,,
Radiflam®,A RV250 HF 333 BK,Polyamide 66,Nylon 66,1.37,PA66-GF25-FR,,260.0,6000.0,165.0,7300.0,105.0,,3.5,,,
Radiflam®,A RV250 HF 333 BK,Polyamide 66,Nylon 66,1.37,PA66-GF25-FR,,260.0,8900.0,215.0,9000.0,135.0,,2.8,,,
Radiflam®,A RV500 AF 821 BR,Polyamide 66,Nylon 66,1.62,PA66-GF50-FR,,260.0,16100.0,375.0,17600.0,240.0,,2.7,,,
Heramid®,A EGF015W 3733 BK,Polyamide 66,Nylon 66,1.2,PA66-I-GF15,,260.0,4450.0,145.0,4800.0,87.0,,3.8,7.5,,
HYLON®,N1000HL NAT,Polyamide 66,Nylon 66,1.14,PA66-L,,,3100.0,116.0,,80.0,,25.0,8.0,,
HYLON®,N1000I/26HL NAT,Polyamide 66,Nylon 66,1.12,PA66-I-L,,,2600.0,92.0,,72.0,,30.0,12.0,,
HYLON®,N1000MDHL NAT,Polyamide 66,Nylon 66,1.16,PA66-L,,,1060.0,37.0,,53.0,,35.0,25.0,,
HYLON®,N1000MDHL NAT,Polyamide 66,Nylon 66,1.16,PA66-L,,,3100.0,116.0,,80.0,,25.0,8.0,,
HYLON®,N1000STHL BK,Polyamide 66,Nylon 66,1.08,PA66-I-L,,,1720.0,68.0,,52.0,,55.0,80.0,,
HYLON®,N1000STHLHF NAT,Polyamide 66,Nylon 66,1.08,PA66-I-L,,,550.0,20.0,,36.0,,45.0,120.0,,
HYLON®,N1000STHLUV2HF BK,Polyamide 66,Nylon 66,1.08,PA66-I-L,,,550.0,20.0,,36.0,,45.0,120.0,,
HYLON®,N1000STL NAT,Polyamide 66,Nylon 66,1.08,PA66-I-L,,,550.0,20.0,,36.0,,45.0,120.0,,
HYLON®,N1000THL BK,Polyamide 66,Nylon 66,1.1,PA66-I-L,,,2100.0,76.0,,65.0,,40.0,15.0,,
HYLON®,N1000THLHF2 NAT,Polyamide 66,Nylon 66,1.1,PA66-I-L,,,2100.0,76.0,,65.0,,40.0,15.0,,
HYLON®,N1000THLUV2 BK,Polyamide 66,Nylon 66,1.1,PA66-I-L,,,720.0,27.0,,44.0,,45.0,36.0,,
HYLON®,N1000THLUV2 NAT,Polyamide 66,Nylon 66,1.1,PA66-I-L,,,2100.0,76.0,,65.0,,40.0,15.0,,
HYLON®,N1000TL NAT,Polyamide 66,Nylon 66,1.1,PA66-I-L,,,2100.0,76.0,,65.0,,40.0,15.0,,
HYLON®,N1010HL BK,Polyamide 66,Nylon 66,1.21,PA66-GF10-L,,,2900.0,97.0,,70.0,,10.0,7.0,,
HYLON®,N1010HL NAT,Polyamide 66,Nylon 66,1.21,PA66-GF10-L,,,2930.0,99.0,,72.0,,10.0,7.0,,
HYLON®,N1010HL NAT,Polyamide 66,Nylon 66,1.21,PA66-GF10-L,,,4850.0,173.0,,113.0,,2.5,4.0,,
HYLON®,N1013HL BK,Polyamide 66,Nylon 66,1.23,PA66-GF15-L,,,4950.0,179.0,,114.0,,2.5,4.0,,
HYLON®,N1013STHL NAT,Polyamide 66,Nylon 66,1.18,PA66-GF15-L,,,3700.0,130.0,,94.0,,3.0,17.0,,
HYLON®,N1015HL BK,Polyamide 66,Nylon 66,1.24,PA66-GF15-L,,,3080.0,105.0,,73.0,,10.0,7.0,,
HYLON®,N1015HL BK,Polyamide 66,Nylon 66,1.24,PA66-GF15-L,,,5100.0,181.0,,116.0,,2.5,4.0,,
HYLON®,N1030GBHL BK,Polyamide 66,Nylon 66,1.35,PA66-GB30-L,,,1450.0,42.0,,55.0,,7.0,10.0,,
HYLON®,N1030HL BK,Polyamide 66,Nylon 66,1.37,PA66-GF30-L,,,9300.0,261.0,,170.0,,2.0,8.0,,
HYLON®,N1033HL NAT,Polyamide 66,Nylon 66,1.38,PA66-GF35-L,,,6810.0,186.0,,126.0,,5.0,18.0,,
HYLON®,N1033MDHL NAT,Polyamide 66,Nylon 66,1.4,PA66-GF35-L,,,6810.0,186.0,,126.0,,5.0,18.0,,
HYLON®,N1033STHL BK,Polyamide 66,Nylon 66,1.33,PA66-GF35-L,,,6700.0,193.0,,130.0,,3.0,19.0,,
HYLON®,N1033THL BK,Polyamide 66,Nylon 66,1.34,PA66-I-GF35-L,,,5180.0,155.0,,104.0,,7.0,20.0,,
HYLON®,N1033THL BK,Polyamide 66,Nylon 66,1.34,PA66-I-GF35-L,,,7000.0,210.0,,140.0,,3.0,13.0,,
HYLON®,N1035HHR BK,Polyamide 66,Nylon 66,1.38,PA66-GF35-L,,,9800.0,275.0,,178.0,,2.0,10.0,,
HYLON®,N1035HHR NAT,Polyamide 66,Nylon 66,1.38,PA66-GF35-L,,,7000.0,190.0,,127.0,,5.0,18.0,,
HYLON®,N1035STHL BK,Polyamide 66,Nylon 66,1.34,PA66-GF35-L,,,5070.0,144.0,,100.0,,7.0,22.0,,
HYLON®,N1040HL BK,Polyamide 66,Nylon 66,1.47,PA66-GF40-L,,,10300.0,285.0,,195.0,,2.0,10.0,,
HYLON®,N1040MG25HL BK,Polyamide 66,Nylon 66,1.48,PA66-(GF+MD)40-L,,,5400.0,120.0,,97.0,,5.0,11.0,,
HYLON®,N1040MG25HL NAT,Polyamide 66,Nylon 66,1.48,PA66-(GF+MD)40-L,,,10500.0,230.0,,155.0,,2.0,7.0,,
HYLON®,N1040MGHL BK,Polyamide 66,Nylon 66,1.49,PA66-(GF+MD)40-L,,,4640.0,105.0,,85.0,,5.0,10.0,,
HYLON®,N1043HL BK,Polyamide 66,Nylon 66,1.49,PA66-GF45-L,,,8250.0,205.0,,121.0,,5.0,14.0,,
HYLON®,N1043HL NAT,Polyamide 66,Nylon 66,1.49,PA66-GF45-L,,,11700.0,305.0,,214.0,,2.0,14.0,,
HYLON®,N1050HL NAT,Polyamide 66,Nylon 66,1.57,PA66-GF50-L,,,10800.0,245.0,,153.0,,4.0,21.0,,
HYLON®,N1200STHL BK,Polyamide 66,Nylon 66,1.08,PA66-I-L,,,550.0,20.0,,36.0,,45.0,120.0,,
HYLON®,N1200THL BK,Polyamide 66,Nylon 66,1.1,PA66-I-L,,,2100.0,76.0,,65.0,,40.0,15.0,,
HYLON®,N1213HL BK,Polyamide 66,Nylon 66,1.23,PA66-GF15-L,,,2690.0,83.0,,67.0,,8.0,7.0,,
HYLON®,N1213HL BK,Polyamide 66,Nylon 66,1.23,PA66-GF15-L,,,4500.0,165.0,,103.0,,2.0,3.0,,
HYLON®,N1230HL BK,Polyamide 66,Nylon 66,1.37,PA66-GF30-L,,,8800.0,221.0,,150.0,,2.0,7.0,,
HYLON®,N2000HL NAT,Polyamide 6,Nylon 6,1.13,PA6-L,,,2800.0,110.0,,80.0,,35.0,6.0,,
HYLON®,N2000STHL BK,Polyamide 6,Nylon 6,1.07,PA6-L,,,600.0,22.0,,35.0,,65.0,60.0,,
HYLON®,N2000STHL NAT,Polyamide 6,Nylon 6,1.07,PA6-L,,,600.0,22.0,,35.0,,65.0,60.0,,
HYLON®,N2000STHL NAT,Polyamide 6,Nylon 6,1.07,PA6-L,,,1620.0,62.0,,55.0,,50.0,50.0,,
HYLON®,N2013HL NAT,Polyamide 6,Nylon 6,1.22,PA6-GF15-L,,,2950.0,97.0,,70.0,,10.0,16.0,,
HYLON®,N2030GBHL BK,Polyamide 6,Nylon 6,1.36,PA6-GB30-L,,,1300.0,40.0,,48.0,,7.0,10.0,,
HYLON®,N2030GBHL NAT,Polyamide 6,Nylon 6,1.36,PA6-GB30-L,,,1340.0,42.0,,50.0,,7.0,10.0,,
HYLON®,N2030GBHL NAT,Polyamide 6,Nylon 6,1.36,PA6-GB30-L,,,3800.0,120.0,,80.0,,3.0,3.0,,
HYLON®,N2030HL BK,Polyamide 6,Nylon 6,1.37,PA6-GF30-L,,,5520.0,160.0,,93.0,,6.0,20.0,,
HYLON®,N2033HL NAT,Polyamide 6,Nylon 6,1.4,PA6-GF35-L,,,5830.0,168.0,,117.0,,5.0,29.0,,
HYLON®,N2035HL NAT,Polyamide 6,Nylon 6,1.4,PA6-GF35-L,,,5890.0,171.0,,120.0,,5.0,29.0,,
HYLON®,N2035HL NAT,Polyamide 6,Nylon 6,1.4,PA6-GF35-L,,,9500.0,276.0,,185.0,,2.0,15.0,,
HYLON®,N2040MGHLUV2 NAT,Polyamide 6,Nylon 6,1.48,PA6-(GF+MD)40-L,,,8300.0,186.0,,131.0,,2.0,5.0,,
HYLON®,N2040MHL NAT,Polyamide 6,Nylon 6,1.49,PA6-MD40-L,,,2980.0,57.0,,55.0,,5.0,7.0,,
HYLON®,N2043HL BK,Polyamide 6,Nylon 6,1.49,PA6-GF45-L,,,6320.0,174.0,,110.0,,5.0,23.0,,
HYLON®,N2043HL BK,Polyamide 6,Nylon 6,1.49,PA6-GF45-L,,,10200.0,280.0,,170.0,,2.0,13.0,,
HYLON®,N2043HL NAT,Polyamide 6,Nylon 6,1.49,PA6-GF45-L,,,6630.0,179.0,,134.0,,5.0,33.0,,
HYLON®,N2043HL NAT,Polyamide 6,Nylon 6,1.49,PA6-GF45-L,,,10700.0,290.0,,207.0,,2.0,17.0,,
HYLON®,N2043STHL BK,Polyamide 6,Nylon 6,1.43,PA6-GF45-L,,,9400.0,192.0,,138.0,,2.5,20.0,,
HYLON®,N2045HL BK,Polyamide 6,Nylon 6,1.5,PA6-GF45-L,,,10400.0,287.0,,173.0,,2.0,13.0,,
HYLON®,N2045HL NAT,Polyamide 6,Nylon 6,1.5,PA6-GF45-L,,,10900.0,297.0,,211.0,,2.0,17.0,,
HYLON®,N2050HL NAT,Polyamide 6,Nylon 6,1.57,PA6-GF50-L,,,14100.0,338.0,,221.0,,1.5,18.0,,
HYLON®,N2200STHL BK,Polyamide 6,Nylon 6,1.07,PA6-I-L,,,600.0,20.0,,33.0,,60.0,55.0,,
HYLON®,N4033HL BK,Polyamide 66/6 Copolymer,Nylon 66/6,1.38,PA66/6-GF35-L,,,9400.0,263.0,,156.0,,2.0,10.0,,
EnViramid®,N1300HL BK,Polyamide 66,Nylon 66,1.17,PA66-L,,,1060.0,37.0,,43.0,,20.0,19.0,,
EnViramid®,N1300HL BK,Polyamide 66,Nylon 66,1.17,PA66-L,,,3100.0,116.0,,65.0,,10.0,6.0,,
EnViramid®,N1315HL BK,Polyamide 66,Nylon 66,1.26,PA66-GF15-L,,,2690.0,97.0,,59.0,,5.0,7.0,,
EnViramid®,N1330HL BK,Polyamide 66,Nylon 66,1.39,PA66-GF30-L,,,9850.0,190.0,,140.0,,2.0,9.0,,
EnViramid®,N1333HL BK,Polyamide 66,Nylon 66,1.4,PA66-GF35-L,,,6650.0,137.0,,102.0,,5.0,12.0,,
EnViramid®,N1333HL BK,Polyamide 66,Nylon 66,1.4,PA66-GF35-L,,,9500.0,195.0,,145.0,,2.0,9.0,,
EnViramid®,N1335THL BK,Polyamide 66,Nylon 66,1.36,PA66-I-GF35-L,,,7400.0,170.0,,125.0,,3.0,13.0,,
EnViramid®,N2300STHL BK,Polyamide 6,Nylon 6,1.08,PA6-L,,,820.0,24.0,,25.0,,55.0,50.0,,
EnViramid®,N2330HL BK,Polyamide 6,Nylon 6,1.39,PA6-GF30-L,,,6000.0,169.0,,85.0,,5.0,18.0,,
EnViramid®,N2330HLUV2 BK307,Polyamide 6,Nylon 6,1.39,PA6-GF30-L,,,9700.0,270.0,,138.0,,2.0,10.0,,
EnViramid®,N2335HL BK,Polyamide 6,Nylon 6,1.41,PA6-GF35-L,,,9900.0,277.0,,145.0,,2.0,10.0,,
Ravamid®,A BK45,Polyamide 66,Nylon 66,1.14,PA66,75.0,,2600.0,,,72.0,,20.0,,,
Ravamid®,A GF 15 NC,Polyamide 66,Nylon 66,1.22,PA66-GF15,95.0,,4200.0,,,90.0,,4.5,6.0,,
Ravamid®,A GF 20 NC,Polyamide 66,Nylon 66,1.27,PA66-GF20,,,5000.0,,6000.0,110.0,,4.0,7.5,,
Ravamid®,A GF 35 BK,Polyamide 66,Nylon 66,1.41,PA66-GF35,,,7200.0,,7500.0,130.0,,5.0,7.5,,
Ravamid®,A NC,Polyamide 66,Nylon 66,1.14,PA66,75.0,,2600.0,100.0,2800.0,70.0,,25.0,7.0,,
Ravamid®,B GF 15 BK,Polyamide 6,Nylon 6,1.23,PA6-GF15,,,3500.0,,2800.0,80.0,,5.0,5.0,,
Ravamid®,ECO B GF 30 BK,Polyamide 6,Nylon 6,1.35,PA6-GF30,,,4400.0,,4800.0,85.0,,5.5,5.5,,
DINALON®,A1S25 G15 H-3020,Polyamide 66,Nylon 66,1.24,PA66-GF15,,,5800.0,165.0,6300.0,98.0,,2.2,,,
