Repository: mike-keating-iv/ml-polymer-classification

# Polymer Classification using Machine Learning

## Project Overview

This project develops machine learning models to classify polymer materials into their respective subclasses using mechanical and physical property data. The goal is to automate polymer identification for materials databases and R&D applications.

## Data Source

Data was collected from the Plastics and Elastomers section of [UL Prospector](https://www.ulprospector.com/plastics/en), which is a database containing technical data for over 100,000 materials. Data was queried by polymer symbol (PP, PMMA, etc) and saved to separate CSV files.

File: data/polymers_Nylon.csv (part 46 of 57)
Chemlon®,113 GH,Polyamide 66,Nylon 66,1.22,PA66-GF15,,257.0,3410.0,94.4,4160.0,,,16.0,3.3,,
Chemlon®,113 GX,Polyamide 66,Nylon 66,1.22,PA66-GF15-L,,254.0,4830.0,172.0,,,,2.0,6.274509803921569,,
Chemlon®,125-15 MGH,Polyamide 66,Nylon 66,1.5,PA66-(GF+MD)40,,257.0,5800.0,125.0,8060.0,,,6.3,7.1,,
Chemlon®,128-10 MGH,Polyamide 66,Nylon 66,1.48,PA66-(GF+MD),,256.0,9000.0,200.0,,145.0,,3.0,,,
DINALON®,A1S25 G15-0007,Polyamide 66,Nylon 66,1.24,PA66-GF15,,,5000.0,140.0,5700.0,100.0,,2.3,,,
DINALON®,A1S25 G25PV0 H-0010,Polyamide 66,Nylon 66,1.39,PA66-GF25-FR,,,8130.0,178.0,8650.0,125.0,,2.6,,,
DINALON®,A1S25 G25PV0 H-4108,Polyamide 66,Nylon 66,1.38,PA66-GF25-FR,,,9000.0,180.0,9000.0,124.0,,2.4,,,
DINALON®,A1S25 G30 LH-0007,Polyamide 66,Nylon 66,1.36,PA66-GF30-L,,,9000.0,270.0,9300.0,170.0,,3.5,,,
DINALON®,A1S25 G50 H-3176,Polyamide 66,Nylon 66,1.58,PA66-GF50,,,1600.0,280.0,15300.0,180.0,,2.3,,,
DINALON®,A1S25 TF F-4201,Polyamide 66,Nylon 66,1.17,PA66,59.0,,2400.0,85.0,2500.0,,5.0,17.0,,,
DINALON®,A1S25-0001,Polyamide 66,Nylon 66,1.13,PA66,,,3050.0,120.0,3100.0,76.0,,4.2,,,
DINALON®,A1S25-4111,Polyamide 66,Nylon 66,1.14,PA66,,,2800.0,100.0,3000.0,70.0,,2.4,,,
DINALON®,A1X25 G25MI LTC-4101,Polyamide 66,Nylon 66,1.07,PA66-GF25,,,3980.0,123.0,4300.0,75.0,,3.1,,,
DINALON®,A1X25 HI-0002,Polyamide 66,Nylon 66,1.07,PA66,50.0,,2000.0,70.0,2000.0,,,30.0,,,
DINALON®,A1X25 MI H-4110,Polyamide 66,Nylon 66,1.11,PA66,60.0,,2300.0,90.0,2400.0,50.0,5.0,30.0,,,
DINALON®,A1X25 V0-0003,Polyamide 66,Nylon 66,1.18,PA66,82.0,,3550.0,121.0,3750.0,,3.6,,,,
DINALON®,A2X25 MI H-4109,Polyamide 66,Nylon 66,1.11,PA66,47.0,,2200.0,80.0,2200.0,50.0,,20.0,,,
DINALON®,B1S25 DI-9178,Polyamide 6,Nylon 6,1.11,PA6,57.0,,2200.0,80.0,2300.0,41.0,4.0,35.0,,,
DINALON®,B1S25 G10B20 H-4101,Polyamide 6,Nylon 6,1.35,PA6-GF30,75.0,,4500.0,122.0,5000.0,,,3.0,,,
DINALON®,B1S25 G30 H-0008,Polyamide 6,Nylon 6,1.36,PA6-GF30,166.0,,8600.0,220.0,9600.0,155.0,2.7,2.8,,,
DINALON®,B1S25 HI HUV-6103,Polyamide 6,Nylon 6,1.08,PA6,49.0,,1900.0,70.0,2000.0,38.0,3.6,25.0,,,
DINALON®,B1S25 HI-3000,Polyamide 6,Nylon 6,1.08,PA6,43.0,,1600.0,62.0,1700.0,35.0,4.0,60.0,,,
DINALON®,B1S25 M-0004,Polyamide 6,Nylon 6,1.14,PA6,75.0,,2850.0,100.0,3000.0,,3.6,,,,
DINALON®,B1S25 UV-3183,Polyamide 6,Nylon 6,1.14,PA6,61.0,,3500.0,92.0,3500.0,43.0,4.1,30.0,,,
DINALON®,B1S25 V2-3112,Polyamide 6,Nylon 6,1.15,PA6,80.0,,3200.0,100.0,3350.0,56.0,3.8,11.0,,,
DINALON®,B1S25-7125,Polyamide 6,Nylon 6,1.14,PA6,65.0,,2500.0,95.0,2800.0,40.0,3.9,25.0,,,
DINALON®,B1V25 DI-7035,Polyamide 6,Nylon 6,1.15,PA6,68.0,,2500.0,98.0,2700.0,42.0,3.9,17.0,,,
DINALON®,B1X25 G15 E-0007,Polyamide 6,Nylon 6,1.23,PA6-GF15,,,4700.0,170.0,5650.0,120.0,2.5,,,,
DINALON®,B1X25 G30V0 UV-9016,Polyamide 6,Nylon 6,1.45,PA6-GF30,,,9700.0,162.0,9000.0,110.0,,1.9,,,
DINALON®,B1X25 G35 S-7016,Polyamide 6,Nylon 6,1.44,PA6-GF35,,,,175.0,11500.0,130.0,,1.8,,,
DINALON®,B1X25 HUV-7188,Polyamide 6,Nylon 6,1.12,PA6,,,2500.0,100.0,3000.0,78.0,,4.3,,,
DINALON®,B3S35-0013,Polyamide 6,Nylon 6,1.13,PA6,75.0,,2200.0,100.0,3000.0,45.0,,40.0,,,
DINALON®,BABS1S25 MI UV-0262,Polyamide 6 + ABS,Nylon 6+ABS,1.05,(ABS+PA),,,1300.0,42.0,1450.0,40.0,3.6,150.0,,,
DINALON®,BABS1S25 MI-4346,Polyamide 6 + ABS,Nylon 6+ABS,1.07,(ABS+PA),34.0,,1500.0,50.0,1500.0,32.0,3.6,94.0,,,
DINALON®,BASA1S20 HI-0238,Polyamide 6 + ASA,Nylon 6+ASA,1.04,(PA6+ASA),37.0,,,45.0,1500.0,,3.5,220.0,,,
EASYMID,B GF30 BKIG,Polyamide 6,Nylon 6,1.36,PA6-GF30,,,7000.0,150.0,,,,,6.0,,
PQ2,PA6 1101-35GF,Polyamide 6,Nylon 6,1.37,PA6-I-GF35,,,8900.0,,,,,,22.0,,
PPR,PA6602,Polyamide 66,Nylon 66,1.39,PA66-GF35,179.0,,8970.0,255.0,,,,2.0,7.843137254901961,,
Pontex,N5130G-1-BK1,"Polyamide, Unspecified","Nylon, Unspecified",1.35,PA-X30,,,6860.0,118.0,,,,1.0,3.823529411764706,,
Pontex,N6115G-NA,"Polyamide, Unspecified","Nylon, Unspecified",1.2,PA-GF15,,,50000.0,147.0,,,,2.0,5.784313725490197,,
Pontex,N6143G-NA,"Polyamide, Unspecified","Nylon, Unspecified",,PA-X40,,,8880.0,245.0,,,,2.0,17.647058823529413,,
Pontex,Nylon / N5120R-3-NA,"Polyamide, Unspecified","Nylon, Unspecified",,PA,,,,60.8,,,,12.0,38.23529411764706,,
Pontex,Nylon / N5120S-BK1D,"Polyamide, Unspecified","Nylon, Unspecified",1.25,PA,,,4410.0,108.0,,,,2.5,12.745098039215687,,
Pontex,Nylon / N5130S-BK1,"Polyamide, Unspecified","Nylon, Unspecified",1.31,PA,,,7850.0,172.0,,,,2.0,13.725490196078432,,
Pontex,Nylon / N5143G-BK1,"Polyamide, Unspecified","Nylon, Unspecified",,PA,,,8340.0,196.0,,,,1.5,13.725490196078432,,
Pontex,Nylon / N5230G-NA,"Polyamide, Unspecified","Nylon, Unspecified",1.35,PA,,,7350.0,196.0,,,,2.0,5.784313725490197,,
Pontex,Nylon / N5445G-NA,"Polyamide, Unspecified","Nylon, Unspecified",1.47,PA,,,9810.0,196.0,,,,2.0,14.705882352941178,,
Pontex,Nylon / N6125S-BK1D,"Polyamide, Unspecified","Nylon, Unspecified",1.32,PA,,,5000.0,172.0,,,,4.0,14.705882352941178,,
Pontex,Nylon / N6128S-NA,"Polyamide, Unspecified","Nylon, Unspecified",1.33,PA,,,5100.0,167.0,,,,4.0,13.725490196078432,,
Pontex,Nylon / N6130T-GY1,"Polyamide, Unspecified","Nylon, Unspecified",1.33,PA,,,3430.0,83.4,,,,10.0,5.784313725490197,,
Pontex,Nylon / N6133G-NA,"Polyamide, Unspecified","Nylon, Unspecified",1.38,PA-X30,,,8830.0,245.0,,,,,14.705882352941178,,
Pontex,Nylon / N6250G-BK1D,"Polyamide, Unspecified","Nylon, Unspecified",1.5,PA,,,10800.0,284.0,,,,2.7,7.647058823529412,,
Pontex,Nylon / N6345G-BK1D,"Polyamide, Unspecified","Nylon, Unspecified",1.5,PA,,,12700.0,245.0,,,,4.0,10.784313725490197,,
Pontex,Nylon / N6433G-BK1D,"Polyamide, Unspecified","Nylon, Unspecified",1.36,PA,,,8340.0,216.0,,,,2.0,13.725490196078432,,
PRE-ELEC®,PA 17970,Polyamide 6,Nylon 6,1.36,PA6-GF25,,,6700.0,,,,,5.0,,,
RAMLLOY,B780S6NT,Polyamide 6 + PE,Nylon 6+PE,1.29,(PA6+PE)-GB30,,,2550.0,75.0,2650.0,,4.1,,25.0,,
RAMLLOY,PA917G4BK11,Polyamide 66 + PP,Nylon 66+PP,1.2,(PA+PP)-GF20,,,,,6550.0,,,5.8,7.8,,
Polytron®,A60B01,Polyamide 66,Nylon 66,1.68,PA66-LGF60,,260.0,20000.0,400.0,23000.0,,,1.9,,,
PLUSTEK,PA100BK10,Polyamide 66,Nylon 66,1.14,PA66,,,2700.0,30.0,3300.0,,5.5,,4.5,,
PLUSTEK,PA100GR55,Polyamide 66,Nylon 66,1.14,PA66,,,2900.0,33.0,3000.0,,,,5.0,,
PLUSTEK,PA108BL25,Polyamide 66,Nylon 66,1.14,PA66,,,,,2700.0,,4.3,,4.7,,
PLUSTEK,PA108YL12,Polyamide 66,Nylon 66,1.14,PA66,,,,,3000.0,,4.4,,5.4,,
PLUSTEK,PA124NT,Polyamide 66,Nylon 66,1.14,PA66,,,,,3000.0,,4.5,,,,
PLUSTEK,PA3003G6NT-N,Polyamide 66,Nylon 66,1.35,PA66-GF30,,,,,9850.0,,3.1,3.4,13.0,,
Paramide®,GP6,Polyamide 6,Nylon 6,1.1,PA6,,,2160.0,99.3,,,,100.0,5.294117647058824,117.0,
InStruc®,PA11GF10MD,Polyamide 11,Nylon 11,1.03,PA11,40.7,,1140.0,,1250.0,,5.0,50.0,9.803921568627452,,
InStruc®,PA66GF33,Polyamide 66,Nylon 66,1.39,PA66-GF35,,,8620.0,,10300.0,,3.0,,9.411764705882353,,
InStruc®,PA66GF33IMMRMD,Polyamide 66,Nylon 66,1.32,PA66-I-GF35-L,,,6890.0,193.0,7580.0,,4.0,,29.411764705882355,,
LEONA™,1422S *33H4,Polyamide 66,Nylon 66,,PA66,,,,,,,,,,,
LEONA™,14G30 *33G7,Polyamide 66,Nylon 66,,PA66-GF30,120.0,,6700.0,200.0,6800.0,116.0,4.0,6.0,,,
LEONA™,SG114 Na,Polyamide 66 + PA 6I,Nylon 66+Nylon 6I,1.47,(PA66+PA6I)-GF40,,,12500.0,310.0,13700.0,204.0,,3.0,,,
LEONA™,SG115 Na,Polyamide 66 + PA 6I,Nylon 66+Nylon 6I,1.59,(PA66+PA6I)-GF50,,,17000.0,350.0,18000.0,236.0,,2.5,,,
Starflam®,515H NT0867,Polyamide 66,Nylon 66,1.32,PA66-GF15-FR-L,,260.0,4300.0,83.0,4500.0,66.0,,5.5,9.7,,
Starflam®,525K OR0865,Polyamide 66,Nylon 66,1.4,PA66-GF25-FR,,260.0,9100.0,193.0,8500.0,127.0,,2.7,8.1,,
Starflam®,PW0042E,Polyamide 6,Nylon 6,1.34,PA6-MD20-FR,,220.0,2100.0,40.0,2200.0,33.0,,12.0,4.9,,
Vydyne®,23HST BK0891,Polyamide 66,Nylon 66,1.14,PA66-L,71.0,260.0,2900.0,84.0,2600.0,48.0,4.7,31.0,9.2,,
Vydyne®,41HFE BL0887,Polyamide 66,Nylon 66,1.32,PA66-I-L,,260.0,1800.0,45.0,1700.0,38.0,,33.0,22.0,,
Vydyne®,AG10K,Polyamide 66,Nylon 66,1.55,PA66-GF50,,260.0,11800.0,240.0,12500.0,165.0,,3.5,17.0,,
Vydyne®,AVS4CC1 BK0888,Polyamide 66,Nylon 66,1.42,PA66-GF35-L,,260.0,8800.0,198.0,9300.0,139.0,,4.0,12.0,,
Vydyne®,AVS4CC1 BK0888,Polyamide 66,Nylon 66,1.42,PA66-GF35-L,,260.0,11200.0,292.0,11500.0,199.0,,2.7,11.0,,
Vydyne®,R530H BK0917LT,Polyamide 66,Nylon 66,1.37,PA66-GF30-L,,260.0,6600.0,163.0,7000.0,130.0,,5.2,16.0,,
Bergamid™,A70 black TM-YF,Polyamide 66,Nylon 66,1.08,PA66-I,,,,,1800.0,48.0,,30.0,,,
Bergamid™,A70 GK30 MoS2 3% Black,Polyamide 66,Nylon 66,1.35,PA66-GB30-L,,,,,4700.0,80.0,,4.0,,,
Bergamid™,A700 Green VN3752CF,Polyamide 66,Nylon 66,1.13,PA66,60.0,,,,1600.0,,25.0,50.0,,,
Bergamid™,A700 Green VN3752CF,Polyamide 66,Nylon 66,1.13,PA66,80.0,,,,3200.0,,4.5,22.0,,,
Bergamid™,AB70 GK20 H UF red VN8801CF,Polyamide 66/6 Copolymer,Nylon 66/6,1.34,PA66/6-GB-FR,,,,,3500.0,,,4.0,,,
Bergamid™,AB700 UF grey VN5298CF SO,Polyamide 66/6 Copolymer,Nylon 66/6,1.19,PA66/6-FR,,,,,3300.0,75.0,,3.5,,,
Bergamid™,B70 G15 U-SO Black T 70,Polyamide 6,Nylon 6,1.32,PA6-GF15-FR,,220.0,,,6200.0,,,3.1,5.5,,
Bergamid™,B70 G30 Black 600R,Polyamide 6,Nylon 6,1.35,PA6-GF30,,,8000.0,250.0,,,,,,,
Bergamid™,B70 G30 Seidenweiss VN7627CF HQS,Polyamide 6,Nylon 6,1.35,PA6-GF30,,,,,6300.0,,,5.0,,,
Bergamid™,B70 G30 U Black,Polyamide 6,Nylon 6,1.65,PA6-GF30-FR,,220.0,,,11000.0,,,2.0,,,
Bergamid™,B70 G30 U Natural,Polyamide 6,Nylon 6,1.65,PA6-GF30-FR,,220.0,,,11000.0,,,2.0,9.0,,
Bergamid™,B70 G50 H BLACK T 70,Polyamide 6,Nylon 6,1.56,PA6-GF50,,220.0,,,15500.0,,,2.5,16.0,,
Bergamid™,B70 S Mi40 White VN7633CF,Polyamide 6,Nylon 6,1.49,PA6-MD40,,,,120.0,5000.0,80.0,,6.0,,,
Bergamid™,B70 S natural SO1,Polyamide 6,Nylon 6,1.13,PA6,,223.0,,,3200.0,80.0,,4.0,,,
Bergamid™,B700 G30 H BLACK LS,Polyamide 6,Nylon 6,1.36,PA6-GF30,,,,,9000.0,,,2.5,,,
Bergamid™,BG6000-5011 RS AF BlackVN9024X2,Polyamide 6,Nylon 6,1.34,PA6-GF30,,,,,8750.0,,,2.0,,,
Bergamid™,TEKLAMID 6 J1540 HL1 NT00,Polyamide 6,Nylon 6,1.45,PA6-L,,,,,8500.0,,,3.0,4.5,,
Nymax™,GF 1200 A 13 Natural,Polyamide 66,Nylon 66,1.22,PA66-GF,,260.0,4900.0,138.0,,117.0,,2.7,4.705882352941177,,
Nymax™,NM6600-0018 HI HS 14 NAT,Polyamide 66,Nylon 66,1.18,PA66-I-GF,58.8,,2020.0,85.0,3000.0,59.1,6.1,12.0,29.0,,
Nymax™,REC ND6600-5026 Natural,Polyamide 66,Nylon 66,1.14,PA66,,,,,3500.0,80.0,4.0,,,,
Nymax™,Training Test Material,Polyamide 66,Nylon 66,1.34,PA66-I-GF,144.0,,7730.0,223.0,9040.0,145.0,3.1,3.6,19.0,,
Nymax™,X 1200 00 HS NAT,Polyamide 66,Nylon 66,1.09,PA66-I,60.0,,2210.0,87.6,,,,20.0,63.72549019607843,,
TRIMID®,N6000MDHL BK,Polyamide 6,Nylon 6,1.13,PA6-L,,,750.0,35.0,,35.0,,,25.0,,
TRIMID®,N61G20HL BK,Polyamide 6,Nylon 6,1.28,PA6-GF20-L,,,6450.0,205.0,,135.0,,2.0,6.0,,
TRIMID®,N63G30HL BK,Polyamide 6,Nylon 6,1.39,PA6-GF30-L,,,6000.0,169.0,,84.8,,5.0,18.0,,
TRIMID®,N66000E5DBL NAT,Polyamide 66,Nylon 66,1.14,PA66-L,,,2860.0,,,,,25.0,5.196078431372549,,
TRIMID®,N660C30STHL BK,Polyamide 66,Nylon 66,1.24,PA66-I-CF30-L,,,9900.0,192.0,,110.0,,5.0,23.0,,
TRIMID®,N66100HLUV2 BK,Polyamide 66,Nylon 66,1.14,PA66-L,,,1000.0,30.0,,50.0,,30.0,18.0,,
BGFecomaterials®,KDG1030 BK900RD,Polyamide 66,Nylon 66,1.38,PA66-GF30,,,9200.0,285.0,10500.0,,,3.0,,122.0,
BGFecomaterials®,KNG1040,Polyamide 6,Nylon 6,1.45,PA6-I-GF40,,,10900.0,310.0,12500.0,,,3.0,17.0,120.0,
BGFecomaterials®,KNR1041,Polyamide 6,Nylon 6,1.41,PA6-I-GF40,,,10500.0,280.0,11700.0,,,4.0,26.0,122.0,
Celanyl®,A2 H J10 BK 9005/A,Polyamide 66,Nylon 66,1.09,PA66-I,55.0,,2000.0,,2200.0,,5.0,30.0,16.0,,
Celanyl®,A3 HH GF33 BK 9005/HW,Polyamide 66,Nylon 66,1.39,PA66-GF35,,,10600.0,280.0,10400.0,180.0,,2.8,8.7,,
Celanyl®,B2 HH GF33 BK 269/UV/1,Polyamide 6,Nylon 6,1.38,PA6-GF35-L,,221.0,5600.0,130.0,6300.0,100.0,,6.5,,,
Celanyl®,B3 HH J05 GF15 BK 9005/E,Polyamide 6,Nylon 6,1.19,PA6-I-GF15,,225.0,,,,,,,,,
Celanyl®,B3 W GF30,Polyamide 6,Nylon 6,1.36,PA6-GF,,,,,9200.0,170.0,,4.0,,,
Celanyl®,XS3 GF60 WT 9016/C EF,"Polyamide, Unspecified","Nylon, Unspecified",1.75,PA-GF60,,260.0,,240.0,,,,,,,
Celstran®,PA66-GF30-02-D AF3001 NATURAL,Polyamide 66,Nylon 66,1.36,PA66-GF,,,8600.0,275.0,9900.0,165.0,,1.9,,,
Ecomid®,B W GF45 BK 9004/2,Polyamide 6,Nylon 6,1.5,PA6-GF45,,225.0,13000.0,300.0,14000.0,205.0,,3.0,18.0,,
Frianyl®,A3 GF25 V0 GN 6032/J,Polyamide 66,Nylon 66,1.38,PA66-GF25-FR,,260.0,6000.0,125.0,4700.0,49.0,,2.7,,,
Frianyl®,A3 W GF35 V0E BK 9004/YG,Polyamide 66,Nylon 66,1.46,PA66-GF35-FR,,260.0,,,7500.0,110.0,,5.0,,,
Frianyl®,B3 GF20 V2,Polyamide 6,Nylon 6,1.31,PA6-GF20-FR,,225.0,,,5500.0,70.0,,3.5,2.5,,
Frianyl®,B3 W GF35 V0E BK 9004/YG,Polyamide 6,Nylon 6,1.46,PA6-GF35-FR,,225.0,,,7500.0,100.0,,5.0,,,
Frianyl®,XS3 E GF30 V0E OR 2003,Polyamide 66,Nylon 66,1.41,PA66-GF30-FR,,260.0,,,11000.0,145.0,,2.5,,,
Zytel®,444AHS BK152,Polyamide 66,Nylon 66,1.11,PA66-I,62.0,260.0,2300.0,,2400.0,,5.5,,16.0,,
Zytel®,70G30HSLR ECO-R BK099,Polyamide 66,Nylon 66,1.37,PA66-GF30,,262.0,6500.0,170.0,7000.0,130.0,,5.0,12.0,117.0,
Zytel®,70G35HSL BK039B,Polyamide 66,Nylon 66,1.41,PA66-GF35,127.26281414060182,263.0,,,8000.0,140.0,2.658000000000005,5.0,13.0,,
Zytel®,70G35HSLR BK416LM,Polyamide 66,Nylon 66,1.42,PA66-GF35,,261.0,10000.0,300.0,12000.0,220.0,,3.2,,,
Zytel®,7301 NC010,Polyamide 6,Nylon 6,1.13,PA6,80.0,221.0,2300.0,,2900.0,,4.5,,6.0,119.0,
Zytel®,7335F NC010,Polyamide 6,Nylon 6,1.13,PA6,55.0,221.0,1100.0,,1400.0,,24.0,,,85.0,
Zytel®,73G40T BK416,Polyamide 6,Nylon 6,1.44,PA6-I-GF40,101.91797818180265,220.0,8000.0,190.0,8000.0,150.0,2.424000000000004,7.0,,,
Zytel®,73G40T BK416,Polyamide 6,Nylon 6,1.44,PA6-I-GF40,190.4461778062039,220.0,11000.0,310.0,13000.0,210.0,2.232999999999996,3.8,,,
Zytel®,E41HSB NC010,Polyamide 66,Nylon 66,1.14,PA66,55.0,263.0,,,1200.0,,26.0,,15.0,,
Zytel®,FE270046 BK267,Polyamide 66 + PA 6T/XT,Nylon 66+Nylon 6T/XT,1.36,(PA66+PA6T/X)-I-GF30,,259.0,,200.0,7500.0,140.0,,3.1,,,
Zytel®,FG70G30HSR2 BK309,Polyamide 66,Nylon 66,1.37,PA66-GF30,,263.0,,,7000.0,130.0,,5.0,,,
Zytel®,FG70G30HSR3 BK309,"Polyamide, Unspecified","Nylon, Unspecified",1.37,PA-GF30,,263.0,7000.0,200.0,7000.0,130.0,,5.0,,117.0,
Zytel®,FG70G30HSR3 BK309,"Polyamide, Unspecified","Nylon, Unspecified",1.37,PA-GF30,,263.0,9500.0,290.0,10000.0,200.0,,3.1,,124.0,
Zytel®,LC6601 NC010,Polyamide 612,Nylon 612,1.02,PA612-I-P,32.0,215.0,800.0,,880.0,,25.0,,,,
Zytel® HTN,LTFR52G30NH BL662,Polyamide 66/6T Copolymer,Nylon 66/6T,1.45,PA66/6-GF30-FR,,310.0,10000.0,190.0,10000.0,120.0,,2.2,,,
CP PRYME® Nylon 6,N100Z,Polyamide 6,Nylon 6,,PA6,,,2540.0,,,,,150.0,4.509803921568627,,
TECHNYL STAR®,S 216L1 V30 BK 3N,Polyamide 6,Nylon 6,1.34,PA6-GF30,,222.0,8900.0,250.0,10000.0,165.0,,2.4,,120.0,
TECHNYL®,C 116 S15 NC,Polyamide 6,Nylon 6,1.23,PA6-GB15,40.0,221.0,900.0,,1050.0,20.0,12.0,150.0,,,
TECHNYL®,C 119 V30 GY R7012,Polyamide 6,Nylon 6,1.36,PA6-GF30,,221.0,8500.0,210.0,9300.0,135.0,,2.0,6.0,,
TECHNYL®,C 216 V40 BK,Polyamide 6,Nylon 6,1.45,PA6-GF40,,221.0,,290.0,12000.0,190.0,,2.5,,,
TECHNYL®,C 216L1 V30 NC,Polyamide 6,Nylon 6,1.36,PA6-GF30,,221.0,8100.0,270.0,9500.0,180.0,,3.5,14.0,122.0,
TECHNYL®,C 216L1 WT 1102 XB,Polyamide 6,Nylon 6,1.14,PA6,40.0,221.0,900.0,35.0,1000.0,,,50.0,18.0,,
TECHNYL®,C 219M NC,Polyamide 6,Nylon 6,1.12,PA6-I,40.0,221.0,900.0,30.0,1000.0,,20.0,50.0,75.0,,
TECHNYL® 4EARTH®,C1E 216 V40 NC,Polyamide 6,Nylon 6,1.45,PA6-GF40,,221.0,7150.0,190.0,7200.0,120.0,,5.7,,,
TECHNYL® 4EARTH®,C2E 236 BK H,Polyamide 6,Nylon 6,1.08,PA6-I,,221.0,650.0,30.0,750.0,50.0,,200.0,,,
TECHNYL® PROTECT,A 60X1 V25 NC,Polyamide 66,Nylon 66,1.38,PA66-GF25-FR,,258.0,4700.0,135.0,5900.0,88.0,,5.5,9.0,,
TECHNYL® PROTECT,C 60G1 V30 BK - BK R9005,Polyamide 6,Nylon 6,1.42,PA6-GF30-FR,,221.0,6500.0,140.0,7000.0,95.0,,3.5,10.0,,
DYNAMID,DYN-N66G30L NC,Polyamide 66,Nylon 66,1.36,PA66-GF30-L,186.0,,8620.0,280.0,9820.0,,,3.0,13.0,,
DYNAMID,DYN-N66G45L NC,Polyamide 66,Nylon 66,1.51,PA66-GF45-L,214.0,,12800.0,340.0,14500.0,,,3.0,14.0,,
DYNAMID,DYN-N66MoS2L NC,Polyamide 66,Nylon 66,1.16,PA66-L,86.2,,3170.0,110.0,3520.0,,,20.0,7.2,,
DYNAMID,DYN-N6G15L NC,Polyamide 6,Nylon 6,1.21,PA6-GF15-L,100.0,,5390.0,180.0,5450.0,,,4.0,6.6,,
DYNAMID,DYN-N6G20L NC,Polyamide 6,Nylon 6,1.26,PA6-GF20-L,133.0,,6090.0,210.0,6140.0,,,4.0,9.0,,
DYNAMID,DYN-N6G30L NC,Polyamide 6,Nylon 6,1.37,PA6-GF30-L,178.0,,8070.0,270.0,8270.0,,,4.0,13.0,,
DYNAMID,DYN-N6GM40L NC,Polyamide 6,Nylon 6,1.46,PA6-(GF+MD)40-L,131.0,,6890.0,178.0,6980.0,,,7.0,7.2,,
DYNAMID,DYN-N6HIL NC,Polyamide 6,Nylon 6,1.08,PA6-I-L,47.4,,1770.0,75.0,1780.0,,,40.0,83.33333333333334,,
DYNAMID,DYN-RN66G15 HSL BK,Polyamide 66,Nylon 66,1.25,PA66-GF15-L,103.0,,4140.0,156.0,4630.0,,,2.6,6.0,,
DYNAMID,DYN-RN66G20 HSL BK,Polyamide 66,Nylon 66,1.28,PA66-GF20-L,137.0,,5520.0,165.0,6290.0,,,2.6,7.2,,
DYNAMID,DYN-RN66G35 HSL BK,Polyamide 66,Nylon 66,1.4,PA66-GF35-L,177.0,,8160.0,260.0,9310.0,,,2.8,8.4,,
DYNAMID,DYN-RN66G50 HSL BK,Polyamide 66,Nylon 66,1.56,PA66-GF50-L,207.0,,13800.0,368.0,15300.0,,,2.6,15.0,,
DYNAMID,DYN-RN66HI HSL BK,Polyamide 66,Nylon 66,1.08,PA66-I-L,50.4,,1840.0,59.0,2020.0,,,35.0,75.49019607843138,,
DYNAMID,DYN-RN6G35IM HSL BK,Polyamide 6,Nylon 6,1.35,PA6-I-GF35-L,132.0,,6890.0,230.0,6930.0,,,3.6,17.0,,
DYNAMID,DYN-RN6HI HSL BK,Polyamide 6,Nylon 6,1.08,PA6-I-L,44.3,,2010.0,65.0,2030.0,,,38.0,70.58823529411765,,
Akulon®,K-FHXGM35 BK26011,Polyamide 6,Nylon 6,1.42,PA6-(GF+MD),,220.0,11500.0,210.0,12000.0,150.0,,1.8,4.8,,
Akulon®,N24-GM42,Polyamide 6,Nylon 6,1.35,PA6-(GF+MD)30,,220.0,,,8900.0,130.0,,2.7,,,
Akulon® Ultraflow,K-FG3/C,Polyamide 6,Nylon 6,1.23,PA6-GF15,60.929034892078775,220.0,,,3400.0,65.0,2.629999999999999,8.5,,,
Durethan®,AKV30FN22 000000,Polyamide 66,Nylon 66,1.4,PA66-GF30-FR,,263.0,6700.0,170.0,6000.0,85.0,,3.5,10.0,,
Durethan®,B30SF 000000,Polyamide 6,Nylon 6,1.14,PA6,40.0,222.0,850.0,35.0,1000.0,,20.0,,30.0,,
Durethan®,B30SF30 000000 DUS064,Polyamide 6,Nylon 6,1.35,PA6-FR,70.0,222.0,3200.0,110.0,3600.0,,3.7,,10.0,,
Durethan®,BC30S 000000,Polyamide 6,Nylon 6,1.12,PA6-I,45.0,221.0,1000.0,40.0,1000.0,,24.0,,20.0,,
Durethan®,BKV130H2.0EF 900116,Polyamide 6,Nylon 6,1.35,PA6-I-GF30,,,,,,,,,20.0,,
Durethan®,BKV130H2.0EF 900116,Polyamide 6,Nylon 6,1.35,PA6-I-GF30,,,8300.0,235.0,9000.0,150.0,,4.0,13.0,,
Durethan®,BKV130P 702214,Polyamide 6,Nylon 6,1.36,PA6-I-GF30,86.50581008618558,220.0,5100.0,150.0,5100.0,100.0,3.0489999999999906,12.0,,,
Durethan®,BKV220H2.0 901510,Polyamide 6,Nylon 6,1.21,PA6-I-GF20,41.23724140899309,221.0,2400.0,70.0,2500.0,45.0,2.916999999999992,14.0,34.0,,
Durethan®,BKV30FN34 000000,Polyamide 6,Nylon 6,1.46,PA6-GF30-FR,,220.0,11500.0,230.0,11500.0,140.0,,2.8,10.0,,
Durethan®,BKV30GW1 000000 DUS037,Polyamide 6,Nylon 6,1.37,PA6-GF30,,219.0,6300.0,177.0,6600.0,106.0,,6.1,10.0,,
Durethan®,BKV30W1 000000 DUS037,Polyamide 6,Nylon 6,1.36,PA6-GF30,,222.0,5100.0,170.0,6100.0,105.0,,6.0,20.0,,
Durethan®,BKV315Z 000000 DUS037,Polyamide 6,Nylon 6,1.2,PA6-I-GF15,48.37188261788461,220.0,2300.0,80.0,2600.0,55.0,3.61800000000001,14.0,40.0,,
Durethan®,BKV35H2.0EF 901015 LO,Polyamide 6,Nylon 6,1.41,PA6-GF35,,220.0,6200.0,175.0,6700.0,110.0,,5.5,20.0,,
Durethan®,BKV35H2.0LT 904040,Polyamide 6,Nylon 6,1.41,PA6-GF35,,220.0,5900.0,180.0,6800.0,120.0,,5.0,22.0,,
Durethan®,BKV35H3.0 000000,Polyamide 6,Nylon 6,1.41,PA6-GF35,,222.0,5900.0,180.0,6800.0,120.0,,5.0,22.0,,
Durethan®,BKV40H2.0EF 900116 DUS001,Polyamide 6,Nylon 6,1.46,PA6-GF40,,220.0,11500.0,315.0,12500.0,205.0,,3.5,17.0,,
Durethan®,BKV40PH3.0 901510,Polyamide 6,Nylon 6,1.46,PA6-GF40,,220.0,12300.0,320.0,12500.0,200.0,,3.5,15.0,,
Durethan®,BKV50GH2.0EF 900051,Polyamide 6,Nylon 6,1.57,PA6-GF50,,220.0,15500.0,340.0,16500.0,220.0,,3.0,15.0,,
Durethan®,BKV50H3.0EF 703163,Polyamide 6,Nylon 6,1.6,PA6-GF50,,222.0,11700.0,225.0,11000.0,140.0,,4.0,20.0,,
Durethan®,BKV50PH3.0 901510,Polyamide 6,Nylon 6,1.57,PA6-GF50,,220.0,10300.0,230.0,9900.0,140.0,,6.0,30.0,,
Durethan®,BKV55XF 900116,Polyamide 6,Nylon 6,1.62,PA6-GF55,,221.0,16500.0,330.0,17300.0,215.0,,2.5,15.0,,
Durethan®,BLUEB30SF 000000,Polyamide 6,Nylon 6,1.14,PA6,80.0,222.0,2900.0,110.0,3200.0,,4.0,,10.0,,
Durethan®,BLUEB31F 000000,Polyamide 6,Nylon 6,1.14,PA6,35.0,222.0,700.0,,800.0,,25.0,,50.0,,
Durethan®,BLUEBKV325ZH2.0 901510,Polyamide 6,Nylon 6,1.28,PA6-I-GF25,,219.0,6900.0,200.0,8000.0,130.0,,3.2,15.0,,
Durethan®,BTC70FM30 000000,Polyamide 6,Nylon 6,1.93,PA6-MD70,,220.0,13600.0,165.0,12800.0,90.0,,1.1,10.0,,
Durethan®,BTC77ZH3.0EF 900117,Polyamide 6,Nylon 6,2.51,PA6-MD75,,222.0,14000.0,180.0,13600.0,95.0,,2.8,10.0,,
Durethan®,ECOAKV35H2.0 901510,Polyamide 66,Nylon 66,1.41,PA66-GF35,,263.0,10500.0,300.0,11200.0,200.0,,3.1,12.0,,
Durethan®,ECOAKV35H2.0 901510 SR1,Polyamide 66,Nylon 66,1.41,PA66-GF35,,263.0,6700.0,200.0,7500.0,130.0,,5.0,,,
Durethan®,ECOAKV50H2.0 901510,Polyamide 66,Nylon 66,1.57,PA66-GF50,,261.0,14700.0,360.0,16000.0,230.0,,2.6,15.0,,
Durethan®,ECOBKV130 000000,"Polyamide, Unspecified","Nylon, Unspecified",1.36,PA-I-GF30,145.5236709011357,213.0,8000.0,250.0,9000.0,160.0,2.4593000000000087,4.0,16.0,,
Durethan®,ECOBKV45FN04 000000,Polyamide 6,Nylon 6,1.57,PA6-GF45-FR,98.05447789829903,220.0,10600.0,180.0,10300.0,115.0,1.7179999999999973,4.4,13.0,,
EcoPaXX®,Q-DWX12,Polyamide 410,Nylon 410,1.71,PA410-GF60,,250.0,20200.0,415.0,21600.0,260.0,,2.4,,,
Tepex®,201-C200(x)/50%,Polyamide 66,Nylon 66,1.46,PA66-CF60,,260.0,43000.0,650.0,,,,,,,
Tepex®,202-C200(x)/45%,Polyamide 6,Nylon 6,1.42,PA6-CF55,,220.0,43000.0,750.0,,,,,,,
Tepex®,206-C200(x)/45%,Polyamide 12,Nylon 12,1.35,PA12-CF60,,180.0,42000.0,570.0,,,,,,,
Tepex®,402-C200(2)-FG290(2)/45%,Polyamide 6,Nylon 6,1.6,PA6-(CF+GF)60,,220.0,42000.0,760.0,,,,,,,
Udea™,Akulon® K20HG60,Polyamide 6,Nylon 6,1.7,PA6-GF60,,220.0,,,30000.0,650.0,,2.3,,,
EPLAMID 6,GFR 30 LOV BK,Polyamide 6,Nylon 6,1.35,PA6-GF30,,220.0,5600.0,200.0,7000.0,110.0,,6.0,16.0,,
TROGAMID®,CX7323 NC,"Polyamide, Unspecified","Nylon, Unspecified",1.02,PA,60.0,250.0,1700.0,90.0,1400.0,60.0,8.0,,,,81.0
TROGAMID®,CX9704 NC,"Polyamide, Unspecified","Nylon, Unspecified",1.02,PA,,,,,,,,,,,
VESTAMID®,CW1407 BK,Polyamide 12,Nylon 12,1.08,PA12-CF,,179.0,7820.0,168.0,8560.0,110.0,,4.6,,,77.0
VESTAMID®,CW1442 BK,Polyamide 12,Nylon 12,1.16,PA12-CF,,176.0,12000.0,201.0,12600.0,137.0,,5.0,,,80.0
VESTAMID® eCO,LX9012 T8 B80,Polyamide 12,Nylon 12,1.01,PA12,35.0,176.0,900.0,45.0,1100.0,50.0,5.0,,,,71.0
VESTAMID® eCO,myCX BC100,Polyamide 612,Nylon 612,1.02,PA612,59.0,247.0,1460.0,81.0,1480.0,65.0,8.0,,,,81.0
VESTAMID® eCO,myCX BC100 I,Polyamide 612,Nylon 612,1.02,PA612,63.0,247.0,1500.0,88.0,1490.0,60.0,7.0,,,,
VESTAMID® L,LX9043 NC,Polyamide 12,Nylon 12,1.01,PA12,39.0,178.0,1010.0,46.0,1110.0,62.0,13.0,,,,70.0
SUNYLON®,NP3800,Polyamide 6,Nylon 6,1.1,PA6,,220.0,2160.0,93.2,,,,,,,
Jabil,PA6 - 3.5HG,Polyamide 6,Nylon 6,3.5,PA6,,185.0,4630.0,75.0,7100.0,,,3.3,3.5294117647058827,,
Lumid®,GN2259AFL,Polyamide 6,Nylon 6,1.37,PA6-GF30-FR,,220.0,7320.0,205.0,7900.0,140.0,,2.5,7.0,122.0,
Lumid®,HI2152A,Polyamide 6,Nylon 6,1.21,PA6-GF15,108.0,218.0,4410.0,160.0,4900.0,105.0,3.6,4.0,17.0,116.0,
LOXIAMID,PA6  GF15  HS1  BK0302  03012,Polyamide 6,Nylon 6,1.24,PA6-GF15,,,5400.0,140.0,,80.0,,4.0,4.5,,
LOXIAMID,PA6  GF30  HS1  03064,Polyamide 6,Nylon 6,1.35,PA6-GF30,,,8000.0,210.0,,175.0,,,7.843137254901961,,
LOXIAMID,PA6  GF30  HS1  BK0302  03017,Polyamide 6,Nylon 6,1.36,PA6-GF30,,,8000.0,180.0,,115.0,,4.0,7.0,,
LOXIAMID,PA6 GF15 HS1 UV2 BK0302 03021,Polyamide 6,Nylon 6,1.21,PA6-GF15,,,5500.0,175.0,,110.0,,5.0,10.0,,
LOXIAMID,PA6 GF30 HS1 IM3 03061,Polyamide 6,Nylon 6,1.32,PA6-GF30,,,7000.0,200.0,,140.0,,7.0,25.0,,
LOXIAMID,PA6 GF40 HS1 03038,Polyamide 6,Nylon 6,1.46,PA6-GF40,,,13000.0,330.0,,200.0,,6.0,19.0,,
LOXIAMID,PA6 HS1 03001,Polyamide 6,Nylon 6,1.13,PA6,70.0,,2850.0,110.0,,,,50.0,6.0,,
LOXIAMID,PA6 LU HS1 03003,Polyamide 6,Nylon 6,1.13,PA6-L,55.0,,2500.0,80.0,,,,20.0,5.0,,
LOXIAMID,PA66  GF30  HS1  NC0401  04011,Polyamide 66,Nylon 66,1.37,PA66-GF30,,,9400.0,250.0,,170.0,,5.0,12.0,,
LOXIAMID,PA66  GF50  HS1  04022,Polyamide 66,Nylon 66,1.58,PA66-GF50,,,16000.0,340.0,,205.0,,3.0,16.0,,
LOXIAMID,PA66  HS1  IM2  04023,Polyamide 66,Nylon 66,1.1,PA66-I,,,2200.0,75.0,,55.0,,30.0,29.411764705882355,,
LOXIAMID,PA66  HS1  NC0402  04018,Polyamide 66,Nylon 66,1.14,PA66,75.0,,2800.0,95.0,,,,5.0,5.5,,
LOXIAMID,PA66 04026,Polyamide 66,Nylon 66,1.13,PA66-I,50.0,,2800.0,95.0,,,,20.0,5.0,,
LOXIAMID,PA66 FRV0 HS2 IM1 04064,Polyamide 66,Nylon 66,1.39,PA66-I-FR,,,,,,50.0,,2.5,5.0,,
LOXIAMID,PA66 GF30 HS1 04012,Polyamide 66,Nylon 66,1.37,PA66-GF30,,,8400.0,200.0,,140.0,,5.0,10.0,,
LOXIAMID,PA66 GF33 HS1 04015,Polyamide 66,Nylon 66,1.39,PA66-GF35,,,9200.0,250.0,,135.0,,3.0,6.0,,
LOXIAMID,PA66 GF33 HS1 04052,Polyamide 66,Nylon 66,1.39,PA66-GF35,,,9000.0,290.0,,195.0,,3.5,12.0,,
LOXIAMID,PA66 MR15 HS1 04010,Polyamide 66,Nylon 66,1.23,PA66-MD15,,,3200.0,90.0,,70.0,,20.0,4.5,,
CirculenRecover EP,PA6 GF30 H U BUE 96.5057,Polyamide 6,Nylon 6,1.37,PA6-GF30,,,,,5700.0,105.0,,8.0,,,
CirculenRecover EP,PA66 HI H BLACK,Polyamide 66,Nylon 66,1.11,PA66-I,70.0,,,,2500.0,,5.5,,,,
SCHULABLEND®,(PA/ABS) M/MK 6101 GF 8 LE SF U,Acrylonitrile Butadiene Styrene + PA,ABS+Nylon,1.13,(ABS+PA)-GF10,,,2400.0,70.0,2800.0,45.0,,9.0,,,
SCHULAMID®,6 GF 15 H LS,Polyamide 6,Nylon 6,1.23,PA6-GF15,,,4300.0,170.0,5800.0,120.0,,3.5,,,
SCHULAMID®,6 GF30 H2 4DD BLK 96.8179,Polyamide 6,Nylon 6,1.4,PA6-GF30-FR,,,,,10400.0,138.0,,2.9,,,
SCHULAMID®,66 GF30 H4,Polyamide 66,Nylon 66,1.4,PA66-GF30,,,,,10500.0,180.0,,3.0,,,
SCHULAMID®,GF30 H2 4DD 16V0 BLK 96.8179,Polyamide 6,Nylon 6,1.4,PA6-GF30-FR,,,,,,,,,,,
VITAMIDE®,AB76 H4,Polyamide 66,Nylon 66,1.35,PA66-GB30,,,3430.0,130.0,4390.0,73.0,,3.2,,,
PoliPIR™,PA66-3001,Polyamide 66,Nylon 66,1.15,PA66,,,1790.0,75.0,1930.0,,,5.0,3.1372549019607847,,
PoliPIR™,PA66GF - 3300,Polyamide 66,Nylon 66,1.4,PA66-GF30,,,7590.0,200.0,8280.0,,,3.0,6.764705882352942,,
PoliPIR™,PA6GF-3150,Polyamide 6,Nylon 6,1.4,PA6-GF30,,,4830.0,172.0,5240.0,,,3.0,8.823529411764707,,
PoliPIR™,PA6GF-3300,Polyamide 6,Nylon 6,1.38,PA6-GF30,,,7590.0,231.0,8280.0,,,3.0,9.411764705882353,,
PoliXL™,PA612GF33BK,Polyamide 612,Nylon 612,1.32,PA612-GF35,,,8620.0,234.0,8970.0,,,3.0,11.764705882352942,,
PoliXL™,PA66NHSL,Polyamide 66,Nylon 66,1.15,PA66-L,,,2760.0,106.0,2830.0,,,10.0,5.196078431372549,,
PLASTRON®,PA66-GF50-01 (L9),Polyamide 66,Nylon 66,1.57,PA66-LGF50,,,16000.0,420.0,,,,,,,
Radiflam®,A FR 5138 OR,Polyamide 66,Nylon 66,1.18,PA66-FR,,255.0,,,,,,,,,
Radiflam®,A FRX 328 BK,Polyamide 66,Nylon 66,1.18,PA66-FR,50.0,260.0,2400.0,85.0,2450.0,,,,,,
Radiflam®,A RV250 HF 100 NT,Polyamide 66,Nylon 66,1.36,PA66-GF25-FR,,260.0,,,7500.0,110.0,,3.5,,,
Radiflam®,A RV250 HFG1 100 NT,Polyamide 66,Nylon 66,1.4,PA66-GF25-FR,,260.0,,,,,,,,,
Radiflam®,A RV300 AE 100 C NT,Polyamide 66,Nylon 66,1.67,PA66-GF30-FR,,260.0,11500.0,230.0,12300.0,150.0,,2.0,,,
Radiflam®,A RV300 AF 830 BR,Polyamide 66,Nylon 66,1.43,PA66-GF30-FR,,260.0,,,8100.0,90.0,,3.0,,,
Radiflam®,A RV350 AF 375 BK,Polyamide 66,Nylon 66,1.43,PA66-GF35-FR,,260.0,7000.0,150.0,8000.0,105.0,,3.3,,,
Radiflam®,A RV350 AF 375 BK,Polyamide 66,Nylon 66,1.43,PA66-GF35-FR,,260.0,9200.0,220.0,10100.0,135.0,,3.3,,,
Radiflam®,A RV350 HF 100 NT,Polyamide 66,Nylon 66,1.47,PA66-GF35-FR,,260.0,12200.0,230.0,11800.0,145.0,,2.3,,,
Radiflam®,S FR 308 BK,Polyamide 6,Nylon 6,1.17,PA6-FR,45.0,220.0,,,2450.0,,,,,,
Radiflam®,S RV300 HFG1 148 NT,Polyamide 6,Nylon 6,1.45,PA6-GF30-FR,,220.0,11500.0,245.0,10500.0,140.0,,3.5,,,
Radiflam®,S RV300 HFL 5138 OR,Polyamide 6,Nylon 6,1.46,PA6-GF30-FR,,220.0,11300.0,180.0,11200.0,115.0,,2.0,,,
Radilon®,A BF 990 GY,Polyamide 66,Nylon 66,1.14,PA66,,260.0,,,,,,,,,
Radilon®,A BF 990 GY,Polyamide 66,Nylon 66,1.14,PA66,85.0,260.0,3300.0,120.0,3400.0,,5.0,,,,
Radilon®,A CW250UK 3031 BK,Polyamide 66,Nylon 66,1.34,PA66-MD25,,260.0,2800.0,80.0,3000.0,55.0,,25.0,,,
Radilon®,A HSK 100 NT,Polyamide 66,Nylon 66,1.12,PA66-I,72.0,260.0,2500.0,95.0,2600.0,,5.5,,,,
Radilon®,A RCV3015FC 306 BK,Polyamide 66,Nylon 66,1.35,PA66-(GF+GB)30,,260.0,,,,,,,,,
Radilon®,A RCV3015FC 306 BK,Polyamide 66,Nylon 66,1.35,PA66-(GF+GB)30,,260.0,5700.0,185.0,6200.0,115.0,,3.0,,,
Radilon®,A RV150 333 BK,Polyamide 66,Nylon 66,1.24,PA66-GF15,,260.0,,,3900.0,90.0,,4.0,,,
Radilon®,A RV300 990 GY,Polyamide 66,Nylon 66,1.35,PA66-GF30,,260.0,,,,,,,,,
Radilon®,A RV300RKC 306 BK,Polyamide 66,Nylon 66,1.36,PA66-GF30,,260.0,6500.0,205.0,7500.0,130.0,,5.0,,,
Radilon®,A RV350 100 NT,Polyamide 66,Nylon 66,1.4,PA66-GF35,,260.0,9000.0,290.0,10200.0,195.0,,3.7,,,
Radilon®,A RV500 100 NT,Polyamide 66,Nylon 66,1.57,PA66-GF50,,260.0,,,12500.0,175.0,,3.5,,,
Radilon®,A RV500RKC 106 NT,Polyamide 66,Nylon 66,1.57,PA66-GF50,,260.0,11800.0,305.0,14300.0,190.0,,3.2,,,
Radilon®,A RV500RKC 306 BK,Polyamide 66,Nylon 66,1.57,PA66-GF50,,260.0,11500.0,285.0,14000.0,180.0,,3.3,,,
Radilon®,A RV500RKC2 306 BK,Polyamide 66,Nylon 66,1.57,PA66-GF50,,260.0,12000.0,283.0,14000.0,175.0,,3.4,,,
Radilon®,ADLINE CS CF10 HP BK,Polyamide 66/6 Copolymer,Nylon 66/6,1.16,PA66/6-CF10,6.5,195.0,3500.0,60.0,3850.0,,3.5,,,,
Radilon®,D HSKC 106 NT,Polyamide 610,Nylon 610,1.08,PA610-L,70.0,220.0,2300.0,90.0,2600.0,,7.0,,,,
Radilon®,D RV300RG 3900 BK,Polyamide 610,Nylon 610,1.31,PA610-GF30,,222.0,5900.0,190.0,6800.0,120.0,,6.0,,,
Radilon®,DT 22D 1000 NT,Polyamide 612,Nylon 612,1.06,PA612,60.0,215.0,2200.0,80.0,2300.0,,7.0,,,,
Radilon®,DT RV300RKC2 106 NT,Polyamide 612,Nylon 612,1.29,PA612-GF30,,210.0,7500.0,240.0,8800.0,165.0,,3.4,,,
Radilon®,DT RV450USR 333 BK,Polyamide 612,Nylon 612,1.45,PA612-GF45,,214.0,,,,,,,,,
Radilon®,DT RV450USR 333 BK,Polyamide 612,Nylon 612,1.45,PA612-GF45,,214.0,11200.0,280.0,13200.0,185.0,,3.8,,,
Radilon®,MIXLOY S 32CPA100 100 NT,Polyamide 6 + ABS,Nylon 6+ABS,1.14,(ABS+PA)-MD10,35.0,220.0,1320.0,45.0,1290.0,,17.0,,,,
Radilon®,MIXLOY S HSA20 3054 BK,Polyamide 6 + ABS,Nylon 6+ABS,1.11,(ABS+PA),63.0,220.0,2540.0,90.0,2800.0,,4.0,,,,
Radilon®,S ESL128 100 NAT,Polyamide 6,Nylon 6,1.08,PA6-I,25.0,220.0,,,650.0,,35.0,,,,
Radilon®,S HSX88 100 NAT,Polyamide 6,Nylon 6,1.1,PA6,60.0,220.0,2100.0,80.0,2200.0,,4.3,,20.0,,
Radilon®,S LERV150K 100 NT,Polyamide 6,Nylon 6,1.21,PA6-I-GF15,,220.0,4800.0,175.0,5400.0,113.0,3.7,4.3,,,
Radilon®,S RV200 100 NT,Polyamide 6,Nylon 6,1.24,PA6-GF20,,,6000.0,210.0,6800.0,145.0,,4.0,,,
Radilon®,S RV200 FR2 100 NT,Polyamide 6,Nylon 6,1.32,PA6-GF20-FR,,,5000.0,135.0,5300.0,75.0,,8.0,,,
Radilon®,S RV350RG 1900 NT,Polyamide 6,Nylon 6,1.41,PA6-GF35,,216.0,10500.0,300.0,11200.0,195.0,,3.9,,,
Radilon®,S USX200 100 NT,Polyamide 6,Nylon 6,1.06,PA6,30.0,220.0,450.0,25.0,600.0,,30.0,,,,
Radistrong®,AROMA RV300RKC2 106 NT,"Polyamide, Unspecified","Nylon, Unspecified",1.36,PA-GF30,,257.0,9200.0,285.0,9700.0,185.0,,3.0,,,
Radistrong®,AROMA RV400RKC2 106 NT,"Polyamide, Unspecified","Nylon, Unspecified",1.45,PA-GF40,,257.0,11900.0,335.0,12800.0,220.0,,3.4,,,
Renycle®,RENYCLE A GF3002HR 3039 BK,Polyamide 66,Nylon 66,1.37,PA66-GF30,,258.0,,,7300.0,115.0,,4.5,,,
Renycle®,RENYCLE A GF5004K 3033 BK,Polyamide 66,Nylon 66,1.58,PA66-GF50,,260.0,13500.0,255.0,14500.0,150.0,,2.5,,,
Renycle®,S GF1501K 3030 BK,Polyamide 6,Nylon 6,1.23,PA6-GF15,,220.0,2800.0,125.0,3500.0,70.0,,12.0,,,
Renycle®,S GF3004K 3033 BK,Polyamide 6,Nylon 6,1.37,PA6-GF30,,,4700.0,135.0,5400.0,85.0,,3.6,,,
Renycle®,S GF3503UK 3050 BK,Polyamide 6,Nylon 6,1.42,PA6-GF35,,219.0,10300.0,240.0,10500.0,156.0,,2.7,,,
TORZEN®,G5000HSL BK20,Polyamide 66,Nylon 66,1.58,PA66-GF50,,260.0,15500.0,380.0,16500.0,245.0,,2.5,13.0,,
HYLON®,N1000E3HL NAT,Polyamide 66,Nylon 66,1.14,PA66-L,84.0,,2900.0,94.0,,,,30.0,5.0,,
HYLON®,N1000E6L NAT,Polyamide 66,Nylon 66,1.14,PA66-L,85.0,,2900.0,95.0,,,,30.0,5.0,,
HYLON®,N1013THLUV2 NAT,Polyamide 66,Nylon 66,1.19,PA66-I-GF15-L,,,4350.0,150.0,,102.0,,3.0,13.0,,
HYLON®,N1020HL NAT,Polyamide 66,Nylon 66,1.28,PA66-GF20-L,,,4100.0,125.0,,95.0,,10.0,10.0,,
HYLON®,N1040HLUV2 BK,Polyamide 66,Nylon 66,1.47,PA66-GF40-L,,,10300.0,285.0,,195.0,,2.0,10.0,,
HYLON®,N1040MG25HLUV2 BK,Polyamide 66,Nylon 66,1.48,PA66-(GF+MD)40-L,,,10000.0,220.0,,148.0,,2.0,7.0,,
HYLON®,N1045HL NAT,Polyamide 66,Nylon 66,1.5,PA66-GF45-L,,,8900.0,236.0,,141.0,,5.0,18.0,,
HYLON®,N1215HLUV2 BK,Polyamide 66,Nylon 66,1.24,PA66-GF15-L,,,4600.0,170.0,,107.0,,2.0,3.0,,
HYLON®,N2000L BK,Polyamide 6,Nylon 6,1.13,PA6-L,,,950.0,38.0,,48.0,,50.0,20.0,,
HYLON®,N2015STH2LUV2 NAT,Polyamide 6,Nylon 6,1.19,PA6-GF15-L,,,3700.0,120.0,,89.0,,3.0,15.0,,
HYLON®,N2050HLUV2 NAT,Polyamide 6,Nylon 6,1.57,PA6-GF50-L,,,14100.0,338.0,,221.0,,1.5,18.0,,
HYLON®,N1030H2LFRA NT034,Polyamide 66,Nylon 66,1.6,PA66-GF30-FR,,,9000.0,180.0,11500.0,160.0,,3.0,9.0,,
HYLON®,N1050H2L NT034,Polyamide 66,Nylon 66,1.57,PA66-GF50,232.0,,13000.0,320.0,16500.0,230.0,,2.2,19.0,,
HYLON®,N2030H2L2FRD0 NAT,Polyamide 6,Nylon 6,1.42,PA6-GF30-FR-L,,,9500.0,195.0,11000.0,125.0,,2.5,10.0,,
Ravamid®,A GB 30 BK,Polyamide 66,Nylon 66,1.35,PA66-GB30,60.0,,3800.0,,4500.0,55.0,,7.0,5.5,,
Ravamid®,A ST BK,Polyamide 66,Nylon 66,1.09,PA66-I,50.0,,2200.0,,,48.0,,30.0,13.0,,
Ravamid®,A T BK,Polyamide 66,Nylon 66,1.11,PA66-I,55.0,,2400.0,,,53.0,,23.0,10.0,,
Ravamid®,A T NC,Polyamide 66,Nylon 66,1.11,PA66-I,55.0,,2400.0,,,53.0,,53.0,10.0,,
Ravamid®,B GF40 BK,Polyamide 6,Nylon 6,1.45,PA6-GF40,,,7500.0,,8000.0,140.0,,4.0,8.0,,
Ravamid®,B ST BK45,Polyamide 6,Nylon 6,1.09,PA6-I,45.0,,2100.0,,,35.0,,20.0,13.0,,
SUSTAGLIDE®,green,Polyamide 6,Nylon 6,1.14,PA6,75.0,215.0,,,3400.0,,,35.0,,,81.0
SUSTAMID®,6 FR black extruded,Polyamide 6,Nylon 6,1.17,PA6-FR,82.0,222.0,,,3800.0,,,3.0,,,83.0
SUSTAMID®,6 orange,Polyamide 6,Nylon 6,1.14,PA6,80.0,220.0,,,3200.0,,,50.0,,,82.0
SUSTAMID®,66 MO black extruded,Polyamide 66,Nylon 66,1.14,PA66,80.0,220.0,,,3200.0,,,50.0,,,82.0
SUSTAMID®,66 natural calendered,Polyamide 66,Nylon 66,1.15,PA66,85.0,260.0,,,3300.0,,,50.0,,,83.0
SUSTAMID®,66 red,Polyamide 66,Nylon 66,1.15,PA66,85.0,260.0,,,3300.0,,,50.0,,,83.0
SUSTAMID®,6G HS blue,Polyamide 6,Nylon 6,1.15,PA6,75.0,216.0,,,3700.0,,,15.0,,,82.0
SUSTAMID®,6G LL natural,Polyamide 6,Nylon 6,1.13,PA6,64.0,209.0,,,2700.0,,,50.0,,,80.0
EMI,262 HI UV HS BLACK (ISO),Polyamide 66,Nylon 66,1.24,PA66-I-Me15,,,2400.0,66.0,3700.0,,3.6,,21.0,,
ESD,285 HI TFE 15 SI 2 (ISO),Polyamide 66,Nylon 66,1.39,PA66-CF30-L,,,19000.0,300.0,21000.0,,2.0,,10.0,,
ESD,285 HS (ISO),Polyamide 66,Nylon 66,1.28,PA66-CF30,,,17000.0,340.0,17000.0,,2.0,,8.0,,
PermaStat®,200,Polyamide 66,Nylon 66,1.1,PA66,,,1590.0,57.9,1720.0,,10.0,,67.64705882352942,,
PermaStat®,203,Polyamide 66,Nylon 66,1.27,PA66-GF,,,3790.0,103.0,4480.0,,3.0,,7.843137254901961,,
RTP,200 FR NH PRECOLOR (ISO),Polyamide 66,Nylon 66,1.18,PA66-FR,,,3500.0,100.0,3500.0,,7.0,,,,
RTP,201.3 RC HS (ISO),Polyamide 66,Nylon 66,1.22,PA66-GF15,,,5200.0,180.0,5700.0,,3.0,,5.0,,
RTP,202 A RC HS Black (ISO),Polyamide 6,Nylon 6,1.22,PA6-GF15,,,5000.0,200.0,5500.0,,3.0,,6.0,,
RTP,205 RC HS (ISO),Polyamide 66,Nylon 66,1.37,PA66-GF30,,,9300.0,283.0,10000.0,,2.5,,10.0,,
RTP,206 A RC HS Black (ISO),Polyamide 6,Nylon 6,1.4,PA6-GF35,,,9800.0,260.0,12000.0,,2.5,,,,
RTP,207 A RC HS Black (ISO),Polyamide 6,Nylon 6,1.46,PA6-GF40,,,11000.0,270.0,13000.0,,3.5,,14.0,,
RTP,209 RC HS BLACK (ISO),Polyamide 66,Nylon 66,1.57,PA66-GF50,,,15000.0,360.0,16000.0,,3.0,,14.0,,
RTP,285 (ISO),Polyamide 66,Nylon 66,1.27,PA66-CF30,,,18000.0,370.0,21500.0,,2.0,,8.0,,
RTP,299 A X 147379 B,Polyamide 6,Nylon 6,1.1,PA6-I,,,1310.0,48.3,1520.0,,10.0,,62.74509803921569,,
RTP,299 A X 147559 B (ISO),Polyamide 6,Nylon 6,1.36,PA6-(CF+Me),,,10100.0,168.0,11000.0,,1.8,,12.0,,
RTP,299 A X 150429 A (ISO),Polyamide 6,Nylon 6,1.33,PA6-X,,,12000.0,270.0,14000.0,,2.5,,9.0,,
RTP,299 X 112701 A (ISO),Polyamide 66,Nylon 66,1.4,PA66-GF30-L,,,8700.0,220.0,10800.0,,2.0,,5.0,,
RTP,299 X 153742 A (ISO),Polyamide 66,Nylon 66,1.44,PA66-I-CF-FR,,,11500.0,200.0,12000.0,,2.0,,7.0,,
RTP,299 X 153742 B (ISO),Polyamide 66,Nylon 66,1.19,PA66-I-CF,,,13000.0,220.0,13500.0,,3.0,,9.0,,
RTP,299 X 154472 A (ISO),Polyamide 66,Nylon 66,1.29,PA66-I-(CF+GF),,,13500.0,265.0,13500.0,,1.7,,10.0,,
RTP,299 X 84509 (ISO),Polyamide 66,Nylon 66,1.32,PA66-(CF+GF),,,11000.0,290.0,14000.0,,2.0,,8.0,,
RTP,299 X 94460 (ISO),Polyamide 66,Nylon 66,1.43,PA66-(GF+Me),,,5800.0,175.0,6800.0,,3.0,,4.5,,
RTP,PA66 33 GF BLK (ISO),Polyamide 66,Nylon 66,1.39,PA66-GF,,,9500.0,240.0,10500.0,,2.5,,6.5,,
RTP,PA66 50 GF (50% RH) (ISO),Polyamide 66,Nylon 66,1.6,PA66-GF,,,9500.0,250.0,14700.0,,1.5,,8.0,,
LNP™ VERTON™ Compound,PX91200,Polyamide 6,Nylon 6,1.49,PA6-LGF35-L,,,10300.0,250.0,12100.0,181.0,,2.0,25.0,,
LNP™ VERTON™ Compound,RV007ES,Polyamide 66,Nylon 66,1.42,PA66-LGF35,,,9880.0,309.0,12000.0,214.0,,2.1,27.450980392156865,,
LNP™ VERTON™ Compound,RV00AESP,Polyamide 66,Nylon 66,1.6,PA66-GF50,276.0,,15000.0,,17800.0,276.0,2.0,2.0,45.0,,
LNP™ VERTON™ Compound,RV00CE,Polyamide 66,Nylon 66,1.71,PA66-LGF60,,,18900.0,433.0,23300.0,261.0,,1.6,54.0,,
LNP™ VERTON™ Compound,RV00CEXP,Polyamide 66,Nylon 66,1.71,PA66-LGF60,,,19000.0,,21600.0,270.0,,1.7,53.0,,
NORYL GTX™ Resin,GTX850,Polyphenylene Ether + PS + PA,PPE+PS+Nylon,1.57,(PPE+PS+PA)-GF50,,,14800.0,370.0,17000.0,226.0,,3.3,12.745098039215687,,
NORYL GTX™ Resin,GTX902,Polyphenylene Ether + PS + PA,PPE+PS+Nylon,1.08,(PPE+PS+PA),58.0,,2230.0,91.0,2150.0,54.0,9.0,46.0,21.568627450980394,118.0,
NORYL GTX™ Resin,GTX902E - Europe,Polyphenylene Ether + PS + PA,PPE+PS+Nylon,1.1,(PPE+PS+PA),55.0,,1900.0,,2200.0,50.0,8.0,20.0,13.0,,
TRIECO®,4D20G15 BK (OCEAN),Polyamide 6,Nylon 6,1.23,PA6,122.0,,5300.0,191.0,,,,5.5,6.5,,
TRIECO®,4D21G15 BK (OCEAN),Polyamide 6,Nylon 6,1.23,PA6,120.0,,5300.0,185.0,,,,5.5,6.5,,
TRIECO®,4D46M20 BK (OCEAN),Polyamide 6,Nylon 6,1.27,PA6,90.0,,5000.0,150.0,,,,2.5,10.0,,
ORION™,PA6-0033G Blk,Polyamide 6,Nylon 6,1.36,PA6-GF35,134.0,,8270.0,,,,,2.6,73.52941176470588,,
ORION™,PA6-1000N Blk,Polyamide 6,Nylon 6,1.14,PA6,72.4,,2830.0,,,,,,5.196078431372549,,
ORION™,PA66-0015G Blk,Polyamide 66,Nylon 66,1.23,PA66-GF15,109.0,,7240.0,,,,,2.8,51.96078431372549,,
reNOVA™,re-NY6-0215G BKS,Polyamide 6,Nylon 6,1.23,PA6-GF15,,218.0,4960.0,,,,,2.5,47.05882352941177,,
reNOVA™,re-NY6-0233G BKS,Polyamide 6,Nylon 6,1.34,PA6-GF35,,218.0,8270.0,,,,,2.5,73.52941176470588,,
reNOVA™,re-NY66-0135GHY BKS,Polyamide 66,Nylon 66,1.4,PA66-GF35,,249.0,11700.0,,,,,2.3,65.68627450980392,,
Chemlon®,AF417,Polyamide 66,Nylon 66,1.4,PA66-GF35,,,5800.0,150.0,7300.0,140.0,,4.0,,,
LCA®,N6-13GFLU Black,Polyamide 6,Nylon 6,1.23,PA6-GF15-L,,220.0,4140.0,,,,,,5.196078431372549,,
LCA®,N6-40GMHSL Black,Polyamide 6,Nylon 6,1.46,PA6-(GF+MD)-L,,220.0,6890.0,,,,,,4.705882352941177,,
LCA®,N66-33GFHI Natural,Polyamide 66,Nylon 66,1.39,PA66-I-GF35,,261.0,7890.0,,,,,,15.686274509803923,,
LCA®,N66-38GMHSL Black,Polyamide 66,Nylon 66,1.4,PA66-(GF+MD)40-L,,,5580.0,,,,,,3.6274509803921573,,
LCA®,N66-ZF50HSL Natural,Polyamide 66,Nylon 66,1.13,PA66-L,75.8,251.0,2340.0,,,,,,4.705882352941177,,
LCA®,N6-ZF50 Natural,Polyamide 6,Nylon 6,1.13,PA6,,,,,,,,,,,
LCA®,N6-ZF50HSL Black,Polyamide 6,Nylon 6,1.13,PA6-L,,220.0,2620.0,,,,,,4.215686274509804,,
VERDANT™,RRPA1216Y,Polyamide 12,Nylon 12,,PA12,,,,,,,,,78.43137254901961,,
VERDANT™,RRPA66F Series,Polyamide 66,Nylon 66,,PA66,,,,,,,,,,,
VINPOL™,PA625GFI,Polyamide 6,Nylon 6,,PA6-I-GF25-L,,220.0,,,6800.0,,,3.0,10.0,,
VINPOL™,PA633GFHIY,Polyamide 6,Nylon 6,1.32,PA6-I-GF35,,218.0,7600.0,,,,,3.5,25.0,,
VINPOL™,PA633GFI,Polyamide 6,Nylon 6,1.33,PA6-I-GF35,,220.0,7400.0,,8200.0,,,2.0,14.0,,
VINPOL™,PA6633GFH,Polyamide 66,Nylon 66,1.4,PA66-GF30,,260.0,10400.0,280.0,11000.0,,,3.0,12.0,120.0,
VINPOL™,PA66UFNAT42N,Polyamide 66,Nylon 66,1.14,PA66-L,85.0,260.0,2900.0,95.0,3150.0,,4.2,30.0,4.2,,
VINPOL™,PA6UFNAT036N,Polyamide 6,Nylon 6,1.12,PA6-L,,220.0,,,,,,,,,
TechnoMid,PA6 S GF 30 1 H sw (40929),Polyamide 6,Nylon 6,1.35,PA6-GF30,110.0,,,,8200.0,115.0,3.0,3.0,,,
TechnoMid,PA66 S GF 30 2 sw (47765),Polyamide 66,Nylon 66,1.36,PA66-GF30,175.0,,,,10200.0,,2.7,,,,
Tekumid,6 SC/GF 30,Polyamide 6,Nylon 6,1.34,PA6-GF30,,215.0,4500.0,150.0,,110.0,,4.0,,,
Tekumid,6 SC/GF 30,Polyamide 6,Nylon 6,1.34,PA6-GF30,,215.0,8000.0,250.0,,170.0,,3.5,,,
Tekumid,6 T/GF 50,Polyamide 6,Nylon 6,1.56,PA6-GF50,160.0,,6700.0,250.0,,,,1.7,13.725490196078432,,
Creamid®,A3H2G12.2S,Polyamide 66 + PA 6I/6T,Nylon 66+Nylon 6I/6T,1.73,(PA66+PA6I/6T)-GF60,,,17000.0,350.0,21000.0,260.0,,3.5,20.0,,
Creamid®,A3H2G6FRS*800,Polyamide 66,Nylon 66,1.42,PA66,,265.0,7500.0,150.0,9000.0,125.0,,3.0,8.0,,
Creamid®,A3H7G4.2S*9217,Polyamide 66 + PA 6I/6T,Nylon 66+Nylon 6I/6T,1.29,(PA66+PA6I/6T)-GF,,265.0,5300.0,155.0,6600.0,125.0,,3.0,5.0,,
Creamid®,A3H7G6.2S*9217,Polyamide 66 + PA 6I/6T,Nylon 66+Nylon 6I/6T,1.38,(PA66+PA6I/6T)-GF,,265.0,8200.0,240.0,10000.0,180.0,,2.8,8.0,,
Creamid®,AH2GX6E*9200,Polyamide 66,Nylon 66,1.35,PA66,,258.0,8200.0,200.0,9400.0,140.0,,2.2,9.0,,
Creamid®,B3H7G10*9000,Polyamide 6,Nylon 6,1.59,PA6,,222.0,10700.0,,12600.0,170.0,,3.9,14.0,,
Creamid®,B3H7G10*9000,Polyamide 6,Nylon 6,1.59,PA6,,222.0,13700.0,,16600.0,225.0,,3.4,12.0,,
