Repository: mike-keating-iv/ml-polymer-classification

# Polymer Classification using Machine Learning

## Project Overview

This project develops machine learning models to classify polymer materials into their respective subclasses using mechanical and physical property data. The goal is to automate polymer identification for materials databases and R&D applications.

## Data Source

Data was collected from the Plastics and Elastomers section of [UL Prospector](https://www.ulprospector.com/plastics/en), which is a database containing technical data for over 100,000 materials. Data was queried by polymer symbol (PP, PMMA, etc) and saved to separate CSV files.

File: data/polymers_Nylon.csv (part 47 of 57)
Chemlon®,113 GH,Polyamide 66,Nylon 66,1.22,PA66-GF15,,257.0,3410.0,94.4,4160.0,,,16.0,3.3,,
Chemlon®,113 GX,Polyamide 66,Nylon 66,1.22,PA66-GF15-L,,254.0,4830.0,172.0,,,,2.0,6.274509803921569,,
Chemlon®,125-15 MGH,Polyamide 66,Nylon 66,1.5,PA66-(GF+MD)40,,257.0,5800.0,125.0,8060.0,,,6.3,7.1,,
Chemlon®,128-10 MGH,Polyamide 66,Nylon 66,1.48,PA66-(GF+MD),,256.0,9000.0,200.0,,145.0,,3.0,,,
Creamid®,B3H7GZ2*9000,Polyamide 6,Nylon 6,1.38,PA6,,222.0,8000.0,200.0,10100.0,160.0,,4.9,20.0,,
Chemlon®,100 W,Polyamide 66,Nylon 66,1.16,PA66,,260.0,3100.0,115.0,,,,7.0,3.5,,
Chemlon®,104 H,Polyamide 66,Nylon 66,1.1,PA66-I,,260.0,2250.0,85.0,,,5.0,35.0,17.0,,
Chemlon®,106 H,Polyamide 66,Nylon 66,1.11,PA66-I,,259.0,789.0,22.9,882.0,,,190.0,96.0,,
Chemlon®,106-14 GH BK080,Polyamide 66,Nylon 66,1.19,PA66-GF,105.0,260.0,3900.0,120.0,4300.0,,,4.0,13.0,,
Chemlon®,109 H,Polyamide 66,Nylon 66,1.09,PA66-I,,257.0,766.0,22.5,807.0,,,200.0,94.0,,
Chemlon®,109-25 GH,Polyamide 66,Nylon 66,1.28,PA66-GF25,,254.0,4830.0,145.0,,,,5.0,12.745098039215687,,
Chemlon®,109-33 GH,Polyamide 66,Nylon 66,1.36,PA66-GF35,,255.0,8000.0,225.0,,,,3.5,11.0,,
Chemlon®,113 G,Polyamide 66,Nylon 66,1.22,PA66-GF15,,257.0,4650.0,170.0,,,,3.0,3.0,,
Chemlon®,115 G,Polyamide 66,Nylon 66,1.24,PA66-GF15,,257.0,4830.0,172.0,,,,3.0,3.0,,
Chemlon®,115 GH,Polyamide 66,Nylon 66,1.24,PA66-GF15,,254.0,5000.0,160.0,5500.0,,,3.0,4.0,,
Chemlon®,125-15 MG,Polyamide 66,Nylon 66,1.42,PA66-(GF+MD)40,,254.0,7240.0,185.0,,,,2.0,2.5,,
Chemlon®,125-15 MGH,Polyamide 66,Nylon 66,1.5,PA66-(GF+MD)40,,257.0,9500.0,200.0,12900.0,,,2.4,4.3,,
Chemlon®,133 GU,Polyamide 66,Nylon 66,1.38,PA66-GF35,,254.0,8270.0,241.0,,,,2.0,10.784313725490197,,
Chemlon®,140 M,Polyamide 66,Nylon 66,1.52,PA66-MD40,,257.0,6550.0,135.0,,,,2.5,2.1,,
Chemlon®,143 GH,Polyamide 66,Nylon 66,1.5,PA66-GF45,,254.0,9620.0,208.0,11000.0,,,4.5,12.0,,
Chemlon®,150 GHU,Polyamide 66,Nylon 66,1.58,PA66-GF50,,250.0,11900.0,249.0,14600.0,,,4.1,14.0,,
Chemlon®,182,Polyamide 66,Nylon 66,1.19,PA66-FR,,257.0,3210.0,105.0,,,,7.0,3.0,120.0,
Chemlon®,190,Polyamide 66,Nylon 66,1.14,PA66,,260.0,2900.0,114.0,,,,60.0,3.5,,
Chemlon®,206 G,Polyamide 6,Nylon 6,1.18,PA6-GF5,,216.0,3310.0,128.0,,,4.0,5.0,5.196078431372549,,
Chemlon®,213 GH,Polyamide 6,Nylon 6,1.21,PA6,85.0,,4800.0,,5200.0,,,5.0,4.0,,
Chemlon®,217 GIU,Polyamide 6,Nylon 6,1.22,PA6-I-GF,,216.0,3790.0,121.0,,,3.5,5.5,20.58823529411765,,
Chemlon®,225 GH,Polyamide 6,Nylon 6,1.35,PA6-GF25-L,,216.0,6410.0,217.0,,,,2.5,10.784313725490197,,
Chemlon®,225-15 MGH,Polyamide 6,Nylon 6,1.49,PA6-(GF+MD)40,,216.0,4610.0,96.0,5140.0,,,7.4,8.3,,
Chemlon®,233 G,Polyamide 6,Nylon 6,1.38,PA6-GF35,,220.0,8700.0,225.0,,,,3.0,10.0,,
Chemlon®,235 GH,Polyamide 6,Nylon 6,1.41,PA6-GF,175.0,220.0,9500.0,255.0,,,,3.0,7.0,,
Chemlon®,240GH,Polyamide 6,Nylon 6,1.45,PA6-GF40,,,10000.0,260.0,11000.0,,,3.0,15.0,,
Chemlon®,420-10 MGH,Polyamide 6,Nylon 6,1.37,PA6-(GF+MD),,220.0,7100.0,165.0,7500.0,,,3.5,,,
Chemlon®,540 MH,Polyamide 66,Nylon 66,1.5,PA66-MD,,257.0,6500.0,145.0,,,,2.0,3.0,,
Chemlon®,60GS6,Polyamide 6,Nylon 6,1.35,PA6-GB30,,,2500.0,125.0,3500.0,80.0,,10.0,4.0,,
Chemlon®,60MGS6 9116,Polyamide 6,Nylon 6,1.38,PA6-(GF+MD),,220.0,,,4500.0,95.0,,4.0,4.0,,
Chemlon®,66GF6H,Polyamide 66,Nylon 66,1.37,PA66-GF30,,,9000.0,250.0,9000.0,,,5.0,6.0,,
Chemlon®,830GHI,Polyamide 6/12 Copolymer,Nylon 6/12,1.27,PA612-I-GF30,,,6750.0,,,,,4.0,15.0,,
Chemlon®,AF417,Polyamide 66,Nylon 66,1.4,PA66-GF35,,,9700.0,270.0,9500.0,190.0,,3.0,,,
Chemlon®,MDSF1,Polyamide 6,Nylon 6,1.46,PA6-(GF+GB)40,,,7100.0,185.0,7200.0,,,2.0,6.5,,
Chemlon®,R106/N/50GFS,Polyamide 6,Nylon 6,1.56,PA6-GF50,,,10000.0,230.0,10400.0,160.0,,5.0,20.0,,
TUFNYL®,RGF33NATURAL,Polyamide 66,Nylon 66,1.39,PA66-GF,,260.0,7500.0,255.0,,185.0,,4.0,12.0,112.0,
TUFNYL®,RST80NATURAL,Polyamide 66,Nylon 66,1.07,PA66,,,,72.0,,45.0,,30.0,80.0,,
TUFNYL®,RXXICNATURAL,Polyamide 66,Nylon 66,1.14,PA66,,260.0,2500.0,121.0,,74.0,,,5.0,110.0,
TUFNYL®,SB20L2GREY220,Polyamide 6,Nylon 6,1.34,PA6-GF-FR,,220.0,3800.0,115.0,,70.0,,3.0,3.0,110.0,
TUFNYL®,SB30A1OCEANIDSBLACK930,Polyamide 6,Nylon 6,1.36,PA6-GF,,220.0,7000.0,196.0,,140.0,,3.5,6.5,112.0,
TUFNYL®,SB30L1GREY,Polyamide 6,Nylon 6,1.43,PA6-GF,,220.0,5000.0,135.0,,75.0,,3.0,3.5,112.0,
TUFNYL®,SGF15STCarbonFonce,Polyamide 6,Nylon 6,1.2,PA6-GF,,220.0,4000.0,130.0,,80.0,,3.0,10.0,112.0,
TUFNYL®,SGF25BLACK,Polyamide 6,Nylon 6,1.33,PA6-GF,,220.0,5000.0,190.0,,126.0,,3.0,6.0,112.0,
TUFNYL®,SGF30(E)BLACK,Polyamide 6,Nylon 6,1.36,PA6-GF,,220.0,8000.0,240.0,,155.0,,4.0,10.0,112.0,
TUFNYL®,SGF30BLACK,Polyamide 6,Nylon 6,1.36,PA6-GF,,220.0,6000.0,230.0,,140.0,,4.0,10.0,112.0,
TUFNYL®,SGF30HNATURAL,Polyamide 6,Nylon 6,1.36,PA6-GF,,220.0,7500.0,250.0,,170.0,,4.0,10.0,115.0,
TUFNYL®,SGF30M(I)BLACK,Polyamide 6,Nylon 6,1.36,PA6-GF,,220.0,6000.0,180.0,,110.0,,3.0,8.0,112.0,
TUFNYL®,SMS1STEELGREY,Polyamide 6,Nylon 6,1.13,PA6,,220.0,2500.0,108.0,,63.0,,10.0,4.0,110.0,
TUFNYL®,SST20BLACK,Polyamide 6,Nylon 6,1.09,PA6,,220.0,1600.0,70.0,,40.0,,30.0,15.0,95.0,
TES,J-1/30 BK,Polyamide 66,Nylon 66,1.36,PA66,,,8270.0,290.0,,,,3.0,23.529411764705884,,
TES,J-4/30/V0 NAT,Polyamide 612,Nylon 612,1.34,PA612,,,10700.0,193.0,,,,2.5,7.843137254901961,,
Plaslube®,J-1/20/TF/20 BK,Polyamide 66,Nylon 66,1.43,PA66,,,6210.0,197.0,,,,4.0,8.92156862745098,115.0,
Plaslube®,J-1/30/TF/13/SI/2,Polyamide 66,Nylon 66,1.49,PA66-GF30-L,,,,,7200.0,,,,,,
Plaslube®,J-1/AF/15/TF/10 NAT,Polyamide 66,Nylon 66,1.27,PA66,,,3520.0,124.0,,,,5.0,4.411764705882353,105.0,
Plaslube®,J-1/CF/10/TF/20 BK,Polyamide 66,Nylon 66,1.18,PA66,,,6890.0,207.0,,,,4.0,4.215686274509804,,
Plaslube®,PA4/6 GF30 TL15,Polyamide 46,Nylon 46,1.51,PA46-GF30-L,,,9650.0,269.0,,179.0,,3.2,10.784313725490197,,
Plaslube®,PA4/6 TL15 HS,Polyamide 46,Nylon 46,1.27,PA46-L,,,1210.0,62.1,,58.6,,300.0,28.43137254901961,100.0,
Plaslube®,PA6 GF40 ML2 HS UV BK,Polyamide 6,Nylon 6,1.46,PA6-GF40-L,,,10300.0,241.0,,159.0,,3.0,9.411764705882353,122.0,
Plaslube®,PA6 ML2,Polyamide 6,Nylon 6,1.16,PA6-L,89.6,,3310.0,117.0,,,,15.0,4.215686274509804,119.0,
Plaslube®,PA6 ML3 BK,Polyamide 6,Nylon 6,1.16,PA6-L,87.6,,3310.0,112.0,,,,15.0,4.215686274509804,119.0,
Plaslube®,PA6 TS18,Polyamide 6,Nylon 6,1.24,PA6-L,,,2280.0,89.6,,65.5,,9.5,5.196078431372549,116.0,
Plaslube®,PA6 TSX15,Polyamide 6,Nylon 6,1.2,PA6-L,,,2410.0,93.1,,69.6,25.0,,6.274509803921569,120.0,
Plaslube®,PA6/10 GF30 TS15,Polyamide 610,Nylon 610,1.43,PA610-GF-L,,,7580.0,195.0,,117.0,,4.0,10.784313725490197,,
Plaslube®,PA6/12 GF33 1000 BK,Polyamide 612,Nylon 612,1.3,PA612-GF35-L,,,6890.0,214.0,,,,6.0,13.725490196078432,120.0,
Plaslube®,PA6/12 GF33 1001 BK,Polyamide 612,Nylon 612,1.37,PA612-GF35-L,,,7580.0,221.0,,,,5.0,11.764705882352942,120.0,
Plaslube®,PA6/6,Polyamide 66,Nylon 66,1.14,PA66,82.7,,2760.0,138.0,,,80.0,,5.196078431372549,105.0,
Plaslube®,PA6/6 AF,Polyamide 66,Nylon 66,1.2,PA66-RF-L,110.0,259.0,3790.0,153.0,,,,5.0,6.274509803921569,100.0,
Plaslube®,PA6/6 CF30 TS12,Polyamide 66,Nylon 66,1.35,PA66-CF30-L,,,18600.0,306.0,,200.0,,1.6,9.411764705882353,,
Plaslube®,PA6/6 GF/M40 ML2 GY,Polyamide 66,Nylon 66,1.47,PA66-(GF+MD)40-L,,,10300.0,221.0,,152.0,,2.0,7.352941176470589,121.0,
Plaslube®,PA6/6 GF10 TL10 BK,Polyamide 66,Nylon 66,1.33,PA66-GF10-L,,,3720.0,117.0,,79.3,,3.5,5.196078431372549,117.0,
Plaslube®,PA6/6 GF13 ML2,Polyamide 66,Nylon 66,1.23,PA66-GF15-L,,,4900.0,167.0,,110.0,,3.0,5.196078431372549,115.0,
Plaslube®,PA6/6 GF30 IM TL15,Polyamide 66,Nylon 66,1.46,PA66-I-GF30-L,,,6890.0,210.0,,135.0,,2.0,11.764705882352942,90.0,
Plaslube®,PA6/6 GF30 ML5 HS BK,Polyamide 66,Nylon 66,1.43,PA66-GF30-L,,,9310.0,203.0,,138.0,,4.5,9.803921568627452,,
Plaslube®,PA6/6 GF30 TS15 BK,Polyamide 66,Nylon 66,1.49,PA66-GF30-L,,,8480.0,221.0,,156.0,,2.0,12.745098039215687,110.0,
Plaslube®,PA6/6 GF30 X,Polyamide 66,Nylon 66,1.36,PA66-GF30-L,,,8270.0,197.0,,121.0,,2.0,7.843137254901961,116.0,
Plaslube®,PA6/6 GF43 ML2,Polyamide 66,Nylon 66,1.49,PA66-GF45-L,,,11000.0,269.0,,172.0,,3.0,10.784313725490197,122.0,
Plaslube®,PA6/6 GF60 TL10,Polyamide 66,Nylon 66,1.77,PA66-GF60-L,,,19300.0,365.0,,248.0,,1.5,20.58823529411765,121.0,
Plaslube®,PA6/6 T/AL20 HS,Polyamide 66,Nylon 66,1.22,PA66-RF10-L,,255.0,3450.0,138.0,,84.8,,4.0,4.215686274509804,,
Plaslube®,TPX-PA6/6-01072,Polyamide 66,Nylon 66,1.51,PA66-MD-L,93.1,,6890.0,138.0,,,,3.0,3.6274509803921573,120.0,
Plaslube®,TPX-PA6/6-98020,Polyamide 66,Nylon 66,1.6,PA66-MD40-L,128.0,254.0,10300.0,152.0,,,,7.0,5.784313725490197,105.0,
HiFill®,J-7/33 HS BK,Polyamide 6,Nylon 6,1.34,PA6-I,,,7030.0,234.0,,,,3.0,20.58823529411765,,
HiFill®,J-70/30 NAT,Polyamide 66 + PP,Nylon 66+PP,1.26,(PA+PP),,,6890.0,331.0,,,,2.5,8.627450980392158,,
HiFill®,MD PA66 0125 LE,Polyamide 66,Nylon 66,1.25,PA66-Me,72.4,,2760.0,,,,8.0,,5.196078431372549,,
HiFill®,NY-75,Polyamide + Polyolefin,Nylon+Olefin,1.03,(PA+Polyolefin),,,2000.0,,,,,5.0,6.274509803921569,,
HiFill®,PA12 CL,Polyamide 12,Nylon 12,1.06,PA12,81.4,,2030.0,98.6,,,10.0,,5.196078431372549,,
HiFill®,PA12 GF30 HS L,Polyamide 12,Nylon 12,1.24,PA12-GF30-L,,,5520.0,150.0,,108.0,,3.0,14.705882352941178,,
HiFill®,PA12 GF50 L,Polyamide 12,Nylon 12,1.48,PA12-GF50-L,,,11700.0,253.0,,170.0,,4.0,14.705882352941178,,
HiFill®,PA12 L N MB,Polyamide 12,Nylon 12,1.02,PA12,65.5,,1720.0,75.8,,,20.0,,3.6274509803921573,106.0,
HiFill®,PA4/6 CF40 HS,Polyamide 46,Nylon 46,1.35,PA46-CF40,,,21400.0,352.0,,214.0,,3.5,9.803921568627452,,
HiFill®,PA4/6 CF40 IM HS,Polyamide 46,Nylon 46,1.33,PA46-CF40,,,22100.0,393.0,,241.0,,1.7,9.411764705882353,,
HiFill®,PA4/6 GF30 HS NAT,Polyamide 46,Nylon 46,1.41,PA46-GF30,,295.0,8960.0,255.0,,207.0,,4.0,9.411764705882353,,
HiFill®,PA4/6 GF50 HS BK,Polyamide 46,Nylon 46,1.62,PA46-GF50,,,9650.0,214.0,,165.0,,5.0,18.627450980392158,,
HiFill®,PA6 0232 B,Polyamide 6,Nylon 6,2.31,PA6-MD,45.5,,6340.0,49.0,,,,1.0,4.705882352941177,,
HiFill®,PA6 0254 B,Polyamide 6,Nylon 6,2.53,PA6-MD,44.8,,6890.0,48.3,,,,1.0,4.705882352941177,,
HiFill®,PA6 0254 B2,Polyamide 6,Nylon 6,2.53,PA6-MD,41.4,,6890.0,48.3,,,,1.0,5.196078431372549,,
HiFill®,PA6 0254 C,Polyamide 6,Nylon 6,2.53,PA6-MD75,44.8,,6890.0,48.3,,,,1.0,4.705882352941177,,
HiFill®,PA6 0266 B,Polyamide 6,Nylon 6,2.65,PA6-X,44.8,,6890.0,48.3,,,,1.0,4.215686274509804,,
HiFill®,PA6 0303 B,Polyamide 6,Nylon 6,3.02,PA6-X,51.7,,6890.0,48.3,,,,1.0,4.705882352941177,,
HiFill®,PA6 0348,Polyamide 6,Nylon 6,3.47,PA6,44.8,,6890.0,48.3,,,,1.0,3.6274509803921573,,
HiFill®,PA6 0390 BK,Polyamide 6,Nylon 6,3.89,PA6,44.8,,6890.0,48.3,,,,1.0,3.6274509803921573,,
HiFill®,PA6 0880,Polyamide 6,Nylon 6,8.78,PA6-Me,41.4,,8960.0,103.0,,,,1.0,5.196078431372549,,
HiFill®,PA6 CF30,Polyamide 6,Nylon 6,1.27,PA6-CF30,,,17200.0,310.0,,214.0,,1.5,10.784313725490197,118.0,
HiFill®,PA6 CM40 HS,Polyamide 6,Nylon 6,1.48,PA6-MD40-L,,,5720.0,131.0,,86.9,,3.0,5.196078431372549,121.0,
HiFill®,PA6 GF/M15 A1 BK,Polyamide 6,Nylon 6,1.22,PA6-(GF+MD)15,,216.0,2830.0,117.0,,75.8,,3.0,5.784313725490197,120.0,
HiFill®,PA6 GF15 IM1,Polyamide 6,Nylon 6,1.23,PA6-I-GF15-L,,,4140.0,172.0,,89.6,,4.5,20.58823529411765,112.0,
HiFill®,PA6 GF18 HS L,Polyamide 6,Nylon 6,1.29,PA6-GF20-L,,,6890.0,207.0,,138.0,,3.6,7.843137254901961,115.0,
HiFill®,PA6 GF33 IM L,Polyamide 6,Nylon 6,1.41,PA6-I-GF-L,,,6890.0,207.0,,155.0,,4.0,16.666666666666668,120.0,
HiFill®,PA6 GF40 RM HS BK,Polyamide 6,Nylon 6,1.43,PA6-GF40,,,11700.0,303.0,,193.0,,2.0,11.764705882352942,121.0,
HiFill®,PA6 GF43 LE,Polyamide 6,Nylon 6,1.5,PA6-GF45-L,,,10300.0,248.0,,200.0,,2.0,11.764705882352942,121.0,
HiFill®,PA6 GF50 HS L,Polyamide 6,Nylon 6,1.57,PA6-GF50-L,,,10700.0,269.0,,193.0,,4.0,26.47058823529412,,
HiFill®,PA6 GF50 L,Polyamide 6,Nylon 6,1.57,PA6-GF50-L,,,14100.0,290.0,,221.0,,2.5,15.686274509803923,121.0,
HiFill®,PA6 GF60 HF,Polyamide 6,Nylon 6,1.12,PA6-GF60,,,4140.0,124.0,,89.6,,5.5,10.784313725490197,,
HiFill®,PA6 HS L,Polyamide 6,Nylon 6,1.13,PA6-L,79.3,,2830.0,108.0,,,,70.0,5.784313725490197,119.0,
HiFill®,PA6 IM 435 HS L,Polyamide 6,Nylon 6,1.05,PA6-I-L,35.9,,469.0,41.4,,,,250.0,1000.0,70.0,
HiFill®,PA6 IM 7050,Polyamide 6,Nylon 6,1.1,PA6-I-L,55.2,,1930.0,78.6,,,,60.0,42.15686274509804,109.0,
HiFill®,PA6 IM HS L,Polyamide 6,Nylon 6,1.06,PA6-I-L,50.3,,1720.0,65.5,,,200.0,,83.33333333333334,105.0,
HiFill®,PA6 IM L N,Polyamide 6,Nylon 6,1.06,PA6-I-L,50.3,,1930.0,65.5,,,,200.0,83.33333333333334,105.0,
HiFill®,PA6 L N UV,Polyamide 6,Nylon 6,1.13,PA6-L,90.3,,2830.0,115.0,,,,70.0,4.705882352941177,119.0,
HiFill®,PA6 LE BK,Polyamide 6,Nylon 6,1.13,PA6-L,49.0,,1100.0,46.2,,,,85.0,17.647058823529413,,
HiFill®,PA6 LGF30 2000 12mm,Polyamide 6,Nylon 6,1.36,PA6-LGF-L,,,9650.0,269.0,,174.0,,2.0,23.529411764705884,121.0,
HiFill®,PA6 NAT,Polyamide 6,Nylon 6,1.13,PA6,79.3,,2830.0,108.0,,,70.0,,5.784313725490197,119.0,
HiFill®,PA6/10 GF50 L,Polyamide 610,Nylon 610,1.5,PA610-GF50-L,,,13100.0,269.0,,186.0,,3.0,13.725490196078432,,
HiFill®,PA6/6 0177 B,Polyamide 66,Nylon 66,1.78,PA66-MD,75.2,,6890.0,112.0,,,,2.0,3.6274509803921573,110.0,
HiFill®,PA6/6 0249 B,Polyamide 66,Nylon 66,2.49,PA66-MD,44.8,,6890.0,48.3,,,,1.0,4.705882352941177,,
HiFill®,PA6/6 CM40 6122 BK,Polyamide 66,Nylon 66,1.49,PA66-MD40,,,5650.0,124.0,,86.9,,8.0,5.196078431372549,,121.0
HiFill®,PA6/6 E5 LE,Polyamide 66,Nylon 66,1.4,PA66-I-GF-FR,82.7,,2900.0,138.0,,,,60.0,5.784313725490197,105.0,
HiFill®,PA6/6 GB10 L,Polyamide 66,Nylon 66,1.24,PA66-GB10-L,,255.0,2760.0,117.0,,75.8,,3.5,3.1372549019607847,119.0,
HiFill®,PA6/6 GB40 BK,Polyamide 66,Nylon 66,1.47,PA66-GB40-L,,,10300.0,165.0,,125.0,,2.0,5.784313725490197,122.0,
HiFill®,PA6/6 GF/M40 B1 BK,Polyamide 66,Nylon 66,1.42,PA66-(GF+MD)40-L,,,6890.0,172.0,,124.0,,3.5,5.196078431372549,121.0,
HiFill®,PA6/6 GF14 IM HS L,Polyamide 66,Nylon 66,1.19,PA66-I-GF-L,,,3620.0,110.0,,84.1,,6.0,20.58823529411765,111.0,
HiFill®,PA6/6 GF15 IM HS L,Polyamide 66,Nylon 66,1.19,PA66-I-GF15-L,,,3620.0,110.0,,84.1,,6.0,18.627450980392158,111.0,
HiFill®,PA6/6 GF20 IM HS UV BK,Polyamide 66,Nylon 66,1.29,PA66-I-GF20,,,6980.0,180.0,,124.0,,2.3,6.470588235294118,112.0,
HiFill®,PA6/6 GF30 HS L,Polyamide 66,Nylon 66,1.35,PA66-GF30-L,,255.0,8890.0,262.0,,188.0,,4.0,11.764705882352942,121.0,
HiFill®,PA6/6 GF30 IM HS L,Polyamide 66,Nylon 66,1.31,PA66-I-GF30-L,,,6890.0,206.0,,145.0,,4.0,18.627450980392158,111.0,
HiFill®,PA6/6 GF33 HR L,Polyamide 66,Nylon 66,1.37,PA66-GF35-L,,,8960.0,228.0,,186.0,,3.5,9.803921568627452,115.0,
HiFill®,PA6/6 GF33 HS L,Polyamide 66,Nylon 66,1.37,PA66-GF35-L,,262.0,8960.0,234.0,,179.0,,4.0,12.745098039215687,121.0,
HiFill®,PA6/6 GF33 LE BK,Polyamide 66,Nylon 66,1.38,PA66-GF35,,,8960.0,221.0,,183.0,,3.5,10.784313725490197,118.0,
HiFill®,PA6/6 GF33 UV BK001,Polyamide 66/6 Copolymer,Nylon 66/6,1.38,PA66/6-GF35-L,,,8690.0,276.0,,179.0,,3.0,12.745098039215687,118.0,
HiFill®,PA6/6 GF40 HS L,Polyamide 66,Nylon 66,1.47,PA66-GF40-L,,,11200.0,338.0,,194.0,,2.0,15.686274509803923,122.0,
HiFill®,PA6/6 GF40 L,Polyamide 66,Nylon 66,1.48,PA66-GF-L,,,10700.0,290.0,,206.0,,2.0,13.725490196078432,,122.0
HiFill®,PA6/6 GF43 LE BK,Polyamide 66,Nylon 66,1.5,PA66-GF45-L,,,11400.0,296.0,,208.0,,2.0,13.725490196078432,122.0,
HiFill®,PA6/6 GF45 TL10,Polyamide 66,Nylon 66,1.6,PA66-GF45-L,,,11000.0,296.0,,181.0,,2.0,11.764705882352942,122.0,
HiFill®,PA6/6 IM 04 LE GY135 HF,Polyamide 66,Nylon 66,1.13,PA66-I-L,,,1760.0,79.3,,53.8,,12.0,20.58823529411765,110.0,
HiFill®,"PA6/6,6 GF50 HS L",Polyamide 66/6 Copolymer,Nylon 66/6,1.57,PA66/6-GF-L,,,14500.0,331.0,,228.0,,3.0,17.647058823529413,121.0,
HiFill®,"PA6/6,6 IM3 BK",Polyamide 66/6 Copolymer,Nylon 66/6,1.09,PA66/6-I-L,,,2650.0,82.7,,60.7,50.0,,62.74509803921569,111.0,
HiFill®,TPX-PA6/6 97058 BK,Polyamide 66,Nylon 66,1.39,PA66-MD30-L,,,4520.0,116.0,,77.2,3.0,,5.196078431372549,120.0,
HiFill®,XRD POM 0161 LE YL149,Polyamide 66,Nylon 66,1.62,PA66,42.7,,,,1650.0,40.0,25.0,,8.137254901960786,100.0,
HiFill FR®,PA6 3001 FR-NQ BK,Polyamide 6,Nylon 6,1.16,PA6-FR-L,53.8,,2340.0,75.8,,59.3,,5.0,3.6274509803921573,112.0,
HiFill FR®,PA6 FR NAT,Polyamide 6,Nylon 6,1.19,PA6-FR,51.7,,1310.0,,,,60.0,,12.745098039215687,112.0,
HiFill FR®,PA6 GF13 FR-N IM BK,Polyamide 6,Nylon 6,1.23,PA6-I-GF15-FR-L,,,3790.0,145.0,,89.6,,4.0,15.686274509803923,120.0,
HiFill FR®,PA6 GF20 FR HS L,Polyamide 6,Nylon 6,1.49,PA6-GF20-FR-L,,,5860.0,159.0,,117.0,,4.2,10.784313725490197,120.0,
HiFill FR®,PA6/6 FR NAT,Polyamide 66,Nylon 66,1.2,PA66-FR,,,1520.0,,,55.2,50.0,,11.764705882352942,115.0,
HiFill FR®,PA6/6 GF25 FR BK,Polyamide 66,Nylon 66,1.51,PA66-GF25-FR-L,,,6550.0,172.0,,120.0,,4.0,11.764705882352942,120.0,
HiFill FR®,PA6/6 GF25 FR-N IM BK,Polyamide 66,Nylon 66,1.31,PA66-I-GF25-FR,,,4620.0,131.0,,79.3,,3.4,12.745098039215687,,
HiFill FR®,PA6/6 GF30 FR-N,Polyamide 66,Nylon 66,1.4,PA66-GF30-FR,,,8270.0,179.0,,141.0,,6.0,8.333333333333334,,
HiFill FR®,PA6/6 GF33 FR HS L,Polyamide 66,Nylon 66,1.68,PA66-GF35-FR-L,,,10700.0,228.0,,162.0,,3.0,11.764705882352942,119.0,
Electrafil®,J-3/CF/30,Polyamide 6,Nylon 6,1.28,PA6-CF30,,,17200.0,317.0,19300.0,,,3.3,9.411764705882353,,
Electrafil®,J-71/CF/40/EG,Polyamide 6 Alloy,Nylon 6 Alloy,1.3,PA6-CF40,,,22400.0,,,193.0,,,8.333333333333334,,
Electrafil®,PA6/6 03002 A MB,Polyamide 66,Nylon 66,1.23,PA66-I-(GF+X)-L,84.1,,3620.0,110.0,,,,6.0,14.705882352941178,111.0,
Electrafil®,PA6/6 03004 GF20,Polyamide 66,Nylon 66,1.29,PA66-I-(CF+GF)20-L,124.0,,6980.0,180.0,,,,2.3,6.470588235294118,111.0,
Electrafil®,PA6/6 C10 BK,Polyamide 66,Nylon 66,1.17,PA66-CF10,,,6830.0,186.0,,152.0,,2.2,3.6274509803921573,110.0,
Electrafil®,PA6/6 CF14 BK,Polyamide 66,Nylon 66,1.2,PA66-CF15-L,,,10700.0,255.0,,152.0,,3.2,5.784313725490197,118.0,
Electrafil®,PA6/6 G/CF15 C - 3 BK,Polyamide 66,Nylon 66,1.17,PA66-(CF+GF),,,4480.0,131.0,,109.0,,4.5,14.705882352941178,86.0,
Domamid XS™,5750R50H2,Polyamide 66 Alloy,Nylon 66 Alloy,1.6,PA66-GF50,,,,,18000.0,,,2.0,,,
Domamid HT™,7750R60H3,Polyamide 66,Nylon 66,1.72,PA66-GF60,,,,,20000.0,,,1.0,,,
Domamid HT™,7773R15H3 Bk-1,Polyamide 66,Nylon 66,1.21,PA66-GF15,,,,,5000.0,,,10.0,,,
TAROMID B,240 Y0,Polyamide 6,Nylon 6,1.16,PA6,77.0,222.0,3100.0,115.0,3350.0,62.0,,8.0,3.1372549019607847,,
TAROMID B,280 G4 X0,Polyamide 6,Nylon 6,1.4,PA6-GF20-FR,,222.0,6500.0,150.0,7000.0,120.0,,3.0,5.882352941176471,,
TAROMID B,280 G5 X0,Polyamide 6,Nylon 6,1.45,PA6-GF25-FR,,222.0,8000.0,170.0,8400.0,125.0,,2.6,6.862745098039216,115.0,
TAROMID B,280 G8,Polyamide 6,Nylon 6,1.47,PA6-GF40,,222.0,11500.0,310.0,12500.0,208.0,,2.2,14.705882352941178,124.0,
TAROMID B,280 R3,Polyamide 6,Nylon 6,1.08,PA6,50.0,218.0,1800.0,80.0,2100.0,,,75.0,49.01960784313726,,
TAROMID B,280 X0,Polyamide 6,Nylon 6,1.21,PA6-FR,,222.0,3000.0,100.0,3200.0,66.0,,6.0,3.431372549019608,,
TAROMID A,280 G3,Polyamide 66,Nylon 66,1.23,PA66-GF15,,256.0,6000.0,160.0,6500.0,110.0,,5.5,5.882352941176471,120.0,
TAROMID A,280 G3 K3,Polyamide 66,Nylon 66,1.33,PA66-(GF+GB)30,,255.0,5400.0,160.0,5700.0,100.0,,5.0,4.411764705882353,,
TAROMID A,280 G3 MT5,Polyamide 66,Nylon 66,1.43,PA66-(GF+MD)40,,256.0,8000.0,135.0,8500.0,95.0,,2.0,4.411764705882353,121.0,
TAROMID A,280 G5,Polyamide 66,Nylon 66,1.3,PA66-GF25,,256.0,8500.0,230.0,8800.0,146.0,,3.0,6.862745098039216,120.0,
TAROMID A,280 G5 X0,Polyamide 66,Nylon 66,1.46,PA66-GF25-FR,,250.0,7800.0,185.0,8500.0,135.0,,2.5,5.882352941176471,115.0,
TAROMID A,280 G7,Polyamide 66,Nylon 66,1.37,PA66-GF35,,256.0,10000.0,270.0,10500.0,190.0,,3.0,12.745098039215687,,
TAROMID A,280 H G6 DX0 TR1,Polyamide 66,Nylon 66,1.56,PA66-GF30-FR,,250.0,9200.0,206.0,9400.0,145.0,,2.2,7.843137254901961,,
TAROMID A,280 K6,Polyamide 66,Nylon 66,1.35,PA66-GB30,,256.0,4800.0,120.0,5400.0,80.0,,6.5,2.9411764705882355,,
TAROMID A,280 MT8,Polyamide 66,Nylon 66,1.45,PA66-MD40,,256.0,7500.0,180.0,8000.0,100.0,,2.0,3.7254901960784315,120.0,
TAROMID A,280 R1,Polyamide 66,Nylon 66,1.1,PA66,65.0,256.0,2200.0,95.0,,,,70.0,6.862745098039216,,
Taizhou Plastic,PA66 A5230,Polyamide 66,Nylon 66,1.37,PA66,,255.0,7500.0,240.0,,155.0,,2.5,,,
ECP,145,Polyamide 6,Nylon 6,1.22,PA6,,,2640.0,83.5,2980.0,,,,,,
Hyundai EP PA66,LD130,Polyamide 66,Nylon 66,1.22,PA66-GF15,115.0,,5100.0,165.0,,,,4.0,,,
Hyundai EP PA66,LD460,Polyamide 66,Nylon 66,1.6,PA66-GF30-FR,157.0,,7850.0,216.0,,,,,,120.0,
Hyundai EP PA66,LD630,Polyamide 66,Nylon 66,1.09,PA66,44.9,,1560.0,62.9,,,,110.0,,111.0,
Hyundai EP PA6,LS140,Polyamide 6,Nylon 6,1.26,PA6-GF20,118.0,220.0,5490.0,172.0,,,,5.0,7.254901960784315,121.0,
Hyundai EP PA6,LS160,Polyamide 6,Nylon 6,1.38,PA6-GF30,177.0,220.0,8340.0,240.0,,,,3.0,11.764705882352942,121.0,
Hyundai EP PA6,LS240,Polyamide 6,Nylon 6,1.28,PA6-MD20,67.7,220.0,4410.0,98.1,,,,7.0,5.784313725490197,121.0,
Hyundai EP PA6,LS460,Polyamide 6,Nylon 6,1.38,PA6-FR,10.8,220.0,4900.0,157.0,,,,,7.549019607843138,,
Technomelt®,PA 657 (e),"Polyamide, Unspecified","Nylon, Unspecified",0.978,PA,,,,,,,,400.0,,,
Technomelt®,PA 678 (e),"Polyamide, Unspecified","Nylon, Unspecified",0.98,PA,,,,,,,,400.0,,,
Capran Medallion®,800,Polyamide 6,Nylon 6,,PA6,,,,,,,,,,,
Capran Medallion®,MT-1500,Polyamide 6,Nylon 6,,PA6,,,,,,,,,,,
HP 3D High Reusability,PA 11,Polyamide 11,Nylon 11,1.04,PA11,,,1600.0,60.0,1800.0,50.0,,50.0,,,
XAREC™,N WA 5030,Syndiotactic Polystyrene + PA,SPS+Nylon,1.35,(PS-SY+PA)-GF30,,,9400.0,235.0,10000.0,165.0,,2.4,10.0,,
Huafon,T23H,Polyamide 66,Nylon 66,,PA66,,,2690.0,101.0,,,,56.0,,,
Huafon,T26,Polyamide 66,Nylon 66,1.14,PA66,,,,,,,,,,,
GLS Nylon 66,LG39,Polyamide 66,Nylon 66,,PA66-GF15,,,,,,,,,,,
GLS Nylon 66,LG79,Polyamide 66,Nylon 66,,PA66-GF35,,,,,,,,,,,
GLS Nylon 6,PN09 IM2,Polyamide 6,Nylon 6,,PA6-I,,,,,,,,,,,
GLS Nylon 6,PN09(E),Polyamide 6,Nylon 6,1.12,PA6,,,1500.0,78.0,,,4.0,,2.9411764705882355,,
GLS Nylon 6,PN09(M),Polyamide 6,Nylon 6,1.12,PA6,,,1500.0,78.0,,,4.0,,2.9411764705882355,,
STAR,PA6 Injection,Polyamide 6,Nylon 6,1.13,PA6,45.0,220.0,,,1000.0,,25.0,,,,
STAR,PA6 Injection,Polyamide 6,Nylon 6,1.13,PA6,85.0,220.0,2600.0,100.0,3200.0,,4.0,,,,
STAR,PA66 33% Glass Filled Repro Black,Polyamide 66,Nylon 66,1.35,PA66-GF35,,,6210.0,,,,,2.0,9.411764705882353,105.0,
STAR,PA66 GF13,Polyamide 66,Nylon 66,1.21,PA66-GF15,114.0,,5170.0,169.0,,,,3.0,5.196078431372549,,
STAR,PA66 GF33,Polyamide 66,Nylon 66,1.39,PA66-GF35,183.0,,10400.0,293.0,,,,3.0,10.784313725490197,,
STAR,PA66 GP,Polyamide 66,Nylon 66,1.13,PA66,80.0,,,,3000.0,,,20.0,,,
Reny™,1002H,Polyamide MXD6,Nylon MXD6,1.46,PAMXD6-GF30,,,10700.0,265.0,11100.0,148.0,,1.8,,,
Reny™,1022HS,Polyamide MXD6,Nylon MXD6,1.66,PAMXD6-GF50,,,19100.0,384.0,21900.0,236.0,,1.5,,,
Reny™,1032H,Polyamide MXD6,Nylon MXD6,1.79,PAMXD6-GF60,,,21600.0,357.0,22400.0,204.0,,1.4,,,
Reny™,1521AH,Polyamide MXD6,Nylon MXD6,1.73,PAMXD6-GF50-FR,,,18900.0,339.0,20600.0,215.0,,1.5,,,
Reny™,1527,Polyamide MXD6,Nylon MXD6,1.71,PAMXD6-GF50-FR,,,20000.0,360.0,19000.0,220.0,,1.6,,,
Reny™,2505,Polyamide MXD6,Nylon MXD6,1.81,PAMXD6-(GF+MD)15-FR,,,13600.0,200.0,13900.0,124.0,,1.2,,,
Reny™,4001,Polyamide MXD6,Nylon MXD6,1.5,PAMXD6-GF30,,,16600.0,204.0,17900.0,124.0,,0.9,,,
Reny™,4501,Polyamide MXD6,Nylon MXD6,1.66,PAMXD6-GF30-FR,,,19100.0,190.0,20400.0,107.0,,0.7,,,
Reny™,4511,Polyamide MXD6,Nylon MXD6,1.77,PAMXD6-GF40-FR,,,22000.0,208.0,20600.0,125.0,,0.8,,,
Reny™,C-36,Polyamide MXD6,Nylon MXD6,1.35,PAMXD6-CF30,,,23400.0,411.0,27200.0,249.0,,1.2,,,
Reny™,PG-1050A,Polyamide MXD6,Nylon MXD6,1.57,PAMXD6-GF50,,,17400.0,363.0,19100.0,215.0,,1.7,,,
LEMALLOY™,BX504D,Polyphenylene Ether + PA 6,PPE+Nylon 6,1.22,(PPE+PA)-X,,,3650.0,100.0,4200.0,62.0,,6.1,,,
Greene Nylon,NWR,Polyamide 6,Nylon 6,1.16,PA6,,,,,,,,10.0,,116.0,
Alphalon™,27D,Polyamide 6,Nylon 6,1.13,PA6,,,,,,,,,,,
Alphalon™,33LN,Polyamide 6,Nylon 6,1.13,PA6-L,,,,,,,,,,,
Alphalon™,36,Polyamide 6,Nylon 6,1.13,PA6,,,,,,,,,,,
Alphalon™,40L,Polyamide 6,Nylon 6,1.13,PA6-L,,,,,,,,,,,
Tarnamid®,T- 27 CF30,Polyamide 6,Nylon 6,1.25,PA6-CF30,190.0,221.0,15000.0,260.0,19200.0,,,3.6,9.3,,
Tarnamid®,T- 27 GF15 FRV0,Polyamide 6,Nylon 6,1.26,PA6-GF15-FR,120.0,221.0,5600.0,140.0,7000.0,,,4.0,5.0,,
Tarnamid®,T- 27 GF20 FRV0,Polyamide 6,Nylon 6,1.26,PA6-GF20-FR,130.0,221.0,6600.0,180.0,8300.0,,,4.0,8.0,,
Tarnamid®,T- 27 GF30 TF15,Polyamide 6,Nylon 6,1.47,PA6,130.0,221.0,6500.0,185.0,8300.0,,,7.0,140.0,,
Tarnamid®,T- 27 MCS,Polyamide 6,Nylon 6,1.14,PA6,82.0,221.0,2600.0,85.0,3200.0,,,30.0,4.5,,
Tarnamid®,T- 27 MCS 850,Polyamide 6,Nylon 6,1.15,PA6-FR,80.0,221.0,3000.0,90.0,3600.0,,,10.0,4.0,,
Tarnamid®,T- 27 MCS I,Polyamide 6,Nylon 6,1.1,PA6-I,40.0,221.0,600.0,18.0,1000.0,,,260.0,25.0,,
Tarnamid®,T- 27 MT 30,Polyamide 6,Nylon 6,1.35,PA6-MD30,50.0,221.0,3300.0,65.0,4400.0,,,4.0,,,
Tarnamid®,T- 27 MT 30,Polyamide 6,Nylon 6,1.35,PA6-MD30,75.0,221.0,5900.0,115.0,7000.0,,,4.0,5.0,,
Tarnamid®,T- 27 MT 40,Polyamide 6,Nylon 6,1.46,PA6-MD40,75.0,221.0,7500.0,120.0,8200.0,,,3.0,3.0,,
Tarnamid®,T- 27 MW 30,Polyamide 6,Nylon 6,1.35,PA6-MD30,55.0,221.0,4500.0,90.0,5400.0,,,6.0,,,
Tarnamid®,T- 27 MW 30,Polyamide 6,Nylon 6,1.35,PA6-MD30,90.0,221.0,7500.0,150.0,9000.0,,,4.0,5.0,,
Tarnamid®,T-27,Polyamide 6,Nylon 6,1.14,PA6,78.0,221.0,2400.0,82.0,2800.0,,,50.0,4.0,,
Tarnamid®,T-27 GF 150,Polyamide 6,Nylon 6,1.55,PA6-GF50,195.0,221.0,13000.0,315.0,15500.0,,,3.5,18.0,,
Tarnamid®,T-27 GF 25,Polyamide 6,Nylon 6,1.3,PA6-GF25,100.0,221.0,4000.0,150.0,5500.0,,,8.0,18.0,,
Tarnamid®,T-27 GF 40I,Polyamide 6,Nylon 6,1.43,PA6-I-GF40,,221.0,,,,,,,,,
Tarnamid®,T-27 GF 40I,Polyamide 6,Nylon 6,1.43,PA6-I-GF40,160.0,221.0,9400.0,250.0,11200.0,,,5.0,30.0,,
Tarnamid®,T-27 GF 45,Polyamide 6,Nylon 6,1.5,PA6-GF45,210.0,221.0,11500.0,320.0,14500.0,,,5.0,22.0,,
Tarnamid®,T-27 MRS,Polyamide 6,Nylon 6,1.14,PA6-FR-L,85.0,,,90.0,3400.0,,,45.0,,,
Tarnamid®,T-30,Polyamide 6,Nylon 6,1.14,PA6,78.0,221.0,2400.0,82.0,2800.0,,,100.0,4.0,,
HTASO PA66,T303 25GF,Polyamide 66,Nylon 66,1.33,PA66-GF25,,260.0,7100.0,220.0,8000.0,180.0,,3.0,9.0,,
HTASO PA66,T303 50GF,Polyamide 66,Nylon 66,1.57,PA66-GF50,,262.0,16000.0,400.0,17000.0,240.0,,2.4,,,
HTASO PA6,T306 15GF,Polyamide 6,Nylon 6,1.23,PA6-GF15,,220.0,5000.0,140.0,6000.0,125.0,,4.0,6.0,,
HTASO PA6,T306 50GF,Polyamide 6,Nylon 6,1.58,PA6-GF50,,219.0,15000.0,400.0,16000.0,230.0,,2.2,,,
HTASO PA6,T306HI,Polyamide 6,Nylon 6,1.04,PA6,30.0,218.0,800.0,,900.0,,,80.0,75.0,,
Kitech,N6115G,Polyamide 6,Nylon 6,1.24,PA6-GF15,,,5500.0,190.0,,,,3.0,14.705882352941178,120.0,
Kitech,N6120RNA,Polyamide 6,Nylon 6,1.04,PA6-X,,,1500.0,65.0,,,,80.0,63.72549019607843,75.0,
Kitech,N6130G,Polyamide 6,Nylon 6,1.35,PA6-GF30,,,8500.0,260.0,,,,3.5,19.607843137254903,120.0,
HONES®,Conductive Nylon,"Polyamide, Unspecified","Nylon, Unspecified",1.75,PA,,,3000.0,120.0,,,,9.0,0.4901960784313726,,
HONES®,PA66 G10,Polyamide 66,Nylon 66,1.24,PA66-GF10,,,,125.0,,,,,,,
Sunny®,PA6 EB130,Polyamide 6,Nylon 6,1.36,PA6-GF30,,,7750.0,200.0,,,,8.0,20.58823529411765,,
Sunny®,PA66 EN130,Polyamide 66,Nylon 66,1.37,PA66-GF30,,,9210.0,210.0,,,,3.0,18.627450980392158,,
Xingshengdi,XD1006V,Polyamide 6,Nylon 6,1.4,PA6-GF30-FR,,222.0,9500.0,230.0,,,,3.0,13.0,,
Xingshengdi,XD2002HL 25GF,Polyamide 66,Nylon 66,1.34,PA66-GF25-FR,,260.0,7500.0,240.0,,,,3.5,14.0,,
Xingshengdi,XD2002HL 30GF,Polyamide 66,Nylon 66,1.39,PA66-GF30-FR,,260.0,9000.0,260.0,,,,3.3,14.0,,
Xingshengdi,XD2002HS 35GF,Polyamide 66,Nylon 66,1.44,PA66-GF35-FR,,260.0,10500.0,250.0,,,,2.5,12.0,,
Xingshengdi,XD2002LV 35GF,Polyamide 66,Nylon 66,1.44,PA66-GF35-FR,,260.0,11500.0,260.0,,,,2.3,12.0,,
Xingshengdi,XD203HB 33GF,Polyamide 66,Nylon 66,1.39,PA66-GF35,,263.0,9000.0,290.0,,,,3.5,14.0,,
Xingshengdi,XD203HS 20GF,Polyamide 66,Nylon 66,1.53,PA66-GF20-FR,,260.0,7800.0,210.0,,,,3.3,9.0,,
Xingshengdi,XD203HS 30GF,Polyamide 66,Nylon 66,1.61,PA66-GF30-FR,,260.0,9800.0,250.0,,,,2.5,12.0,,
Xingshengdi,XD-203PR 20GF,Polyamide 66,Nylon 66,1.26,PA66-GF20-FR,,260.0,5300.0,160.0,,,,6.0,23.0,,
Xingshengdi,XD-203PR 25GF,Polyamide 66,Nylon 66,1.3,PA66-GF25-FR,,260.0,5800.0,180.0,,,,5.5,26.0,,
Xingshengdi,XD-405HB CF30,Polyamide 612,Nylon 612,1.21,PA612-CF30,,217.0,16000.0,280.0,,,,3.0,15.0,,
SILVER®,PA540G30N,Polyamide 6,Nylon 6,1.3,PA6-GF30-FR,,,5000.0,145.0,,,,3.0,,,
SILVER®,PA623G40,Polyamide 66,Nylon 66,1.45,PA66-GF40,,,10000.0,300.0,,,,3.0,,,
SILVER®,PA640G30,Polyamide 66,Nylon 66,1.54,PA66-GF30-FR,,,8500.0,230.0,,,,3.0,,,
TECACOMP®,PA6 CF30 black 3553,Polyamide 6,Nylon 6,1.22,PA6-CF30,,220.0,,,18000.0,,,2.5,,,
TECACOMP®,PA6 GF30 HI natural 3656,Polyamide 6,Nylon 6,1.38,PA6-GF30,,220.0,,,9400.0,,,3.5,,,
TECACOMP®,PA66 CF20 black 4102,Polyamide 66,Nylon 66,1.23,PA66-CF20,,260.0,,,9500.0,,,6.0,,,
TECACOMP®,PA66 GF15 CF10 HI black 3660,Polyamide 66,Nylon 66,1.29,PA66-(CF+GF)25,,260.0,,,12800.0,,,2.5,,,
TECACOMP®,PA66 GF30 HI brown 9189,Polyamide 66,Nylon 66,1.41,PA66-GF30,,260.0,,,10000.0,,,3.5,,,
EOS,CarbonMide®,Polyamide 12,Nylon 12,1.04,PA12-CF,,176.0,,,6100.0,,,4.1,,,
EOS,PA 1101,Polyamide 11,Nylon 11,0.99,PA11,,201.0,,,1600.0,,,45.0,,,75.0
EOS,PA 2201,Polyamide 12,Nylon 12,0.93,PA12,,176.0,1500.0,58.0,1700.0,,,15.0,4.4,,75.0
EOS,PA 2241 FR,Polyamide 12,Nylon 12,1.0,PA12-FR,,185.0,,,1900.0,,,15.0,,,
TECAST®,L natural,Polyamide 6,Nylon 6,1.14,PA6-L,,220.0,2410.0,86.2,2410.0,68.9,8.0,25.0,6.274509803921569,100.0,
TECAST®,T black,Polyamide 6,Nylon 6,1.15,PA6,82.7,220.0,2410.0,82.7,2410.0,,,30.0,6.274509803921569,120.0,
TECAMID®,66 GF15 FR black,Polyamide 66,Nylon 66,1.3,PA66-GF15-FR,47.5,253.0,4980.0,119.0,3210.0,,,5.8,3.6274509803921573,118.0,
TECAMID®,66 natural,Polyamide 66,Nylon 66,1.14,PA66,82.7,255.0,3030.0,114.0,2410.0,84.8,7.0,50.0,5.196078431372549,108.0,86.0
EPLON+ 66,GFR 15 BK Q2B504,Polyamide 66,Nylon 66,1.25,PA66-GF15-L,,260.0,3000.0,130.0,4000.0,65.0,,5.0,5.0,,
EPLON+ 66,GFR 50 BK Q2F004,Polyamide 66,Nylon 66,1.56,PA66-GF50-L,,260.0,11000.0,230.0,13200.0,140.0,,5.0,9.0,,
EPLAMID 66,CBR 20 BK Q1C001,Polyamide 66,Nylon 66,1.27,PA66-GB20-L,,260.0,3700.0,100.0,4300.0,75.0,,4.0,3.0,,
EPLAMID 66,CBR 30 BK Q1D001,Polyamide 66,Nylon 66,1.35,PA66-GB30-L,,260.0,2400.0,100.0,2700.0,70.0,,10.0,8.0,,
EPLAMID 66,CFR 20 BK Q1C001,Polyamide 66,Nylon 66,1.22,PA66-GF10-L,,260.0,13500.0,210.0,14500.0,140.0,,4.0,9.0,,
EPLAMID 66,FX0 NC Q1B502,Polyamide 66,Nylon 66,1.17,PA66-FR,,260.0,3500.0,115.0,3800.0,80.0,,6.0,5.0,,
EPLAMID 66,GFH 25 HS NC Q3C502,Polyamide 66,Nylon 66,1.31,PA66-GF25-L,,260.0,5900.0,165.0,7000.0,120.0,,6.0,11.0,,
EPLAMID 66,GFH 30 HS NC Q3D001,Polyamide 66,Nylon 66,1.37,PA66-GF30-L,,260.0,9500.0,265.0,10000.0,200.0,,3.0,12.0,,
EPLAMID 66,GFI 20 NC Q1C0A801,Polyamide 66,Nylon 66,1.23,PA66-I-GF20,,260.0,4600.0,155.0,5700.0,120.0,,4.0,17.0,,
EPLAMID 66,GFI 25 NC Q1C5B001,Polyamide 66,Nylon 66,1.26,PA66-I-GF25,,260.0,3000.0,100.0,3500.0,100.0,,5.0,22.0,,
EPLAMID 66,GFI 30 BK Q1D0A801,Polyamide 66,Nylon 66,1.31,PA66-I-GF30,,260.0,7000.0,190.0,8500.0,135.0,,3.0,15.0,,
EPLAMID 66,GFS 10 HS NC Q1B001,Polyamide 66,Nylon 66,1.19,PA66-GF10-L,,260.0,2000.0,130.0,3300.0,65.0,,6.0,7.0,,
EPLAMID 66,GFS 15 HS NC Q1B501,Polyamide 66,Nylon 66,1.23,PA66-GF15-L,,260.0,3000.0,155.0,4300.0,85.0,,6.0,9.0,,
EPLAMID 66,GFS 30 HS BK Q2D002,Polyamide 66,Nylon 66,1.36,PA66-GF30-L,,260.0,6700.0,215.0,7500.0,125.0,,6.0,14.0,,
EPLAMID 66,GFS 40 HS NC Q1E001,Polyamide 66,Nylon 66,1.46,PA66-GF40-L,,260.0,12700.0,310.0,13500.0,215.0,,3.0,15.0,,
EPLAMID 66,GFU 30 UVM NC Q1D001,Polyamide 66,Nylon 66,1.37,PA66-GF30-L,,260.0,9300.0,230.0,10000.0,180.0,,3.0,12.0,,
EPLAMID 66,GX0 25 NC Q1C5C001,Polyamide 66,Nylon 66,1.37,PA66-GF25-FR,,260.0,8900.0,210.0,9800.0,135.0,,2.5,10.0,,
EPLAMID 66,IMP NC Q1B301,Polyamide 66,Nylon 66,1.09,PA66-I-L,40.0,260.0,1100.0,55.0,1200.0,40.0,35.0,60.0,80.0,,
EPLAMID 66,IMP NC Q1B501,Polyamide 66,Nylon 66,1.09,PA66-I-L,40.0,260.0,1100.0,80.0,1100.0,40.0,38.0,60.0,80.0,,
EPLAMID 66,NC L K B4.0,Polyamide 66,Nylon 66,1.13,PA66-L,,260.0,2800.0,90.0,3200.0,75.0,,15.0,7.0,,
EPLAMID 6,CBR 20 NC Q1B0B001,Polyamide 6,Nylon 6,1.26,PA6-GB20-L,,220.0,2000.0,55.0,2500.0,35.0,,10.0,7.0,,
EPLAMID 6,CBR 35 NC Q1D501,Polyamide 6,Nylon 6,1.38,PA6-GB35-L,,220.0,3500.0,115.0,4600.0,75.0,,4.0,4.0,,
EPLAMID 6,CBR 40 BK Q1E001,Polyamide 6,Nylon 6,1.44,PA6-GB40-L,,220.0,2250.0,75.0,2900.0,55.0,,8.0,8.0,,
EPLAMID 6,EC NC Q101,Polyamide 6,Nylon 6,1.13,PA6-L,,220.0,2000.0,80.0,3000.0,45.0,,25.0,6.0,,
EPLAMID 6,GFC 30 NC Q1C0B001,Polyamide 6,Nylon 6,1.34,PA6-(GF+GB)30-L,,220.0,5700.0,190.0,7800.0,125.0,,3.0,7.0,,
EPLAMID 6,GFI 15 BK Q1B5B301,Polyamide 6,Nylon 6,1.18,PA6-I-GF15,,220.0,2600.0,80.0,3000.0,65.0,,5.0,22.0,,
EPLAMID 6,GFI 15 NC Q1B5A801,Polyamide 6,Nylon 6,1.2,PA6-I-GF15,,220.0,2700.0,90.0,3100.0,60.0,,15.0,20.0,,
EPLAMID 6,GFI 20 BK Q1C0B501,Polyamide 6,Nylon 6,1.21,PA6-I-GF20,,220.0,3100.0,100.0,3300.0,70.0,,15.0,24.0,,
EPLAMID 6,GFI 20 BK Q1C0B501,Polyamide 6,Nylon 6,1.21,PA6-I-GF20,,220.0,4700.0,160.0,5300.0,110.0,,5.0,20.0,,
EPLAMID 6,GFM 25 NC Q1B0B501,Polyamide 6,Nylon 6,1.33,PA6-(GF+MD)25,,220.0,6800.0,120.0,7500.0,100.0,,2.0,5.0,,
EPLAMID 6,GFR 10 NC Q1B001,Polyamide 6,Nylon 6,1.19,PA6-GF10-L,,220.0,2000.0,150.0,3000.0,60.0,,6.0,8.0,,
EPLAMID 6,GFR 15 NC Q1B501,Polyamide 6,Nylon 6,1.23,PA6-GF15-L,,220.0,3000.0,170.0,4000.0,75.0,,6.0,9.0,,
EPLAMID 6,GFR 20 NC Q1C001,Polyamide 6,Nylon 6,1.26,PA6-GF20-L,,220.0,4500.0,195.0,5500.0,95.0,,6.0,11.0,,
EPLAMID 6,GFR 20 NC Q1C001,Polyamide 6,Nylon 6,1.26,PA6-GF20-L,,220.0,6000.0,255.0,8000.0,155.0,,3.0,9.0,,
EPLAMID 6,GFR 25 BK Q2C502,Polyamide 6,Nylon 6,1.3,PA6-GF25-L,,220.0,5600.0,200.0,6500.0,100.0,,6.0,9.0,,
EPLAMID 6,GFR 25 BK Q2C502,Polyamide 6,Nylon 6,1.3,PA6-GF25-L,,220.0,7600.0,260.0,8500.0,155.0,,3.0,7.0,,
EPLAMID 6,GFR 25 NC Q1C501,Polyamide 6,Nylon 6,1.3,PA6-GF25-L,,220.0,5500.0,210.0,6500.0,110.0,,6.0,13.0,,
EPLAMID 6,GFR 25 NC Q1C501,Polyamide 6,Nylon 6,1.3,PA6-GF25-L,,220.0,7500.0,270.0,8500.0,175.0,,3.5,11.0,,
EPLAMID 6,GFR 30 NC Q1D002,Polyamide 6,Nylon 6,1.35,PA6-GF30-L,,220.0,9000.0,290.0,10100.0,185.0,,3.5,14.0,,
EPLAMID 6,GFR 30 NC ST Q1D001,Polyamide 6,Nylon 6,1.35,PA6-GF30-L,,220.0,9000.0,285.0,10000.0,180.0,,3.5,14.0,,
EPLAMID 6,GFR 35 BK Q2D502,Polyamide 6,Nylon 6,1.4,PA6-GF35-L,,220.0,7500.0,220.0,8100.0,120.0,,5.0,15.0,,
EPLAMID 6,GFR 35 NC Q1D501,Polyamide 6,Nylon 6,1.4,PA6-GF35-L,,220.0,7800.0,235.0,8500.0,130.0,,5.0,16.0,,
EPLAMID 6,GFR 40 NC Q1E002,Polyamide 6,Nylon 6,1.46,PA6-GF40-L,,220.0,9000.0,245.0,10000.0,145.0,,6.0,19.0,,
EPLAMID 6,GFR 5 NC Q1A501,Polyamide 6,Nylon 6,1.15,PA6-GF5-L,,220.0,1500.0,110.0,2200.0,45.0,,8.0,7.0,,
EPLAMID 6,GFR 60 NC Q1G001,Polyamide 6,Nylon 6,1.69,PA6-GF60-L,,220.0,13500.0,290.0,15800.0,160.0,,3.0,17.0,,
EPLAMID 6,GFR 65 BK Q1G502,Polyamide 6,Nylon 6,1.75,PA6-GF65-L,,220.0,20000.0,315.0,21500.0,215.0,,2.0,16.0,,
EPLAMID 6,GFS 60 HS BK Q2G001,Polyamide 6,Nylon 6,1.69,PA6-GF60-L,,220.0,14000.0,260.0,15000.0,160.0,,4.0,17.0,,
EPLAMID 6,GFU 50 UVH BK Q1F001,Polyamide 6,Nylon 6,1.54,PA6-GF50-L,,220.0,9100.0,230.0,10200.0,150.0,,3.0,18.0,,
EPLAMID 6,GV0 30 NC Q1D0C002,Polyamide 6,Nylon 6,1.62,PA6-GF30-FR,,220.0,10200.0,200.0,10500.0,150.0,,2.0,10.0,,
EPLAMID 6,IMP HV BK Q1D001,Polyamide 6,Nylon 6,1.04,PA6-I-L,30.0,220.0,500.0,35.0,850.0,25.0,30.0,100.0,110.0,,
EPLAMID 6,IMP NC Q1A801,Polyamide 6,Nylon 6,1.09,PA6-I-L,65.0,220.0,1950.0,80.0,2200.0,55.0,4.0,45.0,18.0,,
EPLAMID 6,NC 24,Polyamide 6,Nylon 6,1.14,PA6,,220.0,1500.0,60.0,2000.0,40.0,,40.0,10.0,,
EPLAMID 6,NC L 35,Polyamide 6,Nylon 6,1.14,PA6-L,,222.0,700.0,,800.0,35.0,,50.0,50.0,,
EPLAMID 6,NC L 35,Polyamide 6,Nylon 6,1.14,PA6-L,,222.0,2600.0,,2800.0,75.0,,20.0,7.0,,
EPLAMID 6,SPRINT GFR 50 NC Q1F001,Polyamide 6,Nylon 6,1.57,PA6-GF50-L,,220.0,14500.0,335.0,17000.0,225.0,,3.0,15.0,,
EPIMIX,ABS/PA GFU 8 UVL,Acrylonitrile Butadiene Styrene + PA,ABS+Nylon,1.12,(ABS+PA)-GF10-L,,220.0,2750.0,85.0,3150.0,55.0,,5.0,11.0,,
EPIMIX,PA 6/PP GFR 30 BK Q2D001,Polyamide 6 + PP,Nylon 6+PP,1.26,(PA+PP)-GF30-L,,220.0,7800.0,190.0,9500.0,125.0,,3.0,10.0,,
ESTOPLAST XU,150BB03,Polyamide 6,Nylon 6,1.13,PA6,55.0,,,85.0,,,,10.0,6.862745098039216,,
ESTOPLAST XU,150GY68,Polyamide 6,Nylon 6,1.13,PA6,65.0,,,90.0,,,,10.0,6.372549019607844,,
ESTOPLAST XU,150NN02,Polyamide 6,Nylon 6,1.13,PA6,65.0,,,95.0,,,,15.0,6.372549019607844,,
ESTOPLAST XU,150WW01,Polyamide 6,Nylon 6,1.13,PA6,65.0,,,90.0,,,,10.0,6.372549019607844,,
ESTOPLAST XU,215NN01,Polyamide 6,Nylon 6,1.24,PA6-GF15,,,,198.0,,118.0,,4.0,6.372549019607844,,
ESTOPLAST XU,230BB01HF,Polyamide 6,Nylon 6,1.37,PA6-GF30,,,,180.0,,110.0,,4.0,4.901960784313726,,
ESTOPLAST XU,230BB04,Polyamide 6,Nylon 6,1.37,PA6-GF30,,,,180.0,,110.0,,4.0,4.901960784313726,,
ESTOPLAST XU,230GY43,Polyamide 6,Nylon 6,1.37,PA6-GF30,,,,190.0,,120.0,,4.0,4.411764705882353,,
ESTOPLAST XU,230NN01,Polyamide 6,Nylon 6,1.37,PA6-GF30,,,,265.0,,170.0,,4.0,13.725490196078432,,
ESTOPLAST XU,230UVBB01,Polyamide 6,Nylon 6,1.37,PA6-GF30,,,,185.0,,115.0,,4.0,7.058823529411765,,
ESTOPLAST XU,330BB01,Polyamide 6,Nylon 6,1.38,PA6-(GF+MD)30,,,,135.0,,80.0,,4.0,4.901960784313726,,
ESTOPLAST XU,400GY32,Polyamide 6,Nylon 6,1.36,PA6-FR,65.0,,,110.0,,,,6.5,4.411764705882353,,
ESTOPLAST XU,4201GY02,Polyamide 6,Nylon 6,1.32,PA6-GF20-FR,,,,140.0,,70.0,,3.3,3.9215686274509807,,
ESTOPLAST XU,4201GY41,Polyamide 6,Nylon 6,1.32,PA6-GF20-FR,,,,140.0,,70.0,,3.3,4.901960784313726,,
ESTOPLAST XU,425NGY144,Polyamide 6,Nylon 6,1.41,PA6-(GF+MD)25-FR,,,,110.0,,65.0,,3.3,2.9411764705882355,,
ESTOPLAST XU,425NGY147,Polyamide 6,Nylon 6,1.42,PA6-(GF+MD)25-FR,,,,110.0,,65.0,,3.3,2.9411764705882355,,
ESTOPLAST XU,435BB11,Polyamide 6,Nylon 6,1.7,PA6-(GF+MD)35-FR,,,,200.0,,125.0,,2.6,7.352941176470589,,
ESTOPLAST XU,520BB01,Polyamide 6,Nylon 6,1.09,PA6-I,,,,72.0,,49.0,,10.0,13.725490196078432,,
ESTOPLAST XU,6100NN01,Polyamide 66,Nylon 66,1.13,PA66,73.0,,,115.0,,,,5.0,6.372549019607844,,
ESTOPLAST XU,6230NN01,Polyamide 66,Nylon 66,1.36,PA66-GF30,,,,265.0,,165.0,,3.2,12.745098039215687,,
ESTOPLAST XU,6235BB11,Polyamide 66,Nylon 66,1.4,PA66-GF35,,,,255.0,,170.0,,3.2,7.352941176470589,,
ESTOPLAST XU,6242NN01,Polyamide 66,Nylon 66,1.48,PA66-GF40,,,,325.0,,195.0,,3.9,11.764705882352942,,
ESTOPLAST XU,6250BB01,Polyamide 66,Nylon 66,1.58,PA66-GF50,,,,330.0,,200.0,,3.5,10.784313725490197,,
ESTOPLAST XU,6250BB11,Polyamide 66,Nylon 66,1.58,PA66-GF50,,,,350.0,,210.0,,3.5,12.745098039215687,,
ESTOPLAST XU,6315GY01,Polyamide 66,Nylon 66,1.23,PA66-MD15,,,,105.0,,73.0,,15.0,7.352941176470589,,
ESTOPLAST XU,6320BB01,Polyamide 66,Nylon 66,1.31,PA66-MD20,,,,100.0,,53.0,,3.5,4.215686274509804,,
ESTOPLAST XU,6430GY35,Polyamide 66,Nylon 66,1.55,PA66-GF30-FR,,,,190.0,,110.0,,3.4,2.9411764705882355,,
ESTOPLAST XU,6430GY78,Polyamide 66,Nylon 66,1.57,PA66-GF30-FR,,,,170.0,,115.0,,3.4,2.9411764705882355,,
ESTOPLAST XU,6430IY01,Polyamide 66,Nylon 66,1.57,PA66-GF30-FR,,,,170.0,,115.0,,3.4,2.9411764705882355,,
ESTOPLAST XU,6430NGY144,Polyamide 66,Nylon 66,1.58,PA66-GF30-FR,,,,200.0,,130.0,,3.2,5.882352941176471,,
ESTOPLAST XU,6435BB11,Polyamide 66,Nylon 66,1.71,PA66-(GF+MD)35-FR,,,,190.0,,125.0,,3.1,5.882352941176471,,
Mapex,AN0320SN 02,Polyamide 6,Nylon 6,1.23,PA6-GF15,83.0,220.0,3790.0,145.0,,,,13.0,4.705882352941177,,
Mapex,AN0720SN 01,Polyamide 6,Nylon 6,1.38,PA6-GF35,159.0,220.0,8960.0,289.0,,,,3.0,15.686274509803923,,
Mapex,AN4620SB 01,Polyamide 66,Nylon 66,1.37,PA66-GF30,159.0,260.0,8620.0,255.0,,,,2.0,9.803921568627452,,
Mapex,AN4720SN,Polyamide 66,Nylon 66,1.4,PA66-GF35,193.0,260.0,9300.0,317.0,,,,3.6,13.725490196078432,,
Mapex,AN4920SN FWB50,Polyamide 66,Nylon 66,1.57,PA66-GF50,,,13800.0,325.0,,245.0,,2.0,,,
Mapex,AT0320GN,Polyamide 66,Nylon 66,1.2,PA66-GF15,100.0,260.0,4480.0,169.0,,,,5.0,12.745098039215687,115.0,
Mapex,NT0110GN B01,Polyamide 6,Nylon 6,1.04,PA6,44.8,220.0,1720.0,72.4,,,,70.0,94.11764705882354,106.0,
GITOP©,G262 3BK02,Polyamide Copolymer,Nylon Copolymer,1.4,PA(tr)-GF30-FR,138.0,,9930.0,220.0,,,,1.0,7.1568627450980395,,
GITOP©,G3A2 M01BK,Polyphthalamide + PA 66,PPA+Nylon 66,1.6,(PPA+PA)-GF50,250.0,260.0,14000.0,370.0,,,,2.5,,,
Tecomid®,NA30 GR50 BK002 XA40,Polyamide 66,Nylon 66,1.56,PA66-GF50-FR,,262.0,,,16000.0,175.0,,2.0,12.0,,
Tecomid®,NA40 CR10 BK111,Polyamide 66,Nylon 66,1.18,PA66-CF10,,262.0,,,9000.0,150.0,,2.5,5.0,,
Tecomid®,NA40 GR15 GR003 XA70,Polyamide 66,Nylon 66,1.51,PA66-GF15-FR,,262.0,,,6500.0,100.0,,3.0,7.0,,
Tecomid®,NA40 GR15 NL HS,Polyamide 66,Nylon 66,1.23,PA66-GF15,,262.0,,,6250.0,130.0,,3.0,7.0,,
Tecomid®,NA40 GR20 NL HS,Polyamide 66,Nylon 66,1.27,PA66-GF20,,262.0,,,7500.0,150.0,,3.0,9.0,,
Tecomid®,NA40 MF40 BK001 HS,Polyamide 66,Nylon 66,1.49,PA66-MD40,,262.0,,,8500.0,70.0,,2.5,5.0,,
Tecomid®,NA40 NL IL,Polyamide 66,Nylon 66,1.09,PA66-I,60.0,262.0,,,2300.0,,,,45.0,,
Tecomid®,NA40 NL IM,Polyamide 66,Nylon 66,1.07,PA66-I,55.0,262.0,,,2000.0,,,,70.0,,
Tecomid®,NB40 GR15 NL XA70,Polyamide 6,Nylon 6,1.53,PA6-GF15-FR,,223.0,,,7500.0,100.0,,2.5,9.0,,
