Repository: mike-keating-iv/ml-polymer-classification

# Polymer Classification using Machine Learning

## Project Overview

This project develops machine learning models to classify polymer materials into their respective subclasses using mechanical and physical property data. The goal is to automate polymer identification for materials databases and R&D applications.

## Data Source

Data was collected from the Plastics and Elastomers section of [UL Prospector](https://www.ulprospector.com/plastics/en), which is a database containing technical data for over 100,000 materials. Data was queried by polymer symbol (PP, PMMA, etc) and saved to separate CSV files.

File: data/polymers_Nylon.csv (part 48 of 57)
Chemlon®,113 GH,Polyamide 66,Nylon 66,1.22,PA66-GF15,,257.0,3410.0,94.4,4160.0,,,16.0,3.3,,
Chemlon®,113 GX,Polyamide 66,Nylon 66,1.22,PA66-GF15-L,,254.0,4830.0,172.0,,,,2.0,6.274509803921569,,
Chemlon®,125-15 MGH,Polyamide 66,Nylon 66,1.5,PA66-(GF+MD)40,,257.0,5800.0,125.0,8060.0,,,6.3,7.1,,
Chemlon®,128-10 MGH,Polyamide 66,Nylon 66,1.48,PA66-(GF+MD),,256.0,9000.0,200.0,,145.0,,3.0,,,
Tecomid®,NB40 GR20 NL XA70,Polyamide 6,Nylon 6,1.5,PA6-GF20-FR,,223.0,,,8000.0,125.0,,3.0,11.0,,
Tecomid®,NB40 GR30 NL,Polyamide 6,Nylon 6,1.36,PA6-GF30,,223.0,,,9500.0,175.0,,3.5,16.0,,
Tecomid®,NB40 GR30 NL HW,Polyamide 6,Nylon 6,1.36,PA6-GF30,,223.0,,,9500.0,175.0,,3.5,16.0,,
Tecomid®,NB40 GR30 NL IM,Polyamide 6,Nylon 6,1.3,PA6-I-GF30,,223.0,,,8000.0,135.0,,4.5,28.0,,
Tecomid®,NB40 GR30 NL MB,Polyamide 6,Nylon 6,1.33,PA6-I-GF30,,223.0,,,9000.0,150.0,,4.0,20.0,,
Tecomid®,NB40 GR30 NL XA70,Polyamide 6,Nylon 6,1.62,PA6-GF30-FR,,223.0,,,12500.0,125.0,,2.0,10.0,,
Tecomid®,NB40 MR25 NL IL,Polyamide 6,Nylon 6,1.3,PA6-I-MD25,,223.0,,,3250.0,60.0,,25.0,12.0,,
Tecomid®,NBX0 HF75 NL,Polyamide 6,Nylon 6,2.5,PA6-X75,,223.0,,,7500.0,35.0,,,5.0,,
Firestone,C200-001,Polyamide 6,Nylon 6,1.13,PA6-L,,220.0,2760.0,103.0,,,,60.0,5.196078431372549,,
Firestone,CG430-203,Polyamide 6,Nylon 6,1.4,PA6-GF30,,220.0,7780.0,190.0,,,,3.5,8.92156862745098,,
Firestone,CL200-001,Polyamide 6,Nylon 6,1.13,PA6-L,,220.0,2760.0,103.0,,,,60.0,5.196078431372549,,
VESTAMID® Terra,HS1851,Polyamide 610,Nylon 610,1.22,PA610-GF20,,223.0,5870.0,210.0,6000.0,131.0,,3.8,,,
VESTAMID® NRG,2101 YE,Polyamide 12,Nylon 12,1.02,PA12,,177.0,,,,,,,,,
VESTAMID® NRG,2901 BK,Polyamide 12,Nylon 12,1.01,PA12,45.0,177.0,1300.0,40.0,1560.0,,5.0,53.0,,,
VESTAMID® NRG,3901 BK,Polyamide 12,Nylon 12,1.02,PA12,40.0,177.0,,,1350.0,46.0,9.0,,,,73.0
VESTAMID® NRG,5901 BK,Polyamide 12,Nylon 12,1.01,PA12,40.0,176.0,,,1250.0,45.0,11.0,,,,
VESTAMID® L,L1930 NC,Polyamide 12,Nylon 12,1.24,PA12-GD30-L,63.0,178.0,,,3740.0,55.0,4.5,,,,
VESTAMID® L,L1670,Polyamide 12,Nylon 12,1.01,PA12-L,44.0,178.0,1350.0,57.0,1400.0,50.0,5.0,,,,75.0
VESTAMID® L,L1833,Polyamide 12,Nylon 12,1.17,PA12-GF25-L,95.0,178.0,,,4800.0,,5.0,,,,
VESTAMID® L,L1940,Polyamide 12,Nylon 12,1.01,PA12-L,39.0,178.0,1050.0,46.0,1030.0,55.0,14.0,,,,
VESTAMID® L,L1940,Polyamide 12,Nylon 12,1.01,PA12-L,43.0,178.0,1450.0,60.0,1400.0,49.0,4.0,,,,75.0
VESTAMID® L,L2140 NC,Polyamide 12,Nylon 12,1.01,PA12-L,44.0,178.0,1460.0,59.0,1500.0,44.0,4.0,,,,75.0
VESTAMID® L,L-GF30,Polyamide 12,Nylon 12,1.24,PA12-GF30-L,120.0,178.0,5900.0,188.0,6800.0,118.0,5.0,,,,79.0
VESTAMID® L,LX9012 T9,Polyamide 12,Nylon 12,1.01,PA12,34.0,176.0,900.0,,1100.0,46.0,5.0,,,,71.0
VESTAMID® L,LX9057 OR E20081,Polyamide 12,Nylon 12,1.08,PA12-FR,33.0,176.0,840.0,35.0,820.0,38.0,17.0,,,,
VESTAMID® L,LX9057 OR E20081,Polyamide 12,Nylon 12,1.08,PA12-FR,37.0,176.0,1180.0,45.0,1200.0,37.0,12.0,,,,
VESTAMID® L,LX9117 BK,Polyamide 12,Nylon 12,1.33,PA12-GF,127.0,177.0,7200.0,205.0,7930.0,135.0,4.0,,,,
VESTAMID® L,LX9123 NC,Polyamide 12,Nylon 12,1.04,PA12-GF,52.0,178.0,1400.0,,1790.0,34.0,4.8,,,,75.0
VESTAMID® D,DX9300,Polyamide 612,Nylon 612,1.06,PA612-L,52.0,215.0,,,1700.0,,20.0,,,,
VESTAMID® D,DX9325 BK E70352,Polyamide 612,Nylon 612,1.41,PA612-GF40,,,10700.0,265.0,10300.0,160.0,,4.4,,,
VESTAMID® D,DX9330,Polyamide 612,Nylon 612,1.06,PA612,58.0,215.0,2060.0,83.0,2200.0,44.0,4.0,,,,
VESTAMID® Care,ML19,Polyamide 12,Nylon 12,1.02,PA12,43.0,178.0,1420.0,58.0,1400.0,48.0,5.0,,,,73.0
VESTAMID®,X7166,Polyamide 12,Nylon 12,1.07,PA12-FR,47.0,178.0,1770.0,66.0,1890.0,32.0,5.8,,,,
VESTAMID®,X7393 NC,Polyamide 12,Nylon 12,1.02,PA12-I-P,29.0,177.0,500.0,25.0,520.0,42.0,28.0,,,,67.0
TROGAMID® myCX,myCX,"Polyamide, Unspecified","Nylon, Unspecified",1.02,PA,,255.0,,,,,,,,,
TROGAMID® Care,MX97,"Polyamide, Unspecified","Nylon, Unspecified",1.02,PA,,250.0,,,,,,,,,
SUPRAN® LFT PA,A1340,Polyamide 66,Nylon 66,1.44,PA66-LGF40,,,11100.0,255.0,,,,2.9,21.568627450980394,,
TRAMID®,4111U,Polyamide 6,Nylon 6,1.1,PA6,60.8,,1960.0,,,,40.0,,13.725490196078432,,
TRAMID®,4113M30U,Polyamide 6,Nylon 6,1.38,PA6-MD30,6.37,,5110.0,,,,3.5,,3.9215686274509807,,
TRAMID®,4115,"Polyamide, Unspecified","Nylon, Unspecified",1.09,PA,53.9,,1860.0,,,,,100.0,96.07843137254902,,
TRAMID®,4125,Polyamide 6,Nylon 6,1.02,PA6,36.3,,1180.0,,,,150.0,,96.07843137254902,,
TRAMID®,4210,Polyamide 66,Nylon 66,1.14,PA66,75.5,,2650.0,,,,12.0,,5.294117647058824,,
TRAMID®,4210G50HU,Polyamide 66,Nylon 66,1.56,PA66-GF50,221.0,,13200.0,,,,2.0,,13.725490196078432,,
TRAMID®,923G25,"Polyamide, Unspecified","Nylon, Unspecified",1.33,PA,157.0,,6470.0,,,,3.0,,6.764705882352942,,
Lamigamid®,314,Polyamide 6,Nylon 6,1.14,PA6-L,70.0,220.0,,,3400.0,,,20.0,,,
Lamigamid®,324/327,Polyamide 6,Nylon 6,1.14,PA6,,220.0,,,,,,,,,
SAXAMID™,126,Polyamide 6,Nylon 6,1.13,PA6,,,2500.0,90.0,2800.0,,,13.0,,,
SAXAMID™,126F7,Polyamide 6,Nylon 6,1.41,PA6-GF35,,,8800.0,293.0,10300.0,,,4.0,13.0,,
SAXAMID™,126F8,Polyamide 6,Nylon 6,1.45,PA6-GF40,,,10000.0,307.0,12200.0,,,3.0,14.0,,
SAXAMID™,126K6,Polyamide 6,Nylon 6,1.36,PA6-GB30,,,3400.0,162.0,4200.0,,,4.0,3.0,,
SAXAMID™,126U,Polyamide 6,Nylon 6,1.13,PA6,,,2500.0,90.0,2800.0,,,13.0,,,
SAXAMID™,136Q32,Polyamide 6,Nylon 6,1.09,PA6-I,,,1800.0,72.0,2000.0,,,10.0,52.0,,
SAXAMID™,226F10HH,Polyamide 66,Nylon 66,1.56,PA66-GF50,,,12300.0,290.0,15500.0,,,2.0,17.0,,
SAXAMID™,226F10U,Polyamide 66,Nylon 66,1.56,PA66-GF50,,,12300.0,290.0,15500.0,,,2.0,17.0,,
SAXAMID™,226F2HH,Polyamide 66,Nylon 66,1.19,PA66-GF10,,,4000.0,170.0,5000.0,,,4.0,7.0,,
SAXAMID™,226F5RY01,Polyamide 66,Nylon 66,1.34,PA66-GF25-FR,,,7600.0,200.0,9600.0,,,2.3,9.0,,
SAXAMID™,226F7,Polyamide 66,Nylon 66,1.41,PA66-GF35,,,8500.0,290.0,11000.0,,,3.0,15.0,,
SAXAMID™,226F7HH,Polyamide 66,Nylon 66,1.41,PA66-GF35,,,10000.0,290.0,11000.0,,,3.0,15.0,,
SAXAMID™,226F7U,Polyamide 66,Nylon 66,1.41,PA66-GF35,,,8500.0,290.0,11000.0,,,3.0,15.0,,
SAXAMID™,226F8,Polyamide 66,Nylon 66,1.45,PA66-GF40,,,10000.0,290.0,12800.0,,,3.0,15.0,,
SAXAMID™,226H,Polyamide 66,Nylon 66,1.13,PA66,,,2700.0,110.0,3000.0,,,7.0,6.0,,
SAXAMID™,226K6U,Polyamide 66,Nylon 66,1.35,PA66-GB30,,,3500.0,153.0,4200.0,,,3.0,3.0,,
SAXAMID™,236F3Q31,Polyamide 66,Nylon 66,1.18,PA66-I-GF15,,,4200.0,175.0,4900.0,,,3.8,11.0,,
SAXAMID™,236F4Q30,Polyamide 66,Nylon 66,1.22,PA66-I-GF20,,,5200.0,202.0,6300.0,,,3.4,10.0,,
SAXAMID™,236F4Q32,Polyamide 66,Nylon 66,1.19,PA66-I-GF20,,,4800.0,163.0,5500.0,,,4.1,15.0,,
SAXACOND™,09E6-F600,Polyamide 6,Nylon 6,1.36,PA6-GF30,,,,,5920.0,,,2.0,5.0,,
NORYL GTX™ Resin,GTX674PC - Americas,Polyphenylene Ether + PS + PA,PPE+PS+Nylon,1.11,(PPE+PS+PA),65.0,,2480.0,,2810.0,60.0,3.0,4.0,7.254901960784315,,
NORYL GTX™ Resin,GTX6801 - Asia,Polyphenylene Ether + PS + PA,PPE+PS+Nylon,1.33,(PPE+PS+PA)-GF30,157.0,,8430.0,216.0,,,,10.0,8.627450980392158,,
NORYL GTX™ Resin,GTX909 - Asia,Polyphenylene Ether + PS + PA,PPE+PS+Nylon,1.13,(PPE+PS+PA),66.0,,2370.0,,,59.0,9.0,50.0,17.647058823529413,,
NORYL GTX™ Resin,GTX914 - Europe,Polyphenylene Ether + PS + PA,PPE+PS+Nylon,1.1,(PPE+PS+PA),55.0,,2000.0,,2100.0,55.0,7.5,60.0,27.450980392156865,,
NORYL GTX™ Resin,GTX918A,Polyphenylene Ether + PS + PA,PPE+PS+Nylon,1.09,(PPE+PS+PA),60.0,,2200.0,,2400.0,55.0,4.5,30.0,19.607843137254903,,
NORYL GTX™ Resin,GTX918WR,Polyphenylene Ether + PS + PA,PPE+PS+Nylon,1.09,(PPE+PS+PA),60.0,,2200.0,,,55.0,4.5,30.0,19.607843137254903,,
NORYL GTX™ Resin,GTX9400W - Asia,Polyphenylene Ether + PS + PA,PPE+PS+Nylon,1.1,(PPE+PS+PA),69.0,,2700.0,,1950.0,62.0,11.0,39.0,25.490196078431374,,
NORYL GTX™ Resin,GTX9500,Polyphenylene Ether + PS + PA,PPE+PS+Nylon,1.1,(PPE+PS+PA),60.0,,2310.0,,2360.0,56.0,5.0,9.0,4.019607843137255,,
NORYL GTX™ Resin,GTX973 - Americas,Polyphenylene Ether + PS + PA,PPE+PS+Nylon,1.09,(PPE+PS+PA),64.0,,2380.0,,2300.0,56.0,4.8,41.0,13.725490196078432,,
NORYL GTX™ Resin,GTX975 - Europe,Polyphenylene Ether + PS + PA,PPE+PS+Nylon,1.2,(PPE+PS+PA)-MD20,,,4000.0,,4200.0,65.0,,4.0,4.0,,
LNP™ THERMOTUF™ Compound,PF003IU,Polyamide 6,Nylon 6,,PA6-I-GF15,,,4100.0,,,103.0,,,6.372549019607844,,
LNP™ THERMOTUF™ Compound,V1000,Polyamide 66,Nylon 66,1.07,PA66-I,45.0,,1930.0,64.0,1800.0,50.0,17.0,170.0,84.0,,
LNP™ THERMOTUF™ Compound,VF004S - Europe,"Polyamide, Unspecified","Nylon, Unspecified",1.23,PA-I-GF20,94.0,,,,6000.0,,,3.5,22.0,,
LNP™ THERMOTUF™ Compound,VF008 - Asia,Polyamide 66,Nylon 66,1.4,PA66-I-GF40,,,9640.0,193.0,,131.0,,3.0,17.647058823529413,,
LNP™ THERMOTUF™ Compound,VF1001S,"Polyamide, Unspecified","Nylon, Unspecified",1.12,PA-I-GF5,61.0,,2760.0,86.0,3290.0,56.0,3.4,7.6,10.784313725490197,,
LNP™ THERMOTUF™ Compound,VX99809,"Polyamide, Unspecified","Nylon, Unspecified",1.08,PA-I,42.0,,1300.0,,1880.0,41.0,3.6,130.0,87.25490196078432,,
LNP™ THERMOTUF™ Compound,VX99810,"Polyamide, Unspecified","Nylon, Unspecified",1.18,PA-I-GF15,72.0,,3240.0,,4410.0,70.0,2.5,3.1,13.725490196078432,,
LNP™ THERMOCOMP™ Compound,HF006EU,Polyamide 11,Nylon 11,1.28,PA11-GF30,117.0,,5600.0,,7100.0,116.0,6.0,,23.0,,
LNP™ THERMOCOMP™ Compound,PB006EQ,Polyamide 6,Nylon 6,1.26,PA6-GB30,42.0,,2400.0,,,,,10.0,4.0,,
LNP™ THERMOCOMP™ Compound,PF00ASXS - Americas,Polyamide 6,Nylon 6,1.57,PA6-GF50,,,12300.0,318.0,17300.0,241.0,,3.0,17.647058823529413,,
LNP™ THERMOCOMP™ Compound,PF00DS,Polyamide 6,Nylon 6,1.7,PA6-GF65,,,19000.0,,,235.0,,1.8,14.0,,
LNP™ THERMOCOMP™ Compound,PF00DS-BK1G298,Polyamide 6,Nylon 6,1.7,PA6-GF,,,19000.0,,,235.0,,1.8,14.0,,
LNP™ THERMOCOMP™ Compound,QC006 - Americas,Polyamide 610,Nylon 610,1.24,PA610-CF30,,,18800.0,349.0,23000.0,243.0,,2.2,9.803921568627452,,
LNP™ THERMOCOMP™ Compound,QF006,Polyamide 610,Nylon 610,1.31,PA610-GF30,,,7860.0,219.0,8800.0,153.0,,3.5,11.764705882352942,,
LNP™ THERMOCOMP™ Compound,RB006 - Europe,Polyamide 66,Nylon 66,1.37,PA66-GB30,,,4400.0,,4500.0,80.0,,9.0,4.0,,
LNP™ THERMOCOMP™ Compound,RC003SXS,Polyamide 66,Nylon 66,1.19,PA66-CF15,,,10000.0,,13000.0,170.0,,2.0,5.0,,
LNP™ THERMOCOMP™ Compound,RC004SXS - Americas,Polyamide 66,Nylon 66,1.23,PA66-CF20,,,12900.0,331.0,16700.0,242.0,,2.5,6.568627450980393,,
LNP™ THERMOCOMP™ Compound,RC006 - Americas,Polyamide 66,Nylon 66,1.28,PA66-CF30,,,18800.0,412.0,22300.0,271.0,,1.9,9.411764705882353,,
LNP™ THERMOCOMP™ Compound,RC006XXH,Polyamide 66,Nylon 66,1.27,PA66-CF30,,,19000.0,364.0,24800.0,267.0,,2.1,9.803921568627452,,
LNP™ THERMOCOMP™ Compound,RF0029,Polyamide 66,Nylon 66,1.48,PA66-GF10-FR,101.0,,5510.0,150.0,6370.0,102.0,2.4,2.4,4.11764705882353,,
LNP™ THERMOCOMP™ Compound,RF0029S,Polyamide 66,Nylon 66,1.48,PA66-GF10-FR,101.0,,5510.0,150.0,6370.0,102.0,2.4,2.4,4.11764705882353,,
LNP™ THERMOCOMP™ Compound,RF002XXH,Polyamide 66,Nylon 66,1.2,PA66-GF10,,,4290.0,153.0,5080.0,102.0,,2.5,0.29411764705882354,,
LNP™ THERMOCOMP™ Compound,RF0039S,Polyamide 66,Nylon 66,1.49,PA66-GF15-FR,,,5170.0,164.0,6300.0,98.0,,2.9,4.11764705882353,,
LNP™ THERMOCOMP™ Compound,RF003ES,Polyamide 66,Nylon 66,1.26,PA66-GF15,115.0,,4140.0,128.0,5960.0,115.0,3.2,3.2,3.1372549019607847,,
LNP™ THERMOCOMP™ Compound,RF004 - Americas,Polyamide 66,Nylon 66,1.29,PA66-GF20,,,5860.0,241.0,7150.0,159.0,,3.7,9.803921568627452,,
LNP™ THERMOCOMP™ Compound,RF004XXD,Polyamide 66,Nylon 66,1.3,PA66-GF20,,,5860.0,241.0,7300.0,159.0,,3.7,9.803921568627452,,
LNP™ THERMOCOMP™ Compound,RF004XXH,Polyamide 66,Nylon 66,1.29,PA66-GF20,,,6400.0,217.0,7640.0,148.0,,2.8,7.254901960784315,,
LNP™ THERMOCOMP™ Compound,RF005SXS,Polyamide 66,Nylon 66,1.35,PA66-GF25,,,7230.0,205.0,8600.0,139.0,,2.0,6.764705882352942,,
LNP™ THERMOCOMP™ Compound,RF006EXZ,Polyamide 66,Nylon 66,1.4,PA66-GF30,,,7440.0,217.0,9400.0,140.0,,2.6,7.843137254901961,,
LNP™ THERMOCOMP™ Compound,RF006L,Polyamide 66,Nylon 66,1.59,PA66-GF30,,,8730.0,220.0,10500.0,157.0,,2.4,7.843137254901961,,
LNP™ THERMOCOMP™ Compound,RF006S - Europe,Polyamide 66,Nylon 66,1.37,PA66-GF30,175.0,,8300.0,,9500.0,,,2.0,12.0,,
LNP™ THERMOCOMP™ Compound,RF006SXZ,Polyamide 66,Nylon 66,1.4,PA66-GF30,195.0,,9250.0,279.0,10700.0,194.0,3.3,3.4,12.745098039215687,,
LNP™ THERMOCOMP™ Compound,RF006XXH,Polyamide 66,Nylon 66,1.41,PA66-GF30,,,9400.0,233.0,10600.0,160.0,,2.4,6.568627450980393,,
LNP™ THERMOCOMP™ Compound,RF007SXP,Polyamide 66,Nylon 66,1.42,PA66-GF35,185.0,,9440.0,266.0,11200.0,185.0,2.6,2.6,7.647058823529412,,
LNP™ THERMOCOMP™ Compound,RF008XXZ - Americas,Polyamide 66,Nylon 66,1.48,PA66-GF40,,,10400.0,287.0,12200.0,188.0,,2.7,11.764705882352942,,
LNP™ THERMOCOMP™ Compound,RF00AS,Polyamide 66,Nylon 66,1.57,PA66-GF50,,,12500.0,300.0,14000.0,194.0,,2.4,14.705882352941178,,
LNP™ THERMOCOMP™ Compound,RF00C - Americas,Polyamide 66,Nylon 66,1.68,PA66-GF60,,,18500.0,377.0,19600.0,242.0,,2.3,15.686274509803923,,
LNP™ THERMOCOMP™ Compound,RF00CSXS - Asia,Polyamide 66,Nylon 66,1.71,PA66-GF60,,,19300.0,375.0,20700.0,253.0,,2.0,15.686274509803923,,
LNP™ THERMOCOMP™ Compound,RFB53XXZ - Asia,Polyamide 66,Nylon 66,1.46,PA66-(GF+GB)40,,,6990.0,186.0,7740.0,108.0,,2.7,2.5490196078431375,,
LNP™ THERMOCOMP™ Compound,RFZ349XC,Polyamide 66,Nylon 66,1.66,PA66-(GF+GD)35-FR,,,7170.0,197.0,11400.0,85.0,,3.2,6.274509803921569,,
LNP™ THERMOCOMP™ Compound,RZ006S,Polyamide 66,Nylon 66,1.41,PA66-GD30,,,5240.0,117.0,5210.0,56.0,,2.7,3.1372549019607847,,
LNP™ THERMOCOMP™ Compound,SC004,Polyamide 12,Nylon 12,1.11,PA12-CF20,,,7900.0,,10300.0,130.0,,2.0,14.0,,
LNP™ THERMOCOMP™ Compound,SF00A,Polyamide 12,Nylon 12,1.48,PA12-GF50,113.0,,11000.0,,12300.0,113.0,1.5,1.5,15.686274509803923,,
LNP™ THERMOCOMP™ Compound,VF008A,Polyamide 66,Nylon 66,1.41,PA66-GF40,,,8270.0,,,158.0,,3.0,190.0,,
LNP™ STAT-LOY™ Compound,PF306,Polyamide 6,Nylon 6,1.39,PA6-GF30,93.0,,5510.0,106.0,7470.0,83.0,2.7,2.8,9.803921568627452,,
LNP™ STAT-KON™ Compound,IS000XXL,Polyamide 612,Nylon 612,1.18,PA612-Me,,,2430.0,82.0,3070.0,66.0,9.3,8.5,2.647058823529412,,
LNP™ STAT-KON™ Compound,PD000,Polyamide 6,Nylon 6,1.3,PA6-CD,55.0,,3900.0,,4300.0,54.0,1.4,1.4,3.0,,
LNP™ STAT-KON™ Compound,PFD04ES,Polyamide 6,Nylon 6,1.32,PA6-(CD+GF+X)20,107.0,,5900.0,,7000.0,,,2.6,11.0,,
LNP™ STAT-KON™ Compound,RE003 - Europe,Polyamide 66,Nylon 66,1.2,PA66-CF15,,,8000.0,,11200.0,175.0,,3.0,5.0,,
LNP™ STAT-KON™ Compound,REL33,Polyamide 66,Nylon 66,1.29,PA66-CF30,164.0,,8580.0,231.0,11700.0,164.0,2.4,2.4,5.686274509803922,,
LNP™ STAT-KON™ Compound,RFD03 - Asia,Polyamide 66,Nylon 66,1.34,PA66-(GF+CD)15,,,6600.0,,,90.0,,1.2,5.0,,
LNP™ STAT-KON™ Compound,RFD04,Polyamide 66,Nylon 66,1.4,PA66-(GF+CD)20,,,8600.0,185.0,8780.0,117.0,,1.3,3.5294117647058827,,
LNP™ STAT-KON™ Compound,RX10004,Polyamide 66,Nylon 66,1.54,PA66-(CF+GF)40,230.0,,16900.0,,18900.0,,,2.8,14.0,,
LNP™ LUBRILOY™ Compound,R2000I,Polyamide 66,Nylon 66,1.1,PA66-L,59.0,,2080.0,74.0,2160.0,54.0,16.0,64.0,42.15686274509804,,
LNP™ LUBRILOY™ Compound,RF203AXH,Polyamide 66,Nylon 66,1.12,PA66-GF15-L,,,4120.0,133.0,5040.0,91.0,,3.3,9.607843137254903,,
LNP™ LUBRILOY™ Compound,RF206,Polyamide 66,Nylon 66,1.24,PA66-GF30-L,,,7500.0,195.0,9000.0,135.0,,3.2,9.313725490196079,,
LNP™ LUBRILOY™ Compound,RF208,Polyamide 66,Nylon 66,1.34,PA66-GF40-L,,,9030.0,211.0,10500.0,136.0,,2.7,12.745098039215687,,
LNP™ LUBRICOMP™ Compound,IAL12,Polyamide 612,Nylon 612,1.13,PA612-RF15,,,3630.0,74.0,2920.0,63.0,8.2,8.8,3.9215686274509807,,
LNP™ LUBRICOMP™ Compound,IFL21 - Asia,Polyamide 612,Nylon 612,1.17,PA612-GF15,,,3330.0,110.0,3620.0,70.0,,2.8,2.9411764705882355,,
LNP™ LUBRICOMP™ Compound,IFL34,Polyamide 612,Nylon 612,1.35,PA612-GF35,115.0,,5510.0,176.0,7100.0,121.0,3.0,3.0,9.411764705882353,,
LNP™ LUBRICOMP™ Compound,IFL36L,Polyamide 612,Nylon 612,1.44,PA612-GF45,,,7410.0,189.0,8690.0,124.0,,2.8,9.803921568627452,,
LNP™ LUBRICOMP™ Compound,IFP36,Polyamide 612,Nylon 612,1.45,PA612-GF30-L,146.0,,8940.0,225.0,9720.0,146.0,2.7,2.7,12.745098039215687,,
LNP™ LUBRICOMP™ Compound,PFL26,Polyamide 6,Nylon 6,1.44,PA6-GF40,,,8600.0,,10200.0,250.0,,4.2,14.0,,
LNP™ LUBRICOMP™ Compound,PFL36 - Asia,Polyamide 6,Nylon 6,,PA6-GF45,155.0,,8600.0,,10200.0,155.0,2.9,3.2,9.313725490196079,,
LNP™ LUBRICOMP™ Compound,PFL38S - Europe,Polyamide 6,Nylon 6,1.61,PA6-GF55,,,11600.0,,13500.0,172.0,,3.5,14.0,,
LNP™ LUBRICOMP™ Compound,QP004,Polyamide 610,Nylon 610,1.19,PA610-L,48.0,,1990.0,69.0,2170.0,47.0,9.0,9.2,2.843137254901961,,
LNP™ LUBRICOMP™ Compound,RAL23S,Polyamide 66,Nylon 66,1.24,PA66-RF25,,,3930.0,107.0,3800.0,85.0,,6.3,4.509803921568627,,
LNP™ LUBRICOMP™ Compound,RCL26,Polyamide 66,Nylon 66,1.34,PA66-CF40,,,19000.0,332.0,23300.0,236.0,,1.8,8.23529411764706,,
LNP™ LUBRICOMP™ Compound,RCP36 - Americas,Polyamide 66,Nylon 66,1.34,PA66-CF30-L,,,16400.0,354.0,23100.0,228.0,,2.0,9.411764705882353,,
LNP™ LUBRICOMP™ Compound,RCP36 - Asia,Polyamide 66,Nylon 66,1.34,PA66-CF30-L,,,16400.0,354.0,23100.0,228.0,,2.0,9.411764705882353,,
LNP™ LUBRICOMP™ Compound,RFG16,Polyamide 66,Nylon 66,1.4,PA66-(CF+CD)30,,,8700.0,,9800.0,156.0,,2.2,8.0,,
LNP™ LUBRICOMP™ Compound,RFI12,Polyamide 66,Nylon 66,1.25,PA66-GF10-L,107.0,,4430.0,155.0,5260.0,107.0,2.6,2.6,3.9215686274509807,,
LNP™ LUBRICOMP™ Compound,RFL36XXY,Polyamide 66,Nylon 66,1.51,PA66-GF45,,,9700.0,211.0,9800.0,138.0,,2.1,10.784313725490197,,
LNP™ LUBRICOMP™ Compound,RFN18SXS,Polyamide 66,Nylon 66,1.51,PA66-GF40-L,,,11100.0,,13300.0,219.0,,2.8,12.0,,
LNP™ LUBRICOMP™ Compound,RFP36L,Polyamide 66,Nylon 66,1.44,PA66-GF30-L,,,9140.0,214.0,10300.0,150.0,,2.4,9.803921568627452,,
LNP™ LUBRICOMP™ Compound,RFP38,Polyamide 66,Nylon 66,1.5,PA66-GF40-L,,,11900.0,263.0,13100.0,174.0,,2.5,11.764705882352942,,
LNP™ LUBRICOMP™ Compound,RL002 - Europe,Polyamide 66,Nylon 66,1.2,PA66-L,,,2600.0,,3000.0,74.0,,4.5,5.0,,
LNP™ LUBRICOMP™ Compound,RL003 - Americas,Polyamide 66,Nylon 66,1.23,PA66-L,,,2900.0,90.0,,73.0,,8.9,3.1372549019607847,,
LNP™ LUBRICOMP™ Compound,RL004,Polyamide 66,Nylon 66,1.25,PA66-L,,,2500.0,91.0,2900.0,65.0,,9.4,3.431372549019608,110.0,
LNP™ LUBRICOMP™ Compound,RN001S - Asia,Polyamide 66,Nylon 66,1.16,PA66-L,84.0,,3440.0,107.0,3900.0,69.0,2.0,42.0,2.5490196078431375,,
LNP™ LUBRICOMP™ Compound,RP003 - Americas,Polyamide 66,Nylon 66,1.27,PA66-L,55.0,,2580.0,,2960.0,55.0,4.8,4.7,3.6274509803921573,,
LNP™ LUBRICOMP™ Compound,RX94033,Polyamide 66,Nylon 66,1.35,PA66-(GF+RF)-L,,,5300.0,,6300.0,117.0,,3.8,6.0,,
LNP™ LUBRICOMP™ Compound,SCL36 - Americas,Polyamide 12,Nylon 12,1.3,PA12-CF45,,,16500.0,206.0,19400.0,130.0,,1.0,12.745098039215687,,
LNP™ LUBRICOMP™ Compound,SFL36,Polyamide 12,Nylon 12,1.37,PA12-GF30-L,100.0,,5900.0,,,,,4.5,15.0,,
LNP™ COLORCOMP™ Compound,R1000SU,Polyamide 66,Nylon 66,1.22,PA66,75.0,,3200.0,11.0,3400.0,,10.0,,4.0,,
Sumikon®,FM-CF101,"Polyamide, Unspecified","Nylon, Unspecified",1.47,PA-GF,,,7400.0,131.0,,,,,2.647058823529412,,
ANYBES,Nylon 12 Fine Powder,Polyamide 12,Nylon 12,,PA12,,,,,,,,,,,
Shakespeare®,AR190SI,Polyamide Copolymer,Nylon Copolymer,1.18,PA(tr),78.0,,,,1530.0,79.0,5.4,5.7,,,
Shakespeare®,CV-140SI,Polyamide 6/69 Copolymer,Nylon 6/69,1.12,PA6/69-I,,193.0,,,,,,,,,
Shakespeare®,HG195SC,Polyamide 612,Nylon 612,1.04,PA612,66.0,217.0,,,2280.0,42.0,4.8,50.0,,,
Shakespeare®,HG31SI,Polyamide 612,Nylon 612,1.04,PA612,58.0,217.0,1680.0,65.0,1630.0,46.0,13.0,320.0,,,
Shakespeare®,HW69SI,Polyamide 610,Nylon 610,1.08,PA610,60.0,221.0,,23.0,1300.0,67.0,6.2,310.0,,,
Shakespeare®,HZ73SI,Polyamide 6,Nylon 6,1.11,PA6-P,,213.0,,,1870.0,54.0,,,13.725490196078432,,
Shakespeare®,SVPX-114,Polyamide 612,Nylon 612,1.04,PA612,67.1,217.0,2090.0,78.0,1910.0,44.4,6.6,53.0,4.705882352941177,,
Isocor™,4011,Polyamide 6/69 Copolymer,Nylon 6/69,1.12,PA6/69-I,,200.0,634.0,,,,,300.0,15.686274509803923,,79.0
Isocor™,6100,Polyamide 610,Nylon 610,1.07,PA610,,215.0,1300.0,,,,,300.0,19.607843137254903,,
Isocor™,637,Polyamide 6,Nylon 6,1.07,PA6,47.6,145.0,179.0,,,,,360.0,,,62.0
Isocor™,653,Polyamide 6,Nylon 6,1.08,PA6,,154.0,621.0,,,,,350.0,15.686274509803923,,73.0
Isocor™,HG20SC,Polyamide 612,Nylon 612,1.04,PA612,,218.0,,,2230.0,,,,3.823529411764706,,
Isocor™,HW115SI,Polyamide 610,Nylon 610,1.07,PA610,,215.0,1300.0,,,,,300.0,19.607843137254903,,
Isocor™,HW69SI,Polyamide 610,Nylon 610,1.07,PA610,,215.0,1300.0,,,,,300.0,19.607843137254903,,
Isocor™,HZ73SI,Polyamide 6,Nylon 6,1.1,PA6,,213.0,,,1870.0,,,,13.725490196078432,,
Shandong PA612,Type I,Polyamide 612,Nylon 612,1.04,PA612,50.0,,,30.0,,,,150.0,,,
Shandong PA610,Type I,Polyamide 610,Nylon 610,1.07,PA610,50.0,,,50.0,,,,100.0,,,
Shandong PA610,Type III,Polyamide 610,Nylon 610,1.07,PA610,50.0,,,50.0,,,,100.0,,,
Shandong PA1212,GYBMVN,Polyamide 1212,Nylon 1212,1.0,PA1212,50.0,,,35.0,,,,200.0,,,
Shandong PA66,A2G6301,Polyamide 66,Nylon 66,,PA66-X,170.0,,9000.0,240.0,,,,3.0,,,
Shandong PA66,A2G6304,Polyamide 66,Nylon 66,,PA66-X,165.0,,8000.0,235.0,,,,3.0,,,
Shandong PA66,A2LG6301,Polyamide 66,Nylon 66,,PA66-X-FR,165.0,,8500.0,200.0,,,,2.0,,,
Shandong PA66,ZRPA66,Polyamide 66,Nylon 66,,PA66-L,65.0,,,70.0,,,,20.0,30.0,,
Shandong PA612,A5RG7301,Polyamide 612,Nylon 612,,PA612-X,108.0,,5000.0,146.0,,,,7.0,,,
Shandong PA1212,A1VS01,Polyamide 1212,Nylon 1212,,PA1212,50.0,,200.0,13.0,,,,300.0,1000.0,,
Shandong PA1212,A4G7301,Polyamide 1212,Nylon 1212,,PA1212-X,130.0,,5500.0,145.0,,,,6.0,,,
Shandong PA1212,PA1212BR-III,Polyamide 1212,Nylon 1212,,PA1212,55.0,,1000.0,40.0,,,,250.0,,,
Shandong Nylon,A1L04,"Polyamide, Unspecified","Nylon, Unspecified",,PA-FR,60.0,,1800.0,60.0,,,,15.0,5.0,,
Shandong Nylon,A4TR05,"Polyamide, Unspecified","Nylon, Unspecified",1.02,PA,40.0,,300.0,13.0,,,,200.0,,,64.0
Sciengy®,AS-SG401T87,Polyphenylene Sulfide + PA,PPS+Nylon,1.55,(PPS+PA)-GF,,280.0,12000.0,270.0,,,,2.0,,,
KumhoSunny PA/ABS,HNB0225G4,Acrylonitrile Butadiene Styrene + PA,ABS+Nylon,1.5,(ABS+PA)-(GF+MD)40,83.0,,5000.0,120.0,,,,,,,
KumhoSunny PA/ABS,HNB0270G6,Acrylonitrile Butadiene Styrene + PA,ABS+Nylon,1.32,(ABS+PA)-GF30,,,6500.0,150.0,,,,5.0,12.745098039215687,,
Niuk,40RN00,Polyamide 6,Nylon 6,1.15,PA6-FR,,,2800.0,102.0,,,,10.0,,,
Niuk,50GP30,Polyamide 66,Nylon 66,1.36,PA66-GF30,,,8000.0,250.0,,,,3.0,,,
PRET Composite,D122-G30,Polyamide 6,Nylon 6,1.36,PA6-GF30,,,5200.0,170.0,5900.0,,,6.0,,,
PRET Composite,D222-G30HR,Polyamide 66,Nylon 66,1.36,PA66-GF30,,,5800.0,185.0,6500.0,,,6.5,,,
PRET Composite,D222-G30HR,Polyamide 66,Nylon 66,1.36,PA66-GF30,,,9000.0,280.0,9500.0,,,3.5,,,
Sup-tech,A230,Polyamide 66,Nylon 66,1.24,PA66-MD15,,260.0,3100.0,105.0,,75.0,,15.0,,118.0,
Sup-tech,A7064,Polyamide 66,Nylon 66,1.36,PA66-GF30,,260.0,8300.0,225.0,,185.0,,3.0,,119.0,
Sup-tech,A706SH,"Polyamide, Unspecified","Nylon, Unspecified",1.36,PA-GF30,,260.0,8000.0,210.0,,160.0,,3.0,,119.0,
Sup-tech,A9705P,Polyamide 66,Nylon 66,1.46,PA66-GF25-FR,,260.0,7000.0,180.0,,120.0,,3.0,,120.0,
Sup-tech,AE704,Polyamide + PPE,Nylon+PPE,1.1,(PPE+PA)-GF30,,,7200.0,220.0,,70.0,,2.0,,118.0,
Sup-tech,B104F,"Polyamide, Unspecified","Nylon, Unspecified",1.13,PA,,220.0,1980.0,105.0,,70.0,,70.0,,118.0,
Sup-tech,B703,Polyamide 6,Nylon 6,1.25,PA6-GF15,,,4500.0,130.0,,90.0,,3.0,,119.0,
Sup-tech,B706,Polyamide 6,Nylon 6,1.36,PA6-GF30,,,7500.0,230.0,,170.0,,2.0,,120.0,
Sup-tech,B9000,Polyamide 6,Nylon 6,1.18,PA6-FR,,,2500.0,110.0,,80.0,,5.0,,116.0,
SHINSTRA,AG20TKB (PA6),Polyamide 6,Nylon 6,1.26,PA6-GF,,,6750.0,,7000.0,141.0,,,4.0,,
SHINSTRA,AG30TKB (PA66),Polyamide 66,Nylon 66,1.36,PA66-GF,,,8650.0,,9800.0,183.0,,,15.0,,
SHINSTRA,WM40PT,Polyamide 66,Nylon 66,1.61,PA66-GF-L,,,6500.0,,7000.0,80.0,,,4.0,,
SHINSTRA,WST80N,Polyamide 66,Nylon 66,1.09,PA66-I,,,1900.0,,2100.0,52.0,,,1000.0,,
WOTLON® PA6,5000-GR15,Polyamide 6,Nylon 6,1.22,PA6-GF15,,,4000.0,150.0,,,,2.5,5.0,,
WOTLON® PA6,5000-GR25,Polyamide 6,Nylon 6,1.28,PA6-GF25,,,6100.0,235.0,,,,2.5,9.0,,
WOTLON® PA6,5000-GR35,Polyamide 6,Nylon 6,1.41,PA6-GF35,,,8800.0,255.0,,,,2.5,12.0,,
Shinite® PA66,N602G6TYL 6736L1,Polyamide 66,Nylon 66,1.63,PA66-GF30,,,8340.0,127.0,,98.1,,,7.254901960784315,,
TUFNYL®,SXXICPBBLACK,Polyamide 6,Nylon 6,1.13,PA6,,220.0,700.0,35.0,,42.0,,50.0,12.0,110.0,
TUFNYL®,SXXICUVBLACK,Polyamide 6,Nylon 6,1.13,PA6,,220.0,2500.0,113.0,,67.0,,10.0,4.0,110.0,
Niretan B,27 M AE/V2,Polyamide 6,Nylon 6,1.25,PA6-I-FR,40.0,,900.0,,,,,100.0,14.705882352941178,,
Niretan B,30 N,Polyamide 6,Nylon 6,1.14,PA6,45.0,,900.0,,,,,100.0,39.21568627450981,80.0,
Niretan B,AE/V0,Polyamide 6,Nylon 6,1.16,PA6-FR,40.0,,800.0,,,30.0,,200.0,58.82352941176471,102.0,
Niretan B,AE/V0,Polyamide 6,Nylon 6,1.16,PA6-FR,80.0,,2800.0,,,60.0,,60.0,4.901960784313726,120.0,
Niretan B,C30,Polyamide 6,Nylon 6,1.35,PA6-MD30,70.0,,700.0,,,,,3.0,3.9215686274509807,90.0,
Niretan B,EXL,Polyamide 66,Nylon 66,1.14,PA66-L,45.0,,90.0,,,,,100.0,39.21568627450981,80.0,
Niretan B,F25,Polyamide 6,Nylon 6,1.33,PA6-GF10,,,7000.0,,,155.0,,3.5,8.823529411764707,115.0,
Niretan B,F25 M,Polyamide 6,Nylon 6,1.31,PA6-I-GF10,,,3600.0,,,85.0,,7.0,19.607843137254903,90.0,
Niretan B,F30,Polyamide 6,Nylon 6,1.34,PA6-GF30,,,8000.0,,,170.0,,3.0,13.725490196078432,115.0,
Niretan B,SV10,Polyamide 6,Nylon 6,1.19,PA6-GB10,65.0,,3400.0,,,65.0,,4.0,5.882352941176471,90.0,
Niretan B,SV30,Polyamide 6,Nylon 6,1.32,PA6-GB30,45.0,,1500.0,,,45.0,,10.0,9.803921568627452,80.0,
Niretan A,27 EXL,Polyamide 66,Nylon 66,1.14,PA66-L,55.0,,1200.0,,,50.0,,60.0,14.705882352941178,110.0,
Niretan A,F20,Polyamide 66,Nylon 66,1.28,PA66-GF20,,,4000.0,,,100.0,,4.5,9.803921568627452,90.0,
Niretan A,F30,Polyamide 66,Nylon 66,1.36,PA66-GF30,,,6000.0,,,110.0,,4.5,12.745098039215687,90.0,
Ecotan B,F30 R NERO,Polyamide 6,Nylon 6,1.36,PA6-GW30,,,7500.0,,,140.0,,3.0,8.823529411764707,,
Ecotan B,FL HI NERO,Polyamide 6,Nylon 6,1.12,PA6,,,2100.0,,,60.0,,100.0,6.862745098039216,,
Ecotan B,FL NERO,Polyamide 6,Nylon 6,1.14,PA6,,,2500.0,,,80.0,,100.0,7.843137254901961,,
Ecotan A,F30 FL SB NAT,Polyamide 66,Nylon 66,1.37,PA66-GF30,,,9000.0,,,160.0,,2.0,10.784313725490197,,
Ecotan A,FL SB NAT,Polyamide 66,Nylon 66,1.14,PA66,,,2600.0,,,70.0,,30.0,10.784313725490197,,
Xencor™,PA66 LGF-2040,Polyamide 66 Alloy,Nylon 66 Alloy,1.5,PA66-LGF40,,,,270.0,11000.0,190.0,,,,,
Tribocomp®,PA66 GF40 TS5,Polyamide 66,Nylon 66,1.56,PA66-GF40,,,8200.0,210.0,9100.0,140.0,,3.8,,,
Tribocomp®,PA66 LGF30 PTFE12 N6,Polyamide 66,Nylon 66,1.46,PA66-LGF40,,,10300.0,290.0,10700.0,205.0,,2.5,,,
Strator®,C-5,Polyamide 66 Alloy,Nylon 66 Alloy,1.6,PA66-LGF50,,,,,12500.0,185.0,,,,,
Polylink Polymer,P-51030-GF(N),Polyamide 6,Nylon 6,1.33,PA6-GF,,,5690.0,115.0,,71.1,,5.0,4.313725490196079,110.0,
POLYBEST,6 PD GF15,Polyamide 6,Nylon 6,1.22,PA6-GF15,,222.0,,,6500.0,130.0,,5.0,,120.0,
POLYBEST,6 PD GF50 black,Polyamide 6,Nylon 6,1.57,PA6-GF50,,222.0,8500.0,,,180.0,,3.0,,110.0,
DynaStat®,EG1957,"Polyamide, Unspecified","Nylon, Unspecified",1.1,PA-L,32.4,,586.0,,,31.0,15.0,500.0,1000.0,,
DynaPath™,1906-SS,Polyamide 6,Nylon 6,1.19,PA6,67.6,,2550.0,109.0,,,,10.0,3.6274509803921573,,
DynaPath™,1914-SS,Polyamide 6,Nylon 6,1.28,PA6,72.4,,2830.0,121.0,,,,10.0,2.647058823529412,,
DynaPath™,C2040CF,Polyamide 66,Nylon 66,1.33,PA66-CF40,290.0,,26300.0,383.0,,,,1.8,10.784313725490197,,
DynaMix™,2035-L,Polyamide 66,Nylon 66,1.46,PA66-GF,216.0,,13800.0,331.0,,216.0,6.5,7.5,14.705882352941178,,
DynaMix™,2044-SGB,"Polyamide, Unspecified","Nylon, Unspecified",1.44,PA-GB,79.3,,4830.0,131.0,5520.0,,,3.5,4.215686274509804,,
DynaMix™,2044-SGB-D,"Polyamide, Unspecified","Nylon, Unspecified",1.39,PA-GB,82.7,,5690.0,145.0,5520.0,,,3.0,6.764705882352942,,
DynaMix™,2045-BRD,Polyamide 66,Nylon 66,,PA66,40.0,,1450.0,48.3,,39.3,7.0,30.0,10.784313725490197,,
DynaChar™,C2371F,"Polyamide, Unspecified","Nylon, Unspecified",1.37,PA,14.0,,305.0,12.0,,13.0,25.0,85.0,1000.0,,
MECHETEC®,NYLON Rg-30,Polyamide 66,Nylon 66,1.33,PA66-GF30,,,6550.0,186.0,8270.0,,,4.0,11.764705882352942,,
PRL,NY66-G43-(color)H,Polyamide 66,Nylon 66,1.5,PA66-GF45-L,200.0,,11000.0,276.0,,200.0,,,11.764705882352942,,
PRL,NY66-GP1,Polyamide 66,Nylon 66,1.14,PA66-L,82.7,,3100.0,117.0,,82.7,,,5.196078431372549,,
PRL,NY66-GP1-(color)H,Polyamide 66,Nylon 66,1.14,PA66-L,82.7,,3100.0,117.0,,82.7,,,5.196078431372549,,
PRL,NY66-GP2,Polyamide 66,Nylon 66,1.14,PA66-L,89.6,,3030.0,117.0,3380.0,89.6,4.5,30.0,5.196078431372549,120.0,
PRL,NY66-IM1-(color)H,Polyamide 66,Nylon 66,1.09,PA66-I-L,62.1,,1930.0,82.7,,60.0,,,15.686274509803923,,
PRL,NY66-IM1G33,Polyamide 66,Nylon 66,1.35,PA66-I-GF35-L,128.0,,6890.0,,,128.0,,,12.745098039215687,,
PRL,NY6-GP1,Polyamide 6,Nylon 6,1.13,PA6-L,75.8,,2760.0,106.0,,75.8,,,5.196078431372549,,
PRL,NY6-GP1-(color)H,Polyamide 6,Nylon 6,1.13,PA6-L,75.8,,2760.0,106.0,,75.8,,,5.196078431372549,,
PRL,NY6-M25G15,Polyamide 6,Nylon 6,1.48,PA6-(GF+MD)40-L,131.0,,6890.0,179.0,,131.0,,,5.196078431372549,,
SCANLON A,5005B UV,Acrylonitrile Butadiene Styrene + PA,ABS+Nylon,1.05,(ABS+PA),,,1400.0,50.0,,40.0,,150.0,,,64.0
SCANLON A,6005B UV,Acrylonitrile Butadiene Styrene + PA,ABS+Nylon,1.08,(ABS+PA),,,1800.0,60.0,,45.0,,80.0,,,62.0
SCANAMID 66,A11^ X30,Polyamide 66,Nylon 66,1.36,PA66-GB30,,,3800.0,140.0,,75.0,,5.0,,,
SCANAMID 66,A12^ F12,Polyamide 66,Nylon 66,1.21,PA66-GF10,,,3300.0,130.0,,75.0,8.0,,,,
SCANAMID 66,A12^ F20,Polyamide 66,Nylon 66,1.27,PA66-GF20,,,4200.0,120.0,,125.0,6.0,,,,
SCANAMID 66,A12^ F25 FR6,Polyamide 66,Nylon 66,1.51,PA66-GF25-FR,,,6500.0,155.0,,130.0,4.5,,,,
SCANAMID 66,A12^ F30,Polyamide 66,Nylon 66,1.36,PA66-GF30,,,6100.0,160.0,,135.0,5.0,,,,
SCANAMID 66,A12^ F35,Polyamide 66,Nylon 66,1.42,PA66-GF35,,,9600.0,255.0,,195.0,3.0,,,,
SCANAMID 66,A12^ Q40,Polyamide 66,Nylon 66,1.47,PA66-MD40,,,5000.0,135.0,,90.0,,5.0,,,80.0
SCANAMID 66,A12^F,Polyamide 66,Nylon 66,1.14,PA66,,,1700.0,70.0,,60.0,20.0,50.0,,,
SCANAMID 66,A12^FC,Polyamide 66,Nylon 66,1.14,PA66,,,3300.0,145.0,,95.0,4.5,20.0,,,80.0
SCANAMID 66,A13^ F15,Polyamide 66,Nylon 66,1.23,PA66-GF15,,,3600.0,135.0,,80.0,8.0,,,,
SCANAMID 66,A32^E,Polyamide 66,Nylon 66,1.11,PA66-I,,,1500.0,55.0,,50.0,35.0,75.0,,,
SCANAMID 66,A32^E Q30,Polyamide 66,Nylon 66,1.32,PA66-I-MD30,,,4200.0,100.0,,80.0,,15.0,,,75.0
SCANAMID 66,A33^E,Polyamide 66,Nylon 66,1.11,PA66-I,,,1500.0,55.0,,50.0,35.0,75.0,,,
SCANAMID 66,A33^E F30,Polyamide 66,Nylon 66,1.33,PA66-I-GF30,,,5400.0,150.0,,90.0,,6.0,,,
SCANAMID 66,A52^E,Polyamide 66,Nylon 66,1.08,PA66-I,,,1200.0,45.0,,40.0,40.0,100.0,,,
SCANAMID 66,A52^E,Polyamide 66,Nylon 66,1.08,PA66-I,,,2100.0,90.0,,50.0,8.0,55.0,,,70.0
SCANAMID 66,A53^EM,Polyamide 66,Nylon 66,1.08,PA66-I,,,2100.0,50.0,,50.0,8.0,,,,
SCANAMID 6,B11^,Polyamide 6,Nylon 6,1.13,PA6,,,2600.0,95.0,,75.0,4.0,,,,
SCANAMID 6,B12^,Polyamide 6,Nylon 6,1.13,PA6,,,1300.0,45.0,,60.0,35.0,,,,
SCANAMID 6,B12^ F50,Polyamide 6,Nylon 6,1.56,PA6-GF50,,,14000.0,290.0,16000.0,210.0,,2.0,,,81.0
SCANAMID 6,B12^ FX1020,Polyamide 6,Nylon 6,1.36,PA6-(GF+GB)30,,,5600.0,180.0,,110.0,,4.0,,,
SCANAMID 6,B12^ NH6,Polyamide 6,Nylon 6,1.14,PA6-FR,,,3000.0,115.0,,74.0,,9.0,,,
SCANAMID 6,B12^ QF2010,Polyamide 6,Nylon 6,1.36,PA6-X30,,,3600.0,120.0,,80.0,,7.0,,,
SCANAMID 6,B12^ QF2010,Polyamide 6,Nylon 6,1.36,PA6-X30,,,5800.0,190.0,,120.0,,4.0,,,80.0
SCANAMID 6,B12^ QF2515,Polyamide 6,Nylon 6,1.46,PA6-(GF+MD)40,,,6500.0,190.0,,130.0,,3.0,,,78.0
SCANAMID 6,B12^F,Polyamide 6,Nylon 6,1.13,PA6,,,1300.0,45.0,,60.0,30.0,50.0,,,
SCANAMID 6,B52^E,Polyamide 6,Nylon 6,1.08,PA6-I,,,2000.0,80.0,,55.0,4.0,100.0,,,70.0
SCANAMID 6,B60,Polyamide 6,Nylon 6,2.0,PA6-MD60,,,4900.0,100.0,,73.0,5.0,5.8,,,
Nylene®,137 HS UV BK,Polyamide 66,Nylon 66,1.14,PA66,,,2860.0,,,,,50.0,4.705882352941177,,
Nylene®,2408 HSSP UV,Polyamide 6,Nylon 6,1.07,PA6,,246.0,1710.0,,,,,70.0,100.0,,
Nylene®,323,Polyamide 6,Nylon 6,1.08,PA6-I,,,650.0,,,,,51.0,92.15686274509804,,
Nylene®,323 HS,Polyamide 6,Nylon 6,1.1,PA6-I,,,517.0,,,,,320.0,51.96078431372549,,
Nylene®,409,Polyamide 6,Nylon 6,1.13,PA6,,,2760.0,,,,,25.0,4.215686274509804,,
Nylene®,4114,Polyamide 66,Nylon 66,1.08,PA66-I,,,1740.0,,1860.0,,,60.0,84.31372549019608,,
Nylene®,4114 HS BK (ISO),Polyamide 66,Nylon 66,1.09,PA66-I,,256.0,1660.0,,1870.0,,,50.0,66.0,,
Nylene®,4120 HS,Polyamide 66,Nylon 66,1.08,PA66-I,,,1710.0,,,,,70.0,78.43137254901961,,
Nylene®,4121 HS,Polyamide 66,Nylon 66,1.18,PA66-I,,,1590.0,,,,,60.0,78.43137254901961,,
Nylene®,4214-15 HS,Polyamide 6,Nylon 6,1.23,PA6-I-GF,,,2900.0,,,,,5.0,24.50980392156863,,
Nylene®,494 BLK,Polyamide 6,Nylon 6,1.13,PA6,,,2550.0,,,,,70.0,,,
Nylene®,494P BLK,Polyamide 6,Nylon 6,1.13,PA6,,,2550.0,,,,,70.0,,,
Nylene®,5120 HS,Polyamide 66,Nylon 66,1.28,PA66-GF20-L,,255.0,5240.0,,,,,,,,
Nylene®,5125 HS,Polyamide 66,Nylon 66,1.32,PA66-GF25-L,,255.0,6040.0,,,,,,,,
Nylene®,5130 HS,Polyamide 66,Nylon 66,1.36,PA66-GF30-L,,255.0,6830.0,,,,,,,,
Nylene®,5143,Polyamide 66,Nylon 66,1.5,PA66-GF,,,9660.0,,,,,6.0,10.784313725490197,,
Nylene®,5143 MS,Polyamide 66,Nylon 66,1.5,PA66-GF45,,,9660.0,,,,,6.0,7.843137254901961,,
Nylene®,5213,Polyamide 6,Nylon 6,1.21,PA6-GF,,,5170.0,,,,,3.0,5.196078431372549,,
Nylene®,5225,Polyamide 6,Nylon 6,1.31,PA6-GF25,,,5050.0,,5580.0,,,,4.6078431372549025,,
Nylene®,5225 HSBK,Polyamide 6,Nylon 6,1.31,PA6-GF25,,,5050.0,,5580.0,,,,4.6078431372549025,,
Nylene®,5243 HS,Polyamide 6,Nylon 6,1.49,PA6,,,9660.0,,,,,3.0,10.784313725490197,,
Nylene®,603,Polyamide 6,Nylon 6,1.12,PA6-P,,,,,,,,250.0,18.627450980392158,,
Nylene®,607,Polyamide 6,Nylon 6,1.14,PA6-L,,,2760.0,107.0,,,,,4.705882352941177,,
Nylene®,6440 HS,Polyamide 66,Nylon 66,1.41,PA66-I-MD35,,,4140.0,,,,,15.0,12.745098039215687,,
Nylene®,743 BLK,Polyamide 6,Nylon 6,1.08,PA6-I,,,1590.0,,,,,150.0,1000.0,,
Nylene®,9533,Polyamide 612,Nylon 612,1.33,PA612-GF35,,,7740.0,,9290.0,,,,10.784313725490197,,
Nylene®,BS-700-RA,Polyamide 6,Nylon 6,,PA6,,,,,,,,,,,
Nylene®,NX3024,Polyamide 6,Nylon 6,1.14,PA6,,,103.0,,,,,70.0,3.6274509803921573,,
Nylene®,NX3411HSL,Polyamide 6,Nylon 6,1.13,PA6-L,,,2110.0,,,,,200.0,5.196078431372549,,
Nylene®,NX4795,Polyamide 6,Nylon 6,1.23,PA6-L,,220.0,,100.0,,,,70.0,31.372549019607845,117.0,
Nylamid®,4628 HS BK,Polyamide 66,Nylon 66,,PA66-I-MD,,,3410.0,,3620.0,,,,6.666666666666667,,
PLASTRON®,PA6-GF50-01,Polyamide 6,Nylon 6,1.57,PA6-LGF50,280.0,,15500.0,430.0,,,,,,,
PLASTRON®,PA9T-GF50-01 (L9),Polyamide 9T,Nylon 9T,1.58,PA9T-LGF50,,,15500.0,330.0,,,,,,,
PLASTRON®,PAX-CF30-02 (L9),"Polyamide, Unspecified","Nylon, Unspecified",1.35,PA-LCF30,,,25000.0,470.0,,,,,,,
PLASTRON®,PAX-CF40-02 (L9),"Polyamide, Unspecified","Nylon, Unspecified",1.39,PA-LCF40,,,30000.0,440.0,,,,,,,
PLUSTEK,PA3005J4BK10,Polyamide 66,Nylon 66,1.27,PA66-(GF+GB)20,,,6250.0,180.0,6700.0,,2.3,,5.0,,
PLUSTEK,PA301G33BK10,Polyamide 66,Nylon 66,1.39,PA66-GF35,,,,,10500.0,,,2.9,11.0,,
PLUSTEK,PA301G33BL48,Polyamide 66,Nylon 66,1.39,PA66-GF35,,,,,10600.0,,,2.6,9.2,,
PLUSTEK,PA301G3BK18,Polyamide 66,Nylon 66,1.23,PA66-GF15,,,,,6000.0,,,2.5,4.5,,
PLUSTEK,PA301G6BK10,Polyamide 66,Nylon 66,1.36,PA66-GF30,,,,,7300.0,,,3.0,,,
PLUSTEK,PA302G6BL180,Polyamide 66,Nylon 66,1.37,PA66-GF30,,,,,10400.0,,,3.0,12.0,,
PLUSTEK,PA303G6NT,Polyamide 66,Nylon 66,1.36,PA66-GF30,,,,,9920.0,,,3.2,13.0,,
PLUSTEK,PA310G8BK10,Polyamide 66,Nylon 66,1.45,PA66-GF40,,,,,10500.0,,,2.8,15.0,,
PLUSTEK,PA320G6GR276,Polyamide 66,Nylon 66,1.61,PA66-GF30-FR,,,,,12300.0,,,1.9,10.0,,
PLUSTEK,PA4802G6BK10,Polyamide 66,Nylon 66,1.48,PA66-GF30-L,,,8100.0,250.0,9950.0,,,2.5,12.0,,
PLUSTEK,PA7006G9BK11,Polyamide 66,Nylon 66,1.49,PA66-GF45,,,,,13600.0,,,3.0,20.0,,
PLUSTEK,PA7800G33GN127,Polyamide 66,Nylon 66,1.34,PA66-I-GF35,,,,,9450.0,,,2.7,11.0,,
PLUSTEK,PA833G5GN101,Polyamide 66,Nylon 66,1.27,PA66-I-GF25,,,,,7400.0,,,3.8,21.0,,
PLUSTEK,PA834G9BK11,Polyamide 66,Nylon 66,1.45,PA66-I-GF45,,,10300.0,245.0,12400.0,,,3.3,21.568627450980394,,
PLUSTEK,PA840G13NT,Polyamide 66,Nylon 66,1.2,PA66-I-GF15,,,,,5200.0,,,4.5,13.0,,
PLUSTEK,PA840G3BK10,Polyamide 66,Nylon 66,1.2,PA66-I-GF15,,,,,5300.0,,,3.5,12.0,,
PLUSTEK,PA902G33NT,Polyamide 66,Nylon 66,1.36,PA66-GF35,,,,,10400.0,,,2.9,12.0,,
PLUSTEK,PB140BK10,Polyamide 6,Nylon 6,1.13,PA6,,,,,3000.0,,4.0,13.0,4.5,,
PLUSTEK,PB145GR257,Polyamide 6,Nylon 6,1.13,PA6,,,,,3500.0,,,3.6,3.5,,
PLUSTEK,PB145NTF,Polyamide 6,Nylon 6,1.13,PA6,,,,,3200.0,,3.8,,3.6,,
PLUSTEK,PB145WT77,Polyamide 6,Nylon 6,1.13,PA6,,,,,3550.0,,3.7,,4.0,,
PLUSTEK,PB150BK10,Polyamide 6,Nylon 6,1.13,PA6,,,,,3000.0,,3.9,14.0,4.9,,
PLUSTEK,PB202G50BK39,Polyamide 6,Nylon 6,1.55,PA6-GF50,,,14000.0,320.0,16000.0,,,2.7,20.0,,
PLUSTEK,PB209G50BK11,Polyamide 6,Nylon 6,1.55,PA6-GF50,,,,,17700.0,,,3.1,20.0,,
PLUSTEK,PB300G3BK10,Polyamide 6,Nylon 6,1.23,PA6-GF15,,,,,6000.0,,,2.7,5.0,,
PLUSTEK,PB300G50NT,Polyamide 6,Nylon 6,1.55,PA6-GF50,,,,,17600.0,,,3.0,20.0,,
PLUSTEK,PB300G5BK10,Polyamide 6,Nylon 6,1.3,PA6-GF25,,,,,,,,3.1,8.5,,
PLUSTEK,PB300G6BK10,Polyamide 6,Nylon 6,1.35,PA6-GF30,,,,,6000.0,,,5.5,22.0,,
PLUSTEK,PB300G6GR80,Polyamide 6,Nylon 6,1.35,PA6-GF30,,,,,,,,2.7,10.0,,
PLUSTEK,PB302G3BK11,Polyamide 6,Nylon 6,1.23,PA6-GF15,,,,,5900.0,,,2.8,5.0,,
PLUSTEK,PB302G50GR215,Polyamide 6,Nylon 6,1.55,PA6-GF50,,,,,17000.0,,,2.2,12.0,,
PLUSTEK,PB305G33BK307,Polyamide 6,Nylon 6,1.38,PA6-GF35,,,,,10300.0,,,2.8,16.0,,
PLUSTEK,PB305G33BK37,Polyamide 6,Nylon 6,1.38,PA6-GF35,,,,,9850.0,,,3.0,17.0,,
PLUSTEK,PB306G6BK38,Polyamide 6,Nylon 6,1.34,PA6-GF30,,,8500.0,250.0,9150.0,,,3.1,15.0,,
PLUSTEK,PB312J6NT,Polyamide 6,Nylon 6,1.35,PA6-(GF+GB),,,,,6000.0,,,3.5,5.5,,
PLUSTEK,PB319G33PU38,Polyamide 6,Nylon 6,1.38,PA6-GF35,,,,,9800.0,,,3.5,17.0,,
PLUSTEK,PB319G6GN111,Polyamide 6,Nylon 6,1.35,PA6-GF30,,,,,9350.0,,,2.7,8.0,,
PLUSTEK,PB334G33BK43,Polyamide 6,Nylon 6,1.38,PA6-GF35,,,,,10000.0,,,3.0,19.0,,
PLUSTEK,PB340S6BK11,Polyamide 6,Nylon 6,1.35,PA6-GB30,,,4100.0,110.0,4250.0,,,4.6,4.0,,
PLUSTEK,PB340S6NT,Polyamide 6,Nylon 6,1.35,PA6-GB30,,,,,4300.0,,,5.2,3.8,,
PLUSTEK,PB391G50NT,Polyamide 6,Nylon 6,1.55,PA6-GF50,,,,,16500.0,,,3.0,22.0,,
PLUSTEK,PB5001J8BK11,Polyamide 6,Nylon 6,1.49,PA6-(GF+GB)40-FR,,,9600.0,150.0,10000.0,,,2.5,9.0,,
PLUSTEK,PB7005G6RD102,Polyamide 6,Nylon 6,1.36,PA6-GF30,,,,,9650.0,,,3.8,18.0,,
PLUSTEK,PB7800G6BR12,Polyamide 6,Nylon 6,1.31,PA6-I-GF30,,,,,8700.0,,,4.5,25.0,,
PLUSTEK,PB7800G6BR22,Polyamide 6,Nylon 6,1.31,PA6-I-GF30,,,,,8800.0,,,4.3,25.0,,
PLUSTEK,PB7800G6GN34,Polyamide 6,Nylon 6,1.31,PA6-I-GF30,,,,,8670.0,,,4.3,22.0,,
PLUSTEK,PB801GR284,Polyamide 6,Nylon 6,1.1,PA6-I,,,,,2650.0,,3.7,,13.0,,
PLUSTEK,PB842BK10,Polyamide 6,Nylon 6,1.09,PA6-I,,,,,1950.0,,3.7,,40.0,,
PLUSTEK,PB845GR40,Polyamide 6,Nylon 6,1.1,PA6-I,,,,,3200.0,,4.1,,42.0,,
PLUSTEK,PB845NT,Polyamide 6,Nylon 6,1.09,PA6-I,,,,,2200.0,,4.4,,46.0,,
PLUSTEK,PB894NT,Polyamide 6,Nylon 6,1.06,PA6-I,,,,,1850.0,,4.1,,70.0,,
PLUSTEK,PD101BK10,Polyamide 12,Nylon 12,1.04,PA12-P,,,570.0,27.0,650.0,,20.0,,,,
PLUSTEK,PD308G23BK10,Polyamide 12,Nylon 12,1.17,PA12-GF25,,,,,5500.0,,,4.5,18.0,,
PLUSTEK,PD4301G6GR,Polyamide 12,Nylon 12,1.27,PA12-GF30,,,,,,,,4.4,15.0,,
PLUSTEK,RA321G6BK11,Polyamide 66,Nylon 66,1.64,PA66-GF30-FR,,,,,12200.0,,,1.9,8.8,,
PLUSTEK,RA353M8NT,Polyamide 66,Nylon 66,1.47,PA66-MD40,,,,,5850.0,,5.7,,5.5,,
PLUSTEK,RA844BK11,Polyamide 66,Nylon 66,1.09,PA66-I,,,,,1990.0,,20.0,,34.0,,
PLUSTEK,RB300G6BK11,Polyamide 6,Nylon 6,1.35,PA6-GF30,,,,,7700.0,,,4.4,9.8,,
PLUSTEK,RD302G6NT,Polyamide 12,Nylon 12,1.24,PA12-GF30,,,6000.0,150.0,7500.0,,,3.8,17.0,,
BONDYRAM®,6008,Polyphenylene Ether + PA,PPE+Nylon,1.1,(PPE+PA),,,,,,,,,,,
Polimid B,15 GF NATURAL,Polyamide 6,Nylon 6,1.24,PA6-GF15,,222.0,,,6000.0,130.0,,3.5,6.0,,
Polimid B,1515 GFB NATURAL,Polyamide 6,Nylon 6,1.36,PA6-(GF+GB)30,,222.0,,,6000.0,105.0,,3.5,6.5,,
Polimid B,25 GF NATURAL V0A TR1,Polyamide 6,Nylon 6,1.56,PA6-GF25-FR,,222.0,,,9000.0,125.0,,2.5,7.0,,
Polimid B,30 GF NATURAL,Polyamide 6,Nylon 6,1.36,PA6-GF30,,222.0,,,9500.0,180.0,,3.0,15.0,,
Polimid B,30 GF NATURAL EM2,Polyamide 6,Nylon 6,1.3,PA6-I-GF30,,222.0,,,7200.0,145.0,,4.0,20.0,,
Polimid B,NATURAL EM1,Polyamide 6,Nylon 6,1.12,PA6-I,70.0,222.0,,,2700.0,,5.5,45.0,12.0,,
Polimid B,NATURAL EM4,Polyamide 6,Nylon 6,1.06,PA6-I,45.0,222.0,,,1700.0,,6.5,100.0,65.0,,
Polimid A,1020 GFB NATURAL,Polyamide 66,Nylon 66,1.35,PA66-(GF+GB)30,,260.0,,,5900.0,85.0,3.5,4.0,6.0,,
Polimid A,15 GF NATURAL EM2,Polyamide 66,Nylon 66,1.19,PA66-I-GF15,,260.0,,,4800.0,105.0,,5.5,13.0,,
Polimid A,1515 GFB NATURAL,Polyamide 66,Nylon 66,1.35,PA66-(GF+GB)30,,260.0,,,6800.0,95.0,,6.0,6.5,,
Polimid A,30 GF NATURAL FD,Polyamide 66,Nylon 66,1.36,PA66-GB30,,260.0,,,9800.0,185.0,,2.5,12.0,,
Polimid A,30 GF NATURAL HM,Polyamide 66,Nylon 66,1.36,PA66-GF30,,260.0,,,8600.0,150.0,,3.0,10.0,,
Polimid A,30 GF NATURAL HW,Polyamide 66,Nylon 66,1.36,PA66-GF30,,260.0,,,10000.0,190.0,,2.5,14.0,,
Polimid A,30 GF NATURAL KW,Polyamide 66,Nylon 66,1.36,PA66-GF30,,260.0,,,9800.0,185.0,,2.5,12.0,,
Polimid A,30 GF NATURAL KW2,Polyamide 66,Nylon 66,1.36,PA66-GF30,,260.0,,,9800.0,185.0,,2.5,12.0,,
Polimid A,30 GF NATURAL V0HFR KW,Polyamide 66,Nylon 66,1.4,PA66-GF30-FR,,260.0,,,10500.0,140.0,,2.0,9.0,,
Polimid A,NATURAL EM4 LT,Polyamide 66,Nylon 66,1.06,PA66-I,45.0,260.0,,,1850.0,,7.0,50.0,70.0,,
