Repository: mike-keating-iv/ml-polymer-classification

# Polymer Classification using Machine Learning

## Project Overview

This project develops machine learning models to classify polymer materials into their respective subclasses using mechanical and physical property data. The goal is to automate polymer identification for materials databases and R&D applications.

## Data Source

Data was collected from the Plastics and Elastomers section of [UL Prospector](https://www.ulprospector.com/plastics/en), which is a database containing technical data for over 100,000 materials. Data was queried by polymer symbol (PP, PMMA, etc) and saved to separate CSV files.

File: data/polymers_Nylon.csv (part 49 of 57)
Chemlon®,113 GH,Polyamide 66,Nylon 66,1.22,PA66-GF15,,257.0,3410.0,94.4,4160.0,,,16.0,3.3,,
Chemlon®,113 GX,Polyamide 66,Nylon 66,1.22,PA66-GF15-L,,254.0,4830.0,172.0,,,,2.0,6.274509803921569,,
Chemlon®,125-15 MGH,Polyamide 66,Nylon 66,1.5,PA66-(GF+MD)40,,257.0,5800.0,125.0,8060.0,,,6.3,7.1,,
Chemlon®,128-10 MGH,Polyamide 66,Nylon 66,1.48,PA66-(GF+MD),,256.0,9000.0,200.0,,145.0,,3.0,,,
Polimid A,SG NATURAL V0A XP KW2,Polyamide 66,Nylon 66,1.32,PA66-I-FR,40.0,260.0,,,2600.0,,3.5,10.0,8.5,,
Polimid A,SG/5 NATURAL,Polyamide 66,Nylon 66,1.14,PA66,85.0,260.0,,,3100.0,,4.5,35.0,5.5,,
SLOVAMID® 66,GB 30 GF 20,Polyamide 66,Nylon 66,1.36,PA66-(GF+GB)50,150.0,,6580.0,195.0,7800.0,,3.5,,,,
SLOVAMID® 66,GF 15 T 25,Polyamide 66,Nylon 66,1.23,PA66-GF15,130.0,,5500.0,180.0,6000.0,,3.0,,,,
SLOVAMID® 66,GF 20 GB 10,Polyamide 66,Nylon 66,1.36,PA66-(GF+GB)30,110.0,,6500.0,160.0,7000.0,,2.0,,,,
SLOVAMID® 66,GF 20/1M,Polyamide 66,Nylon 66,1.28,PA66-GF20,135.0,,5200.0,180.0,7700.0,,3.0,,,,
SLOVAMID® 66,GF 30 FRA 3,Polyamide 66,Nylon 66,1.49,PA66-GF30-FR,150.0,,7600.0,220.0,9500.0,,2.0,,,,
SLOVAMID® 66,GF 30 HI,Polyamide 66,Nylon 66,1.33,PA66-I-GF30,150.0,,7900.0,240.0,8500.0,,3.5,,,,
SLOVAMID® 66,GF 40 E,Polyamide 66,Nylon 66,1.46,PA66-GF40,160.0,,7700.0,210.0,13000.0,,2.0,,,,
SLOVAMID® 66,GF 45,Polyamide 66,Nylon 66,1.5,PA66-GF45,210.0,,14000.0,300.0,16000.0,,2.0,,,,
SLOVAMID® 66,LI TS,Polyamide 66,Nylon 66,1.09,PA66-I,73.0,,2500.0,97.0,2750.0,,12.0,,,,
SLOVAMID® 66,OB,Polyamide 66,Nylon 66,1.13,PA66,90.0,,2900.0,120.0,3500.0,,3.5,,,,
SLOVAMID® 66,T 15 MI,Polyamide 66,Nylon 66,1.22,PA66-I-MD15,52.0,,3650.0,245.0,3800.0,,5.0,,,,
SLOVAMID® 66,T 35 FRY 7,Polyamide 66,Nylon 66,1.58,PA66-MD35-FR,80.0,,8100.0,120.0,8950.0,,2.0,,,,
SLOVAMID® 66,T 36 TS,Polyamide 66,Nylon 66,1.47,PA66-MD35,70.0,,5900.0,175.0,6550.0,,1.0,,,,
SLOVAMID® 66,W 30,Polyamide 66,Nylon 66,1.39,PA66-MD30,75.0,,4100.0,125.0,4100.0,,3.0,,,,
SLOVAMID® 6,FRC 1,Polyamide 6,Nylon 6,1.14,PA6-FR,85.0,,2800.0,120.0,3400.0,,4.0,,,,
SLOVAMID® 6,FRC 3,Polyamide 6,Nylon 6,1.16,PA6-FR,90.0,,3200.0,125.0,3500.0,,4.0,,,,
SLOVAMID® 6,G 5,Polyamide 6,Nylon 6,1.16,PA6-CD5,80.0,,2600.0,110.0,3900.0,,7.0,,,,
SLOVAMID® 6,GB 20,Polyamide 6,Nylon 6,1.24,PA6-GB20,45.0,,2800.0,85.0,3300.0,,20.0,,,,
SLOVAMID® 6,GF 10 FRA 5,Polyamide 6,Nylon 6,1.37,PA6-GF10-FR,110.0,,5500.0,155.0,6850.0,,2.0,,,,
SLOVAMID® 6,GF 10 FRG 5,Polyamide 6,Nylon 6,1.19,PA6-GF10-FR,105.0,,4750.0,172.0,5950.0,,4.0,,,,
SLOVAMID® 6,GF 10 GB 20,Polyamide 6,Nylon 6,1.34,PA6-(GF+GB)30,102.0,,5200.0,172.0,5800.0,,3.0,,,,
SLOVAMID® 6,GF 10 T 20 TS 031/4M,Polyamide 6,Nylon 6,1.36,PA6-(GF+MD)30,100.0,,4700.0,135.0,7800.0,,3.0,,,,
SLOVAMID® 6,GF 15,Polyamide 6,Nylon 6,1.23,PA6-GF15,110.0,,5200.0,172.0,5950.0,,3.0,,,,
SLOVAMID® 6,GF 15 FRA 5,Polyamide 6,Nylon 6,1.36,PA6-GF15-FR,125.0,,5500.0,155.0,7500.0,,2.0,,,,
SLOVAMID® 6,GF 15 LS,Polyamide 6,Nylon 6,1.2,PA6-GF15,95.0,,4800.0,150.0,5700.0,,4.0,,,,
SLOVAMID® 6,GF 20 FRA 5,Polyamide 6,Nylon 6,1.42,PA6-GF20-FR,130.0,,5900.0,145.0,7200.0,,3.0,,,,
SLOVAMID® 6,GF 30,Polyamide 6,Nylon 6,1.33,PA6-GF30,170.0,,8400.0,235.0,9600.0,,3.0,,,,
SLOVAMID® 6,GF 30 HTS,Polyamide 6,Nylon 6,1.33,PA6-GF30,150.0,,7000.0,200.0,8000.0,,3.0,,,,
SLOVAMID® 6,GF 30 TS,Polyamide 6,Nylon 6,1.33,PA6-GF30,150.0,,7000.0,200.0,8000.0,,3.0,,,,
SLOVAMID® 6,GF 33,Polyamide 6,Nylon 6,1.37,PA6-GF35,180.0,,8650.0,230.0,10500.0,,2.0,,,,
SLOVAMID® 6,GF 35,Polyamide 6,Nylon 6,1.4,PA6-GF35,190.0,,8900.0,230.0,9500.0,,2.0,,,,
SLOVAMID® 6,GF 50,Polyamide 6,Nylon 6,1.55,PA6-GF50,210.0,,12500.0,290.0,14500.0,,2.0,,,,
SLOVAMID® 6,GF 50 LTS,Polyamide 6,Nylon 6,1.55,PA6-GF50,210.0,,12500.0,290.0,14500.0,,2.0,,,,
SLOVAMID® 6,GF 50 TS,Polyamide 6,Nylon 6,1.55,PA6-GF50,210.0,,12500.0,290.0,14500.0,,2.0,,,,
SLOVAMID® 6,HI HV TS,Polyamide 6,Nylon 6,1.07,PA6-I,50.0,,750.0,45.0,1900.0,,6.0,,,,
SLOVAMID® 6,NG GF 20,Polyamide 6,Nylon 6,1.28,PA6-GF20,140.0,,5800.0,180.0,6800.0,,4.0,,,,
SLOVAMID® 6,T 30 TS,Polyamide 6,Nylon 6,1.36,PA6-MD30,105.0,,1450.0,125.0,5750.0,,8.0,,,,
Veroplas,PA2002,Polyamide 6,Nylon 6,1.13,PA6-I,60.0,,2100.0,70.3,,,,40.0,11.764705882352942,,
Verolloy,A2601,Acrylonitrile Butadiene Styrene + PA,ABS+Nylon,1.1,(ABS+PA)-GF30,,,1650.0,55.2,,40.0,,12.0,18.627450980392158,,
Verolloy,A2603,Acrylonitrile Butadiene Styrene + PA,ABS+Nylon,1.2,(ABS+PA)-GF15,,,4270.0,117.0,,82.7,,6.0,13.725490196078432,,
Verolloy,A2604,Acrylonitrile Butadiene Styrene + PA,ABS+Nylon,1.23,(ABS+PA)-GF20,,,3930.0,117.0,,75.8,,6.0,17.647058823529413,,
Verolloy,A2604,Acrylonitrile Butadiene Styrene + PA,ABS+Nylon,1.23,(ABS+PA)-GF20,,,5170.0,145.0,,96.5,,4.0,14.705882352941178,,
Verolloy,A2606,Acrylonitrile Butadiene Styrene + PA,ABS+Nylon,,(ABS+PA)-GF30,,,5650.0,138.0,,96.5,,6.0,18.627450980392158,,
Verolloy,A2606,Acrylonitrile Butadiene Styrene + PA,ABS+Nylon,,(ABS+PA)-GF30,,,6890.0,179.0,,124.0,,4.0,15.686274509803923,,
Verolloy,A5736,Acrylonitrile Butadiene Styrene + PA,ABS+Nylon,1.5,(ABS+PA)-GF30-FR,,,6850.0,147.0,,93.1,,,13.725490196078432,,
Novalloy-A,A1300,Acrylonitrile Butadiene Styrene + PA,ABS+Nylon,1.04,(ABS+PA),,,2000.0,60.0,,40.7,,,31.372549019607845,,
Novalloy-A,A1500,Acrylonitrile Butadiene Styrene + PA,ABS+Nylon,1.06,(ABS+PA),,,1790.0,60.7,,42.1,,180.0,78.43137254901961,,
Novalloy-A,A1700,Acrylonitrile Butadiene Styrene + PA,ABS+Nylon,1.09,(ABS+PA),31.0,,814.0,46.2,,,,200.0,42.15686274509804,,
Novalloy-A,A2606,Acrylonitrile Butadiene Styrene + PA,ABS+Nylon,,(ABS+PA)-GF30,,,6890.0,179.0,,124.0,,4.0,15.686274509803923,,
Novalloy-A,A2704,Acrylonitrile Butadiene Styrene + PA,ABS+Nylon,1.31,(ABS+PA),128.0,,6960.0,206.0,,,,,14.0,117.0,
Novalloy-A,A5734,Acrylonitrile Butadiene Styrene + PA,ABS+Nylon,1.43,(ABS+PA)-GF20-FR,,,5870.0,157.0,,97.2,,,10.784313725490197,,
Restramid,PA 6 15GF,Polyamide 6,Nylon 6,1.22,PA6,,,,,5200.0,,,2.0,,,
Restramid,PA 6 30GF,Polyamide 6,Nylon 6,1.33,PA6,,,,,8500.0,,,1.5,,,
Restramid,PA 6 50GF,Polyamide 6,Nylon 6,1.55,PA6,,,,,14000.0,,,1.0,,,
PAmpellonne®,rgr_wss,Polyamide 66,Nylon 66,1.13,PA66,50.0,,,,2500.0,,,3.0,,,85.0
TECHNAMID® B,B-101 UP,Polyamide 6,Nylon 6,1.12,PA6,65.0,218.0,1900.0,,,,,80.0,,,
TECHNAMID® B,B-101P,Polyamide 6,Nylon 6,1.13,PA6,70.0,218.0,1900.0,,,,,70.0,,,
TECHNAMID® B,B-101St,Polyamide 6,Nylon 6,1.13,PA6,70.0,218.0,1900.0,,,,,70.0,,,
TECHNAMID® B,B-101Vt,Polyamide 6,Nylon 6,1.13,PA6,70.0,218.0,1900.0,,,,,70.0,,,
ARMAMID®,PA 6-1UP,Polyamide 6,Nylon 6,1.11,PA6,57.0,215.0,2000.0,67.0,,,,30.0,,,
ARMAMID®,PA 6-5EK,Polyamide 6,Nylon 6,1.07,PA6,52.0,214.0,1700.0,60.0,,,,150.0,,,
ARMAMID®,PA CM 15.2,Polyamide 6,Nylon 6,1.23,PA6-MD,82.0,216.0,4200.0,104.0,,,,,,,
ARMAMID®,PA HC 30,Polyamide 6,Nylon 6,1.27,PA6,155.0,218.0,15500.0,225.0,,,,,,,
ARMAMID®,PA MN 20-1AP,Polyamide 6,Nylon 6,1.43,PA6,70.0,218.0,4800.0,110.0,,,,,,,
ARMAMID®,PA MN 30.1,Polyamide 6,Nylon 6,1.35,PA6-MD,85.0,216.0,4000.0,125.0,,,,5.0,,,
ARMAMID®,PA NE 20-3AP (M),Polyamide 6,Nylon 6,1.5,PA6,125.0,219.0,6200.0,160.0,,,,,,,
ARMAMID®,PA NE 25-1AP,Polyamide 6,Nylon 6,1.58,PA6,130.0,219.0,8500.0,185.0,,,,,,,
ARMAMID®,PA NE 30-1ETM,Polyamide 6,Nylon 6,1.32,PA6-GF,150.0,218.0,6900.0,190.0,,,,5.5,,,
ARMAMID®,PA NE 30-2T,Polyamide 6,Nylon 6,1.38,PA6-GF,165.0,218.0,7500.0,230.0,,,,3.0,,,
ARMAMID®,PA NE 30-2TAF,Polyamide 6,Nylon 6,1.39,PA6-GF,170.0,218.0,7500.0,220.0,,,,3.0,,,
ARMAMID®,PA NE 30-3M,Polyamide 6,Nylon 6,1.42,PA6-GF,170.0,219.0,9000.0,255.0,,,,6.0,,,
PENTAMID B,GK30 H black,Polyamide 6,Nylon 6,1.36,PA6-GB30,,222.0,,,4300.0,75.0,,8.0,,,
PENTAMID B,GV10 MC20 H2 RC black,Polyamide 6,Nylon 6,1.36,PA6-(GF+MD)30,,220.0,,,5800.0,72.0,,4.7,,,
PENTAMID B,GV10 MC20 H2 RC black,Polyamide 6,Nylon 6,1.36,PA6-(GF+MD)30,,220.0,,,8600.0,105.0,,3.5,,,
PENTAMID B,GV35 H2 RC S black,Polyamide 6,Nylon 6,1.4,PA6-GF35,,222.0,,,9600.0,155.0,,3.5,,,
PENTAMID B,GV40 E H natural,Polyamide 6,Nylon 6,1.4,PA6-I-GF40,,222.0,,,11600.0,155.0,,3.5,,,
PENTAMID B,GV40 H natural,Polyamide 6,Nylon 6,1.47,PA6-GF40,,222.0,,,7100.0,125.0,,5.0,,,
PENTAMID B,L5 H natural,Polyamide 6,Nylon 6,1.12,PA6-I,70.0,222.0,2600.0,100.0,2800.0,,6.0,,,,
PENTAMID B,MK40 H natural,Polyamide 6,Nylon 6,1.46,PA6-MD40,,222.0,,,2250.0,55.0,,14.0,,,
PENTAMID B,S GV10 GK20 H black,Polyamide 6,Nylon 6,1.35,PA6-(GF+GB)30,,222.0,,,5500.0,100.0,,2.9,,,
PENTAMID B,S GV25 H FR black,Polyamide 6,Nylon 6,1.39,PA6-GF25-FR,,222.0,,,9600.0,100.0,,2.5,,,
PENTAMID B,S GV30 H black,Polyamide 6,Nylon 6,1.35,PA6-GF30,,221.0,,,9600.0,165.0,,3.3,,,
PENTAMID B,S GV30 H FR natural,Polyamide 6,Nylon 6,1.44,PA6-GF30-FR,,222.0,,,10300.0,140.0,,2.5,,,
PENTAMID B,S GV30 H natural,Polyamide 6,Nylon 6,1.35,PA6-GF30,,221.0,,,5500.0,120.0,,7.5,,,
PENTAMID B,S GV50 H natural,Polyamide 6,Nylon 6,1.56,PA6-GF50,,221.0,,,15400.0,215.0,,3.0,,,
PENTAMID B,S GV60 H natural,Polyamide 6,Nylon 6,1.68,PA6-GF60,,221.0,,,14700.0,155.0,,3.0,,,
PENTAMID AHT2,GV30 H2 black,Polyamide 6T/66 Copolymer,Nylon 6T/66,1.42,PA6T/66-GF60,,310.0,,,10500.0,165.0,,2.0,,,
PENTAMID AHT2,GV30 H2 black,Polyamide 6T/66 Copolymer,Nylon 6T/66,1.42,PA6T/66-GF60,,310.0,,,11000.0,175.0,,2.0,,,
PENTAMID AHT2,GV30 H2 uncoloured,Polyamide 6T/66 Copolymer,Nylon 6T/66,1.42,PA6T/66-GF60,,310.0,,,10600.0,175.0,,2.0,,,
PENTAMID AHT2,GV40 H2 black,Polyamide 6T/66 Copolymer,Nylon 6T/66,1.5,PA6T/66-GF40,,310.0,,,16600.0,215.0,,2.0,,,
PENTAMID AHT2,GV60 H2 uncoloured,Polyamide 6T/66 Copolymer,Nylon 6T/66,1.74,PA6T/66-GF60,,310.0,,,21000.0,260.0,,1.7,,,
PENTAMID AHS,GV30 H2 black,Polyamide 66 + PA 6T/XT,Nylon 66+Nylon 6T/XT,1.38,(PA66+PA6T/X)-GF30,,265.0,,,10700.0,225.0,,2.8,,,
PENTAMID AHS,GV60 H2 uncoloured,Polyamide 66 + PA 6T/XT,Nylon 66+Nylon 6T/XT,1.68,(PA66+PA6T/X)-GF60,,265.0,,,22800.0,260.0,,1.9,,,
PENTAMID AB,GV30 H black,Polyamide 66/6 Copolymer,Nylon 66/6,1.36,PA66/6-GF30,,255.0,8200.0,240.0,9750.0,170.0,,3.5,,,
PENTAMID AB,L5 H1 black,Polyamide 66/6 Copolymer,Nylon 66/6,1.11,PA66/6-I,65.0,255.0,2550.0,100.0,2700.0,,5.0,,,,
PENTAMID AB,L5 H1 RC black,Polyamide 66/6 Copolymer,Nylon 66/6,1.11,PA66/6-I,65.0,255.0,2550.0,95.0,2700.0,,4.5,,,,
PENTAMID A,CV20 H black,Polyamide 66,Nylon 66,1.21,PA66-CF20,,260.0,,,16300.0,165.0,,1.2,,,
PENTAMID A,E20 H black,Polyamide 66,Nylon 66,1.06,PA66,45.0,255.0,1750.0,70.0,1700.0,,7.0,40.0,,,
PENTAMID A,E20 H natural,Polyamide 66,Nylon 66,1.06,PA66,35.0,260.0,,,900.0,,40.0,50.0,,,
PENTAMID A,GK30 H black,Polyamide 66,Nylon 66,1.36,PA66-GB30,,260.0,,,4700.0,65.0,,8.0,,,
PENTAMID A,GV15 H black,Polyamide 66,Nylon 66,1.23,PA66-GF15,,260.0,,,3500.0,85.0,,10.0,,,
PENTAMID A,GV20 GK10 E H natural,Polyamide 66,Nylon 66,1.35,PA66-I-(GF+GB)30,,260.0,,,7000.0,130.0,,3.4,,,
PENTAMID A,GV25 H natural,Polyamide 66,Nylon 66,1.32,PA66-GF25,,260.0,7300.0,225.0,8500.0,170.0,,3.2,,,
PENTAMID A,GV25 H RC black,Polyamide 66,Nylon 66,1.32,PA66-GF25,,260.0,7000.0,210.0,7500.0,155.0,,4.0,,,
PENTAMID A,GV30 E H natural,Polyamide 66,Nylon 66,1.3,PA66-I-GF30,,260.0,,,5600.0,110.0,,6.0,,,
PENTAMID A,GV30 H LS natural,Polyamide 66,Nylon 66,1.36,PA66-GF30,,260.0,,,7500.0,130.0,,5.0,,,
PENTAMID A,GV30 H natural,Polyamide 66,Nylon 66,1.36,PA66-GF30,,260.0,,,10000.0,190.0,,3.5,,,
PENTAMID A,GV30 H RC black,Polyamide 66,Nylon 66,1.36,PA66-GF30,,260.0,,,6400.0,115.0,,6.0,,,
PENTAMID A,GV35 H black,Polyamide 66,Nylon 66,1.41,PA66-GF35,,260.0,9500.0,280.0,11000.0,200.0,,3.0,,,
PENTAMID A,GV35 H natural,Polyamide 66,Nylon 66,1.41,PA66-GF35,,260.0,,,8600.0,140.0,,4.0,,,
PENTAMID A,GV35 H RC black,Polyamide 66,Nylon 66,1.41,PA66-GF35,,260.0,,,8150.0,115.0,,5.0,,,
PENTAMID A,GV35 H RC black,Polyamide 66,Nylon 66,1.41,PA66-GF35,,260.0,9000.0,230.0,10000.0,150.0,,3.0,,,
PENTAMID A,H TF20 natural,Polyamide 66,Nylon 66,1.25,PA66-L,45.0,260.0,,,1100.0,,12.0,,,,
PENTAMID A,H TF20 natural,Polyamide 66,Nylon 66,1.25,PA66-L,70.0,260.0,2800.0,95.0,2900.0,,3.2,,,,
PENTAMID A,S GV25 H FR natural,Polyamide 66,Nylon 66,1.39,PA66-GF25-FR,,260.0,,,9600.0,130.0,,2.5,,,
PENTAMID A,S MK30 H FR black,Polyamide 66,Nylon 66,1.44,PA66-MD30-FR,,260.0,,,7000.0,70.0,,2.0,,,
PENTAMID A,SK H black,Polyamide 66,Nylon 66,1.13,PA66,55.0,260.0,,,1250.0,,15.0,,,,
PENTAMID A,SK H RC black,Polyamide 66,Nylon 66,1.13,PA66,75.0,260.0,3100.0,125.0,3200.0,,3.5,,,,
PENTALLOY BP,L25 H uncoloured,Polyamide 6 + PP,Nylon 6+PP,0.98,(PA+PP)-I,35.0,222.0,,,1100.0,,7.5,40.0,,,
PENTALLOY BP,MK30 E H black,Polyamide 6 + PP,Nylon 6+PP,1.25,(PA+PP)-I-MD30,,222.0,,,3000.0,40.0,,13.0,,,
PENTALLOY AP,GV30 H black,Polyamide 66 + PP,Nylon 66+PP,1.28,(PA+PP)-MD30,,262.0,,,7700.0,125.0,,4.5,,,
MAXAMID™,EPDM0366-BK,Polyamide 66,Nylon 66,1.09,PA66-I-L,,,2210.0,89.0,,,,45.0,,,
MAXAMID™,EPDM66G33-NC010,Polyamide 66,Nylon 66,1.34,PA66-I-GF35-L,,,8280.0,200.0,,,,5.0,,,
MAXAMID™,EPDMRC0366-HSL-BK09,Polyamide 66,Nylon 66,1.09,PA66-I-L,,,2140.0,84.1,,,,40.0,15.686274509803923,,
MAXAMID™,PA612-BK10,Polyamide 6,Nylon 6,1.06,PA6-L,,,2480.0,89.7,,,,60.0,4.215686274509804,,
MAXAMID™,PA666G33HS1L-BK10,Polyamide 66/6 Copolymer,Nylon 66/6,1.39,PA66/6-GF35-L,,,8970.0,241.0,,,,3.0,12.745098039215687,,
MAXAMID™,PA666G33-NC010,Polyamide 66/6 Copolymer,Nylon 66/6,1.39,PA66/6-GF35-L,,,8970.0,241.0,,,,3.0,12.745098039215687,,
MAXAMID™,PA66AVL-1000-BK,Polyamide 66,Nylon 66,1.12,PA66-L,,,2620.0,100.0,,,,40.0,5.0,,
MAXAMID™,PA66G13HSL-NC010,Polyamide 66,Nylon 66,1.23,PA66-GF15-L,,,5170.0,172.0,,,,4.0,5.196078431372549,,
MAXAMID™,PA66G43-NC010,Polyamide 66,Nylon 66,1.51,PA66-GF45-L,,,12400.0,290.0,,,,3.0,11.764705882352942,,
MAXAMID™,PA66HSL-BK,Polyamide 66,Nylon 66,1.14,PA66-L,,,3030.0,124.0,,,,45.0,5.196078431372549,,
MAXAMID™,PA66M32T-NC010,Polyamide 66,Nylon 66,1.38,PA66-I-MD30-L,,,4480.0,114.0,,,,15.0,7.843137254901961,,
MAXAMID™,PA66M40-BK,Polyamide 66,Nylon 66,1.51,PA66-MD40-L,,,6900.0,152.0,,,,3.0,4.215686274509804,,
MAXAMID™,PA66-MOS2-NAT,Polyamide 66,Nylon 66,1.16,PA66-L,,,3450.0,138.0,,,,20.0,4.705882352941177,,
MAXAMID™,PA6G43HSL NC010,Polyamide 6,Nylon 6,1.48,PA6-GF45-L,,,12400.0,290.0,,,,3.0,11.764705882352942,,
Nypol®,A3 G20 V10 PRT010 NR302,Polyamide 66,Nylon 66,1.38,PA66-(GF+GB)30,,255.0,7200.0,238.0,,,,4.0,7.843137254901961,,
Nypol®,A3 G33 NTLA010 NR315,Polyamide 66,Nylon 66,1.37,PA66-GF35,200.0,,10300.0,260.0,,,3.0,,15.0,,
Nypol®,A3 G50 NTLA010 NR308,Polyamide 66,Nylon 66,1.57,PA66-GF50,,263.0,,250.0,13000.0,180.0,,3.2,18.0,,
UTTAP™,QU BM513 GF,"Polyamide, Unspecified","Nylon, Unspecified",1.21,PA-GF15,100.0,,4300.0,,3500.0,,,4.0,3.6274509803921573,,
NaturePlast,NP BioPA11-251,"Polyamide, Unspecified","Nylon, Unspecified",1.03,PA,,,,,1280.0,,,200.0,,,
NaturePlast,NP BioPA610-201,"Polyamide, Unspecified","Nylon, Unspecified",1.06,PA,,,,,2100.0,,,50.0,,,
NEVIMID,6 B G30 ST H2 NERO (ex MLD FV30 ST NERO),Polyamide 6,Nylon 6,1.33,PA6-GF30,,,,,8700.0,140.0,,5.0,20.0,,
NEVIMID,6 B G50 H2 NATURALE,Polyamide 6,Nylon 6,1.57,PA6-GF50,,,,,16000.0,230.0,,4.0,20.0,,
NEVIMID,6 B MS GRIGIO ANTRACITE,Polyamide 6,Nylon 6,1.14,PA6,,,2800.0,,4500.0,65.0,,,5.0,,
NEVIMID,6 MLD BAS70 NATURALE,Polyamide 6,Nylon 6,2.32,PA6-MD70,,,7500.0,100.0,10000.0,1.0,,55.0,3.5,,
NEVIMID,66 A E803 BK,Polyamide 66,Nylon 66,1.07,PA66,,,1700.0,,1900.0,45.0,,10.0,80.0,,
NEVIMID,66 A G50 NATURALE,Polyamide 66,Nylon 66,1.57,PA66-GF50,,,14000.0,315.0,16000.0,205.0,,4.0,17.0,,
NEVIMID,66 A MS NATURALE,Polyamide 66,Nylon 66,1.14,PA66-L,90.0,,3200.0,135.0,3600.0,,,50.0,5.0,,
NEVIFLOW,PA66 G30 NATURALE,Polyamide 66,Nylon 66,,PA66-GF30,,,7800.0,,14500.0,140.0,,4.0,10.0,,
NEVIFLOW,PA66 NATURALE,Polyamide 66,Nylon 66,1.14,PA66,80.0,,2900.0,,3000.0,,,,4.0,,
NEVIECO,PAX G30 NERO,Polyamide 6,Nylon 6,1.41,PA6-GF30,,,,,10000.0,130.0,,3.5,4.5,,
NEXT REPROCESSED,PA6 8202-300R,Polyamide 6,Nylon 6,1.13,PA6,,,2760.0,,,,,60.0,,110.0,
NEXT REPROCESSED,PA6 8233-300R,Polyamide 6,Nylon 6,1.38,PA6-GF,,,241.0,,,,,3.0,9.411764705882353,120.0,
NEXT REGRIND,PA66 101L-300RG,Polyamide 66,Nylon 66,1.14,PA66-L,,,,,2690.0,,,55.0,5.196078431372549,,87.0
NEXT REGRIND,PA66 3189HSL-300RG,Polyamide 66,Nylon 66,1.11,PA66,,,2070.0,,,,,24.0,10.784313725490197,113.0,
NEXT REGRIND,PA66 ST801-300RG,Polyamide 66,Nylon 66,1.08,PA66,,,1520.0,,,,,50.0,78.43137254901961,85.0,
POLYNIL®,C50L,Polyamide 66/6 Copolymer,Nylon 66/6,1.13,PA66/6,80.0,249.0,2500.0,110.0,2900.0,,8.0,80.0,6.0,,
POLYNIL®,P230,Polyamide 66,Nylon 66,1.14,PA66,82.0,258.0,2800.0,120.0,2800.0,,,100.0,7.0,,
POLYNIL®,P270,Polyamide 66,Nylon 66,1.14,PA66,82.0,258.0,2800.0,120.0,2800.0,,,100.0,7.0,,
POLYNIL®,P36/4,Polyamide 66,Nylon 66,1.14,PA66,81.0,258.0,2850.0,120.0,3100.0,,,50.0,5.5,,
POLYNIL®,P50 FL,Polyamide 66,Nylon 66,1.14,PA66-L,90.0,258.0,3100.0,120.0,3500.0,,5.0,30.0,4.8,,
POLYNIL®,P50 H,Polyamide 66,Nylon 66,1.14,PA66,81.0,258.0,2850.0,120.0,3100.0,,,50.0,5.5,,
POLYNIL®,P50 LBK,Polyamide 66,Nylon 66,1.14,PA66-L,83.0,258.0,2900.0,120.0,3100.0,,6.0,50.0,5.5,,
POLYNIL®,P75,Polyamide 66,Nylon 66,1.14,PA66,82.0,258.0,2600.0,115.0,3200.0,,,85.0,5.0,,
PoliXL™,PA66BKHS,Polyamide 66,Nylon 66,1.15,PA66,,,2760.0,106.0,2830.0,,,10.0,5.196078431372549,,
PoliXL™,PA66GF13BK,Polyamide 66,Nylon 66,1.2,PA66-GF15,,,,,,,,,,,
PoliXL™,PA66GF15BK,Polyamide 66,Nylon 66,1.25,PA66-GF15,,,4960.0,186.0,5590.0,,,3.0,4.705882352941177,,
PoliXL™,PA66GF35BKHR,Polyamide 66,Nylon 66,1.4,PA66-GF35-L,,,,,,,,,,,
PoliXL™,PA66GF43BK,Polyamide 66,Nylon 66,1.5,PA66-GF45,,,12400.0,289.0,13800.0,,,3.0,11.764705882352942,,
PoliXL™,PA66GHI33BKB,Polyamide 66,Nylon 66,1.33,PA66-GF35-L,,,,,,,,,,,
PoliXL™,PA66GHI33N,Polyamide 66,Nylon 66,1.33,PA66-GF15,,263.0,7930.0,214.0,8800.0,140.0,,3.5,25.0,,
PoliXL™,PA66GI14NB,Polyamide 66,Nylon 66,1.19,PA66-I-GF15-L,,,3790.0,144.0,4480.0,,,4.0,11.764705882352942,,
PoliXL™,PA66GI33NB,Polyamide 66,Nylon 66,1.35,PA66-GF35-L,,,,,,,,,,,
PoliXL™,PA66M36NT,Polyamide 66,Nylon 66,1.4,PA66-MD35,,,,,,,,,,,
PoliXL™,PA66MIBK,Polyamide 66,Nylon 66,1.1,PA66-I-L,,,,,,,,,,,
PoliXL™,PA66MIN,Polyamide 66,Nylon 66,1.1,PA66-I-L,,,,,,,,,,,
PoliXL™,PA6GF50BK,Polyamide 6,Nylon 6,1.58,PA6-GF50,,,15000.0,380.0,14800.0,,,2.0,12.745098039215687,,
PoliXL™,PA6GM40BK,Polyamide 6,Nylon 6,1.48,PA6-(GF+MD)40,,,,,,,,,,,
PoliXL™,PA6GM30BK,Polyamide 6,Nylon 6,1.48,PA6-(GF+MD)25,,,6550.0,179.0,6900.0,,,2.0,4.705882352941177,,
PoliXL™,PA6MIN,Polyamide 6,Nylon 6,1.08,PA6,,,2000.0,76.0,2480.0,48.0,,60.0,15.686274509803923,,
PoliPIR™,PA612GF-3330,Polyamide 612,Nylon 612,1.32,PA612-GF35,,,7590.0,203.0,7690.0,,,3.0,10.784313725490197,,
PoliPIR™,PA66-3000,Polyamide 66,Nylon 66,1.15,PA66,,,2340.0,89.0,2410.0,,,5.0,4.11764705882353,,
PoliPIR™,PA66GF-3332,Polyamide 66,Nylon 66,1.4,PA66-GF35,,,4140.0,186.0,4140.0,,,3.0,7.843137254901961,,
UNIPA®,lm,Polyamide 612,Nylon 612,1.06,PA612-FR,,,2070.0,96.5,2240.0,,,200.0,6.274509803921569,108.0,
NOVAMIDE PA6,FV30,Polyamide 6,Nylon 6,,PA6-GF30,,,8000.0,,,150.0,,,7.843137254901961,,
NOVAMIDE PA12,P40,Polyamide 12,Nylon 12,,PA12-P,,,400.0,,,,,,1000.0,,
NYCOA Polyamide,1417 HS,Polyamide 6,Nylon 6,1.1,PA6-I,,221.0,2200.0,91.0,,,,75.0,18.627450980392158,110.0,
NYCOA Polyamide,1637 W,Polyamide 6,Nylon 6,1.13,PA6-P,,220.0,2100.0,79.3,,,,100.0,5.0,105.0,
NYCOA Polyamide,1976,Polyamide 6 Alloy,Nylon 6 Alloy,1.02,PA6-P,,205.0,89.6,11.0,,,,600.0,83.33333333333334,,45.0
NYCOA Polyamide,2046,Polyamide 6/69 Copolymer,Nylon 6/69,1.12,PA6/69-FR,,196.0,758.0,34.5,,,,300.0,7.843137254901961,,
NYCOA Polyamide,2047,Polyamide 6/69 Copolymer,Nylon 6/69,1.12,PA6/69,,199.0,1900.0,71.0,,,,300.0,6.764705882352942,,
NYCOA Polyamide,2062,Polyamide 66/6 Copolymer,Nylon 66/6,1.13,PA66/6,,199.0,2370.0,89.6,,,,200.0,3.9215686274509807,,
NYCOA Polyamide,2076,Polyamide + TPE,Nylon+TPE,1.05,(PA+TPE)-P,,205.0,124.0,6.89,,,,500.0,67.64705882352942,,60.0
NYCOA Polyamide,2246,Polyamide + TPE,Nylon+TPE,1.08,(PA+TPE)-I-P,,205.0,500.0,16.0,,,,300.0,18.627450980392158,,70.0
NYCOA Polyamide,2277 G30I,Polyamide Copolymer,Nylon Copolymer,1.35,PA(tr)-I-GF30,,187.0,6210.0,145.0,,,,12.0,26.47058823529412,120.0,
NYCOA Polyamide,3340 UV HS,Polyamide + PP,Nylon+PP,0.948,(PA+PP),,205.0,869.0,30.0,,,,90.0,31.372549019607845,,68.0
NYCOA Polyamide,4014 HST,Polyamide 6,Nylon 6,1.22,PA6-I-GF15,,221.0,4830.0,150.0,5000.0,,,4.0,6.274509803921569,120.0,
NYCOA Polyamide,471,Polyamide 6,Nylon 6,1.13,PA6,80.0,220.0,250.0,100.0,,,,100.0,5.196078431372549,,
NYCOA Polyamide,471 R,Polyamide 6,Nylon 6,1.13,PA6,,220.0,2500.0,100.0,,,,100.0,5.196078431372549,,
NYCOA Polyamide,5015 FR,Polyamide 66,Nylon 66,1.24,PA66-I-GF15-FR,,260.0,6000.0,176.0,,,,4.0,6.274509803921569,122.0,
NYCOA Polyamide,5015 HS,Polyamide 66,Nylon 66,1.24,PA66-I-GF15,,260.0,6000.0,174.0,,,,4.0,6.274509803921569,122.0,
NYCOA Polyamide,5025 FR,Polyamide 66,Nylon 66,1.5,PA66-I-GF25-FR,,260.0,8000.0,221.0,,,,4.0,9.411764705882353,118.0,
NYCOA Polyamide,5300,Polyamide 66,Nylon 66,1.06,PA66,,258.0,2020.0,75.0,,,,55.0,94.11764705882354,118.0,
NYCOA Polyamide,534 H,Polyamide 6,Nylon 6,1.13,PA6,,221.0,2690.0,114.0,,,,130.0,5.784313725490197,119.0,
NYCOA Polyamide,578,Polyamide 6,Nylon 6,1.13,PA6,,220.0,2590.0,92.0,,,,100.0,6.274509803921569,120.0,
NYCOA Polyamide,715,Polyamide 6,Nylon 6,1.13,PA6-FR,,221.0,793.0,34.5,,,,200.0,14.705882352941178,,
NYCOA Polyamide,ASN 27 330 KNF,Polyamide 6,Nylon 6,1.39,PA6-I-GF35,,222.0,8730.0,260.0,9560.0,,,3.0,13.725490196078432,120.0,
Promyde®,B15 U,Polyamide 6,Nylon 6,1.13,PA6-FR-L,,,2800.0,110.0,3300.0,,3.5,18.0,,,
Promyde®,B30 P MID,Polyamide 6,Nylon 6,1.13,PA6-I,,,2400.0,98.0,2800.0,,4.0,50.0,,,
Promyde®,B30 P N,Polyamide 6,Nylon 6,1.13,PA6-L,,,1000.0,30.0,1100.0,,25.0,,,,
Promyde®,B30 P2 G10,Polyamide 6,Nylon 6,1.2,PA6-GF10,,,4300.0,160.0,4500.0,,,3.5,,,
Promyde®,B30 P2 G15,Polyamide 6,Nylon 6,1.22,PA6-GF15,,,2400.0,90.0,3400.0,,,7.0,,,
Promyde®,B30 P2 G15,Polyamide 6,Nylon 6,1.22,PA6-GF15,,,5000.0,180.0,6000.0,,,3.5,,,
Promyde®,B30 P2 G25 WR,Polyamide 6,Nylon 6,1.22,PA6-GF25,,,6500.0,170.0,7600.0,,,3.1,,,
Promyde®,B30 P2 G30 S1 U2,Polyamide 6,Nylon 6,1.4,PA6-GF30-FR-L,,,7000.0,90.0,7900.0,,,2.1,,,
Promyde®,B30 P2 G40 MI,Polyamide 6,Nylon 6,1.43,PA6-I-GF40,,,6000.0,140.0,6200.0,,,9.5,,,
Promyde®,B30 P2 G40 MI,Polyamide 6,Nylon 6,1.43,PA6-I-GF40,,,9500.0,240.0,11000.0,,,4.5,,,
Promyde®,B30 P2 G45,Polyamide 66,Nylon 66,1.51,PA66-GF45,,,6000.0,,10000.0,,,3.5,,,
Promyde®,B30 P2 HI,Polyamide 6,Nylon 6,1.08,PA6-I,,,400.0,35.0,1100.0,,35.0,50.0,,,
Promyde®,B30 P2 MI,Polyamide 6,Nylon 6,1.1,PA6-I,,,2300.0,85.0,2800.0,,5.0,5.0,,,
Promyde®,B30 P2 U0 T,Polyamide 6,Nylon 6,1.17,PA6-FR-L,,,3200.0,110.0,3600.0,,3.7,9.0,,,
Promyde®,B30 PN BR1,Polyamide 6,Nylon 6,1.13,PA6-L,,,1000.0,30.0,1100.0,,25.0,50.0,,,
Promyde®,B300 P,Polyamide 6,Nylon 6,1.13,PA6-L,,,1000.0,40.0,1100.0,,25.0,50.0,,,
Promyde®,B300 P2 G15 MI,Polyamide 6,Nylon 6,1.21,PA6-I-GF15,,,3900.0,137.0,4500.0,,,10.0,,,
Promyde®,B300 P2 G25,Polyamide 6,Nylon 6,1.32,PA6-GF25,,,4300.0,160.0,5500.0,,,6.0,,,
Promyde®,B300 P2 G25 U0,Polyamide 6,Nylon 6,1.38,PA6-GF25-FR-L,,,8800.0,190.0,9600.0,,,3.3,,,
Promyde®,B300 P2 G30,Polyamide 6,Nylon 6,1.36,PA6-GF30,115.0,,5200.0,180.0,6700.0,,,5.0,,,
Promyde®,B300 P2 G40 S,Polyamide 6,Nylon 6,1.46,PA6-GF40,,,7000.0,200.0,8700.0,,,3.5,,,
Promyde®,B300 P2 G50,Polyamide 6,Nylon 6,1.56,PA6-GF50,,,15500.0,370.0,17000.0,,,3.0,,,
Promyde®,B300 P2 G60,Polyamide 6,Nylon 6,1.69,PA6-GF60,,,19700.0,406.0,21000.0,,,2.5,,,
Promyde®,B33 L,Polyamide 6,Nylon 6,1.13,PA6-L,,,,,,,,,,,
Promyde®,B35 P,Polyamide 6,Nylon 6,1.13,PA6-L,,,2800.0,110.0,3300.0,,3.5,,,,
Promyde®,B36 BR1,Polyamide 6,Nylon 6,1.13,PA6-L,,,1000.0,302.0,1100.0,,25.0,50.0,,,
Promyde®,B40 P2 U0,Polyamide 6,Nylon 6,1.18,PA6-FR-L,,,1300.0,50.0,1600.0,,25.0,50.0,,,
Promyde®,B730,Polyamide Copolymer,Nylon Copolymer,1.15,PA(tr),,,2800.0,112.0,2900.0,,,1.9,,,
Promyde®,B930 P,Polyamide 6,Nylon 6,1.11,PA6-L,,,1000.0,30.0,1000.0,,40.0,50.0,,,
Promyde®,BF33,Polyamide 6,Nylon 6,1.13,PA6-L,,,,,,,,,,,
Promyde®,BF38 L,Polyamide 6,Nylon 6,1.13,PA6-L,,,,,,,,,,,
Promyde®,BF745 L,Polyamide Copolymer,Nylon Copolymer,1.15,PA(tr)-L,,,,,,,,,,,
Promyde®,BF840L,Polyamide Copolymer,Nylon Copolymer,,PA(tr)-L,,,,,,,,,,,
Promyde®,BF840LN,Polyamide Copolymer,Nylon Copolymer,,PA(tr)-L,,,,,,,,,,,
Promyde®,BF845L,Polyamide Copolymer,Nylon Copolymer,,PA(tr)-L,,,,,,,,,,,
Promyde®,BF933,Polyamide 6,Nylon 6,1.11,PA6,,,,,,,,,,,
i-OnComp™,PA66 GF 30,Polyamide 66,Nylon 66,1.37,PA66-GF30,198.0,,8830.0,228.0,9100.0,194.0,,2.6,7.352941176470589,,
POTICON,NT463,"Polyamide, Unspecified","Nylon, Unspecified",1.29,PA,,,4600.0,107.0,,,,15.0,7.254901960784315,,
POTICON,NT863,"Polyamide, Unspecified","Nylon, Unspecified",1.42,PA-MD,,,8300.0,224.0,,,,4.0,3.9215686274509807,,
NYLOY®,CM-5000 8045B1,Polyamide 6,Nylon 6,1.34,PA6-FR,,,10800.0,98.1,,,,1.3,2.450980392156863,,
NYLOY®,KF-0020N 6221W,Polyamide 6,Nylon 6,1.46,PA6,,,9320.0,118.0,,,,1.5,3.3333333333333335,,
NYLOY®,KF-0030N 313WT,Polyamide 6,Nylon 6,1.52,PA6,,,9810.0,118.0,,,,1.3,3.3333333333333335,,
NYLOY®,M-0030N-V,Polyamide 66,Nylon 66,1.0,PA66-FR,,,3530.0,118.0,,,,14.0,3.823529411764706,,77.0
NYLOY®,M-0030N-V N1-1,Polyamide 66,Nylon 66,1.0,PA66-FR,,,3240.0,114.0,,,,13.0,3.823529411764706,117.0,
NYLOY®,M-0030N-V N4,Polyamide 66,Nylon 66,1.0,PA66-FR,,,3430.0,119.0,,,,12.0,2.843137254901961,118.0,
NYLOY®,MG-0025N-V0,Polyamide 66,Nylon 66,1.32,PA66-GF25-FR,,,8340.0,186.0,,,,2.0,7.254901960784315,,
NYLOY®,MG-0035B,Polyamide 66,Nylon 66,1.21,PA66-GF35,,,9420.0,235.0,,,,2.0,11.764705882352942,118.0,
NYLOY®,MG-0833B,Polyamide 66,Nylon 66,1.18,PA66-GF35,,,7850.0,180.0,,,,1.9,7.647058823529412,114.0,
NYLOY®,MG-8030N-V 60N1,Polyamide 66,Nylon 66,1.23,PA66-GF35-FR,,,9510.0,185.0,,,,2.0,6.666666666666667,,
NYLOY®,MS-0100B-13,Polyamide 66,Nylon 66,0.916,PA66-I,,,1410.0,46.0,,,,130.0,96.07843137254902,,72.0
NYLOY®,NG-0050N,Polyamide 6,Nylon 6,1.34,PA6-GF50,,,12400.0,300.0,,,,2.5,21.568627450980394,119.0,
NYLOY®,NG-0820B,Polyamide 6,Nylon 6,1.1,PA6-GF20,,,5880.0,167.0,,,,2.5,4.803921568627452,,
NYLOY®,NG-1050N,Polyamide 6,Nylon 6,1.32,PA6-I-GF50,,,11300.0,245.0,,,,2.5,25.490196078431374,116.0,
NYLOY®,UB-0010N G35N3N,"Polyamide, Unspecified","Nylon, Unspecified",1.44,PA-GF35,,,10100.0,270.0,,,,2.0,,,
NYLOY®,UB-0010N G45N4N,"Polyamide, Unspecified","Nylon, Unspecified",1.54,PA-GF45,,,13200.0,340.0,,,,2.5,,,
NYLOY®,UB-0010N G50L1N,"Polyamide, Unspecified","Nylon, Unspecified",1.57,PA-GF50,,,14500.0,330.0,,,,2.0,,,
NYLOY®,UB-0010N G50N1N,"Polyamide, Unspecified","Nylon, Unspecified",1.57,PA-GF50,,,13900.0,340.0,,,,2.0,,,
NYLOY®,UB-0010N G60L1N,"Polyamide, Unspecified","Nylon, Unspecified",1.7,PA-GF60,,,18600.0,330.0,,,,1.5,,,
NYLOY®,UB-0010N G60N1N,"Polyamide, Unspecified","Nylon, Unspecified",1.7,PA-GF60,,,18000.0,330.0,,,,1.5,,,
NYLOY®,UB-0010N-V G30N4N,"Polyamide, Unspecified","Nylon, Unspecified",1.42,PA-GF30-FR,,,9200.0,240.0,,,,2.5,,,
NYLOY®,UB-0010N-V G55N2N,"Polyamide, Unspecified","Nylon, Unspecified",1.66,PA-GF55-FR,,,15600.0,260.0,,,,1.8,,,
Modified Plastics,MN 6/6-FG 40,Polyamide 66,Nylon 66,1.46,PA66-GF40,217.0,,11400.0,,,,2.0,,12.745098039215687,120.0,
Modified Plastics,MN6-FG10 SE BK,Polyamide 6,Nylon 6,1.5,PA6-GF10,75.8,,4140.0,123.0,5650.0,,,2.0,4.215686274509804,,
ALTECH® PA66 ECO,2030/310 GF30 IM,Polyamide 66,Nylon 66,1.35,PA66-I-GF30,98.63720256972115,,5000.0,150.0,6400.0,110.0,1.951112038528735,5.8,,,
ALTECH® PA66 ECO,2030/310 GF30 IM,Polyamide 66,Nylon 66,1.35,PA66-I-GF30,,,8500.0,245.0,9400.0,160.0,,3.2,,,
ALTECH® PA66,A 1000/109,Polyamide 66,Nylon 66,1.13,PA66,58.0,264.0,1300.0,40.0,1500.0,,20.0,130.0,,,
ALTECH® PA66,A 1000/109,Polyamide 66,Nylon 66,1.13,PA66,88.0,264.0,3000.0,95.0,3300.0,,4.1,20.0,,,
ALTECH® PA66,A 1000/109 BK1008-13LS,Polyamide 66,Nylon 66,1.13,PA66,,263.0,3000.0,100.0,3300.0,80.0,,3.5,,,
ALTECH® PA66,A 1000/517.01 IM,Polyamide 66,Nylon 66,1.13,PA66,65.0,262.0,2450.0,95.0,2500.0,,5.0,30.0,,,
ALTECH® PA66,A 2015/109 GF15,Polyamide 66,Nylon 66,1.23,PA66-GF15,,264.0,3200.0,115.0,3300.0,80.0,,13.0,,,
ALTECH® PA66,A 2025/109 GF25,Polyamide 66,Nylon 66,1.33,PA66-GF25,,263.0,,,5000.0,105.0,,8.0,,,
ALTECH® PA66,A 2025/109 GF25,Polyamide 66,Nylon 66,1.33,PA66-GF25,,263.0,7500.0,240.0,8400.0,160.0,,3.5,,,
ALTECH® PA66,A 2030/310 GF30 IM,Polyamide 66,Nylon 66,1.29,PA66-I-GF30,,265.0,6200.0,137.0,6700.0,90.0,,3.1,,,
ALTECH® PA66,A 2030/588 GF30,Polyamide 66,Nylon 66,1.37,PA66-GF30,,263.0,8600.0,240.0,9300.0,165.0,,2.6,,,
ALTECH® PA66,A 2050/106 GF50,Polyamide 66,Nylon 66,1.56,PA66-GF50,,260.0,8700.0,200.0,9500.0,130.0,,4.5,,,
ALTECH® PA66,A 2050/109 GF50,Polyamide 66,Nylon 66,1.56,PA66-GF50,,265.0,11000.0,250.0,12000.0,165.0,,3.5,,,
ALTECH® PA66,A 3020/100 GB20,Polyamide 66,Nylon 66,1.27,PA66-GB20,,263.0,1600.0,45.0,1800.0,60.0,,28.0,,,
ALTECH® PA66,A 3240/100 GK25 GF15,Polyamide 66,Nylon 66,1.45,PA66-(GF+GB)40,,262.0,7300.0,210.0,8100.0,,,3.0,,,
ALTECH® PA66,FC 2030/508 GF30,Polyamide 66,Nylon 66,1.38,PA66-GF,,263.0,6400.0,180.0,6500.0,105.0,,5.5,,,
ALTECH® PA6 ECO,1000/586,Polyamide 6,Nylon 6,1.11,PA6-I,50.0,,1900.0,71.0,2150.0,,3.7,30.0,,,
ALTECH® PA6 ECO,2025/509 GF25,Polyamide 6,Nylon 6,1.31,PA6-GF25,,,7000.0,210.0,8000.0,115.0,,2.7,,,
ALTECH® PA6,A 1000/110 IM,Polyamide 6,Nylon 6,1.11,PA6-I,35.0,220.0,800.0,23.0,900.0,,25.0,,,,
ALTECH® PA6,A 1000/310 IM,Polyamide 6,Nylon 6,1.09,PA6-I,55.0,220.0,2000.0,64.0,2100.0,,4.0,37.0,,,
ALTECH® PA6,A 1000/318 IM,Polyamide 6,Nylon 6,1.12,PA6-I,66.0,220.0,2300.0,74.0,2500.0,,3.9,18.0,,,
ALTECH® PA6,A 1000/520 UV HV,Polyamide 6,Nylon 6,1.14,PA6,84.0,220.0,2800.0,90.0,3250.0,,3.8,12.0,,,
ALTECH® PA6,A 1000/677,Polyamide 6,Nylon 6,1.11,PA6,83.0,220.0,3400.0,110.0,3700.0,,3.8,17.0,,,
ALTECH® PA6,A 2010/106 GF10,Polyamide 6,Nylon 6,1.21,PA6-GF10,,220.0,4300.0,155.0,4900.0,100.0,,2.6,,,
ALTECH® PA6,A 2015/109 GF15,Polyamide 6,Nylon 6,1.24,PA6-GF15,66.77636908635898,220.0,2450.0,90.0,3000.0,65.0,2.2723563253823187,7.1,,,
ALTECH® PA6,A 2015/220 GF15 UV,Polyamide 6,Nylon 6,1.24,PA6-GF15,,220.0,5000.0,170.0,5500.0,110.0,,3.0,,,
ALTECH® PA6,A 2015/327,Polyamide 6,Nylon 6,1.23,PA6-I-GF15,,220.0,4900.0,170.0,5400.0,110.0,,4.0,,,
ALTECH® PA6,A 2015/507 GF15,Polyamide 6,Nylon 6,1.22,PA6-I-GF15-L,,220.0,2600.0,90.0,2700.0,60.0,,10.0,,,
ALTECH® PA6,A 2015/512 GF15 IM UV,Polyamide 6,Nylon 6,1.22,PA6-GF15,,222.0,4700.0,170.0,5300.0,,,4.1,,,
ALTECH® PA6,A 2015/710 GF15 IM,Polyamide 6,Nylon 6,1.18,PA6-I-GF15,,220.0,3800.0,135.0,4800.0,90.0,,4.2,,,
ALTECH® PA6,A 2030/109 GF30,Polyamide 6,Nylon 6,1.36,PA6-GF30,,220.0,8000.0,240.0,9000.0,170.0,,3.0,,,
ALTECH® PA6,A 2035/109 GF35,Polyamide 6,Nylon 6,1.4,PA6-GF35,,220.0,9300.0,252.0,10300.0,170.0,,3.3,,,
ALTECH® PA6,A 2050/500,Polyamide 6,Nylon 6,1.58,PA6-GF50,,220.0,10000.0,225.0,10400.0,145.0,,4.7,,,
ALTECH® PA6,A 2330/500,Polyamide 6,Nylon 6,1.35,PA6-(GF+GB)30,,220.0,3800.0,117.0,4200.0,78.0,,8.5,,,
ALTECH® PA6,A 3015/100 GK15,Polyamide 6,Nylon 6,1.23,PA6-GB,,220.0,3300.0,115.0,3700.0,75.0,,3.0,,,
ALTECH® PA6,A 3030/100 GB30,Polyamide 6,Nylon 6,1.36,PA6-GB30,,220.0,4000.0,115.0,4100.0,70.0,,6.0,,,
ALTECH® PA6,A 3030/120 GB30 UV,Polyamide 6,Nylon 6,1.35,PA6-GB30,,220.0,3900.0,110.0,4100.0,,,5.7,,,
ALTECH® PA6,A 3030/320 GB30 UV,Polyamide 6,Nylon 6,1.35,PA6-GB30,70.0,220.0,3600.0,100.0,3600.0,,3.5,10.0,,,
ALTECH® PA6,B 2025/309 GF25,Polyamide 6,Nylon 6,1.31,PA6-GF25,,220.0,7500.0,220.0,7800.0,150.0,,3.0,,,
ALTECH® PA6,FC 2030/100 GF30,Polyamide 6,Nylon 6,1.36,PA6-GF30,,220.0,8500.0,240.0,9300.0,165.0,,3.4,,,
ALTECH® PA6,FC 5040/500 MR40,Polyamide 6,Nylon 6,1.46,PA6-Me40,,220.0,4200.0,95.0,4300.0,64.0,,2.8,,,
ALTECH® PA6,TG 2015/717 GF15,Polyamide 6,Nylon 6,1.19,PA6-I-GF15,,220.0,4500.0,150.0,5100.0,90.0,,3.8,,,
Nanjing Hongrui PA66,A201,Polyamide 66,Nylon 66,1.08,PA66,,258.0,1600.0,55.0,,,,100.0,,110.0,
Nanjing Hongrui PA66,A303,Polyamide 66,Nylon 66,1.23,PA66-GF15,,260.0,4500.0,145.0,,,,2.0,,120.0,
Nanjing Hongrui PA6,B3010,Polyamide 6,Nylon 6,1.56,PA6-GF50,,225.0,10000.0,280.0,,,,2.0,,120.0,
Nanjing Hongrui PA6,B305,Polyamide 6,Nylon 6,1.32,PA6-GF25,,225.0,6000.0,190.0,,,,2.0,,120.0,
Nanjing Hongrui PA6,B306,Polyamide 6,Nylon 6,1.36,PA6-GF30,,225.0,7500.0,220.0,,,,2.0,,120.0,
Nanjing Hongrui PA6,B326,Polyamide 6,Nylon 6,1.35,PA6-GF30,,225.0,6000.0,180.0,,,,2.0,,120.0,
Nanjing Hongrui PA6,B401,Polyamide 6,Nylon 6,1.09,PA6,,220.0,2000.0,70.0,,,,10.0,,112.0,
Nanjing Hongrui PA6,B820,Polyamide 6,Nylon 6,1.2,PA6-MD10,,223.0,2200.0,60.0,,,,3.0,,115.0,
Nanjing Hongrui PA6,B860,Polyamide 6,Nylon 6,1.35,PA6-GF30,,225.0,3500.0,90.0,,,,2.0,,120.0,
Nanjing Julong,AG6BK-S01,Polyamide 66,Nylon 66,1.36,PA66-GF30,,260.0,8300.0,245.0,,,,3.0,9.0,,
Nanjing Julong,AG6BK-S03,Polyamide 66,Nylon 66,1.36,PA66-GF30,,260.0,8500.0,240.0,,,,,,,
Nanjing Julong,AH0,Polyamide 66,Nylon 66,1.07,PA66,,260.0,1600.0,50.0,,,,60.0,85.0,,
Nanjing Julong,AI0-S05,Polyamide 66,Nylon 66,1.1,PA66,,260.0,2100.0,70.0,,,,30.0,30.0,,
Nanjing Julong,AN0FBK,Polyamide 66,Nylon 66,1.14,PA66,,260.0,2900.0,90.0,,,,20.0,4.0,,
Nanjing Julong,AR0G5BK-S03,Polyamide 66,Nylon 66,1.41,PA66-GF25-FR,,260.0,7800.0,200.0,,,,2.0,6.0,,
Nanjing Julong,BG8BK-L01,Polyamide 6,Nylon 6,1.43,PA6-X40,,,11200.0,286.0,,,,,38.0,,
Nanjing Julong,BH0,Polyamide 6,Nylon 6,1.06,PA6,,220.0,1750.0,55.0,,,,50.0,58.0,,
Nanjing Julong,BM4G2BK-S02,Polyamide 6,Nylon 6,1.36,PA6-(GF+MD)30,,220.0,6000.0,175.0,,,,2.5,5.0,,
LIHAN®,A100,Polyamide 66,Nylon 66,1.13,PA66,,260.0,1200.0,45.0,,55.0,,50.0,10.0,105.0,
LIHAN®,A103S,Polyamide 66,Nylon 66,1.15,PA66-FR,,260.0,3100.0,95.0,,70.0,,,5.0,120.0,
LIHAN®,A7010,Polyamide 66,Nylon 66,1.56,PA66,,260.0,11500.0,240.0,,170.0,,3.5,15.0,117.0,
LIHAN®,A801,Polyamide 66 Alloy,Nylon 66 Alloy,1.08,PA66,,255.0,1200.0,55.0,,50.0,,60.0,80.0,110.0,
LIHAN®,A9705NP,Polyamide 66,Nylon 66,1.34,PA66,,260.0,,,,,,3.0,7.5,115.0,
LIHAN®,A9705NP,Polyamide 66,Nylon 66,1.34,PA66,,260.0,6300.0,175.0,,110.0,,1.5,5.0,120.0,
LIHAN®,B100,Polyamide 6,Nylon 6,1.13,PA6,,220.0,2550.0,95.0,,75.0,,20.0,4.5,118.0,
LIHAN®,B601,Polyamide 6,Nylon 6,1.1,PA6,,220.0,685.0,,,40.0,,50.0,1000.0,,
LIHAN®,B601,Polyamide 6,Nylon 6,1.1,PA6,,220.0,1800.0,80.0,,60.0,,35.0,16.0,110.0,
LIHAN®,B7010,Polyamide 6,Nylon 6,1.55,PA6,,220.0,9000.0,200.0,,170.0,,3.5,25.0,115.0,
LIHAN®,B706HT,Polyamide 6,Nylon 6,1.36,PA6,,220.0,5000.0,170.0,,110.0,,5.0,20.0,114.0,
LIHAN®,B707,Polyamide 6,Nylon 6,1.41,PA6,,220.0,5000.0,175.0,,,,5.0,20.0,114.0,
LIHAN®,B801,Polyamide 6,Nylon 6,1.03,PA6,,220.0,1500.0,55.0,,50.0,,35.0,80.0,100.0,
LIHAN®,B9000N,Polyamide 6,Nylon 6,1.18,PA6,,220.0,1000.0,45.0,,45.0,,,10.0,112.0,
LIHAN®,B9706EP,Polyamide 6,Nylon 6,1.52,PA6,,220.0,8500.0,200.0,,155.0,,3.0,8.5,120.0,
Nan Ya PA66,6210G6,Polyamide 66,Nylon 66,1.36,PA66-GF30,186.0,263.0,8530.0,284.0,,,,4.4,12.745098039215687,120.0,
Nan Ya PA66,6512,Polyamide 66,Nylon 66,1.08,PA66,51.0,263.0,1960.0,78.5,,,,75.0,117.64705882352942,107.0,
Nan Ya PA66,Y210L8,Polyamide 66,Nylon 66,1.46,PA66-LGF40,220.0,263.0,1080.0,320.0,,,,4.1,,,
Nan Ya PA6,2200M6,Polyamide 6,Nylon 6,1.43,PA6-MD30,93.2,222.0,5690.0,142.0,,,,2.9,4.803921568627452,120.0,
Nan Ya PA6,2210G3,Polyamide 6,Nylon 6,1.24,PA6-GF15,132.0,222.0,5590.0,206.0,,,,3.9,7.254901960784315,120.0,
Nan Ya PA6,2210G5,Polyamide 6,Nylon 6,1.32,PA6-GF25,137.0,222.0,6470.0,221.0,,,,3.5,9.607843137254903,120.0,
Nan Ya PA6,2210G8,Polyamide 6,Nylon 6,1.46,PA6-GF40,181.0,222.0,10600.0,289.0,,,,3.3,14.705882352941178,120.0,
Nan Ya FR-PA66,6401G1,Polyamide 66,Nylon 66,1.5,PA66-GF5-FR,103.0,262.0,4410.0,142.0,,,,2.0,6.07843137254902,120.0,
AIE PA,5010-ZG-ST,"Polyamide, Unspecified","Nylon, Unspecified",1.06,PA,,233.0,1600.0,55.0,,,,80.0,,,
Thermylon®,N-13FG-1626,Polyamide 6,Nylon 6,1.23,PA6-GF15,,,4800.0,177.0,,,,,,,
Thermylon®,N-30FG-0600,Polyamide 6,Nylon 6,1.37,PA6-GF30,,,8750.0,261.0,,,,,,,
Thermylon®,N-30FG-E009,Polyamide 6,Nylon 6,1.65,PA6-GF30-FR,,,10500.0,250.0,,,,,,,
Thermylon®,N3-30FG-1626,Polyamide 66,Nylon 66,1.36,PA66-GF30,,,8200.0,,,,,,,,
Thermylon®,N-40FG-0600,Polyamide 6,Nylon 6,1.47,PA6-GF40,,,11100.0,298.0,,,,,,,
AURAMID,PA6GF35BK ULT,Polyamide 6,Nylon 6,1.37,PA6-GF35,145.0,,7500.0,210.0,,,,3.0,6.5,120.0,86.0
Rilsan® Fine Powders,5740 LIGHT BEIGE RDP 21 FB,Polyamide 11,Nylon 11,1.12,PA11,,183.0,,,,,,,,,
Rilsan® Fine Powders,6116 IVORY RDP 21 FB,Polyamide 11,Nylon 11,1.12,PA11,,183.0,,,,,,,,,
Rilsan® Fine Powders,6120 WARM WHITE RDP 21 FB,Polyamide 11,Nylon 11,1.18,PA11,,183.0,,,,,,,,,
Rilsan® Fine Powders,ES BLUE 2117 MAC,Polyamide 11,Nylon 11,0.43,PA11,,183.0,,,,,,,,,
Rilsan® Fine Powders,ESY BLACK 7260,Polyamide 11,Nylon 11,1.35,PA11,,185.0,,,,,,,,,72.0
Rilsan® Fine Powders,ESY ORANGE 7705,Polyamide 11,Nylon 11,0.44,PA11,,183.0,,,,,,,,,71.0
Rilsan® Fine Powders,ESY WHITE 7704,Polyamide 11,Nylon 11,0.44,PA11,,183.0,,,,,,,,,71.0
Rilsan® Fine Powders,T BLACK 7239 MAC,Polyamide 11,Nylon 11,0.5,PA11,,183.0,,,,,,,,,70.0
Rilsan® Fine Powders,T GREY 7326 MAC,Polyamide 11,Nylon 11,0.5,PA11,,183.0,,,,,,,,,74.0
Rilsan® Fine Powders,T GREY 7458,Polyamide 11,Nylon 11,0.5,PA11,,183.0,,,,,,,,,70.0
Rilsan® Fine Powders,T GREY 9100 HV,Polyamide 11,Nylon 11,0.5,PA11,,183.0,,,,,,,,,70.0
Rilsan® Fine Powders,T GREY 9102 MAC,Polyamide 11,Nylon 11,0.5,PA11,,183.0,,,,,,,,,70.0
Rilsan® Fine Powders,T NAT 2P,Polyamide 11,Nylon 11,0.5,PA11,,183.0,,,,,,,,,70.0
Rilsan® Fine Powders,WHITE RDP 21 ES,Polyamide 11,Nylon 11,1.1,PA11,,183.0,,,,,,,,,
Rilsan®,BECV BLUE T8L,Polyamide 11,Nylon 11,1.03,PA11,40.0,189.0,,,,,7.0,,,,
Rilsan®,BECV BLUE T8L,Polyamide 11,Nylon 11,1.03,PA11,,189.0,,,,,,,,,71.0
Rilsan®,BESNO MED,Polyamide 11,Nylon 11,1.02,PA11,,186.0,,,,,,,,,71.0
Rilsan®,BESNO P210 TL,Polyamide 11,Nylon 11,1.03,PA11-L-P,,184.0,,,,,,,,,67.0
Rilsan®,BESNO P40 TLO,Polyamide 11,Nylon 11,1.04,PA11-L-P,,182.0,,,,,,,,,60.0
Rilsan®,BESNO P40 TLX NL,Polyamide 11,Nylon 11,1.04,PA11-P,26.0,181.0,,,345.0,,50.0,,,,
Rilsan®,BMN BLACK TLD,Polyamide 11,Nylon 11,1.03,PA11,45.0,188.0,,,1500.0,,6.0,,,,
Rilsan®,BZM 30 O TLDA,Polyamide 11,Nylon 11,1.25,PA11,,189.0,,,,,,,,,77.0
Rilsan®,Clear G170,"Polyamide, Unspecified","Nylon, Unspecified",1.05,PA,74.0,,,,2020.0,,9.0,,,,
Rilsan®,D30 NATURAL,Polyamide 11,Nylon 11,0.34,PA11,,186.0,,,,,,,,,
Rilsan®,D40 NATURAL,Polyamide 11,Nylon 11,1.04,PA11,,185.0,,,,,,,,,
Rilsan®,EVOLUTION ENO P210 TL,"Polyamide, Unspecified","Nylon, Unspecified",1.07,PA,32.0,215.0,,,540.0,,39.0,,,,
Rilsan®,MB 3000 NAT,Polyamide 11,Nylon 11,1.09,PA11-FR-L,45.0,189.0,,,1830.0,,5.0,,,,
Rilsan®,MB 3610 NAT,Polyamide 11,Nylon 11,1.03,PA11-P,,188.0,,,210.0,,,,,,
Rilsan®,SMNO F,Polyamide 610,Nylon 610,1.08,PA610,,222.0,,,1700.0,,,,,,
Rilsan®,TIEFLEX R463 BLACK TLCP,"Polyamide, Unspecified","Nylon, Unspecified",1.08,PA,29.0,214.0,,,540.0,,50.0,,,,
Rilsan®,TIEFLEX R473 NAT TL,"Polyamide, Unspecified","Nylon, Unspecified",1.1,PA,,215.0,,,,,,50.0,,,
Rilsamid®,AECNO TL,Polyamide 12,Nylon 12,1.01,PA12-L,43.0,178.0,,,1250.0,,5.0,,,,
Rilsamid®,AECNO TL,Polyamide 12,Nylon 12,1.01,PA12-L,,178.0,,,,,,,,,71.0
Rilsamid®,AECV BLACK 03 TL,Polyamide 12,Nylon 12,1.01,PA12,,180.0,,,,,,,,,67.0
Rilsamid®,AESN BLACK P110 TL,Polyamide 12,Nylon 12,1.0,PA12-L,,176.0,,,,,,,,,
Rilsamid®,AESN BLACK P201 TL,Polyamide 12,Nylon 12,1.01,PA12-L-P,30.0,176.0,,,540.0,,22.0,,,,
Rilsamid®,AESN BLACK P201 TL,Polyamide 12,Nylon 12,1.01,PA12-L-P,,176.0,,,,,,,,,64.0
Rilsamid®,AESN BLACK T6L,Polyamide 12,Nylon 12,1.01,PA12,44.0,180.0,,,1350.0,,5.0,,,,
Rilsamid®,AESNO MED,Polyamide 12,Nylon 12,1.01,PA12,43.0,180.0,,,1440.0,,5.0,,,,
Rilsamid®,AESNO P302 TL,Polyamide 12,Nylon 12,1.03,PA12-L-P,28.0,174.0,,,475.0,,24.0,,,,
Rilsamid®,AESNO TL,Polyamide 12,Nylon 12,1.01,PA12-L,43.0,180.0,,,1440.0,,5.0,,,,
Rilsamid®,AMN BLACK P40 TLD,Polyamide 12,Nylon 12,1.04,PA12-P,24.0,172.0,,,460.0,,26.0,,,,
Rilsamid®,AMNO MED,Polyamide 12,Nylon 12,1.01,PA12,37.0,180.0,,,1100.0,,8.0,,,,
Rilsamid®,AMNO P40 TLD,Polyamide 12,Nylon 12,1.04,PA12-P,26.0,171.0,,,440.0,,26.0,,,,
Rilsamid®,AMVO TLD,Polyamide 12,Nylon 12,1.01,PA12,42.0,178.0,,,1260.0,,7.0,,,,
Rilsamid®,AZM 23 BLACK T6LD,Polyamide 12,Nylon 12,1.17,PA12-GF25,105.0,179.0,,,5700.0,100.0,3.5,,,,
Rilsamid®,AZM 50 BLACK T6LD,Polyamide 12,Nylon 12,1.47,PA12-GF,153.0,175.0,,,12000.0,152.0,3.8,4.6,,,
Platamid®,H 005,Polyamide Copolymer,Nylon Copolymer,1.07,PA(tr),,115.0,,,,,,,,,
Platamid®,H 106 Powder,Polyamide Copolymer,Nylon Copolymer,,PA(tr),,115.0,,,,,,,,,
Orgalloy®,LE 60 LM XV NAT,Polyamide 6 Alloy,Nylon 6 Alloy,1.03,PA6-P,24.0,220.0,,,650.0,,28.0,,,,
Orgalloy®,LE 60 THM NAT,Polyamide 6 Alloy,Nylon 6 Alloy,1.05,PA6,42.0,220.0,,,1750.0,,6.0,,,,
Orgalloy®,R60 ES NAT,Polyamide 6 Alloy,Nylon 6 Alloy,1.03,PA6,50.0,220.0,,,1950.0,,3.4,,,,
Orgalloy®,RDG 113,"Polyamide, Unspecified","Nylon, Unspecified",1.12,PA,47.0,229.0,,,2250.0,,4.4,,,,
Orgalloy®,RS 6000 NAT,Polyamide 6 Alloy,Nylon 6 Alloy,1.03,PA6,55.0,220.0,,,2230.0,,4.0,,,,73.0
Orgalloy®,RS 6010 NAT,Polyamide 6 Alloy,Nylon 6 Alloy,1.12,PA6-GF10,80.0,220.0,,,4150.0,,3.0,,,,76.0
