Repository: mike-keating-iv/ml-polymer-classification

# Polymer Classification using Machine Learning

## Project Overview

This project develops machine learning models to classify polymer materials into their respective subclasses using mechanical and physical property data. The goal is to automate polymer identification for materials databases and R&D applications.

## Data Source

Data was collected from the Plastics and Elastomers section of [UL Prospector](https://www.ulprospector.com/plastics/en), which is a database containing technical data for over 100,000 materials. Data was queried by polymer symbol (PP, PMMA, etc) and saved to separate CSV files.

File: data/polymers_Nylon.csv (part 50 of 57)
Chemlon®,113 GH,Polyamide 66,Nylon 66,1.22,PA66-GF15,,257.0,3410.0,94.4,4160.0,,,16.0,3.3,,
Chemlon®,113 GX,Polyamide 66,Nylon 66,1.22,PA66-GF15-L,,254.0,4830.0,172.0,,,,2.0,6.274509803921569,,
Chemlon®,125-15 MGH,Polyamide 66,Nylon 66,1.5,PA66-(GF+MD)40,,257.0,5800.0,125.0,8060.0,,,6.3,7.1,,
Chemlon®,128-10 MGH,Polyamide 66,Nylon 66,1.48,PA66-(GF+MD),,256.0,9000.0,200.0,,145.0,,3.0,,,
Orgalloy®,RS 6620 NAT,Polyamide 66 Alloy,Nylon 66 Alloy,1.18,PA66-GF,,255.0,,,6320.0,115.0,,3.0,,,78.0
Orgalloy®,RS 6630 BLACK,Polyamide 66 Alloy,Nylon 66 Alloy,1.27,PA66-GF,,255.0,,,8500.0,125.0,,3.0,,,
XYRON™,A0210,Polyamide + PPE,Nylon+PPE,1.11,(PPE+PA),65.0,,2500.0,97.0,,,,42.0,,,
XYRON™,AG213,Polyamide + PPE,Nylon+PPE,1.33,(PPE+PA)-GF30,152.0,,8700.0,238.0,,,,3.0,,,
XYRON™,AG512,Polyamide + PPE,Nylon+PPE,1.24,(PPE+PA)-GF20,130.0,,6600.0,196.0,,,,3.0,,,
Leona™,1300G,Polyamide 66,Nylon 66,1.39,PA66-GF35,,,9300.0,289.0,10000.0,190.0,,3.0,12.745098039215687,120.0,
Leona™,13G43,Polyamide 66,Nylon 66,1.5,PA66-GF45,,,8300.0,235.0,10200.0,150.0,,4.0,20.58823529411765,,
Leona™,13G50,Polyamide 66,Nylon 66,1.58,PA66-GF50,,,14500.0,390.0,16900.0,237.0,,2.5,13.725490196078432,118.0,
Leona™,1402G,Polyamide 66,Nylon 66,1.39,PA66-GF35,,,6300.0,216.0,8000.0,135.0,,5.0,14.705882352941178,112.0,
Leona™,14G25,Polyamide 66,Nylon 66,1.32,PA66-GF25,,,8100.0,290.0,8200.0,190.0,,3.0,10.784313725490197,120.0,
Leona™,14G30 *33D4,Polyamide 66,Nylon 66,1.36,PA66-GF30,,,7100.0,218.0,7400.0,135.0,,6.0,,,
Leona™,1502S,Polyamide 66,Nylon 66,1.14,PA66,84.0,,2800.0,118.0,2900.0,,4.5,80.0,4.803921568627452,120.0,
Leona™,1542,Polyamide 66,Nylon 66,1.17,PA66-L,52.0,,1200.0,46.0,1300.0,,27.0,,,,
Leona™,53G33,Polyamide 66 + PA 612,Nylon 66+Nylon 612,1.35,(PA66+PA612)-GF35,,,6700.0,261.0,7500.0,161.0,,5.0,15.686274509803923,112.0,
Leona™,90G50,Polyamide 66/6I Copolymer,Nylon 66/6I,1.58,PA66/6-GF50,,,12100.0,304.0,17000.0,200.0,,3.0,12.745098039215687,,
Leona™,91G60,Polyamide 66/6I Copolymer,Nylon 66/6I,1.72,PA66/6-(GF+MD)60,,,16200.0,267.0,17500.0,173.0,,3.3,6.176470588235294,120.0,
Leona™,93G33,Polyamide 6 + PA 66/6,Nylon 6+Nylon 66/6,1.39,(PA6+PA66/6)-GF35,,,4500.0,157.0,5300.0,107.0,,9.0,23.529411764705884,,
Leona™,93G33,Polyamide 6 + PA 66/6,Nylon 6+Nylon 66/6,1.39,(PA6+PA66/6)-GF35,,,8600.0,275.0,9400.0,174.0,,4.0,12.745098039215687,,
Leona™,9400S,Polyamide 66/6 Copolymer,Nylon 66/6,1.14,PA66/6,80.0,,2600.0,108.0,2700.0,,4.0,60.0,5.294117647058824,120.0,
Leona™,BG230,Polyamide 610,Nylon 610,1.32,PA610-GF30,,,7800.0,211.0,8000.0,130.0,,6.0,,,
Leona™,CR302,Polyamide 66,Nylon 66,1.52,PA66-(GF+MD)40,,,5800.0,157.0,7600.0,92.0,,3.5,3.823529411764706,,
Leona™,FG170,Polyamide 66,Nylon 66,1.48,PA66-GF15-FR,,,6400.0,191.0,7500.0,131.0,,2.5,4.803921568627452,,
Leona™,FG171,Polyamide 66,Nylon 66,1.54,PA66-GF25-FR,,,7200.0,190.0,8200.0,121.0,,3.5,10.784313725490197,,
Leona™,FR370,Polyamide 66,Nylon 66,1.16,PA66-FR,55.0,,1300.0,56.0,1600.0,,22.0,70.0,9.607843137254903,110.0,
Leona™,FR650,Polyamide 66/6 Copolymer,Nylon 66/6,1.26,PA66/6-FR,33.0,,2200.0,60.0,,,,6.0,,,
Leona™,SG106,Polyamide 66 + PA 6I,Nylon 66+Nylon 6I,1.72,(PA66+PA6I)-GF60,,,19000.0,380.0,21000.0,240.0,,2.5,,,
Leona™,SH10E M120530,Polyamide 66 + PA 6I,Nylon 66+Nylon 6I,1.86,(PA66+PA6I)-GF55-FR,,,22000.0,320.0,22600.0,209.0,,1.4,,,
Leona™,SN103 *33J8,Polyamide 66 + PA 6I,Nylon 66+Nylon 6I,1.43,(PA66+PA6I)-GF30-FR,,,10800.0,213.0,11100.0,137.0,,2.2,,,
AUROtec®,HT HGF30 black 9005,Polyamide 6T/6I Copolymer,Nylon 6T/6I,1.63,PA6T/6I-GF30,,325.0,,,10500.0,170.0,,2.0,,,
AUROtec®,HT HGF50 black 9005,Polyamide 6T/6I Copolymer,Nylon 6T/6I,1.63,PA6T/6I-GF50,,325.0,,,17600.0,220.0,,2.0,,,
AUROmid®,GVS GF50 black,Polyamide 66 + PA 6I/X,Nylon 66+Nylon 6I/X,1.56,(PA66+PA6I/X)-GF50,,260.0,,,14500.0,200.0,,3.0,,,
AUROmid®,PA 6 GF35 black,Polyamide 6,Nylon 6,1.36,PA6-GF35,,220.0,,,8500.0,140.0,,3.0,,,
AUROmid®,PA 6 GF50 black,Polyamide 6,Nylon 6,1.54,PA6-GF50,,220.0,,,15000.0,165.0,,2.5,,,
AUROmid®,PA 6 GK30 black,Polyamide 6,Nylon 6,1.35,PA6-GB30,,220.0,,,1700.0,30.0,,50.0,,,
AUROmid®,PA 6 HGF20 black 9005,Polyamide 6,Nylon 6,1.26,PA6-GF20,,220.0,,,6400.0,135.0,,3.5,,,
AUROmid®,PA 6 HGF25 black 9005,Polyamide 6,Nylon 6,1.34,PA6-GF25,,220.0,,,7600.0,145.0,,4.0,,,
AUROmid®,PA 6 HGF30 black 9005,Polyamide 6,Nylon 6,1.34,PA6-GF30,,220.0,,,6000.0,105.0,,8.0,,,
AUROmid®,PA 6 HGF30 black 9005,Polyamide 6,Nylon 6,1.34,PA6-GF30,,220.0,,,9000.0,160.0,,3.0,,,
AUROmid®,PA 6 HGF40 black 9005,Polyamide 6,Nylon 6,1.45,PA6-GF40,,220.0,,,12000.0,175.0,,2.5,,,
AUROmid®,PA 6 HIGF15 black 9005,Polyamide 6,Nylon 6,1.21,PA6-I-GF15,,220.0,,,2600.0,55.0,,25.0,,,
AUROmid®,PA 66 GF25V0 black,Polyamide 66,Nylon 66,1.33,PA66-GF25-FR,,260.0,,,6500.0,110.0,,6.0,,,
AUROmid®,PA 66 GF30 black,Polyamide 66,Nylon 66,1.34,PA66-GF30,,260.0,,,6400.0,100.0,,6.0,,,
AUROmid®,PA 66 GF35 black,Polyamide 66,Nylon 66,1.41,PA66-GF35,,260.0,,,7000.0,110.0,,6.0,,,
AUROmid®,PA 66 GF50 black,Polyamide 66,Nylon 66,1.5,PA66-GF50,,260.0,,,11500.0,130.0,,4.0,,,
AUROmid®,PA 66 H black 9005,Polyamide 66,Nylon 66,1.13,PA66,85.0,260.0,,,3200.0,,4.0,25.0,,,
AUROmid®,PA 66 HCF10 black 9005,Polyamide 66,Nylon 66,1.14,PA66-CF10,,260.0,,,5500.0,85.0,,6.0,,,
AUROmid®,PA 66 HCF20 black 9005,Polyamide 66,Nylon 66,1.22,PA66-CF20,,260.0,,,14500.0,175.0,,2.0,,,
AUROmid®,PA 66 HGF15 black 9005,Polyamide 66,Nylon 66,1.21,PA66-GF15,,260.0,,,4400.0,85.0,,10.0,,,
AUROmid®,PA 66 HGF15 black 9005,Polyamide 66,Nylon 66,1.21,PA66-GF15,,260.0,,,5800.0,125.0,,3.5,,,
AUROmid®,PA 66 HGF25 black 9005,Polyamide 66,Nylon 66,1.32,PA66-GF25,,260.0,,,8500.0,155.0,,3.0,,,
AUROmid®,PA 66 HGF30 black 9005,Polyamide 66,Nylon 66,1.36,PA66-GF30,,260.0,,,6900.0,120.0,,5.0,,,
AUROmid®,PA 66 HGF50 black 9005,Polyamide 66,Nylon 66,1.56,PA66-GF50,,260.0,,,16500.0,205.0,,2.5,,,
AUROmid®,PA 66 HHGF30 black 9005,Polyamide 66,Nylon 66,1.36,PA66-GF30,,260.0,,,9600.0,170.0,,3.0,,,
AUROmid®,PA 66 HI05 black 9005,Polyamide 66,Nylon 66,1.11,PA66-I,50.0,260.0,,,1400.0,,,50.0,,,
AUROmid®,PA 66 HI05 black 9005,Polyamide 66,Nylon 66,1.11,PA66-I,80.0,260.0,,,2800.0,,4.5,20.0,,,
AUROmid®,PA 66 HI10GF15 black 9005,Polyamide 66,Nylon 66,1.2,PA66-I-GF15,,260.0,,,4000.0,65.0,,15.0,,,
AUROmid®,PA 66 HIGF15 black 9005,Polyamide 66,Nylon 66,1.2,PA66-I-GF15,,260.0,,,4200.0,70.0,,,,,
AUROmid®,PA 66 HIGF25 black 9005,Polyamide 66,Nylon 66,1.28,PA66-I-GF25,,260.0,,,7200.0,130.0,,4.0,,,
AUROmid®,PA 66 NH natural 1102,Polyamide 66,Nylon 66,1.13,PA66,60.0,260.0,,,2400.0,,20.0,20.0,,,
AUROmid®,PA 66 NH natural 1102,Polyamide 66,Nylon 66,1.13,PA66,95.0,260.0,,,3500.0,,5.0,14.0,,,
AUROmid®,PA12 HGB50 black 9005,Polyamide 12,Nylon 12,1.44,PA12-GB50,,178.0,,,4300.0,65.0,,5.0,,,
AUROmid®,PA12 HGB50 black 9005,Polyamide 12,Nylon 12,1.44,PA12-GB50,,178.0,,,4600.0,70.0,,3.0,,,
AUROmid®,PA12 HGF50 black 9005,Polyamide 12,Nylon 12,1.46,PA12-GF50,,178.0,,,12500.0,155.0,,4.0,,,
Vydyne®,20NSP,Polyamide 66,Nylon 66,1.14,PA66-L,95.0,262.0,3300.0,103.0,3400.0,90.0,5.2,15.0,4.0,,
Vydyne®,21SPM,Polyamide 66,Nylon 66,1.14,PA66-L,55.0,260.0,1050.0,30.0,1600.0,45.0,20.0,50.0,23.0,,
Vydyne®,22HSP BK,Polyamide 66,Nylon 66,1.14,PA66-L,89.0,260.0,3200.0,102.0,3100.0,81.0,4.8,25.0,4.1,,
Vydyne®,22HSPCN BK0815,Polyamide 66,Nylon 66,1.14,PA66-L,57.0,260.0,1100.0,29.0,1600.0,48.0,20.0,76.0,8.4,,
Vydyne®,22HSPCN BK0815,Polyamide 66,Nylon 66,1.14,PA66-L,89.0,260.0,3200.0,102.0,3100.0,81.0,4.8,25.0,4.1,,
Vydyne®,25WSP,Polyamide 66,Nylon 66,1.14,PA66-L,83.0,260.0,3100.0,87.0,3400.0,,4.5,20.0,6.0,,
Vydyne®,41 NT,Polyamide 66,Nylon 66,1.08,PA66-I,50.0,260.0,1800.0,53.0,2200.0,43.0,,50.0,78.0,,
Vydyne®,41H BK03,Polyamide 66,Nylon 66,1.08,PA66-I,52.0,260.0,1800.0,53.0,1900.0,49.0,17.0,36.0,78.0,,
Vydyne®,41H BK0677,Polyamide 66,Nylon 66,1.07,PA66-I,49.0,262.0,1800.0,55.0,1790.0,49.0,,53.0,85.0,,
Vydyne®,47H BK03,Polyamide 66,Nylon 66,1.1,PA66-I,60.0,260.0,2400.0,75.0,2800.0,52.0,,22.0,15.0,,
Vydyne®,47H BK0668,Polyamide 66,Nylon 66,1.1,PA66-I,60.0,260.0,2300.0,70.0,2800.0,52.0,,22.0,18.0,,
Vydyne®,47H BK11,Polyamide 66,Nylon 66,1.1,PA66-I,45.0,260.0,800.0,24.0,1700.0,40.0,,60.0,44.0,,
Vydyne®,47H NT,Polyamide 66,Nylon 66,1.1,PA66-I,45.0,260.0,800.0,24.0,1700.0,40.0,,60.0,44.0,,
Vydyne®,47H NT,Polyamide 66,Nylon 66,1.1,PA66-I,60.0,260.0,2300.0,70.0,2800.0,52.0,,22.0,18.0,,
Vydyne®,49H NT,Polyamide 66,Nylon 66,1.11,PA66-I,50.0,260.0,890.0,27.0,1600.0,45.0,18.0,50.0,37.0,,
Vydyne®,50BW,Polyamide 66,Nylon 66,1.14,PA66,,260.0,,,,,,,,,
Vydyne®,61565VE10,Polyamide 6,Nylon 6,,PA6-GF80,,,12800.0,,,170.0,,2.3,14.0,,
Vydyne®,63020VKS3,Polyamide 6,Nylon 6,1.54,PA6-(GF+GB)50,,,10500.0,205.0,,150.0,,2.3,9.5,,
Vydyne®,63A,Polyamide 66,Nylon 66,1.14,PA66,55.0,260.0,700.0,20.0,1700.0,65.0,20.0,200.0,25.0,,
Vydyne®,63H NT0752,Polyamide 66,Nylon 66,1.14,PA66,85.0,260.0,2500.0,70.0,3200.0,55.0,5.0,25.0,6.0,,
Vydyne®,65A NT0751,Polyamide 66,Nylon 66,1.14,PA66,50.0,260.0,700.0,20.0,1800.0,50.0,21.0,200.0,35.0,,
Vydyne®,67R NT0753,Polyamide 66,Nylon 66,1.14,PA66,83.0,262.0,3000.0,90.0,2900.0,,,71.0,5.0,,
Vydyne®,A 10 GF BK KW2,Polyamide 66,Nylon 66,1.2,PA66-GF10-L,,260.0,,,5300.0,110.0,,5.0,5.0,,
Vydyne®,A 1515 GFB NT EST KW2,Polyamide 66,Nylon 66,1.35,PA66-(GF+GB)30-L,,260.0,,,6800.0,120.0,,2.5,6.0,,
Vydyne®,B 10 GF BK EST KW2,Polyamide 6,Nylon 6,1.2,PA6-GF10-L,,220.0,,,5000.0,110.0,,3.8,3.0,,
Vydyne®,B 15 GF NT KW2,Polyamide 6,Nylon 6,1.24,PA6-GF15-L,,220.0,5000.0,170.0,6000.0,130.0,,3.5,6.5,,
Vydyne®,B 20 GF BK EST K1,Polyamide 6,Nylon 6,1.28,PA6-GF20-L,,220.0,,,4000.0,81.0,,6.8,15.0,,
Vydyne®,B 20 GF BK EST KW2,Polyamide 6,Nylon 6,1.28,PA6-GF20-L,,220.0,,,4000.0,81.0,,6.8,15.0,,
Vydyne®,B 25 GF BK EST KW2,Polyamide 6,Nylon 6,1.32,PA6-GF25-L,,220.0,,,4800.0,92.0,,6.6,18.0,,
Vydyne®,B 30 GF BK EM HF/F,Polyamide 6,Nylon 6,1.34,PA6-GF30-L,,222.0,,,9200.0,155.0,,3.5,15.0,,
Vydyne®,B 30 GF BK EST K1,Polyamide 6,Nylon 6,1.35,PA6-GF30-L,,220.0,5700.0,135.0,6000.0,105.0,,6.5,21.0,,
Vydyne®,B 30 GF BK EST K1,Polyamide 6,Nylon 6,1.35,PA6-GF30-L,,220.0,10300.0,245.0,9200.0,170.0,,3.0,13.0,,
Vydyne®,B 30 GF BK EST KW2,Polyamide 6,Nylon 6,1.35,PA6-GF30-L,,220.0,7100.0,161.0,6000.0,105.0,,6.5,16.0,,
Vydyne®,B 30 GF BK KW2 UV,Polyamide 6,Nylon 6,1.35,PA6-GF30-L,,220.0,,,9200.0,170.0,,3.0,13.0,,
Vydyne®,B 30 GF NT AL,Polyamide 6,Nylon 6,1.35,PA6-GF30-L,,220.0,8200.0,260.0,9500.0,180.0,,3.0,14.0,,
Vydyne®,B 33 GF BK EST K1,Polyamide 6,Nylon 6,1.39,PA6-GF35-L,,220.0,,,6700.0,118.0,,6.4,21.0,,
Vydyne®,B 35 GF BK EST KW2,Polyamide 6,Nylon 6,1.41,PA6-GF35-L,,220.0,11500.0,282.0,10800.0,188.0,,2.9,15.0,,
Vydyne®,B 45 GF BK EST KW2,Polyamide 6,Nylon 6,1.51,PA6-GF45-L,,220.0,,,14000.0,210.0,,2.6,17.0,,
Vydyne®,B 50 GF BK EST K1,Polyamide 6,Nylon 6,1.56,PA6-GF50-L,,220.0,9900.0,202.0,10800.0,150.0,,5.5,23.0,,
Vydyne®,B 50 GF NT,Polyamide 6,Nylon 6,1.57,PA6-GF50-L,,220.0,13000.0,330.0,16000.0,225.0,,2.5,18.0,,
Vydyne®,B 55 GF BK EST K1,Polyamide 6,Nylon 6,1.63,PA6-GF55-L,,220.0,,,17700.0,218.0,,2.4,17.0,,
Vydyne®,B 60 GF NT,Polyamide 6,Nylon 6,1.69,PA6-GF60-L,,220.0,14200.0,340.0,20100.0,220.0,,2.2,16.0,,
Vydyne®,B BK X146 EM3 LT K1,Polyamide 6,Nylon 6,1.08,PA6-I-L,35.0,222.0,,,1200.0,,11.0,100.0,,,
Vydyne®,B BK X146 EM3 LT K1,Polyamide 6,Nylon 6,1.08,PA6-I-L,55.0,222.0,,,2000.0,,6.5,80.0,40.0,,
Vydyne®,PA66C D61,Polyamide 66 + PA 6,Nylon 66+Nylon 6,1.21,(PA66+PA6),65.0,,2200.0,85.0,,,,10.0,6.5,,
Vydyne®,PB1006EM,Polyamide 6,Nylon 6,1.28,PA6-GB30,,,2700.0,61.0,,44.0,,6.0,4.0,,
Vydyne®,PF005IU3,Polyamide 6,Nylon 6,1.27,PA6-I-GF25,86.0,,4300.0,113.0,5400.0,,8.0,,26.0,,
Vydyne®,R1000,Polyamide 66,Nylon 66,1.14,PA66,85.0,,2800.0,105.0,3000.0,,,20.0,5.0,,
Vydyne®,R413H NT,Polyamide 66,Nylon 66,1.21,PA66-I-GF15-L,,260.0,4800.0,140.0,5500.0,110.0,,5.0,12.0,,
Vydyne®,R435H BK0757,Polyamide 66,Nylon 66,1.39,PA66-I-GF35-L,,262.0,10100.0,260.0,11300.0,173.0,,2.9,17.0,,
Vydyne®,R513H BK02,Polyamide 66,Nylon 66,1.23,PA66-GF15-L,,260.0,3150.0,106.0,3900.0,75.0,,13.0,8.5,,
Vydyne®,R513H Black,Polyamide 66,Nylon 66,1.23,PA66-GF15-L,,260.0,3150.0,106.0,3900.0,75.0,,13.0,8.5,,
Vydyne®,R513H NT,Polyamide 66,Nylon 66,1.23,PA66-I-GF15-L,,260.0,3150.0,106.0,3900.0,75.0,,13.0,8.5,,
Vydyne®,R515,Polyamide 66,Nylon 66,1.24,PA66-GF15-L,,260.0,3250.0,110.0,4000.0,80.0,,13.0,7.0,,
Vydyne®,R515H NT,Polyamide 66,Nylon 66,1.24,PA66-GF15-L,,260.0,3300.0,110.0,4000.0,80.0,,13.0,7.0,,
Vydyne®,R525H BK0201,Polyamide 66,Nylon 66,1.32,PA66-GF25-L,,262.0,6200.0,160.0,5500.0,117.0,,7.0,9.0,,
Vydyne®,R525H BLK,Polyamide 66,Nylon 66,1.32,PA66-GF25-L,,260.0,7700.0,250.0,8600.0,174.0,,3.0,10.0,,
Vydyne®,R525H Nat,Polyamide 66,Nylon 66,1.32,PA66-GF25-L,,260.0,5700.0,150.0,5500.0,117.0,,7.0,15.0,,
Vydyne®,R530 NAT,Polyamide 66,Nylon 66,1.37,PA66-GF30-L,,260.0,9600.0,270.0,10000.0,195.0,,3.0,12.0,,
Vydyne®,R530H BK08,Polyamide 66,Nylon 66,1.37,PA66-GF30-L,,260.0,6000.0,190.0,7400.0,135.0,,5.0,13.0,,
Vydyne®,R530H Black,Polyamide 66,Nylon 66,1.37,PA66-GF30-L,,260.0,6000.0,190.0,7400.0,135.0,,5.0,13.0,,
Vydyne®,R530HT BK02,Polyamide 66,Nylon 66,1.38,PA66-GF30-L,,260.0,9300.0,257.0,10600.0,185.0,,3.3,10.0,,
Vydyne®,R530J BK0723,Polyamide 66,Nylon 66,1.37,PA66-GF30,,260.0,6500.0,155.0,6900.0,127.0,,4.0,9.7,,
Vydyne®,R530J BK0723,Polyamide 66,Nylon 66,1.37,PA66-GF30,,260.0,8800.0,253.0,9800.0,177.0,,2.6,8.6,,
Vydyne®,R530J NT0724,Polyamide 66,Nylon 66,1.37,PA66-GF30,,260.0,6000.0,190.0,7400.0,135.0,,5.0,13.0,,
Vydyne®,R530J NT0724,Polyamide 66,Nylon 66,1.37,PA66-GF30,,260.0,9600.0,270.0,10000.0,195.0,,3.0,12.0,,
Vydyne®,R533T,Polyamide 66,Nylon 66,1.4,PA66-GF35,,264.0,6500.0,205.0,7900.0,150.0,,6.0,14.0,,
Vydyne®,R535H Black,Polyamide 66,Nylon 66,1.41,PA66-GF35-L,,260.0,7000.0,205.0,8500.0,150.0,,5.0,14.0,,
Vydyne®,R535H NT651,Polyamide 66,Nylon 66,1.41,PA66-GF35-L,,260.0,6000.0,140.0,9500.0,150.0,,2.9,18.0,,
Vydyne®,R535HR BK0790,Polyamide 66,Nylon 66,1.41,PA66-GF35-L,,260.0,7600.0,177.0,8900.0,151.0,,5.2,14.0,,
Vydyne®,R535HT BK653,Polyamide 66,Nylon 66,1.42,PA66-GF35-L,,260.0,10200.0,280.0,10900.0,205.0,,3.1,14.0,,
Vydyne®,R540H NT,Polyamide 66,Nylon 66,1.46,PA66-GF40-L,,260.0,9300.0,250.0,11100.0,165.0,,4.0,19.0,,
Vydyne®,R543H BK02,Polyamide 66,Nylon 66,1.5,PA66-GF45-L,,260.0,9400.0,250.0,11300.0,170.0,,4.0,19.0,,
Vydyne®,R543H Natural,Polyamide 66,Nylon 66,1.5,PA66-GF45-L,,260.0,12500.0,340.0,14800.0,225.0,,3.0,13.0,,
Vydyne®,R550H NT0687,Polyamide 66,Nylon 66,1.58,PA66-GF50-L,,260.0,16000.0,350.0,16800.0,240.0,,2.5,17.0,,
Vydyne®,R550H NT453,Polyamide 66,Nylon 66,1.58,PA66-GF50-L,,260.0,16000.0,350.0,16800.0,240.0,,2.5,17.0,,
Vydyne®,R550XHT BK0763,Polyamide 66,Nylon 66,1.56,PA66-GF50-L,,259.0,9600.0,186.0,10400.0,143.0,,4.9,21.0,,
Vydyne®,R862H BK0676,Polyamide 66,Nylon 66,1.47,PA66-(GF+MD)-L,,260.0,5600.0,120.0,7800.0,98.0,,2.2,11.0,,
Vydyne®,R862H BK0676,Polyamide 66,Nylon 66,1.47,PA66-(GF+MD)-L,,260.0,10800.0,220.0,10500.0,149.0,,2.2,7.0,,
Vydyne®,RF005Z,Polyamide 66,Nylon 66,1.32,PA66-GF25-L,,,6600.0,200.0,,150.0,,2.8,7.0,,
Vydyne®,RF006SXP,Polyamide 66,Nylon 66,1.37,PA66-GF35,,,9000.0,260.0,9400.0,170.0,,3.0,10.0,,
Vydyne®,RFB24,Polyamide 66,Nylon 66,1.37,PA66-(GF+GB)30,,,6500.0,215.0,7800.0,147.0,,3.4,8.0,,
Vydyne®,RFB33,Polyamide 66,Nylon 66,1.36,PA66-(GF+GB)30,,,6000.0,185.0,7000.0,128.0,,2.6,6.0,,
Vydyne®,STAT A 20 FC BK,Polyamide 66,Nylon 66,1.22,PA66-CF20-L,,260.0,,,13000.0,160.0,,2.0,8.0,,
Vydyne®,STAT B 10 FC BK,Polyamide 6,Nylon 6,1.17,PA6-CF10-L,,222.0,,,5200.0,85.0,,8.0,,,
Starflam®,315J NT0725,Polyamide 66/6 Copolymer,Nylon 66/6,1.16,PA66/6-FR-L,42.0,244.0,1600.0,45.0,1200.0,,23.0,140.0,13.0,,
Starflam®,366,Polyamide 66,Nylon 66,1.17,PA66-FR-L,83.0,265.0,3900.0,107.0,,,,5.0,6.0,,
Starflam®,366H NT0708,Polyamide 66,Nylon 66,1.17,PA66-FR-L,56.0,262.0,1600.0,38.0,1900.0,43.0,22.0,66.0,6.0,,
Starflam®,525H BK0771,Polyamide 66,Nylon 66,1.4,PA66-GF25-FR,,260.0,6000.0,129.0,7000.0,91.0,,3.0,9.5,,
Starflam®,525K NT0779,Polyamide 66,Nylon 66,1.4,PA66-GF25-FR,,260.0,9100.0,208.0,8700.0,132.0,,3.1,9.6,,
Starflam®,AFR450X2,Polyamide 66,Nylon 66,1.38,PA66-GF25-FR,,261.0,5100.0,119.0,5600.0,90.0,,4.8,13.0,,
Starflam®,P10003,Polyamide 6,Nylon 6,1.5,PA6-MD-FR,71.0,,6200.0,122.0,6700.0,,,2.7,4.0,,
Starflam®,PA6Z22V2D,Polyamide 6,Nylon 6,1.18,PA6-FR,,221.0,2600.0,91.0,3400.0,71.0,,10.0,6.4,,
Starflam®,PK0052E,Polyamide 6,Nylon 6,1.38,PA6-MD25-FR,,221.0,6900.0,119.0,6200.0,69.0,,3.0,3.0,,
Starflam®,PX06009,Polyamide 6,Nylon 6,1.33,PA6-GF20-FR,,,6200.0,160.0,6200.0,95.0,,3.2,5.0,,
Starflam®,PX06091,Polyamide 6,Nylon 6,1.16,PA6-FR,78.0,,3100.0,105.0,3400.0,,3.7,5.6,,,
Starflam®,PX08029I,Polyamide 6,Nylon 6,1.36,PA6-GF20-FR,91.0,,4800.0,122.0,,,,2.3,3.6,,
Starflam®,PZ0052E,Polyamide 6,Nylon 6,1.37,PA6-GF25-FR,,221.0,3600.0,73.0,4900.0,60.0,,4.8,9.4,,
Starflam®,RF0023E,Polyamide 66/6 Copolymer,Nylon 66/6,,PA66/6-(GF+MD)60-FR,,260.0,5200.0,81.0,5500.0,58.0,,2.4,4.3,,
Starflam®,RF0055E,Polyamide 66/6 Copolymer,Nylon 66/6,1.44,PA66/6-GF25-FR,,255.0,10500.0,206.0,10700.0,141.0,,1.8,8.2,,
Starflam®,RF0057E,Polyamide 66,Nylon 66,1.37,PA66-GF25-FR,,262.0,6200.0,127.0,6300.0,84.0,,3.6,10.0,,
Starflam®,RF0057E,Polyamide 66,Nylon 66,1.37,PA66-GF25-FR,,262.0,9600.0,194.0,9600.0,126.0,,2.3,8.1,,
Starflam®,RF0068E,Polyamide 66,Nylon 66,1.43,PA66-GF30-FR,,259.0,8100.0,169.0,8900.0,110.0,,2.5,9.0,,
Starflam®,RF0077E,Polyamide 66,Nylon 66,1.49,PA66-GF35-FR,,260.0,9500.0,181.0,10100.0,121.0,,2.7,10.0,,
Starflam®,RF0077P,Polyamide 66 + PA 6,Nylon 66+Nylon 6,1.49,(PA66+PA6)-GF35-FR,,257.0,11600.0,215.0,13800.0,139.0,,1.7,7.2,,
ReDefyne™,IAG25 BK0806,Polyamide 66,Nylon 66,1.31,PA66-GF25-L,,262.0,4900.0,113.0,5500.0,89.0,,6.9,14.0,,
HiDura™ MED,AG33 NT0862,Polyamide 66,Nylon 66,1.4,PA66-GF35-L,,260.0,10200.0,290.0,10600.0,205.0,,3.0,12.0,,
HiDura™,D0MP NT0805,Polyamide 612,Nylon 612,1.07,PA612-L,57.0,218.0,1700.0,44.0,1800.0,,,62.0,4.7,,
HiDura™,D0X NT,Polyamide 612,Nylon 612,1.06,PA612,64.0,218.0,2300.0,68.0,2100.0,,,27.0,3.6,,
HiDura™,D1MG33H BK0814,Polyamide 612,Nylon 612,1.32,PA612-GF35,,218.0,9100.0,235.0,9600.0,163.0,,3.7,13.0,,
HiDura™,D1XA NT,Polyamide 612,Nylon 612,1.06,PA612,54.0,218.0,1500.0,39.0,1500.0,63.0,19.0,50.0,5.2,,
HiDura™,D1XI2J BK0842,Polyamide 612,Nylon 612,1.0,PA612-I,29.0,218.0,1100.0,28.0,1000.0,35.0,32.0,50.0,87.0,,
HiDura™,D2X NT,Polyamide 612,Nylon 612,1.06,PA612,61.0,218.0,1500.0,39.0,1400.0,,,280.0,5.7,,
HiDura™,LUX H3X NT0853,Polyamide 6I/6T Copolymer,Nylon 6I/6T,1.18,PAI/6T,99.0,,3100.0,98.0,3000.0,76.0,8.4,50.0,,,
HiDura™,PTR 833F,Polyamide 66/6 Copolymer,Nylon 66/6,1.12,PA66/6-L,64.0,227.0,476.0,14.0,627.0,,,390.0,17.0,,
HiDura™,PTR 840F,Polyamide 66/6 Copolymer,Nylon 66/6,1.12,PA66/6-L,64.0,227.0,476.0,14.0,627.0,,,390.0,17.0,,
LubriOne™,LB6000-5003BK,Polyamide 6,Nylon 6,1.15,PA6-L,,,,,3400.0,,,10.0,,,
LubriOne™,LB6000-8001 AR BK,Polyamide 6,Nylon 6,1.12,PA6-L,,,,96.0,,,,,10.784313725490197,,
LubriOne™,LB6600-5010 BK,Polyamide 66,Nylon 66,1.17,PA66-L,,,,,3400.0,,,10.0,,,
LubriOne™,NI-20GF/15T FR,Polyamide 610,Nylon 610,1.57,PA610-FR-L,,,6550.0,165.0,6890.0,103.0,,3.0,9.11764705882353,,
LubriOne™,NL-30GF/15T-2S BLACK,Polyamide 612,Nylon 612,1.38,PA612-GF30-L,,,,,,,,,16.666666666666668,,
LubriOne™,NN-000/01M black SO,Polyamide 66,Nylon 66,1.14,PA66-L,77.0,,2690.0,108.0,2600.0,,4.4,,,,
LubriOne™,NN-000/02M Natural,Polyamide 66,Nylon 66,1.12,PA66-L,,,,140.0,3200.0,,,8.0,,,
LubriOne™,NN-000/08T Natural 70,Polyamide 66,Nylon 66,1.18,PA66-L,,,,,3000.0,,2.0,,4.0,,
LubriOne™,NN-000/10T FR HI Natural 70,Polyamide 66,Nylon 66,1.29,PA66-I-FR-L,,260.0,,,2700.0,,5.5,,5.0,,
LubriOne™,NN-000/10T-2S Black,Polyamide 66,Nylon 66,1.18,PA66-L,64.8,,2480.0,96.5,1790.0,,,7.0,3.9215686274509807,,
LubriOne™,NN-000/20T-02S natural,Polyamide 66,Nylon 66,1.25,PA66-L,,,,,2500.0,,,6.0,,,
LubriOne™,NN-10GF/10T BLACK,Polyamide 66,Nylon 66,1.27,PA66-L,,,,,6000.0,105.0,,,,,
LubriOne™,NN-20GF/15T Natural,Polyamide 66,Nylon 66,1.38,PA66-L,,,,190.0,,130.0,,,,,
LubriOne™,NN-30CF/15T black,Polyamide 66,Nylon 66,1.37,PA66-L,,,,,21000.0,210.0,,1.5,,,
LubriOne™,NN-30GF/10T NC224,Polyamide 66,Nylon 66,1.41,PA66-GF40-L,,,8500.0,230.0,,,,,,,
LubriOne™,NN-30GF/15T Dark Grey,Polyamide 66,Nylon 66,1.5,PA66-GF45-L,,,9000.0,250.0,,,,,,,
LubriOne™,NY-30GF/02M black,Polyamide 6,Nylon 6,1.34,PA6-L,,,,210.0,8000.0,,,3.0,,,
LubriOne™,X4 LB6600-5002 black,Polyamide 66,Nylon 66,1.14,PA66-L,,,,,3700.0,90.0,,3.5,,,
Gravi-Tech™,GRV-NY-035-SS-GF-BLK,Polyamide 6,Nylon 6,3.34,PA6,94.5,,15400.0,145.0,,,,1.0,5.196078431372549,,
Gravi-Tech™,GT6000-0023 Black,Polyamide 6,Nylon 6,2.34,PA6,64.1,,4550.0,103.0,5070.0,,,3.0,5.196078431372549,113.0,
Edgetek™,ET6000-5008 NHFR BLACK VN-3901,Polyamide 6,Nylon 6,1.19,PA6,,,3200.0,110.0,3400.0,70.0,,3.0,,,
Edgetek™,ET6000-5023 natural,Polyamide 6 Alloy,Nylon 6 Alloy,1.05,PA6,36.0,,,,1200.0,,5.8,,,,
Edgetek™,ET6500-5020 RS HI black,Polyamide 6 Alloy,Nylon 6 Alloy,1.25,PA6-I-GF30,,,6100.0,172.0,8100.0,130.0,,3.4,,,
Edgetek™,ET6600-5007 LD Natural 70,Polyamide 66,Nylon 66,0.92,PA66,,,4200.0,,3200.0,,,2.6,2.5,,
Edgetek™,ET6620-0020 FRV0,Polyamide 66,Nylon 66,1.5,PA66-FR,,,7580.0,159.0,8270.0,,,2.0,3.431372549019608,,
Edgetek™,ET6900-8003 LD NC001,"Polyamide, Unspecified","Nylon, Unspecified",0.83,PA,,,1600.0,55.0,,,,,8.333333333333334,,
Edgetek™,ET9700-5017 RS black,Polyphthalamide + PA 66,PPA+Nylon 66,1.7,(PPA+PA)-GF60,,255.0,,,20000.0,220.0,,1.9,,,
Edgetek™,NN 30CF/000 BLACK 70,Polyamide 66,Nylon 66,1.26,PA66,,,,,23000.0,,,1.5,7.0,,
Edgetek™,NY-20GF-10GB/000 Nat,Polyamide 6,Nylon 6,1.35,PA6-(GF+GB),,,6070.0,207.0,,121.0,,6.0,6.274509803921569,,
Edgetek™,TX 08GF/000 HI BEIGE 70,Polyamide 6 + ABS,Nylon 6+ABS,1.1,(ABS+PA)-GF10,,,,,2800.0,,,4.5,6.0,,
Edgetek™,TX 08GF/000 HI GREY 70,Polyamide 6 + ABS,Nylon 6+ABS,1.1,(ABS+PA)-GF10,,,,,2800.0,,,4.5,6.0,,
Complet™ REC,LGF50-PA6-0 R 2064 BLK,Polyamide 6,Nylon 6,1.56,PA6-LGF50,,,14500.0,352.0,15200.0,,2.0,,20.58823529411765,,
Complet™,LCF40-PA66T 2015 BLK,Polyamide 66/6T Copolymer,Nylon 66/6T,1.34,PA66/6-LCF40,,,31700.0,516.0,33100.0,,1.0,,13.725490196078432,,
Complet™,LGF35-PA66 2007 BLK,Polyamide 66,Nylon 66,1.41,PA66-LGF35,,,10200.0,268.0,10100.0,,2.0,,17.647058823529413,,
Complet™,LGF45-PA6 2052 BLK,Polyamide 6,Nylon 6,1.54,PA6-LGF45,,,16200.0,361.0,15200.0,,1.5,,21.568627450980394,,
Complet™,LGF60-PA66 2052 BLK ISO,Polyamide 66,Nylon 66,1.71,PA66-LGF60,244.0,,18800.0,355.0,23000.0,,1.0,,19.0,,
Bergamid™,A65 G25 U Black 70,Polyamide 66,Nylon 66,1.55,PA66-GF25-FR,,260.0,,,9000.0,,,2.5,8.5,,
Bergamid™,A65 G50 BLACK 70,Polyamide 66,Nylon 66,1.57,PA66-GF30,,260.0,,,14000.0,,,2.0,13.0,,
Bergamid™,A65 G50 Grey 70,Polyamide 66,Nylon 66,1.56,PA66-GF50,,260.0,,,14500.0,,,2.0,10.0,,
Bergamid™,A65 H Black,Polyamide 66,Nylon 66,1.13,PA66,,,,100.0,3400.0,,,6.0,,,
Bergamid™,A65 H Black TM-Y,Polyamide 66,Nylon 66,1.08,PA66-I,,,,,2400.0,,,30.0,,,
Bergamid™,A65 L Black NT,Polyamide 66,Nylon 66,1.12,PA66-I,,,,90.0,2800.0,,,8.0,,,
Bergamid™,A65 TM-X,Polyamide 66,Nylon 66,1.1,PA66-I,,,,,2400.0,,,20.0,16.0,,
Bergamid™,A65 white1,Polyamide 66,Nylon 66,1.13,PA66,,260.0,,,3000.0,,4.0,,4.0,,
Bergamid™,A70 BLACK EL,Polyamide 66,Nylon 66,1.13,PA66-L,80.0,260.0,,,3300.0,,6.0,,,,
Bergamid™,A70 G/GK30 H black,Polyamide 66,Nylon 66,1.36,PA66,,,,,7000.0,120.0,,2.5,,,
Bergamid™,A70 G/GK50 Black 70,Polyamide 66,Nylon 66,1.54,PA66-(GF+GB)50,,,,,13500.0,,,2.5,10.0,,
Bergamid™,A70 G10 H BK032,Polyamide 66,Nylon 66,1.21,PA66-GF10,,,4500.0,160.0,,,,,3.9215686274509807,,
Bergamid™,A70 G15 Black,Polyamide 66,Nylon 66,1.22,PA66-GF15,,,,,6000.0,120.0,,1.0,,,
Bergamid™,A70 G25 Black,Polyamide 66,Nylon 66,1.32,PA66-GF25,,,,,8200.0,,,3.0,,,
Bergamid™,A70 G25 Black T 70,Polyamide 66,Nylon 66,1.31,PA66-GF25,,,,,7800.0,,,2.5,7.0,,
Bergamid™,A70 G25 Black TM-X SO,Polyamide 66,Nylon 66,1.28,PA66-I-GF25,,,,180.0,8000.0,,,2.0,,,
Bergamid™,A70 G25 HW black,Polyamide 66,Nylon 66,1.32,PA66-GF25,,261.0,8500.0,,,,,3.0,,,
Bergamid™,A70 G25 HW grey VN7431CF TM-X SO,Polyamide 66,Nylon 66,1.32,PA66-I-GF25,,,,,,,,,,,
Bergamid™,A70 G25 HW TM-X SO,Polyamide 66,Nylon 66,1.32,PA66-GF25,,261.0,7000.0,,,,,3.0,,,
Bergamid™,A70 G25 PM-X,Polyamide 66,Nylon 66,1.3,PA66-I-GF25,,,,,7600.0,,,3.5,,,
Bergamid™,A70 G25 U-SO BLACK T 70,Polyamide 66,Nylon 66,1.36,PA66-GF25-FR,,,,,8300.0,,,2.5,6.0,,
Bergamid™,A70 G30 Black SO4,Polyamide 66,Nylon 66,1.36,PA66-GF30,,,,,9500.0,,,3.0,,,
Bergamid™,A70 G30 Black TM-X 70 X1,Polyamide 66,Nylon 66,1.29,PA66-I-GF30,,260.0,,,6500.0,,,3.7,17.0,,
Bergamid™,A70 G30 black/schwarz,Polyamide 66,Nylon 66,1.36,PA66-GF30,,,,,9500.0,,,2.8,,,
Bergamid™,A70 G30 HR Black,Polyamide 66,Nylon 66,1.35,PA66-GF30,,,,260.0,10000.0,,,3.0,,,
Bergamid™,A70 G30 NC129,Polyamide 66,Nylon 66,1.36,PA66-GF30,,,8500.0,260.0,,,,,,,
Bergamid™,A70 G30 U,Polyamide 66,Nylon 66,1.6,PA66-GF30-FR,,,,,11600.0,170.0,,2.0,,,
Bergamid™,A70 G30 U NC284,Polyamide 66,Nylon 66,1.64,PA66-GF30-FR,,,11000.0,260.0,,,,,,,
Bergamid™,A70 G30 UV BK207,Polyamide 66,Nylon 66,1.37,PA66-GF30,,,,,,,,,9.313725490196079,,
Bergamid™,A70 G30 UV BLACK,Polyamide 66,Nylon 66,1.36,PA66-GF30,,,,210.0,,,,,,,
Bergamid™,A70 G30 WR NC103,Polyamide 66,Nylon 66,1.39,PA66-GF30-L,,,8200.0,250.0,,,,,9.803921568627452,,
Bergamid™,A70 G33 H NC285,Polyamide 66,Nylon 66,1.39,PA66,,,8000.0,,,180.0,,,,,
Bergamid™,A70 G35 Black,Polyamide 66,Nylon 66,1.4,PA66-GF35,,,,,10500.0,,,2.3,,,
Bergamid™,A70 G35 H BK047,Polyamide 66,Nylon 66,1.41,PA66-GF35,,,9500.0,280.0,,,,,,,
Bergamid™,A70 G35 H Black,Polyamide 66,Nylon 66,1.4,PA66-GF35,,,,,10500.0,,,2.3,,,
Bergamid™,A70 G35 H-UV BLACK T 70,Polyamide 66,Nylon 66,1.4,PA66-GF35,,260.0,,,11100.0,,,2.5,11.0,,
Bergamid™,A70 G35 Hw grey,Polyamide 66,Nylon 66,1.42,PA66-GF35,,,10500.0,280.0,,,,,,,
Bergamid™,A70 G35 UF Black SO,Polyamide 66,Nylon 66,1.48,PA66-GF35-FR,,,,,13000.0,125.0,,1.6,,,
Bergamid™,A70 G40 H/WR BK003,Polyamide 66,Nylon 66,1.49,PA66-GF,,,,250.0,,,,,,,
Bergamid™,A70 G45 H NC066,Polyamide 66,Nylon 66,1.51,PA66-GF45,,,,,14000.0,215.0,,2.5,15.686274509803923,,
Bergamid™,A70 G50 U,Polyamide 66,Nylon 66,1.8,PA66-GF50-FR,,,,,14500.0,160.0,,3.0,,,
Bergamid™,A70 G60 H GREY 70,Polyamide 66,Nylon 66,1.69,PA66-GF60,,260.0,,,18000.0,,,1.5,10.0,,
Bergamid™,A70 GK15 H TM-Z colored,Polyamide 66,Nylon 66,1.2,PA66-I-GB15,,,,,2400.0,60.0,,20.0,,,
Bergamid™,A70 GK25 H natural TM-Z,Polyamide 66,Nylon 66,,PA66-I-GB25,,,,,3000.0,45.0,,30.0,,,
Bergamid™,A70 GK30 BK023,Polyamide 66,Nylon 66,1.35,PA66-GB30,,,4500.0,130.0,,,,,3.431372549019608,,
Bergamid™,A70 GK30 black,Polyamide 66,Nylon 66,1.34,PA66-GB30,90.0,,,,4800.0,,4.0,,,,
Bergamid™,A70 GK30 black/schwarz,Polyamide 66,Nylon 66,1.34,PA66-GB30,,,,,4800.0,,,3.0,,,
Bergamid™,A70 GK30 H black,Polyamide 66,Nylon 66,1.34,PA66-GB30,60.0,,,,4000.0,,2.5,,,,
Bergamid™,A70 GK30 Natural,Polyamide 66,Nylon 66,1.34,PA66-GB30,90.0,,,,4800.0,,4.0,,,,
Bergamid™,A70 GK30 natural UV FD,Polyamide 66,Nylon 66,,PA66-GB30,84.0,,,,4000.0,,,4.4,,,
Bergamid™,A70 H Black TM-X,Polyamide 66,Nylon 66,1.08,PA66-I,,,,81.0,2200.0,,,25.0,,,
Bergamid™,A70 HW TM-XX,Polyamide 66,Nylon 66,1.12,PA66-I,,,,,2400.0,65.0,,10.0,,,
Bergamid™,A70 MI15 BLACK V4 70,Polyamide 66,Nylon 66,1.23,PA66-MD15,,255.0,,,4000.0,,4.5,,4.5,,
Bergamid™,A70 MI25 H Grey T 70,Polyamide 66,Nylon 66,1.32,PA66-MD25,,260.0,,,5600.0,,,5.5,3.5,,
Bergamid™,A70 MI30 natural,Polyamide 66,Nylon 66,1.36,PA66-MD30,,,,,5300.0,,,5.0,,,
Bergamid™,A70 MOS2,Polyamide 66,Nylon 66,1.14,PA66-L,,,,,3200.0,80.0,,20.0,,,
Bergamid™,A70 natur EL,Polyamide 66,Nylon 66,1.13,PA66-L,80.0,260.0,,,3300.0,,6.0,,,,
Bergamid™,A70 Natural EL 70,Polyamide 66,Nylon 66,1.13,PA66-L,,260.0,,,3400.0,,4.5,,4.0,,
Bergamid™,A70 natural FD,Polyamide 66,Nylon 66,1.11,PA66,,,,,3800.0,,,10.0,,,
Bergamid™,A70 TM-Z BK705,Polyamide 66,Nylon 66,1.1,PA66-I,,,2000.0,90.0,,,,,58.82352941176471,,
Bergamid™,A70 white,Polyamide 66,Nylon 66,1.13,PA66,60.0,,,,1600.0,,25.0,,,,
Bergamid™,A70 ZKW,Polyamide 66,Nylon 66,,PA66,84.0,,,,3000.0,,8.5,,,,
Bergamid™,A700 Blue VN4104CF,Polyamide 66,Nylon 66,1.13,PA66,60.0,,,,1600.0,,25.0,50.0,,,
Bergamid™,A700 Blue VN4756CF,Polyamide 66,Nylon 66,1.13,PA66,60.0,,,,1600.0,,25.0,50.0,,,
Bergamid™,A700 G10 H (f1),Polyamide 66,Nylon 66,1.19,PA66-GF10,,,,,5500.0,125.0,,3.0,,,
Bergamid™,A700 G15 U-S0 BK035,Polyamide 66,Nylon 66,1.29,PA66-GF15,,,6000.0,180.0,,,,,3.9215686274509807,,
Bergamid™,A700 G20 H (f1),Polyamide 66,Nylon 66,1.29,PA66-GF20,,,,,7300.0,145.0,,3.0,,,
Bergamid™,A700 G25 H (f1),Polyamide 66,Nylon 66,1.32,PA66-GF25,,,,,8500.0,170.0,,3.0,,,
Bergamid™,A700 G25 H RAL5007,Polyamide 66,Nylon 66,1.32,PA66-GF25,,,8000.0,250.0,,165.0,,,7.843137254901961,,
Bergamid™,A700 G25 U Black SO,Polyamide 66,Nylon 66,1.38,PA66-GF25-FR,,,,,8400.0,145.0,,2.5,,,
Bergamid™,A700 G25 U-S0 BK017,Polyamide 66,Nylon 66,1.37,PA66-GF25-FR,,,8000.0,195.0,,,,,6.372549019607844,,
Bergamid™,A700 G25 U-SO,Polyamide 66,Nylon 66,1.38,PA66-GF25-FR,,,,,8500.0,160.0,,3.0,,,
Bergamid™,A700 G30 H NC121,Polyamide 66,Nylon 66,1.36,PA66-GF30,,,8500.0,260.0,,,,,10.784313725490197,,
Bergamid™,A700 G30 U black SO,Polyamide 66,Nylon 66,1.41,PA66-GF30-FR,,,9000.0,255.0,,,,3.0,8.823529411764707,,
Bergamid™,A700 G40 H (f1),Polyamide 66,Nylon 66,1.45,PA66-GF40,,,,,11000.0,215.0,,3.0,,,
Bergamid™,A700 Green VN5295,Polyamide 66,Nylon 66,1.13,PA66,60.0,,,,1600.0,,25.0,50.0,,,
Bergamid™,A700 green VN8191CF,Polyamide 66,Nylon 66,1.13,PA66,60.0,,,,1600.0,,25.0,50.0,,,
Bergamid™,A700 green VN8191CF,Polyamide 66,Nylon 66,1.13,PA66,80.0,,,,3200.0,,4.5,22.0,,,
Bergamid™,A700 Grey VN3073,Polyamide 66,Nylon 66,1.13,PA66,80.0,,,,3200.0,,4.5,22.0,,,
Bergamid™,A700 grey VN8215CF,Polyamide 66,Nylon 66,1.13,PA66,60.0,,,,1600.0,,25.0,50.0,,,
Bergamid™,A700 SO,Polyamide 66,Nylon 66,1.13,PA66,85.0,,,,3200.0,,4.5,22.0,,,
Bergamid™,A700 TM-YF,Polyamide 66,Nylon 66,1.08,PA66,40.0,,,,1200.0,,40.0,,,,
Bergamid™,A80 Natural SO,Polyamide 6 + PA 66/6,Nylon 6+Nylon 66/6,1.13,(PA6+PA66/6),,,2600.0,105.0,3000.0,90.0,4.5,25.0,,,
Bergamid™,A80 UV BK,Polyamide 66,Nylon 66,1.11,PA66,,,,120.0,3200.0,80.0,,60.0,,,
Bergamid™,AB70 G10 U NATURAL 70,Polyamide 66/6 Copolymer,Nylon 66/6,1.45,PA66/6-GF10-FR,,220.0,,,5700.0,,,3.0,4.0,,
Bergamid™,AB70 H UF grey 70,Polyamide 66/6 Copolymer,Nylon 66/6,1.19,PA66/6-FR,,,,,3300.0,75.0,,3.5,,,
Bergamid™,AB70 MI30 GR012,Polyamide 66,Nylon 66,1.37,PA66-MD30,,,4500.0,135.0,,,,,,,
Bergamid™,B65 G30 U,Polyamide 6,Nylon 6,1.6,PA6-GF30-FR,,,,,9500.0,135.0,,1.0,,,
Bergamid™,B65 G50 HW Black UV,Polyamide 6,Nylon 6,1.53,PA6-GF50,,,,320.0,15000.0,,,3.0,,,
Bergamid™,B65 GK30 SO,Polyamide 6,Nylon 6,1.35,PA6-GB30,,,,,4800.0,,,,,,
Bergamid™,B65 UF,Polyamide 6,Nylon 6,1.18,PA6-FR,,,,,3300.0,70.0,,8.0,,,
Bergamid™,B65 W50 GREY 7035 NT,Polyamide 6,Nylon 6,1.08,PA6-I,,,1600.0,75.0,2400.0,55.0,,10.0,,,
Bergamid™,B70 BLACK TM-X,Polyamide 6,Nylon 6,1.11,PA6-I,65.0,,,,2300.0,,4.0,,,,
Bergamid™,B70 G/GK30 Black,Polyamide 6,Nylon 6,1.35,PA6-(GF+GB)30,,,,,4030.0,,,6.0,,,
Bergamid™,B70 G/GK30 cond.,Polyamide 66,Nylon 66,1.2,PA66,,,,,3500.0,75.0,,5.0,,,
Bergamid™,B70 G/GK30 H BLACK,Polyamide 6,Nylon 6,1.35,PA6-(GF+GB)30,,,,180.0,6500.0,,,3.0,,,
Bergamid™,B70 G/GK40 H,Polyamide 6,Nylon 6,1.45,PA6-(GF+GB)40,,223.0,,,8000.0,,,3.0,,,
Bergamid™,B70 G/Mi20 UF,Polyamide 6,Nylon 6,1.35,PA6-(GF+MD)20-FR,,,,,6300.0,90.0,,3.0,,,
Bergamid™,B70 G10 Anthracite VN8539CF,Polyamide 6,Nylon 6,1.19,PA6-GF10,,,,170.0,5000.0,,,3.5,,,
Bergamid™,B70 G10 H BK702,Polyamide 6,Nylon 6,1.2,PA6-GF10,,,4000.0,150.0,,,,,4.901960784313726,,
Bergamid™,B70 G10 MI20 H Black,Polyamide 6,Nylon 6,1.34,PA6-(GF+MD)30,,,,125.0,5200.0,110.0,,3.0,,,
Bergamid™,B70 G10/GK30 black,Polyamide 6,Nylon 6,1.45,PA6-(GF+GB)40,,,,,6500.0,,,2.5,,,
Bergamid™,B70 G15 H black TM-Z SO6,Polyamide 6,Nylon 6,1.17,PA6-GF15,,,,,5400.0,100.0,,4.0,,,
Bergamid™,B70 G15 H black UV,Polyamide 6,Nylon 6,1.22,PA6-GF15,,,,,6000.0,,,2.0,,,
Bergamid™,B70 G15 H TM-Z UV SO6,Polyamide 6,Nylon 6,1.17,PA6-GF15,,,,,5400.0,100.0,,4.0,,,
Bergamid™,B70 G15 MI25 Black UV,Polyamide 6,Nylon 6,1.45,PA6-(GF+MD)40,,,,,10000.0,120.0,,3.0,,,
Bergamid™,B70 G15 Natural TM-X,Polyamide 6,Nylon 6,1.2,PA6-I-GF15,,,,,5000.0,,,3.5,,,
Bergamid™,B70 G20 BLACK 70,Polyamide 6,Nylon 6,1.27,PA6-GF20,,220.0,,,6800.0,,,3.0,6.0,,
Bergamid™,B70 G20 U BK037,Polyamide 6,Nylon 6,1.53,PA6-GF20-FR,,,7500.0,210.0,,,,,8.823529411764707,,
Bergamid™,B70 G25 BK034,Polyamide 6,Nylon 6,1.32,PA6-GF25,,,7200.0,230.0,,,,,12.745098039215687,,
Bergamid™,B70 G25 H natural,Polyamide 6,Nylon 6,1.32,PA6-GF25,,223.0,,,8000.0,,,3.5,,,
Bergamid™,B70 G25 NC025,Polyamide 6,Nylon 6,1.31,PA6-GF25,,,7500.0,230.0,,,,,11.764705882352942,,
Bergamid™,B70 G25 TM-X SO,Polyamide 6,Nylon 6,1.31,PA6-I-GF25-I,,,,,8000.0,,,4.0,,,
Bergamid™,B70 G30,Polyamide 6,Nylon 6,1.35,PA6-GF30,,,,,9500.0,,,3.0,,,
Bergamid™,B70 G30 Black SO,Polyamide 6,Nylon 6,1.37,PA6-GF30,,,8200.0,230.0,9000.0,,,2.5,,,
Bergamid™,B70 G30 GR177,Polyamide 6,Nylon 6,1.37,PA6-GF30,,,8200.0,260.0,,,,,9.803921568627452,,
Bergamid™,B70 G30 GR248,Polyamide 6,Nylon 6,1.36,PA6-GF30,,,8500.0,260.0,,,,,8.823529411764707,,
Bergamid™,B70 G30 grey VN7445CF,Polyamide 6,Nylon 6,1.35,PA6-GF30,,,7000.0,175.0,7800.0,,,2.0,,,
Bergamid™,B70 G30 H black VN4255CF LS,Polyamide 6,Nylon 6,1.35,PA6-GF30,,,,250.0,9500.0,,,2.5,,,
Bergamid™,B70 G30 H grau VN4021,Polyamide 6,Nylon 6,1.36,PA6-GF30,,,,,9300.0,,,3.0,,,
Bergamid™,B70 G30 H silbergrau VN 6864 CF,Polyamide 6,Nylon 6,1.36,PA6-GF30,,,,250.0,9000.0,,,2.5,,,
Bergamid™,B70 G30 H white VN8080CF UV,Polyamide 6,Nylon 6,1.35,PA6-GF30,,,,,10200.0,,,2.6,,,
Bergamid™,B70 G30 HW black,Polyamide 6,Nylon 6,1.36,PA6-GF30,,,,,9300.0,,,2.5,,,
Bergamid™,B70 G30 natur,Polyamide 6,Nylon 6,1.36,PA6-GF30,,,8200.0,250.0,,,,,,,
Bergamid™,B70 G30 Natural FD,Polyamide 6,Nylon 6,1.34,PA6-GF30,,,,250.0,9500.0,,,3.5,,,
Bergamid™,B70 G30 PEARLGREY VN3086 UV,Polyamide 6,Nylon 6,1.36,PA6-GF30,,,,,8000.0,,,2.5,,,
Bergamid™,B70 G30 TM-YF,Polyamide 6,Nylon 6,1.3,PA6-GF30,,,6500.0,175.0,7000.0,,,25.0,,,
Bergamid™,B70 G30 TM-ZA,Polyamide 6,Nylon 6,1.3,PA6-I-GF30,,,,,5400.0,110.0,,7.0,,,
Bergamid™,B70 G33 U OR262,Polyamide 6,Nylon 6,1.63,PA6-GF35-FR,,,9500.0,250.0,,,,,11.764705882352942,,
Bergamid™,B70 G35 H Black,Polyamide 6,Nylon 6,1.41,PA6-GF35,,,,,10500.0,,,3.0,,,
Bergamid™,B70 G35 H grey VN8691CF UV,Polyamide 6,Nylon 6,1.41,PA6-GF35,,,,,9700.0,152.0,,2.3,,,
Bergamid™,B70 G40 H NATURAL S07,Polyamide 6,Nylon 6,1.36,PA6-GF40,,,11000.0,260.0,,,,,11.764705882352942,,
Bergamid™,B70 G45 BK,Polyamide 6,Nylon 6,1.52,PA6-GF45,,,12300.0,290.0,13000.0,,,2.5,,,
Bergamid™,B70 G50 Black T70,Polyamide 6,Nylon 6,1.56,PA6-GF50,,220.0,,,15500.0,,,2.0,16.0,,
Bergamid™,B70 G50 H NC057,Polyamide 6,Nylon 6,1.57,PA6-GF50,,,12000.0,280.0,,,,,11.764705882352942,,
Bergamid™,B70 GF30 schwarz VN6801 CF UV,Polyamide 6,Nylon 6,1.35,PA6-GF30,,,,,9000.0,,,2.5,,,
Bergamid™,B70 GK10 Black,Polyamide 6,Nylon 6,1.14,PA6-GB10,,,,130.0,3500.0,,,10.0,,,
Bergamid™,B70 GK15 H,Polyamide 6,Nylon 6,1.23,PA6-GB15,,,,,3400.0,,,5.0,,,
Bergamid™,B70 GK20 UV,Polyamide 6,Nylon 6,1.28,PA6-GB20,,,,,3800.0,,,4.5,,,
Bergamid™,B70 GK30 H Black,Polyamide 6,Nylon 6,1.35,PA6-GB30,,,,,3500.0,,,5.0,,,
Bergamid™,B70 GK30 weiss 1,Polyamide 6,Nylon 6,1.35,PA6-GB30,,,,,4300.0,,,5.0,,,
Bergamid™,B70 GK5 MI25 BK705,Polyamide 6,Nylon 6,1.36,PA6-MD30,,,5200.0,,,,,,3.431372549019608,,
Bergamid™,B70 H,Polyamide 6,Nylon 6,1.11,PA6,,,,,2900.0,,,50.0,,,
Bergamid™,B70 H Black TM-WF SO4,Polyamide 6,Nylon 6,0.98,PA6-I,,,550.0,20.0,600.0,25.0,,,,,
Bergamid™,B70 H NATURAL,Polyamide 6,Nylon 6,1.13,PA6,,,,125.0,3000.0,,,20.0,,,
Bergamid™,B70 H TM-X,Polyamide 6,Nylon 6,1.1,PA6-I,50.0,,,,1200.0,,23.0,,,,
Bergamid™,B70 L Black FD,Polyamide 6,Nylon 6,1.13,PA6,,,,,2800.0,80.0,,20.0,,,
Bergamid™,B70 L grey 7035 SO2,Polyamide 6,Nylon 6,1.12,PA6,,,2500.0,98.0,2900.0,74.0,,12.0,,,
Bergamid™,B70 MI10 Black T 70,Polyamide 6,Nylon 6,1.19,PA6-MD10,,220.0,,,3900.0,,4.0,,4.5,,
Bergamid™,B70 MI20 TM-X NATURAL 70,Polyamide 6,Nylon 6,1.25,PA6-I-MD20,,,,,3900.0,,,10.0,7.5,,
Bergamid™,B70 MI5 H BK PM-X HQS UV,Polyamide 6,Nylon 6,1.15,PA6-I-MD5,,,2200.0,,2500.0,60.0,,30.0,,,
Bergamid™,B70 natur EL,Polyamide 6,Nylon 6,1.13,PA6,50.0,,,,1100.0,,22.0,,,,
Bergamid™,B70 NATURAL EL,Polyamide 6,Nylon 6,1.13,PA6,80.0,,,,3000.0,,22.0,,,,
Bergamid™,B70 Natural EL FD,Polyamide 6,Nylon 6,1.13,PA6,80.0,,,,3000.0,,22.0,,,,
Bergamid™,B70 Natural UV,Polyamide 6,Nylon 6,1.13,PA6,80.0,,,125.0,3000.0,,,,,,
Bergamid™,B70 PM-X,Polyamide 6,Nylon 6,1.1,PA6-I,50.0,,,,1200.0,,23.0,,,,
Bergamid™,B70 PM-X,Polyamide 6,Nylon 6,1.1,PA6-I,65.0,,,,2600.0,,4.0,,,,
Bergamid™,B70 PM-Z SO,Polyamide 6,Nylon 6,1.07,PA6-I,43.0,,1200.0,42.0,2000.0,,3.0,80.0,,,
Bergamid™,B70 S red VN8282CF FD,Polyamide 6,Nylon 6,1.13,PA6,50.0,,,,1100.0,,4.0,10.0,,,
Bergamid™,B70 TM-X,Polyamide 6,Nylon 6,1.1,PA6-I,65.0,,2190.0,75.0,2500.0,,4.0,,,,
Bergamid™,B70 TM-X BLACK X1 70,Polyamide 6,Nylon 6,1.11,PA6-I,,220.0,,,2500.0,,,20.0,9.0,,
Bergamid™,B70 TM-XF NC,Polyamide 6,Nylon 6,1.08,PA6-I,72.0,,,,2200.0,,4.2,45.0,,,
Bergamid™,B70 TM-Z NC237,Polyamide 6,Nylon 6,1.07,PA6-I,,,1500.0,80.0,,,,,78.43137254901961,,
Bergamid™,B70 U Grey 7035,Polyamide 6,Nylon 6,1.17,PA6-FR,,215.0,,,3500.0,,3.5,,,,
Bergamid™,B70 UF Natural SO,Polyamide 6,Nylon 6,1.18,PA6-FR,,,3000.0,100.0,3300.0,70.0,,,,,
Bergamid™,B70 VN4805 LS PM-Z BK,Polyamide 6,Nylon 6,1.07,PA6-I,28.0,,450.0,13.0,1050.0,,4.0,150.0,,,
Bergamid™,B70 VN4805 LS PM-Z BK,Polyamide 6,Nylon 6,1.07,PA6-I,43.0,,1200.0,42.0,2000.0,,3.0,80.0,,,
Bergamid™,B70 W25 FD,Polyamide 6,Nylon 6,1.12,PA6-I,,,,,2300.0,75.0,,30.0,,,
Bergamid™,B70 W25 G/GK30 HW black UV,Polyamide 6,Nylon 6,1.32,PA6-I-(GF+GB)30,,,,,4500.0,70.0,,3.5,,,
Bergamid™,B70 white 1,Polyamide 6,Nylon 6,1.13,PA6,,,,,2900.0,70.0,,50.0,,,
Bergamid™,B70 White 150 X1,Polyamide 6,Nylon 6,1.13,PA6,,,,,2900.0,70.0,,50.0,,,
Bergamid™,B70 X11 BLACK TM-Z,Polyamide 6,Nylon 6,1.04,PA6-I,,,1400.0,55.0,1530.0,40.0,,,,,
Bergamid™,B700 BK731,Polyamide 6,Nylon 6,1.13,PA6,56.0,,,,,,,,3.03921568627451,,
Bergamid™,B700 G15 H VN,Polyamide 6,Nylon 6,1.23,PA6-GF15,,,5000.0,180.0,,,,,,,
Bergamid™,B700 G30 H NC115,Polyamide 6,Nylon 6,1.36,PA6-GF30,,,7800.0,240.0,,,,,,,
Bergamid™,B700 G30 H UF orange VN8647CF,Polyamide 6,Nylon 6,1.42,PA6-GF30-FR,,,,,10000.0,140.0,,3.0,,,
Bergamid™,B700 G30 U black (CN),Polyamide 6,Nylon 6,1.51,PA6-GF30-FR,,,,240.0,11000.0,190.0,,3.0,,,
Bergamid™,B700 G35 H Black,Polyamide 6,Nylon 6,1.4,PA6-GF35,,,,,11000.0,,,3.0,,,
Bergamid™,B700 UF Grey VN4975CF,Polyamide 6,Nylon 6,1.18,PA6-FR,,,,,3300.0,75.0,,3.0,,,
Bergamid™,B700 W25,Polyamide 6,Nylon 6,1.1,PA6-I,70.0,,,,2900.0,,4.0,25.0,,,
Bergamid™,B700 X2,Polyamide 6,Nylon 6,1.13,PA6,50.0,,,,1100.0,,22.0,,,,
Bergamid™,B75 G/GK20 BLACK VN-3289,Polyamide 6,Nylon 6,1.25,PA6-(GF+GB)20,,,,170.0,5000.0,,,4.0,,,
Bergamid™,B75 G15 BLACK VN-3289,Polyamide 6,Nylon 6,1.23,PA6-GF15,,,,180.0,5500.0,,,4.0,,,
Bergamid™,B75 NATURAL 002 X1,Polyamide 6,Nylon 6,1.13,PA6,,,,,3000.0,80.0,,50.0,,,
Bergamid™,B80 G25 TM-Z UV,Polyamide 6,Nylon 6,1.32,PA6-GF25,,,,,5900.0,70.0,,3.5,,,
Bergamid™,B80 NATURAL TSM7,Polyamide 6,Nylon 6,1.1,PA6,,,400.0,18.0,,35.0,,150.0,60.0,,
Bergamid™,B85 Natural 003 FD,Polyamide 6,Nylon 6,1.11,PA6,85.0,,,100.0,2900.0,,4.0,20.0,,,
Bergamid™,Bergami B70,Polyamide 6,Nylon 6,1.11,PA6,,,,125.0,3000.0,,,20.0,,,
Bergamid™,BG6000-8037 RS HS BK001,Polyamide 6,Nylon 6,1.39,PA6-GF30,,,8500.0,260.0,,,,,11.764705882352942,,
Bergamid™,BG6600-8054 RS HS BK001,Polyamide 66,Nylon 66,1.32,PA66-GF25,,,7000.0,240.0,,,,,7.843137254901961,,
Bergamid™,BG6600-8132 LW BK001,Polyamide 66,Nylon 66,1.13,PA66,,,2600.0,100.0,,,,,,,
Bergamid™,NI-30GF/000 BK002,Polyamide 610,Nylon 610,1.33,PA610-GF30,,,7000.0,200.0,,,,,11.764705882352942,,
Bergamid™,NL-35GF/000 BLACK,Polyamide 612,Nylon 612,1.34,PA612-GF35,,,6900.0,170.0,,,,,12.745098039215687,,
Bergamid™,NN-15GF/000 BLACK,Polyamide 66,Nylon 66,1.2,PA66-GF15,,,,,,,,,9.411764705882353,,
Bergamid™,NN-30GF/000 FR V0 BLACK,Polyamide 66,Nylon 66,1.67,PA66-GF30-FR,,,8500.0,230.0,,,,,8.823529411764707,,
Bergamid™,PA6 GF 30 Black,Polyamide 6,Nylon 6,1.36,PA6-GF30,,,,,8500.0,,,2.5,,,
Bergamid™,PA66 C10 Black,Polyamide 66,Nylon 66,1.18,PA66-CF10,,,,,9000.0,,,3.0,,,
Bergamid™,PA66 C20 Black,Polyamide 66,Nylon 66,1.23,PA66-CF20,,,,,13200.0,,,2.3,,,
AKROMID®,A28 GF 30 1 GIT black (4619),Polyamide 66,Nylon 66,1.36,PA66-GF30,,255.0,8700.0,300.0,9500.0,195.0,,3.5,,,
AKROMID®,A28 GF 30 9 EN black (5965),Polyamide 66,Nylon 66,1.36,PA66-GF30,,262.0,8800.0,285.0,10000.0,200.0,,3.0,,,
AKROMID®,A28 GF 50 1 natural (5012),Polyamide 66,Nylon 66,1.58,PA66-GF50,,262.0,17000.0,390.0,17000.0,265.0,,2.7,,,
AKROMID®,A28 GF 50 9 black (5030),Polyamide 66,Nylon 66,1.57,PA66-GF50,,262.0,15200.0,380.0,16000.0,250.0,,2.5,,,
