Repository: mike-keating-iv/ml-polymer-classification

# Polymer Classification using Machine Learning

## Project Overview

This project develops machine learning models to classify polymer materials into their respective subclasses using mechanical and physical property data. The goal is to automate polymer identification for materials databases and R&D applications.

## Data Source

Data was collected from the Plastics and Elastomers section of [UL Prospector](https://www.ulprospector.com/plastics/en), which is a database containing technical data for over 100,000 materials. Data was queried by polymer symbol (PP, PMMA, etc) and saved to separate CSV files.

File: data/polymers_Nylon.csv (part 51 of 57)
Chemlon®,113 GH,Polyamide 66,Nylon 66,1.22,PA66-GF15,,257.0,3410.0,94.4,4160.0,,,16.0,3.3,,
Chemlon®,113 GX,Polyamide 66,Nylon 66,1.22,PA66-GF15-L,,254.0,4830.0,172.0,,,,2.0,6.274509803921569,,
Chemlon®,125-15 MGH,Polyamide 66,Nylon 66,1.5,PA66-(GF+MD)40,,257.0,5800.0,125.0,8060.0,,,6.3,7.1,,
Chemlon®,128-10 MGH,Polyamide 66,Nylon 66,1.48,PA66-(GF+MD),,256.0,9000.0,200.0,,145.0,,3.0,,,
AKROMID®,A28 GF 50 9 EN MCL black (6429),Polyamide 66,Nylon 66,1.57,PA66-GF50,,262.0,15200.0,380.0,16700.0,250.0,,2.5,,,
AKROMID®,A28 LGF 60 1 black (6890),Polyamide 66,Nylon 66,1.71,PA66-LGF60,,262.0,,,23000.0,270.0,,1.5,,,
AKROMID®,A3 5 black (4701),Polyamide 66,Nylon 66,1.14,PA66,90.0,260.0,3200.0,125.0,3500.0,,4.5,,,,
AKROMID®,A3 5 S3 15 black (1434),Polyamide 66,Nylon 66,1.11,PA66,45.0,262.0,,,1200.0,,24.0,,,,
AKROMID®,A3 black (3706),Polyamide 66,Nylon 66,1.14,PA66,80.0,260.0,2800.0,110.0,3000.0,,5.0,,8.0,,
AKROMID®,A3 black (7557),Polyamide 66,Nylon 66,1.14,PA66,75.0,262.0,,,2800.0,,,,,,
AKROMID®,A3 CF 20 5 black (8081),Polyamide 66,Nylon 66,1.2,PA66-CF20,,260.0,,,17100.0,240.0,,2.4,,,
AKROMID®,A3 CF 20 black (3132),Polyamide 66,Nylon 66,1.22,PA66-CF20,,262.0,14000.0,290.0,15000.0,200.0,,1.5,,,
AKROMID®,A3 GF 10 black (3877),Polyamide 66,Nylon 66,1.2,PA66-GF10,,262.0,,,2800.0,70.0,,20.0,,,
AKROMID®,A3 GF 10 natural (2852),Polyamide 66,Nylon 66,1.2,PA66-GF10,,262.0,4400.0,170.0,4800.0,115.0,,3.5,,,
AKROMID®,A3 GF 15 1 L natural (4916),Polyamide 66 + PP,Nylon 66+PP,1.14,(PA+PP)-GF15,,262.0,,,5100.0,110.0,,3.9,,,
AKROMID®,A3 GF 15 9 EN natural (5139),Polyamide 66,Nylon 66,1.22,PA66-GF15,,262.0,,,5400.0,130.0,,3.5,,,
AKROMID®,A3 GF 15 natural (2418),Polyamide 66,Nylon 66,1.24,PA66-GF15,,262.0,,,3700.0,80.0,,12.0,,,
AKROMID®,A3 GF 20 black (2426),Polyamide 66,Nylon 66,1.28,PA66-GF20,,262.0,7000.0,235.0,7200.0,160.0,,3.5,,,
AKROMID®,A3 GF 25 1 L black (4672),Polyamide 66 + PP,Nylon 66+PP,1.22,(PA+PP)-GF25,,262.0,,,5800.0,100.0,,4.2,,,
AKROMID®,A3 GF 25 3 black (3094),Polyamide 66,Nylon 66,1.32,PA66-GF25,,262.0,,,6000.0,110.0,,6.0,,,
AKROMID®,A3 GF 25 black (2427),Polyamide 66,Nylon 66,1.32,PA66-GF25,,262.0,6200.0,200.0,6000.0,115.0,,6.5,,,
AKROMID®,A3 GF 30 1 L black (4436),Polyamide 66 + PP,Nylon 66+PP,1.26,(PA+PP)-GF30,,262.0,8200.0,220.0,8400.0,150.0,,3.0,,,
AKROMID®,A3 GF 30 3 black (21005),Polyamide 66,Nylon 66,1.37,PA66-GF30,,262.0,8800.0,,10000.0,170.0,,2.5,,,
AKROMID®,A3 GF 30 4 6 black (13690),Polyamide 66,Nylon 66,1.36,PA66-GF30,,262.0,9500.0,300.0,10000.0,200.0,,3.5,,,
AKROMID®,A3 GF 30 4 natural (3396),Polyamide 66,Nylon 66,1.36,PA66-GF30,,262.0,9500.0,300.0,10000.0,200.0,,3.7,,,
AKROMID®,A3 GF 30 5 black (2180),Polyamide 66,Nylon 66,1.36,PA66-GF30,,262.0,8500.0,280.0,9500.0,190.0,,3.5,,,
AKROMID®,A3 GF 30 6 ECO black (8160),Polyamide 66,Nylon 66,1.36,PA66-GF30,,262.0,,,6000.0,100.0,,5.0,,,
AKROMID®,A3 GF 30 8 HU black (8112),Polyamide 66,Nylon 66,1.35,PA66-GF30,,262.0,,,7500.0,130.0,,6.0,,,
AKROMID®,A3 GF 30 8 HU natural (8102),Polyamide 66,Nylon 66,1.35,PA66-GF30,,262.0,,,7500.0,130.0,,6.0,,,
AKROMID®,A3 GF 30 black (2428),Polyamide 66,Nylon 66,1.36,PA66-GF30,,262.0,7200.0,220.0,7100.0,130.0,,6.0,,,
AKROMID®,A3 GF 30 black (2428),Polyamide 66,Nylon 66,1.36,PA66-GF30,,262.0,8800.0,285.0,10000.0,200.0,,3.0,,,
AKROMID®,A3 GF 30 FR natural (7087),Polyamide 66,Nylon 66,1.37,PA66-GF30-FR,,260.0,,,7600.0,102.0,,4.0,,,
AKROMID®,A3 GF 30 S1 black (1365),Polyamide 66,Nylon 66,1.34,PA66-GF30,,262.0,,,9600.0,180.0,,5.0,,,
AKROMID®,A3 GF 30 S1 black (3723),Polyamide 66,Nylon 66,1.35,PA66-GF30,,262.0,8000.0,255.0,9000.0,180.0,,3.5,,,
AKROMID®,A3 GF 35 1 EN natural (5821),Polyamide 66,Nylon 66,1.4,PA66-GF35,,262.0,10000.0,300.0,11500.0,215.0,,3.0,,,
AKROMID®,A3 GF 35 S1 black (2717),Polyamide 66,Nylon 66,,PA66-GF35,,260.0,,,11000.0,195.0,,3.5,,,
AKROMID®,A3 GF 40 1 natural (2381),Polyamide 66,Nylon 66,1.46,PA66-GF40,,262.0,12000.0,360.0,13100.0,225.0,,3.0,,,
AKROMID®,A3 GF 40 black (2430),Polyamide 66,Nylon 66,1.46,PA66-GF40,,262.0,12000.0,360.0,13100.0,225.0,,3.0,,,
AKROMID®,A3 GF 40 natural (1258),Polyamide 66,Nylon 66,1.46,PA66-GF40,,262.0,12000.0,360.0,13100.0,225.0,,3.0,,,
AKROMID®,A3 GF 50 4 black (7282),Polyamide 66,Nylon 66,1.57,PA66-GF50,,262.0,,,13000.0,180.0,,4.0,,,
AKROMID®,A3 GF 50 4 black (7282),Polyamide 66,Nylon 66,1.57,PA66-GF50,,262.0,15500.0,380.0,17000.0,250.0,,3.0,,,
AKROMID®,A3 GF 50 natural (2423),Polyamide 66,Nylon 66,1.57,PA66-GF50,,262.0,15200.0,380.0,16700.0,250.0,,2.5,,,
AKROMID®,A3 GF 60 1 natural (2396),Polyamide 66,Nylon 66,1.71,PA66-GF60,,262.0,,,15800.0,190.0,,2.5,,,
AKROMID®,A3 GF 60 black (2432),Polyamide 66,Nylon 66,1.71,PA66-GF60,,262.0,,,15800.0,190.0,,2.5,,,
AKROMID®,A3 GF 60 natural (2424),Polyamide 66,Nylon 66,1.71,PA66-GF60,,262.0,19800.0,400.0,20500.0,260.0,,2.0,,,
AKROMID®,A3 GFM 25/15 1 black (3335),Polyamide 66,Nylon 66,1.47,PA66-(GF+MD)40,,262.0,,,10000.0,150.0,,2.4,,,
AKROMID®,A3 GK 30 natural (3689),Polyamide 66,Nylon 66,1.35,PA66-GB30,,262.0,4300.0,140.0,5000.0,90.0,,4.0,,,
AKROMID®,A3 GM 15/15 black (1073),Polyamide 66,Nylon 66,1.35,PA66-(GF+GB)30,,262.0,7500.0,220.0,7600.0,145.0,,3.0,,,
AKROMID®,A3 GM 20/10 4 WIT black (4529),Polyamide 66,Nylon 66,1.36,PA66-(GF+GB)30,,262.0,7600.0,260.0,8200.0,175.0,,3.7,,,
AKROMID®,A3 GM 20/10 S1 black (4817),Polyamide 66,Nylon 66,1.31,PA66-(GF+GB)30,,262.0,6900.0,205.0,6900.0,130.0,,4.0,,,
AKROMID®,A3 GM 25/15 1 black (7003),Polyamide 66,Nylon 66,1.46,PA66-(GF+GB)40,,262.0,7500.0,205.0,7000.0,110.0,,8.0,,,
AKROMID®,A3 ICF 15 black (5056),Polyamide 66,Nylon 66,1.2,PA66-CF15,,262.0,7000.0,170.0,7400.0,110.0,,5.0,,,
AKROMID®,A3 ICF 40 black (5116),Polyamide 66,Nylon 66,1.34,PA66-CF40,,262.0,30000.0,370.0,33000.0,270.0,,1.5,,,
AKROMID®,A3 M 40 1 black (3365),Polyamide 66,Nylon 66,1.47,PA66-MD40,,262.0,,,6000.0,90.0,,7.0,,,
AKROMID®,A3 S1 black (1114),Polyamide 66,Nylon 66,1.12,PA66-I,55.0,262.0,,,2000.0,,21.0,,,,
AKROMID®,B+ GF 20 1 black (7377),Polyamide 6,Nylon 6,1.35,PA6-GF20,,220.0,6500.0,225.0,6800.0,145.0,,3.0,,,
AKROMID®,B+ GF 30 1 LA black (7701),Polyamide 6,Nylon 6,1.35,PA6-GF30,,220.0,,,9400.0,170.0,,3.8,,,
AKROMID®,B+ GF 30 6 LT black (7665),Polyamide 6,Nylon 6,1.36,PA6-GF30,,220.0,,,6000.0,110.0,,6.5,,,
AKROMID®,B+ GF 30 6 LT black (7665),Polyamide 6,Nylon 6,1.36,PA6-GF30,,220.0,,,10000.0,185.0,,3.5,,,
AKROMID®,B+ GF 40 1 LA black (7702),Polyamide 6,Nylon 6,1.46,PA6-GF40,,220.0,,,12500.0,200.0,,3.4,,,
AKROMID®,B+ GF 50 1 black (7380),Polyamide 6,Nylon 6,1.57,PA6-GF50,,220.0,16500.0,363.0,16500.0,225.0,,3.5,,,
AKROMID®,B+ GF 50 6 black (7389),Polyamide 6,Nylon 6,1.56,PA6-GF50,,220.0,16500.0,365.0,16500.0,230.0,,3.1,,,
AKROMID®,B28 GF 25 natural (6430),Polyamide 6,Nylon 6,1.31,PA6-GF25,,220.0,,,5000.0,100.0,,6.5,,,
AKROMID®,B28 GF 30 1 black (4962),Polyamide 6,Nylon 6,1.36,PA6-GF30,,220.0,,,9500.0,170.0,,3.0,,,
AKROMID®,B28 GF 30 2 black (7059),Polyamide 6,Nylon 6,1.36,PA6-GF30,,,,,6500.0,110.0,,4.5,,,
AKROMID®,B28 GF 30 2 black (7059),Polyamide 6,Nylon 6,1.36,PA6-GF30,,,,,10000.0,180.0,,3.0,,,
AKROMID®,B28 GF 30 natural (6941),Polyamide 6,Nylon 6,1.35,PA6-GF30,,220.0,8400.0,230.0,10200.0,180.0,,3.0,,,
AKROMID®,B28 GF 33 1 GIT black (6846),Polyamide 6,Nylon 6,1.38,PA6-GF35,,220.0,,,6600.0,120.0,,4.5,,,
AKROMID®,B28 GF 35 FR black (7743),Polyamide 6,Nylon 6,1.47,PA6-GF35-FR,,220.0,11800.0,236.0,12600.0,155.0,,2.5,,,
AKROMID®,B28 GF 60 9 black (4662),Polyamide 6,Nylon 6,1.7,PA6-GF60,,220.0,,,13500.0,160.0,,3.5,,,
AKROMID®,B28 LGF 40 1 L black (6155),Polyamide 6 + PP,Nylon 6+PP,1.36,(PA+PP)-LGF40,,220.0,,,9500.0,150.0,,2.5,,,
AKROMID®,B28 LGF 40 1 L black (6155),Polyamide 6 + PP,Nylon 6+PP,1.36,(PA+PP)-LGF40,,220.0,8000.0,220.0,12000.0,200.0,,2.5,,,
AKROMID®,B28 LGF 50 1 black (5457),Polyamide 6,Nylon 6,1.56,PA6-LGF50,,220.0,,,18500.0,275.0,,2.0,,,
AKROMID®,B3 1 black (2501),Polyamide 6,Nylon 6,1.13,PA6,45.0,220.0,,,1200.0,,,,,,
AKROMID®,B3 1 FR black (6580),Polyamide 6,Nylon 6,1.19,PA6-FR,75.0,220.0,3500.0,115.0,3600.0,,,,,,
AKROMID®,B3 1 FR natural (6437),Polyamide 6,Nylon 6,1.17,PA6-FR,40.0,220.0,,,1400.0,,,,,,
AKROMID®,B3 1 L black (4525),Polyamide 6 + PP,Nylon 6+PP,1.04,(PA+PP),55.0,220.0,,,2300.0,,4.5,,,,
AKROMID®,B3 1 natural (2499),Polyamide 6,Nylon 6,1.13,PA6,45.0,220.0,,,1200.0,,,,,,
AKROMID®,B3 1 S3 black (7956),Polyamide 6,Nylon 6,1.1,PA6,55.0,220.0,,,2200.0,,,,,,
AKROMID®,B3 3 S3 black (7393),Polyamide 6,Nylon 6,1.1,PA6,40.0,220.0,,,1000.0,,,,,,
AKROMID®,B3 GF 10 1 black (3658),Polyamide 6,Nylon 6,1.2,PA6-GF10,,220.0,3500.0,150.0,4800.0,105.0,,3.0,,,
AKROMID®,B3 GF 10 natural (2829),Polyamide 6,Nylon 6,1.2,PA6-GF10,,220.0,,,2700.0,55.0,,17.0,,,
AKROMID®,B3 GF 15 1 LA black (4128),Polyamide 6,Nylon 6,1.23,PA6-GF15,,220.0,5200.0,180.0,6000.0,120.0,,3.0,,,
AKROMID®,B3 GF 15 natural (2469),Polyamide 6,Nylon 6,1.23,PA6-GF15,,220.0,,,3300.0,75.0,,10.0,,,
AKROMID®,B3 GF 15 natural (2469),Polyamide 6,Nylon 6,1.23,PA6-GF15,,220.0,5200.0,180.0,6100.0,120.0,,3.0,,,
AKROMID®,B3 GF 15 RM-M natural (3697),Polyamide 6,Nylon 6,1.28,PA6-GF15,,225.0,,,4200.0,85.0,,4.5,,,
AKROMID®,B3 GF 15 S1 natural (3693),Polyamide 6,Nylon 6,1.22,PA6-GF15,,222.0,6000.0,190.0,6000.0,120.0,,4.0,,,
AKROMID®,B3 GF 15 S3 natural (2547),Polyamide 6,Nylon 6,1.21,PA6-I-GF15,,222.0,4000.0,160.0,5500.0,120.0,,5.5,,,
AKROMID®,B3 GF 20 1 natural (2462),Polyamide 6,Nylon 6,1.27,PA6-GF20,,220.0,,,4200.0,85.0,,7.5,,,
AKROMID®,B3 GF 20 9 L natural (7596),Polyamide 6 + PP,Nylon 6+PP,,(PA+PP)-GF20,,220.0,,,6300.0,117.0,,4.2,,,
AKROMID®,B3 GF 20 black (2491),Polyamide 6,Nylon 6,1.27,PA6-GF20,,220.0,,,4200.0,85.0,,7.5,,,
AKROMID®,B3 GF 20 natural (2470),Polyamide 6,Nylon 6,1.27,PA6-GF20,,220.0,,,4200.0,85.0,,7.5,,,
AKROMID®,B3 GF 20 natural (2470),Polyamide 6,Nylon 6,1.27,PA6-GF20,,220.0,6100.0,230.0,6800.0,150.0,,3.5,,,
AKROMID®,B3 GF 25 black (2492),Polyamide 6,Nylon 6,1.31,PA6-GF25,,220.0,7000.0,245.0,8500.0,160.0,,3.5,,,
AKROMID®,B3 GF 25 FRT black (7148),Polyamide 6,Nylon 6,1.39,PA6-GF25-FR,,222.0,,,5500.0,90.0,,7.0,,,
AKROMID®,B3 GF 25 natural (2471),Polyamide 6,Nylon 6,1.31,PA6-GF25,,220.0,7000.0,245.0,8500.0,160.0,,3.5,,,
AKROMID®,B3 GF 30 1 black (20000),Polyamide 6,Nylon 6,1.36,PA6-GF30,,220.0,,,6000.0,100.0,,5.0,,,
AKROMID®,B3 GF 30 1 GIT black (4598),Polyamide 6,Nylon 6,1.36,PA6-GF30,,220.0,,,9500.0,175.0,,3.0,,,
AKROMID®,B3 GF 30 1 L black (4365),Polyamide 6 + PP,Nylon 6+PP,1.26,(PA+PP)-GF30,,220.0,8800.0,215.0,8800.0,140.0,,3.0,,,
AKROMID®,B3 GF 30 1 natural (2464),Polyamide 6,Nylon 6,1.36,PA6-GF30,,220.0,9200.0,270.0,10300.0,185.0,,3.0,,,
AKROMID®,B3 GF 30 2 TM black (5244),Polyamide 6,Nylon 6,,PA6-GF30,,220.0,,,9100.0,150.0,,2.5,,,
AKROMID®,B3 GF 30 4 L black (7481),Polyamide 6 + PP,Nylon 6+PP,1.26,(PA+PP)-GF30,,220.0,9200.0,225.0,9000.0,145.0,,3.1,,,
AKROMID®,B3 GF 30 6 black (20009),Polyamide 6,Nylon 6,1.36,PA6-GF30,,220.0,8000.0,250.0,10000.0,180.0,,3.0,,,
AKROMID®,B3 GF 30 8 natural (5663),Polyamide 6,Nylon 6,1.36,PA6-GF30,,220.0,,,6000.0,110.0,,5.5,,,
AKROMID®,B3 GF 30 9 L black (7227),Polyamide 6 + PP,Nylon 6+PP,1.27,(PA+PP)-GF30,,220.0,,,6500.0,100.0,,4.4,,,
AKROMID®,B3 GF 30 black (2493),Polyamide 6,Nylon 6,1.36,PA6-GF30,,220.0,8500.0,270.0,10300.0,185.0,,3.0,,,
AKROMID®,B3 GF 30 FR black (7459),Polyamide 6,Nylon 6,1.43,PA6-GF30-FR,,222.0,,,6500.0,90.0,,6.0,,,
AKROMID®,B3 GF 30 FR grey (7486),Polyamide 6,Nylon 6,1.4,PA6-GF30-FR,2.5,222.0,,,11000.0,125.0,,,,,
AKROMID®,B3 GF 30 S1 black (1281),Polyamide 6,Nylon 6,1.35,PA6-I-GF30,,222.0,,,5500.0,90.0,,6.0,,,
AKROMID®,B3 GF 30 S1 black (2091),Polyamide 6,Nylon 6,1.28,PA6-GF30,,222.0,6600.0,170.0,7500.0,125.0,,6.0,,,
AKROMID®,B3 GF 30 S1 LA black (7704),Polyamide 6,Nylon 6,1.33,PA6-GF30,,222.0,,,5500.0,100.0,,10.0,,,
AKROMID®,B3 GF 30 S1 natural (1383),Polyamide 6,Nylon 6,1.28,PA6-GF30,,222.0,,,4200.0,70.0,,13.0,,,
AKROMID®,B3 GF 30 S1 white (3767),Polyamide 6,Nylon 6,1.39,PA6-GF30,,220.0,7700.0,250.0,9000.0,160.0,,4.5,,,
AKROMID®,B3 GF 30 S3 black (3954),Polyamide 6,Nylon 6,1.33,PA6-GF30,,222.0,,,5500.0,110.0,,12.0,,,
AKROMID®,B3 GF 35 6 black (20019),Polyamide 6,Nylon 6,1.4,PA6-GF35,,220.0,,,12000.0,185.0,,2.9,,,
AKROMID®,B3 GF 35 6 black (7605),Polyamide 6,Nylon 6,1.4,PA6-GF35,,220.0,,,6000.0,105.0,,5.2,,,
AKROMID®,B3 GF 35 6 ECO black (7925),Polyamide 6,Nylon 6,1.4,PA6-GF35,,220.0,,,11000.0,165.0,,3.0,,,
AKROMID®,B3 GF 40 1 L black (4581),Polyamide 6 + PP,Nylon 6+PP,1.36,(PA+PP)-GF40,,220.0,,,8400.0,115.0,,4.2,,,
AKROMID®,B3 GF 40 1 natural (2466),Polyamide 6,Nylon 6,1.46,PA6-GF40,,220.0,10300.0,300.0,12800.0,205.0,,3.0,,,
AKROMID®,B3 GF 40 4 L black (7636),Polyamide 6 + PP,Nylon 6+PP,1.36,(PA+PP)-GF40,,220.0,,,11500.0,155.0,,3.5,,,
AKROMID®,B3 GF 40 5 black (7286),Polyamide 6,Nylon 6,1.45,PA6-GF40,,220.0,,,12500.0,200.0,,3.0,,,
AKROMID®,B3 GF 40 black (5136),Polyamide 6,Nylon 6,1.45,PA6-GF40,,220.0,11700.0,300.0,13000.0,200.0,,4.0,,,
AKROMID®,B3 GF 40-1 black (8178),Polyamide 6,Nylon 6,1.46,PA6-GF40,,220.0,,,8200.0,130.0,,5.0,,,
AKROMID®,B3 GF 40-1 black (8178),Polyamide 6,Nylon 6,1.46,PA6-GF40,,220.0,10300.0,300.0,12800.0,205.0,,3.0,,,
AKROMID®,B3 GF 45 1 natural (3983),Polyamide 6,Nylon 6,1.5,PA6-GF45,,220.0,10000.0,300.0,13500.0,200.0,,4.5,,,
AKROMID®,B3 GF 50 1 black (20008),Polyamide 6,Nylon 6,1.56,PA6-GF50,,220.0,11000.0,230.0,11000.0,140.0,,5.0,,,
AKROMID®,B3 GF 50 1 natural (2531),Polyamide 6,Nylon 6,1.56,PA6-GF50,,220.0,,,10300.0,145.0,,4.5,,,
AKROMID®,B3 GF 50 1 natural (2531),Polyamide 6,Nylon 6,1.56,PA6-GF50,,220.0,14900.0,340.0,17000.0,230.0,,2.5,,,
AKROMID®,B3 GF 50 2 S1 black (3050),Polyamide 6,Nylon 6,1.54,PA6-GF50,,220.0,,,7800.0,120.0,,8.0,,,
AKROMID®,B3 GF 50 natural (2475),Polyamide 6,Nylon 6,1.56,PA6-GF50,,220.0,14900.0,340.0,17000.0,240.0,,2.5,,,
AKROMID®,B3 GF 50 natural (3785),Polyamide 6,Nylon 6,1.56,PA6-GF50,,220.0,14900.0,340.0,16500.0,240.0,,2.6,,,
AKROMID®,B3 GF 50 S1 black (2000),Polyamide 6,Nylon 6,1.54,PA6-GF50,,222.0,,,15000.0,190.0,,5.0,,,
AKROMID®,B3 GF 60 1 black (2489),Polyamide 6,Nylon 6,1.7,PA6-GF60,,220.0,19000.0,370.0,21000.0,240.0,,2.5,,,
AKROMID®,B3 GFM 10/20 1 black (2017),Polyamide 6,Nylon 6,1.36,PA6-(GF+MD)30,,222.0,4000.0,170.0,6200.0,110.0,,3.5,,,
AKROMID®,B3 GFM 10/20 natural (3692),Polyamide 6,Nylon 6,1.36,PA6-(GF+MD)30,,222.0,6000.0,170.0,6000.0,100.0,,3.5,,,
AKROMID®,B3 GFM 15/25 natural (3578),Polyamide 6,Nylon 6,1.46,PA6-(GF+MD)40,,222.0,7000.0,190.0,8000.0,120.0,,3.0,,,
AKROMID®,B3 GFM 20/30 1 black (7677),Polyamide 6,Nylon 6,1.59,PA6-(GF+MD)50,,220.0,,,14000.0,145.0,,2.0,,,
AKROMID®,B3 GK 15 natural (1824),Polyamide 6,Nylon 6,1.23,PA6-GB15,,222.0,3600.0,125.0,4000.0,85.0,,4.5,,,
AKROMID®,B3 GK 30 black (1827),Polyamide 6,Nylon 6,1.34,PA6-GB30,,222.0,3300.0,110.0,4500.0,75.0,,3.5,,,
AKROMID®,B3 GM 8/25 2 S3 black (3688),Polyamide 6,Nylon 6,1.35,PA6-(GF+GB)35,,220.0,,,5000.0,90.0,,4.0,,,
AKROMID®,B3 HU black (7898),Polyamide 6,Nylon 6,1.13,PA6,82.0,220.0,,,3300.0,,,,,,
AKROMID®,B3 ICF 10 9 black (7220),Polyamide 6,Nylon 6,1.17,PA6-CF10,,220.0,7000.0,,7600.0,120.0,,3.0,,,
AKROMID®,B3 ICF 15 black (5026),Polyamide 6,Nylon 6,1.19,PA6-CF15,,220.0,7000.0,150.0,5000.0,80.0,,7.0,,,
AKROMID®,B3 ICF 20 LF black (6695),Polyamide 6,Nylon 6,1.24,PA6-CF20,,220.0,,,15000.0,175.0,,2.5,,,
AKROMID®,B3 ICF 30 9 AM black (7451),Polyamide 6,Nylon 6,1.28,PA6-CF30,,220.0,,,20000.0,190.0,,1.7,,,
AKROMID®,B3 M 40 natural (2795),Polyamide 6,Nylon 6,1.45,PA6-MD40,,220.0,5000.0,130.0,5500.0,80.0,,7.0,,,
AKROMID®,B3 natural (2500),Polyamide 6,Nylon 6,1.13,PA6,45.0,220.0,,,1200.0,,,,,,
AKROMID®,B3 natural (2500),Polyamide 6,Nylon 6,1.13,PA6,85.0,220.0,3100.0,120.0,3600.0,,,,,,
AKROMID®,B3 S1 natural (3715),Polyamide 6,Nylon 6,1.05,PA6,45.0,223.0,650.0,,550.0,,30.0,,,,
AKROMID®,B3 S1 natural (3715),Polyamide 6,Nylon 6,1.05,PA6,50.0,223.0,1500.0,65.0,2000.0,,4.2,,,,
AKROMID®,B3 S3 black (3671),Polyamide 6,Nylon 6,1.05,PA6,50.0,222.0,1900.0,,2000.0,,,,,,
AKROMID®,B4 S1 black (1327),Polyamide 6,Nylon 6,1.1,PA6-I,60.0,220.0,2200.0,80.0,2300.0,,5.0,,,,
AKROMID®,C28 GF 25 FRT blue (7986),Polyamide Copolymer,Nylon Copolymer,,PA(tr)-GF25-FR,,238.0,,,11000.0,140.0,,2.2,,,
AKROMID®,C28 M 30 6 black (7934),Polyamide 66/6 Copolymer,Nylon 66/6,1.39,PA66/6-MD30,,260.0,,,3000.0,45.0,,45.0,,,
AKROMID®,C28 M 30 6 black (7934),Polyamide 66/6 Copolymer,Nylon 66/6,1.39,PA66/6-MD30,,260.0,,,6000.0,70.0,,3.0,,,
AKROMID®,C3 1 FR black (5266),Polyamide 66 + PA 6,Nylon 66+Nylon 6,1.16,(PA66+PA6)-FR,40.0,260.0,,,1300.0,,,,,,
AKROMID®,C3 3 S3 ECO black (8163),Polyamide 66 + PA 6,Nylon 66+Nylon 6,1.12,(PA66+PA6),65.0,260.0,,,2400.0,,5.0,,,,
AKROMID®,C3 5 S3 black (4605),Polyamide 66 + PA 6,Nylon 66+Nylon 6,1.12,(PA66+PA6),65.0,260.0,,,2500.0,,,,,,
AKROMID®,C3 GF 30 1 black (4363),Polyamide 66 + PA 6,Nylon 66+Nylon 6,1.36,(PA66+PA6)-GF30,,260.0,,,6500.0,120.0,,5.5,,,
AKROMID®,C3 GF 30 5 XTC black (4686),Polyamide 66 + PA 6,Nylon 66+Nylon 6,1.36,(PA66+PA6)-GF30,,245.0,,,5500.0,110.0,,6.0,,,
AKROMID®,C3 GF 30 5 XTC black (4686),Polyamide 66 + PA 6,Nylon 66+Nylon 6,1.36,(PA66+PA6)-GF30,,245.0,,,9500.0,185.0,,3.5,,,
AKROMID®,C3 GF 35 1 natural (4748),Polyamide 66 + PA 6,Nylon 66+Nylon 6,1.4,(PA66+PA6)-GF35,,260.0,,,11000.0,200.0,,3.0,,,
AKROMID®,C3 GF 50 1 black (4401),Polyamide 66 + PA 6,Nylon 66+Nylon 6,1.57,(PA66+PA6)-GF50,,260.0,,,11000.0,165.0,,4.0,,,
AKROMID®,D3 CGM 15/20 S1 black (6284),Polyamide 612,Nylon 612,1.23,PA612-(CF+GF)35,,215.0,,,13500.0,145.0,,4.0,,,
AKROMID®,D3 GF 30 2 black (7026),Polyamide 612,Nylon 612,1.31,PA612-GF30,,215.0,,,7000.0,120.0,,4.4,,,
AKROMID®,S3 GF 15 1 black (3316),Polyamide 610,Nylon 610,1.18,PA610-GF15,,220.0,,,5500.0,110.0,,5.5,,,
AKROMID®,S3 GF 15 1 natural (3223),Polyamide 610,Nylon 610,1.18,PA610-GF15,,220.0,,,3500.0,75.0,,15.0,,,
AKROMID®,S3 GF 23 1 natural (2917),Polyamide 610,Nylon 610,1.25,PA610-GF25,,220.0,,,5000.0,100.0,,10.0,,,
AKROLOY®,PA GF 30 black (6415),Polyamide 66 + PA 6I/6T,Nylon 66+Nylon 6I/6T,1.36,(PA66+PA6I/6T)-GF30,,255.0,9500.0,230.0,9000.0,135.0,,2.8,,,
AKROLOY®,PA GF 40 HU black (8149),Polyamide 66 + PA 6I/6T,Nylon 66+Nylon 6I/6T,1.47,(PA66+PA6I/6T)-GF40,,255.0,12500.0,245.0,12500.0,160.0,,2.8,,,
AKROLOY®,PA GF 50 8 black (6732),Polyamide 66 + PA 6I/6T,Nylon 66+Nylon 6I/6T,1.56,(PA66+PA6I/6T)-GF50,,255.0,15000.0,285.0,16000.0,185.0,,2.4,,,
AKROLOY®,PA GF 50 8 black (6732),Polyamide 66 + PA 6I/6T,Nylon 66+Nylon 6I/6T,1.56,(PA66+PA6I/6T)-GF50,,255.0,16500.0,385.0,17500.0,260.0,,2.4,,,
AKROLOY®,PA GF 50 black (6546),Polyamide 66 + PA 6I/6T,Nylon 66+Nylon 6I/6T,1.57,(PA66+PA6I/6T)-GF50,,255.0,16000.0,390.0,15500.0,190.0,,2.5,,,
AKROLOY®,PA GF 50 HU black (8198),Polyamide 66 + PA 6I/6T,Nylon 66+Nylon 6I/6T,1.56,(PA66+PA6I/6T)-GF50,,255.0,15000.0,285.0,15500.0,190.0,,2.7,,,
AKROLOY®,PA GF 60 7 black (2844),Polyamide 66 + PA 6I/6T,Nylon 66+Nylon 6I/6T,1.72,(PA66+PA6I/6T)-GF60,,255.0,21200.0,370.0,20000.0,210.0,,3.3,,,
AKROLOY®,PA GF 60 7 natural (2941),Polyamide 66 + PA 6I/6T,Nylon 66+Nylon 6I/6T,1.72,(PA66+PA6I/6T)-GF60,,255.0,,,20000.0,245.0,,2.5,,,
AKROLOY®,PA GF 60 beige (7632),Polyamide 66 + PA 6I/6T,Nylon 66+Nylon 6I/6T,1.72,(PA66+PA6I/6T)-GF60,,255.0,,,22300.0,265.0,,1.9,,,
AKROLOY®,PA GF 60 black (6418),Polyamide 66 + PA 6I/6T,Nylon 66+Nylon 6I/6T,1.69,(PA66+PA6I/6T)-GF60,,255.0,21000.0,410.0,21000.0,275.0,,2.4,,,
AKROLOY®,PA GF 60 HU natural (8152),Polyamide 66 + PA 6I/6T,Nylon 66+Nylon 6I/6T,1.72,(PA66+PA6I/6T)-GF60,,255.0,,,20000.0,230.0,,2.4,,,
AKROLOY®,PA GF 60 HU natural (8152),Polyamide 66 + PA 6I/6T,Nylon 66+Nylon 6I/6T,1.72,(PA66+PA6I/6T)-GF60,,255.0,,,21000.0,280.0,,2.4,,,
AKROLOY®,PA GF 60 natural (6465),Polyamide 66 + PA 6I/6T,Nylon 66+Nylon 6I/6T,1.72,(PA66+PA6I/6T)-GF60,,255.0,,,21000.0,280.0,,2.4,,,
AKROLOY®,PA LGF 50 natural (5504),Polyamide 66 + PA 6I/6T,Nylon 66+Nylon 6I/6T,1.59,(PA66+PA6I/6T)-LGF50,,255.0,,,20000.0,265.0,,2.3,,,
AKROLOY®,PA LGF 50 natural (5504),Polyamide 66 + PA 6I/6T,Nylon 66+Nylon 6I/6T,1.59,(PA66+PA6I/6T)-LGF50,,255.0,18500.0,445.0,20500.0,290.0,,2.3,,,
AKROLOY®,PA M 40 natural (2972),Polyamide 66 + PA 6I/6T,Nylon 66+Nylon 6I/6T,1.48,(PA66+PA6I/6T)-MD40,,255.0,,,6000.0,95.0,,4.0,,,
Surlyn Reflection Series®,SURSG201UN,Polyamide 6,Nylon 6,1.04,PA6,40.3,,1140.0,,,39.4,11.0,220.0,147.05882352941177,,
Surlyn Reflection Series®,SURSG201UN-10GF,Polyamide 6 Alloy,Nylon 6 Alloy,1.1,PA6-GF10,51.7,,1590.0,46.0,,34.5,5.0,25.0,28.43137254901961,,
InStruc®,PA12GF20,Polyamide 12,Nylon 12,1.15,PA12-GF20,,,4830.0,103.0,5520.0,,3.0,,8.333333333333334,,
InStruc®,PA46GF30HS,Polyamide 46,Nylon 46,1.41,PA46-GF30,,,9300.0,300.0,10100.0,210.0,,3.0,12.0,,
InStruc®,PA6/69 LF2,Polyamide 6/69 Copolymer,Nylon 6/69,1.11,PA6/69,46.2,,1650.0,,,,,350.0,7.843137254901961,,
InStruc®,PA66GB30,Polyamide 66,Nylon 66,1.36,PA66-GB30,,,4140.0,128.0,4480.0,,4.0,,4.215686274509804,,
InStruc®,PA66GF10,Polyamide 66,Nylon 66,1.21,PA66-GF10,112.0,,5100.0,,,,2.0,,4.215686274509804,,
InStruc®,PA66GF13,Polyamide 66,Nylon 66,1.23,PA66-GF15,,,4830.0,159.0,6210.0,,3.0,,4.705882352941177,,
InStruc®,PA66GF35HS,Polyamide 66,Nylon 66,1.43,PA66-GF35,,,9310.0,234.0,11000.0,,2.0,,9.411764705882353,,
InStruc®,PA66GF50HSMD,Polyamide 66,Nylon 66,1.57,PA66-GF50,,,16500.0,,17200.0,,1.0,,15.686274509803923,,
InStruc®,PA66GF50UV,Polyamide 66,Nylon 66,1.57,PA66-GF50,,,13400.0,,,,1.0,,14.705882352941178,,
InStruc®,PA66GF60HSHFUV BK003,Polyamide 66,Nylon 66,1.7,PA66-GF60,,,19300.0,,,,1.0,,12.745098039215687,,
InStruc®,PA66PA6IGF60,Polyamide 66 + PA 6I/6T,Nylon 66+Nylon 6I/6T,1.7,(PA66+PA6I/6T)-GF60,,,20700.0,386.0,20300.0,,2.0,,13.725490196078432,,
InStruc®,PA66ST,Polyamide 66,Nylon 66,1.08,PA66-I,,,1860.0,62.1,,,50.0,,89.2156862745098,,
InStruc®,PA6GF10,Polyamide 6,Nylon 6,1.2,PA6-GF10,,,4140.0,141.0,,,3.0,,4.215686274509804,,
InStruc®,PA6GF20,Polyamide 6,Nylon 6,1.27,PA6-GF20,,,6210.0,193.0,,,3.0,,6.274509803921569,,
InStruc®,PA6GF25HS,Polyamide 6,Nylon 6,1.34,PA6-GF25,,,7240.0,221.0,,,3.0,,9.411764705882353,,
InLube®,PA12GF15TF15,Polyamide 12,Nylon 12,1.23,PA12-GF15-L,,,3100.0,,,80.7,,4.0,13.725490196078432,,
InLube®,PA610CF15TF15FRHS,Polyamide 610,Nylon 610,1.45,PA610-CF15-FR-L,,,10300.0,162.0,11000.0,,2.0,,5.196078431372549,,
InLube®,PA610GF30SI2,Polyamide 610,Nylon 610,1.3,PA610-GF30-L,,,689.0,207.0,896.0,,2.0,,12.745098039215687,,
InLube®,PA610GF30TF15,Polyamide 610,Nylon 610,1.45,PA610-GF30-L,,,7930.0,207.0,,,2.0,,15.686274509803923,,
InLube®,PA612SI2,Polyamide 6/12 Copolymer,Nylon 6/12,1.06,PA612-L,,,2410.0,81.4,,64.8,,4.0,4.705882352941177,,
InLube®,PA66AF20HS,Polyamide 66,Nylon 66,1.19,PA66-RF20,,,4140.0,138.0,4830.0,,4.0,,3.6274509803921573,,
InLube®,PA66CF15TF8FRHS,Polyamide 66,Nylon 66,1.44,PA66-CF15-FR-L,,,11000.0,221.0,11700.0,,2.0,,6.274509803921569,,
InLube®,PA66ECO,Polyamide 66,Nylon 66,1.03,PA66-L,,,2280.0,82.7,2410.0,55.2,,30.0,12.745098039215687,,
InLube®,PA66GF30TF13SI2,Polyamide 66,Nylon 66,1.47,PA66-GF30-L,,,8270.0,224.0,,,2.0,,9.411764705882353,,
InLube®,PA66TF15,Polyamide 66,Nylon 66,1.23,PA66-L,,,2760.0,103.0,3100.0,,8.0,,5.196078431372549,,
InLube®,PA66TF15 BLACK,Polyamide 66,Nylon 66,1.23,PA66-L,,,2760.0,103.0,3100.0,,8.0,,5.196078431372549,,
InLube®,PA66TF20HS,Polyamide 66,Nylon 66,1.26,PA66-L,,,2900.0,107.0,2760.0,,10.0,,5.196078431372549,,
InLube®,PA6GF30M2,Polyamide 6,Nylon 6,1.4,PA6-GF30-L,,,6890.0,,,,2.0,,8.92156862745098,,
InLube®,PA6GF30SI2,Polyamide 6,Nylon 6,1.36,PA6-GF30-L,,,8270.0,248.0,9650.0,,2.0,,11.764705882352942,,
InLube®,PA6TF20FRHS,Polyamide 6,Nylon 6,1.43,PA6-FR-L,,,2760.0,,,,4.0,,5.196078431372549,,
InElec®,PA610CF25GF15,Polyamide 610,Nylon 610,1.33,PA610-(CF+GF)40,,,15200.0,296.0,16500.0,,2.0,,10.784313725490197,,
InElec®,PA66CF10,Polyamide 66,Nylon 66,1.18,PA66-CF10,,,7930.0,172.0,8960.0,,2.0,,6.274509803921569,,
InElec®,PA66CF10FRHS,Polyamide 66,Nylon 66,1.36,PA66-CF10-FR,,,8270.0,214.0,10300.0,,2.0,,6.764705882352942,,
InElec®,PA66CF10GF20,Polyamide 66,Nylon 66,1.32,PA66-(CF+GF)30,,,10000.0,,,,2.0,,8.333333333333334,,
InElec®,PA66CF10GF20TF15FRHS,Polyamide 66,Nylon 66,1.68,PA66-(CF+GF)30-FR-L,,,12300.0,,15200.0,,1.7,,5.196078431372549,,
InElec®,PA66CF15FRHS,Polyamide 66,Nylon 66,1.38,PA66-CF15-FR,,,11700.0,241.0,13100.0,,2.0,,6.764705882352942,,
InElec®,PA66CF15GF15,Polyamide 66,Nylon 66,1.32,PA66-(CF+GF)30,,,11700.0,290.0,12400.0,,2.0,,8.333333333333334,,
InElec®,PA6AS,Polyamide 6,Nylon 6,1.15,PA6,,,1720.0,68.9,,,,,15.686274509803923,,
InElec®,PA6CF10GF25HS,Polyamide 6,Nylon 6,1.38,PA6-(CF+GF)35,,,12400.0,255.0,13800.0,,2.0,,9.411764705882353,,
InElec®,PA6CF30,Polyamide 6,Nylon 6,1.28,PA6-CF30,,,16500.0,317.0,,,1.0,,9.411764705882353,,
InElec®,PA6GF10CF20,Polyamide 6,Nylon 6,1.3,PA6-(CF+GF)30,,,12400.0,262.0,15200.0,,2.0,,6.764705882352942,,
InElec®,PA6GF30AS,Polyamide 6,Nylon 6,1.36,PA6-GF30,,,6550.0,148.0,7580.0,,3.2,,18.627450980392158,,
ColorFast®,NY1,Polyamide 6,Nylon 6,1.13,PA6,79.3,,2830.0,110.0,,75.2,4.0,70.0,5.196078431372549,110.0,
ColorFast®,NY1-33GF,Polyamide 6,Nylon 6,1.35,PA6-GF35,,,6890.0,221.0,,138.0,,3.0,5.196078431372549,120.0,
ColorFast®,NY15030HF,Polyamide 6 Alloy,Nylon 6 Alloy,1.05,PA6,44.1,,1210.0,,,41.4,7.0,200.0,83.33333333333334,,
ColorFast®,NY1GF330,Polyamide 6,Nylon 6,1.35,PA6-GF35,,,6890.0,241.0,,172.0,,3.0,5.196078431372549,120.0,
ColorFast®,NY2115-GF33,Polyamide 66,Nylon 66,1.38,PA66,52.4,,2000.0,72.4,,46.9,18.0,70.0,83.33333333333334,75.0,
Enplury®,6 1000P,Polyamide 6,Nylon 6,,PA6-L,,,,,,,,,,,
Enplury®,6 K6060 2000P,Polyamide 6,Nylon 6,1.7,PA6-GF60,150.0,220.0,,,13500.0,,,3.5,,,
Enplury®,66 K3030 2000P,Polyamide 66,Nylon 66,1.36,PA66-GF30,,262.0,8800.0,285.0,10000.0,200.0,,3.0,,,
Enplury®,66 K5050 2000P,Polyamide 66,Nylon 66,1.57,PA66-GF50,,262.0,15200.0,380.0,16700.0,250.0,,2.5,,,
Enplury®,66 K6060 2000P,Polyamide 66,Nylon 66,1.71,PA66-GF60,,262.0,19800.0,400.0,15800.0,190.0,,2.0,,,
OxyShield®,2545,Polyamide 6,Nylon 6,,PA6,,,,,,,,,,,
Capran®,200B and 200A,Polyamide 6,Nylon 6,,PA6,,,,,,,,,,,
Capran®,MT2500 Film,Polyamide 6,Nylon 6,,PA6,,,,,,,,,,,
Capran®,PIR-1200,Polyamide 6,Nylon 6,,PA6,,,,,,,,,,,
Capran®,PIR-2500,Polyamide 6,Nylon 6,,PA6,,,,,,,,,,,
Aegis®,H55WCX,Polyamide 6,Nylon 6,1.15,PA6,64.1,,2010.0,73.1,,,4.6,180.0,4.705882352941177,116.0,
Aegis®,H55ZIE,Polyamide 6,Nylon 6,1.13,PA6,,,,,,,,,,,
Aegis®,H85QP,Polyamide 6,Nylon 6,1.13,PA6-L,,,,,,,,,,,
Aegis®,PIR-H100QP,Polyamide 6,Nylon 6,1.13,PA6-L,,,,,,,,,,,
Aegis®,PIR-MBM,Polyamide 6,Nylon 6,1.13,PA6,,,,,,,,,,,
Anjatech®,300B-LT2,Polyamide 66,Nylon 66,1.12,PA66-I,70.0,255.0,,,3000.0,,,6.5,,,
Anjaconduct®,350-KF1E3,Polyamide 66,Nylon 66,1.28,PA66,,260.0,,,19000.0,255.0,,2.0,,,
Anjacom®,200C-P,Polyamide 6,Nylon 6,1.14,PA6,85.0,,,,3000.0,,,4.0,,,
Anjacom®,350-UV/GF30,Polyamide 66,Nylon 66,1.36,PA66-GF30,,260.0,,,9500.0,180.0,,3.2,,,
Anjacom®,R250-GF15,Polyamide 6,Nylon 6,1.23,PA6-GF15,,,,,5000.0,110.0,,3.0,,,
TRIMID®,N6000STHL NAT,Polyamide 6,Nylon 6,1.07,PA6-I-L,,,1620.0,62.0,,55.0,,50.0,50.0,,
TRIMID®,N60G10THL BK,Polyamide 6,Nylon 6,1.18,PA6-I-GF10-L,,,3600.0,125.0,,80.0,,3.0,10.0,,
TRIMID®,N60G13HL NAT,Polyamide 6,Nylon 6,1.22,PA6-GF15-L,,,4900.0,170.0,,124.0,,2.5,5.0,,
TRIMID®,N60G15HL BK,Polyamide 6,Nylon 6,1.23,PA6-GF15-L,,,3070.0,98.0,,69.0,,10.0,16.0,,
TRIMID®,N60G15HL NAT,Polyamide 6,Nylon 6,1.23,PA6-GF15-L,,,3150.0,100.0,,75.0,,10.0,18.0,,
TRIMID®,N60G30THL NAT,Polyamide 6,Nylon 6,1.34,PA6-I-GF30-L,,,4200.0,128.0,,80.0,,7.0,30.0,,
TRIMID®,N60G30THL NAT,Polyamide 6,Nylon 6,1.34,PA6-I-GF30-L,,,6770.0,182.0,,135.0,,3.0,24.0,,
TRIMID®,N60G33L NAT,Polyamide 6,Nylon 6,1.4,PA6-GF35-L,,,5670.0,162.0,,99.0,,5.0,18.0,,
TRIMID®,N60G33HL NAT050,Polyamide 6,Nylon 6,1.4,PA6-GF35-L,,,5830.0,168.0,,117.0,,5.0,29.0,,
TRIMID®,N60G33THL BK,Polyamide 6,Nylon 6,1.37,PA6-I-GF35-L,,,7100.0,195.0,,145.0,,3.0,15.0,,
TRIMID®,N60G33THL NAT,Polyamide 6,Nylon 6,1.37,PA6-I-GF35-L,,,4400.0,136.0,,87.0,,7.0,21.0,,
TRIMID®,N60G33THL NAT,Polyamide 6,Nylon 6,1.37,PA6-I-GF35-L,,,7100.0,195.0,,145.0,,3.0,15.0,,
TRIMID®,N60G35HL NAT,Polyamide 6,Nylon 6,1.4,PA6-GF35-L,,,5890.0,171.0,,120.0,,5.0,29.0,,
TRIMID®,N60G43HL BK,Polyamide 6,Nylon 6,1.49,PA6-GF45-L,,,10200.0,280.0,,170.0,,2.0,13.0,,
TRIMID®,N60G43HL NAT,Polyamide 6,Nylon 6,1.49,PA6-GF45-L,,,10700.0,290.0,,207.0,,2.0,17.0,,
TRIMID®,N60G50HL BK310,Polyamide 6,Nylon 6,1.57,PA6-GF50-L,,,8770.0,209.0,,144.0,,4.0,35.0,,
TRIMID®,N60M40HL NAT,Polyamide 6,Nylon 6,1.49,PA6-MD40-L,,,8500.0,154.0,,85.0,,2.0,4.0,,
TRIMID®,N60MG40HLUV2 BK,Polyamide 6,Nylon 6,1.48,PA6-(GF+MD)40-L,,,8100.0,181.0,,126.0,,2.0,5.0,,
TRIMID®,N61G30HLUV2 BK,Polyamide 6,Nylon 6,1.37,PA6-GF30-L,,,5520.0,160.0,,93.0,,5.0,20.0,,
TRIMID®,N61G30HLUV2 BK,Polyamide 6,Nylon 6,1.37,PA6-GF30-L,,,8900.0,258.0,,155.0,,2.0,12.0,,
TRIMID®,N6200HL BK,Polyamide 6,Nylon 6,1.13,PA6-L,,,950.0,38.0,,48.0,,50.0,20.0,,
TRIMID®,N66000HL BK,Polyamide 66,Nylon 66,1.14,PA66-L,,,1030.0,36.0,,48.0,,35.0,25.0,,
TRIMID®,N66000STHL BK,Polyamide 66,Nylon 66,1.08,PA66-I-L,,,550.0,20.0,,36.0,,45.0,120.0,,
TRIMID®,N66000STHLHF NAT,Polyamide 66,Nylon 66,1.08,PA66-I-L,,,550.0,20.0,,36.0,,45.0,120.0,,
TRIMID®,N66000STHLUV2HF NAT,Polyamide 66,Nylon 66,1.08,PA66-I-L,,,1720.0,68.0,,52.0,,55.0,80.0,,
TRIMID®,N66000THL NAT,Polyamide 66,Nylon 66,1.1,PA66-I-L,,,2100.0,76.0,,65.0,,40.0,15.0,,
TRIMID®,N66000THLHF2 BK,Polyamide 66,Nylon 66,1.1,PA66-I-L,,,720.0,27.0,,44.0,,45.0,36.0,,
TRIMID®,N66000THLUV3 BK313,Polyamide 66,Nylon 66,1.1,PA66-I-L,,,2100.0,76.0,,65.0,,40.0,15.0,,
TRIMID®,N660G10HL BK,Polyamide 66,Nylon 66,1.21,PA66-GF10-L,,,4800.0,170.0,,109.0,,2.5,4.0,,
TRIMID®,N660G13HL NAT,Polyamide 66,Nylon 66,1.24,PA66-GF15-L,,,5100.0,180.0,,114.0,,2.5,4.0,,
TRIMID®,N660G13THL NAT,Polyamide 66,Nylon 66,1.19,PA66-I-GF15-L,,,3060.0,105.0,,66.0,,7.0,17.0,,
TRIMID®,N660G15STHL NAT,Polyamide 66,Nylon 66,1.19,PA66-I-GF15-L,,,2580.0,73.0,,63.0,,7.0,20.0,,
TRIMID®,N660G15THL BK,Polyamide 66,Nylon 66,1.2,PA66-I-GF15-L,,,4300.0,159.0,,100.0,,3.0,10.0,,
TRIMID®,N660G15THL NAT,Polyamide 66,Nylon 66,1.2,PA66-I-GF15-L,,,3000.0,84.0,,70.0,,7.0,22.0,,
TRIMID®,N660G15THL NAT,Polyamide 66,Nylon 66,1.2,PA66-I-GF15-L,,,4550.0,163.0,,107.0,,3.0,15.0,,
TRIMID®,N660G25HL BK,Polyamide 66,Nylon 66,1.33,PA66-GF25-L,,,5370.0,155.0,,99.0,,5.0,12.0,,
TRIMID®,N660G30HL NAT,Polyamide 66,Nylon 66,1.37,PA66-GF30-L,,,6560.0,184.0,,,,5.0,14.0,,
TRIMID®,N660G33MDHL BK,Polyamide 66,Nylon 66,1.4,PA66-GF35-L,,,6700.0,184.0,7000.0,114.0,,5.0,14.0,,
TRIMID®,N660G43STHL BK,Polyamide 66,Nylon 66,1.49,PA66-GF45-L,,,11000.0,296.0,,188.0,,2.0,10.0,,
TRIMID®,N660GB30HL BK,Polyamide 66,Nylon 66,1.35,PA66-GB30-L,,,4100.0,120.0,,73.0,,3.0,3.0,,
TRIMID®,N660M40G25HL BK,Polyamide 66,Nylon 66,1.48,PA66-(GF+MD)40-L,,,5400.0,120.0,,97.0,,5.0,11.0,,
TRIMID®,N660M40HL NAT,Polyamide 66,Nylon 66,1.5,PA66-MD40-L,,,3050.0,56.0,,55.0,,5.0,7.0,,
TRIMID®,N660MG40HL NAT,Polyamide 66,Nylon 66,1.49,PA66-(GF+MD)40-L,,,4730.0,111.0,,87.0,,5.0,10.0,,
TRIMID®,N66100STHL BK,Polyamide 66,Nylon 66,1.08,PA66-I-L,,,1720.0,68.0,,52.0,,55.0,80.0,,
TRIMID®,N66100THL BK,Polyamide 66,Nylon 66,1.1,PA66-I-L,,,720.0,27.0,,44.0,,45.0,36.0,,
TRIMID®,N661M40G25HL BK,Polyamide 66,Nylon 66,1.48,PA66-(GF+MD)40-L,,,9000.0,200.0,,125.0,,2.0,7.0,,
TRIMID®,N662G33THLUV2 BK,Polyamide 66,Nylon 66,1.34,PA66-I-GF35-L,,,,,,,,,,,
Michimid,K4100GF33HS,Polyamide 6,Nylon 6,1.39,PA6-GF35,180.0,220.0,8960.0,,,,,3.5,10.784313725490197,,
Michimid,K4200,Polyamide 66,Nylon 66,1.14,PA66-L,57.9,263.0,1210.0,,,,,300.0,10.784313725490197,,
Michimid,K4200GF33HS-02,Polyamide 66,Nylon 66,1.39,PA66-GF35,152.0,263.0,7580.0,,,,,3.0,10.784313725490197,,
Michimid,K4200HS,Polyamide 66,Nylon 66,1.14,PA66-L,82.7,263.0,2760.0,,,,,60.0,5.196078431372549,,
VENYL,SB802,Polyamide 6,Nylon 6,2.8,PA6-MD,,,7350.0,66.0,8000.0,41.0,,,,,
VENYL,SEG138 - 7963,Polyamide 6,Nylon 6,1.19,PA6-I-GF15,,,4250.0,132.0,4750.0,95.0,,4.9,,,
VENYL,SFC200,Polyamide 6,Nylon 6,1.22,PA6-CF20-L,,,10700.0,235.0,11500.0,190.0,,3.0,,,
VENYL,SFRH000R,Polyamide 6,Nylon 6,1.24,PA6-FR,,,2900.0,,3700.0,75.0,,7.0,,,
VENYL,SFRHG300R - 8229,Polyamide 6,Nylon 6,1.54,PA6-GF30-FR,,,4500.0,,5500.0,45.0,,3.5,,,
VENYL,SFRHG300R - 8229,Polyamide 6,Nylon 6,1.54,PA6-GF30-FR,,,7500.0,,7000.0,140.0,,3.0,,,
VENYL,SFRHG300R,Polyamide 6,Nylon 6,1.54,PA6-GF30-FR,,,7500.0,,7000.0,140.0,,3.0,,,
VENYL,SFRHG309 - 8229,Polyamide 6,Nylon 6,1.57,PA6-GF30-FR,,,4600.0,,5550.0,46.0,,3.0,,,
VENYL,SFRHG309 - 8229,Polyamide 6,Nylon 6,1.57,PA6-GF30-FR,,,7550.0,,7100.0,143.0,,3.0,,,
VENYL,SG208,Polyamide 6,Nylon 6,1.32,PA6-GF25,,,4000.0,147.0,4750.0,70.0,,4.0,8.627450980392158,,
VENYL,SG300 - 8317,Polyamide 6,Nylon 6,1.36,PA6-GF30,,,7500.0,250.0,8500.0,155.0,,3.5,6.862745098039216,,
VENYL,SG307 - 8139,Polyamide 6,Nylon 6,1.36,PA6-GF30,,,4600.0,175.0,5000.0,95.0,,4.0,9.803921568627452,,
VENYL,SG308 - 3121,Polyamide 6,Nylon 6,1.39,PA6-GF35,,,10400.0,300.0,10500.0,195.0,,3.0,6.862745098039216,,
VENYL,SG309 - 1773,Polyamide 6,Nylon 6,1.36,PA6-GF30-L,,,4600.0,155.0,5800.0,100.0,,4.0,,,
VENYL,SN000 - 3121,Polyamide 6,Nylon 6,1.14,PA6,,,900.0,65.0,1100.0,65.0,,200.0,14.705882352941178,,
VENYL,ST208 - 7935,Polyamide 6,Nylon 6,1.33,PA6-MD25,,,4500.0,150.0,6000.0,73.0,,4.0,,,
VENYL,ST401,Polyamide 6,Nylon 6,1.48,PA6-MD40,,,6000.0,125.0,6300.0,80.0,,8.0,,,
VENYL,SW107 - 7727,Polyamide 6,Nylon 6,1.25,PA6-GB15,,,3150.0,138.0,3500.0,80.0,,30.0,,,
VENYL,SW300 - 8229,Polyamide 6,Nylon 6,1.37,PA6-GB30,,,1100.0,65.0,1200.0,40.0,,30.0,,,
VENYL,SW300 - 8229,Polyamide 6,Nylon 6,1.37,PA6-GB30,,,3600.0,140.0,3900.0,75.0,,10.0,,,
VENYL,SWGB300H,Polyamide 6,Nylon 6,1.36,PA6-(GF+GB)30,,,5300.0,195.0,7100.0,120.0,,3.5,,,
VENYL,UC406,Polyamide 66,Nylon 66,1.5,PA66-(CF+MD)45-L,,,8000.0,165.0,10200.0,113.0,,,,,
VENYL,UE020,Polyamide 66,Nylon 66,1.11,PA66,,,1900.0,100.0,3000.0,65.0,15.0,,15.686274509803923,,
VENYL,UE030,Polyamide 66,Nylon 66,1.1,PA66,,,1700.0,60.0,2400.0,50.0,,13.0,7.352941176470589,,
VENYL,UEL030,Polyamide 66,Nylon 66,1.08,PA66,,,1900.0,77.0,2400.0,63.0,13.0,,,,
VENYL,UFRHG309R - 1367,Polyamide 66,Nylon 66,1.54,PA66-GF30-FR,,,5750.0,,6250.0,80.0,,3.0,,,
VENYL,UFRHGR208R - 8229,Polyamide 66,Nylon 66,1.49,PA66-GF25-FR,,,4400.0,,3900.0,70.0,,5.0,,,
VENYL,UG108 - 8097,Polyamide 66,Nylon 66,1.25,PA66-GF15,,,2500.0,130.0,3800.0,75.0,,3.0,9.803921568627452,,
VENYL,UG200 - 8416,Polyamide 66,Nylon 66,1.27,PA66-GF20,,,6000.0,210.0,7000.0,125.0,,3.0,7.352941176470589,,
VENYL,UG360,Polyamide 66,Nylon 66,1.49,PA66-GF30,,,6500.0,175.0,6650.0,105.0,,2.0,,,
VENYL,UG400,Polyamide 66,Nylon 66,1.44,PA66-GF40,,,10800.0,300.0,10000.0,225.0,,3.0,10.784313725490197,,
VENYL,UGK306 - 8229,Polyamide 66,Nylon 66,1.38,PA66-GF,,,9400.0,303.0,10800.0,184.0,,,,,
VENYL,UM108 - 8689,Polyamide 66,Nylon 66,1.25,PA66-MD15,,,3850.0,,,85.0,,2.5,6.5,,
VENYL,UN000 - 8229,Polyamide 66,Nylon 66,1.14,PA66,,,2600.0,135.0,3000.0,85.0,,15.0,5.0,,
VENYL,UWGB300H,Polyamide 66,Nylon 66,1.36,PA66-(GF+GB)30,,,6900.0,265.0,7500.0,174.0,,2.2,,,
VENYL,VG108 - 8139,Polyamide 66/6 Copolymer,Nylon 66/6,1.25,PA66/6-GF15,,,5400.0,235.0,6000.0,120.0,,5.0,,,
VENYL,VN007 - 8139,Polyamide 66/6 Copolymer,Nylon 66/6,1.14,PA66/6,,,900.0,65.0,1000.0,55.0,,250.0,,,
VENYL,VN007 - 8139,Polyamide 66/6 Copolymer,Nylon 66/6,1.14,PA66/6,,,2800.0,135.0,2800.0,85.0,,50.0,,,
VENYL,ZG108 - 8121,Polyamide 66/6 Copolymer,Nylon 66/6,1.25,PA66/6-GF15,,,2900.0,95.0,3800.0,65.0,5.0,8.0,,,
NEALID,XG390,Polyamide + Polyolefin,Nylon+Olefin,1.33,(PA+Polyolefin)-GF,,,7780.0,175.0,8750.0,114.0,,4.0,,,
NEALID,XG400,Polyamide + Polyolefin,Nylon+Olefin,1.36,(PA+Polyolefin)-GF40,,,8600.0,180.0,10000.0,115.0,,4.0,,,
NEALID,XG400,Polyamide + Polyolefin,Nylon+Olefin,1.36,(PA+Polyolefin)-GF40,,,9550.0,200.0,11000.0,125.0,,2.0,,,
NEALID,XN093 - 8428,"Polyamide, Unspecified","Nylon, Unspecified",1.03,PA,,,1850.0,76.0,2400.0,47.0,5.0,,,,
MAJORIS,SG300 - 8229,Polyamide 6,Nylon 6,1.36,PA6-LGF30,,,11000.0,320.0,12900.0,220.0,,2.5,,,
MAJORIS,UG407 - 8229,Polyamide 66,Nylon 66,1.46,PA66-LGF40,,,14000.0,375.0,17000.0,250.0,,2.0,,,
MAJORIS,UG600 - 8229,Polyamide 66,Nylon 66,1.7,PA66-LGF60,,,17600.0,386.0,20900.0,225.0,,2.1,,,
MAJORIS,UG600 - 8229,Polyamide 66,Nylon 66,1.7,PA66-LGF60,,,19100.0,403.0,22500.0,240.0,,2.0,,,
ADDITEC®,CBI  22049  NOIR  110  C,"Polyamide, Unspecified","Nylon, Unspecified",1.22,PA-CF,,220.0,10000.0,,,140.0,,4.0,6.0,,83.0
ADDINYL®,A2  Z  V30,Polyamide 66,Nylon 66,1.36,PA66-GF30,,260.0,6000.0,,,130.0,,10.0,14.0,,85.0
ADDINYL®,A2,Polyamide 66,Nylon 66,1.14,PA66,85.0,260.0,2800.0,,,,,35.0,6.0,,84.0
ADDINYL®,A2 V15,Polyamide 66,Nylon 66,1.24,PA66-GF15,,260.0,5500.0,,,120.0,,5.0,4.0,,85.0
ADDINYL®,A2 Z P40,Polyamide 66,Nylon 66,1.48,PA66-MD,,260.0,1600.0,,,60.0,,35.0,9.0,,85.0
ADDINYL®,A2 Z P40,Polyamide 66,Nylon 66,1.48,PA66-MD,,260.0,5100.0,,,85.0,,10.0,6.0,,88.0
ADDINYL®,B2 V30 NOIR 46,Polyamide 6,Nylon 6,1.36,PA6-GF30,,260.0,9500.0,,,180.0,,5.0,10.0,,88.0
ADDINYL®,B2 V50,Polyamide 6,Nylon 6,1.55,PA6-GF50,,220.0,14500.0,,,200.0,,5.0,14.0,,87.0
ADDINYL®,B2 Z  G30,Polyamide 6,Nylon 6,1.35,PA6-GB30,,220.0,3800.0,,,70.0,,6.0,3.5,,85.0
ADDINYL®,B2 Z V50,Polyamide 6,Nylon 6,1.55,PA6-GF50,,220.0,14000.0,,,200.0,,5.0,14.0,,87.0
ADDINYL®,C2 V30,Polyamide 66,Nylon 66,1.37,PA66/6-GF30,,243.0,8100.0,,,175.0,,4.0,12.0,,84.0
ADDINYL®,PMD  20272  BLEU  P61,Polyamide 66,Nylon 66,1.24,PA66,,260.0,1300.0,,,35.0,,6.0,2.0,,81.0
ADDINYL®,PMD  20272  BLEU  P61,Polyamide 66,Nylon 66,1.24,PA66,85.0,260.0,3300.0,,,85.0,,10.0,3.0,,87.0
ADDINYL®,SBI 20037,Polyamide 6,Nylon 6,1.12,PA6-I,40.0,220.0,850.0,,,55.0,,200.0,18.0,,70.0
ADDINYL®,SBI 20037,Polyamide 6,Nylon 6,1.12,PA6-I,70.0,220.0,2400.0,,,40.0,,25.0,6.0,,81.0
ADDIFLAM®,SBI  20011  F  BLANC  50,Polyamide 6,Nylon 6,1.15,PA6-FR,40.0,260.0,1100.0,,,40.0,,150.0,7.0,,76.0
ADDIFLAM®,VBI  22019  F,Polyamide 6,Nylon 6,1.41,PA6-GF25-FR,,220.0,8600.0,,,90.0,,4.0,5.0,,87.0
Adell Polyamide,AB-14,Polyamide 66,Nylon 66,1.25,PA66-GB20,86.2,254.0,3960.0,,,,,4.0,3.1372549019607847,120.0,
Adell Polyamide,AB-16,Polyamide 66,Nylon 66,1.36,PA66-GB30,93.1,254.0,4310.0,,,,,3.0,3.431372549019608,121.0,
Adell Polyamide,AB-18,Polyamide 66,Nylon 66,1.45,PA66-GB40,96.5,254.0,4830.0,,,,,2.0,3.6274509803921573,122.0,
Adell Polyamide,AH-18,Polyamide 66,Nylon 66,1.48,PA66-MD40,,254.0,6210.0,138.0,,,,10.0,3.6274509803921573,122.0,
Adell Polyamide,AJ-14,Polyamide 66,Nylon 66,1.23,PA66-GF20,,249.0,5520.0,145.0,,,,3.0,17.647058823529413,119.0,
Adell Polyamide,AJ-33,Polyamide 66,Nylon 66,1.17,PA66-GF15,,249.0,3790.0,121.0,,,,3.0,14.705882352941178,118.0,
Adell Polyamide,AJ-34,Polyamide 66,Nylon 66,1.23,PA66-GF20,,249.0,5520.0,145.0,,,,3.0,17.647058823529413,119.0,
Adell Polyamide,AR-37 (P),Polyamide 66,Nylon 66,1.36,PA66-GF35,214.0,254.0,9650.0,,,,,3.0,11.764705882352942,123.0,
Adell Polyamide,AW-37,Polyamide 66,Nylon 66,1.36,PA66-GF35,,210.0,8270.0,193.0,,,,3.0,11.764705882352942,120.0,
Adell Polyamide,BD-30,Polyamide 6,Nylon 6,1.07,PA6,,204.0,1590.0,67.6,,,,70.0,94.11764705882354,112.0,
Adell Polyamide,BH-18,Polyamide 6,Nylon 6,1.48,PA6-MD40,,216.0,5170.0,124.0,,,,13.0,3.9215686274509807,121.0,
Adell Polyamide,BI-30,Polyamide 6,Nylon 6,1.08,PA6-I,,210.0,1720.0,75.8,,,,90.0,18.627450980392158,114.0,
Adell Polyamide,BJ-13 Glass Reinforced Mineral Filled,Polyamide 6,Nylon 6,1.46,PA6-(GF+MD),,216.0,3450.0,108.0,,,,2.0,14.705882352941178,112.0,
Adell Polyamide,BJ-17 Glass Reinforced High Impact,Polyamide 6,Nylon 6,1.31,PA6-GF,,210.0,5860.0,186.0,,,,3.0,20.58823529411765,118.0,
Adell Polyamide,BL-38,Polyamide 6,Nylon 6,1.47,PA6-(GF+MD)40,,216.0,7580.0,186.0,,,,2.5,4.411764705882353,122.0,
Adell Polyamide,BT-34,Polyamide 6,Nylon 6,1.24,PA6-I-GF20,,210.0,5170.0,152.0,,,,3.0,12.745098039215687,118.0,
4TECH®,9A22150 M2,Polyamide 66,Nylon 66,1.6,PA66-GF50-L,,262.0,,,16000.0,210.0,,2.5,15.0,,
4TECH®,9A22710 H,Polyamide 66,Nylon 66,1.18,PA66-CF10,,262.0,,,9000.0,150.0,,2.5,5.0,,
4TECH®,9B22675,Polyamide 6,Nylon 6,2.9,PA6-Me75,,223.0,,,4500.0,25.0,,,5.0,,
Ecomass®,1050TU96,"Polyamide, Unspecified","Nylon, Unspecified",11.0,PA-Me,,,4960.0,48.6,6450.0,,,1.8,10.784313725490197,,
Ecomass®,1080ZG90,Polyamide 12,Nylon 12,5.49,PA12-Me,,,4960.0,49.6,6450.0,,,3.5,15.686274509803923,,
Ecomass®,1700CO93,"Polyamide, Unspecified","Nylon, Unspecified",5.69,PA-Me,,,8960.0,65.5,9650.0,,,1.0,6.568627450980393,,
Ecomass®,1700TU96,"Polyamide, Unspecified","Nylon, Unspecified",11.0,PA-Me,,,8410.0,63.4,9650.0,,,1.0,7.843137254901961,,
Ecomass®,1850ZN66T1,Polyamide 6,Nylon 6,2.5,PA6-I-Me,,,2800.0,,,,,10.0,7.5,,
Ecomass®,1850ZN84T1,Polyamide 6,Nylon 6,3.99,PA6-I-Me,,,6000.0,,7500.0,,,2.5,7.6,,
NYLEM®,6,Polyamide 6,Nylon 6,1.12,PA6,40.0,,,,1400.0,,,15.0,8.0,,75.0
NYLEM®,6 GXR 30,Polyamide 6,Nylon 6,1.32,PA6-(GF+GB),140.0,,,,7500.0,,,4.0,10.0,,80.0
