Repository: mike-keating-iv/ml-polymer-classification

# Polymer Classification using Machine Learning

## Project Overview

This project develops machine learning models to classify polymer materials into their respective subclasses using mechanical and physical property data. The goal is to automate polymer identification for materials databases and R&D applications.

## Data Source

Data was collected from the Plastics and Elastomers section of [UL Prospector](https://www.ulprospector.com/plastics/en), which is a database containing technical data for over 100,000 materials. Data was queried by polymer symbol (PP, PMMA, etc) and saved to separate CSV files.

File: data/polymers_Nylon.csv (part 52 of 57)
Chemlon®,113 GH,Polyamide 66,Nylon 66,1.22,PA66-GF15,,257.0,3410.0,94.4,4160.0,,,16.0,3.3,,
Chemlon®,113 GX,Polyamide 66,Nylon 66,1.22,PA66-GF15-L,,254.0,4830.0,172.0,,,,2.0,6.274509803921569,,
Chemlon®,125-15 MGH,Polyamide 66,Nylon 66,1.5,PA66-(GF+MD)40,,257.0,5800.0,125.0,8060.0,,,6.3,7.1,,
Chemlon®,128-10 MGH,Polyamide 66,Nylon 66,1.48,PA66-(GF+MD),,256.0,9000.0,200.0,,145.0,,3.0,,,
NYLEM®,6 GXR 40 IM,Polyamide 6,Nylon 6,1.36,PA6-I-(GF+GB),100.0,,,,8000.0,,,6.0,15.0,,80.0
NYLEM®,6 GXR 40 UV,Polyamide 6,Nylon 6,1.36,PA6-(GF+GB),110.0,,,,4000.0,,,6.0,10.0,,80.0
EMLON®,6 GBR 30,Polyamide 6,Nylon 6,1.34,PA6-GB,50.0,,,,3500.0,,,9.0,7.0,,75.0
EMLON®,6 IM,Polyamide 6,Nylon 6,1.06,PA6-I,30.0,,,,1200.0,,,50.0,20.0,,50.0
EMLON®,66,Polyamide 66,Nylon 66,1.12,PA66,60.0,,,,2500.0,,,3.0,6.0,,75.0
EMLON®,66 GFR 25 FR V0,Polyamide 66,Nylon 66,1.27,PA66-GF,100.0,,,,5000.0,,,5.0,12.0,,75.0
EMLON®,66 MTF 20,Polyamide 66,Nylon 66,1.15,PA66-MD20,100.0,,,,3500.0,,,3.0,15.0,,75.0
TECACOMP®,PA66 HI brown 3930,Polyamide 66,Nylon 66,1.13,PA66,,260.0,,,2950.0,,,65.0,,,
TECACOMP®,PA66 HI brown 9095,Polyamide 66,Nylon 66,1.13,PA66,,260.0,,,2950.0,,,85.0,,,
TECACOMP®,PA66 LA natural 9130,Polyamide 66,Nylon 66,1.1,PA66-L,,260.0,,,2500.0,,,20.0,,,
TECACOMP®,PA66 TC black 4022,Polyamide 66,Nylon 66,2.25,PA66-MD,,255.0,,,13500.0,,,1.7,,,
TECACOMP®,PA66 TC white 3923,Polyamide 66,Nylon 66,1.43,PA66-MD,,255.0,,,9000.0,,,1.5,,,
Grivory®,G 21,Polyamide 6I/6T Copolymer,Nylon 6I/6T,1.18,PAI/6T,97.3302285795773,,,,3000.0,,4.73684210526315,,,,
Grivory®,G4V-5H black 9915,Polyamide 66 + PA 6I/X,Nylon 66+Nylon 6I/X,1.59,(PA66+PA6I/X)-GF50,,235.0,,,16500.0,200.0,,2.5,,,
Grivory®,G4V-5H nat,Polyamide 66 + PA 6I/X,Nylon 66+Nylon 6I/X,1.59,(PA66+PA6I/X)-GF50,,235.0,,,16500.0,200.0,,2.5,,,
Grivory®,GC-4H,Polyamide 66 + PA 6I/X,Nylon 66+Nylon 6I/X,1.34,(PA66+PA6I/X)-CF40,,260.0,,,28000.0,225.0,,2.0,,,
Grivory®,GCL-3H anthracite,Polyamide 66 + PA 6I/X,Nylon 66+Nylon 6I/X,1.28,(PA66+PA6I/X)-LCF30,,260.0,,,21500.0,270.0,,1.7,,,
Grivory®,GCL-3H anthracite,Polyamide 66 + PA 6I/X,Nylon 66+Nylon 6I/X,1.28,(PA66+PA6I/X)-LCF30,,260.0,,,22500.0,315.0,,1.6,,,
Grivory®,GV-2H black,Polyamide 66 + PA 6I,Nylon 66+Nylon 6I,1.28,(PA66+PA6I)-GF20,,260.0,,,8200.0,145.0,,3.0,,,
Grivory®,GV-4H,Polyamide 66 + PA 6I/X,Nylon 66+Nylon 6I/X,1.47,(PA66+PA6I/X)-GF40,,260.0,,,14000.0,230.0,,3.0,,,
Grivory®,GV-5H EF black 9915,Polyamide 66 + PA 6I/X,Nylon 66+Nylon 6I/X,1.56,(PA66+PA6I/X)-GF50,,260.0,,,18000.0,250.0,,2.5,,,
Grivory®,GV-6 FWA nat,Polyamide 66 + PA 6I/X,Nylon 66+Nylon 6I/X,1.69,(PA66+PA6I/X)-GF60,,260.0,,,21000.0,240.0,,2.0,,,
Grivory®,GV-6H black,Polyamide 66 + PA 6I/X,Nylon 66+Nylon 6I/X,1.69,(PA66+PA6I/X)-GF60,,260.0,,,22000.0,260.0,,2.0,,,
Grivory®,GV-6H EF black 9915,Polyamide 66 + PA 6I/X,Nylon 66+Nylon 6I/X,1.69,(PA66+PA6I/X)-GF60,,260.0,,,21000.0,240.0,,2.0,,,
Grivory®,GVL-5H black 9839,Polyamide 66 + PA 6I/X,Nylon 66+Nylon 6I/X,1.56,(PA66+PA6I/X)-LGF50,,260.0,,,17500.0,265.0,,2.4,,,
Grivory®,GVL-5H black 9915,Polyamide 66 + PA 6I/X,Nylon 66+Nylon 6I/X,1.56,(PA66+PA6I/X)-LGF50,,260.0,,,17000.0,230.0,,2.2,,,
Grivory®,GVL-5H black 9915,Polyamide 66 + PA 6I/X,Nylon 66+Nylon 6I/X,1.56,(PA66+PA6I/X)-LGF50,,260.0,,,18000.0,260.0,,2.2,,,
Grivory®,GVL-5H nat,Polyamide 66 + PA 6I/X,Nylon 66+Nylon 6I/X,1.56,(PA66+PA6I/X)-LGF50,,260.0,,,16500.0,235.0,,2.4,,,
Grivory®,GVN-5H black 9915,Polyamide 66 + PA 6I/X,Nylon 66+Nylon 6I/X,1.55,(PA66+PA6I/X)-I-GF50,,260.0,,,15500.0,220.0,,3.0,,,
Grivory®,GVX-6 H black 9915,Polyamide 66 + PA 6I/X,Nylon 66+Nylon 6I/X,1.69,(PA66+PA6I/X)-GF60,,260.0,,,22000.0,260.0,,2.0,,,
Grivory®,GVX-6 H black 9915,Polyamide 66 + PA 6I/X,Nylon 66+Nylon 6I/X,1.69,(PA66+PA6I/X)-GF60,,260.0,,,22500.0,290.0,,2.0,,,
Grivory®,GVX-65 H black 9915,Polyamide 66 + PA 6I/X,Nylon 66+Nylon 6I/X,1.77,(PA66+PA6I/X)-GF65,,260.0,,,25500.0,300.0,,1.9,,,
Grivory®,GVX-7 H black 9915,Polyamide 66 + PA 6I/X,Nylon 66+Nylon 6I/X,1.85,(PA66+PA6I/X)-GF70,,260.0,,,27500.0,260.0,,1.5,,,
Grivory®,GVX-7 H black 9915,Polyamide 66 + PA 6I/X,Nylon 66+Nylon 6I/X,1.85,(PA66+PA6I/X)-GF70,,260.0,,,28000.0,290.0,,1.5,,,
Grivory®,GVX-7 H nat,Polyamide 66 + PA 6I/X,Nylon 66+Nylon 6I/X,1.85,(PA66+PA6I/X)-GF70,,260.0,,,28000.0,290.0,,1.5,,,
Grivory®,HB5299,Polyamide MXD6/MXDI Copolymer,Nylon MXD6/MXDI,1.21,PAMXD6/MXDI,,218.0,,,4000.0,,,,,,
Grivory®,HT XE 4027 black 9916,Polyamide 10T/X Copolymer,Nylon 10T/X,1.41,PA10T/X-GF30-FR,,295.0,,,10000.0,130.0,,2.0,,,
Grivory®,HT1V-4 FWA nat,Polyamide 6I/6T Copolymer,Nylon 6I/6T,1.53,PAI/6T-GF40,,325.0,,,14500.0,220.0,,2.0,,,
Grivory®,HT1V-45 HY black 9205,Polyamide 6I/6T Copolymer,Nylon 6I/6T,1.59,PAI/6T-GF45,,325.0,,,15500.0,225.0,,2.0,,,
Grivory®,HT1V-65H black 9205,Polyamide 6I/6T Copolymer,Nylon 6I/6T,1.85,PAI/6T-GF65,,325.0,,,25500.0,270.0,,1.5,,,
Grivory®,HT2C-3X LF black 9833,Polyamide 6T/66 Copolymer,Nylon 6T/66,1.4,PA6T/66-CF30,,310.0,,,24000.0,240.0,,1.5,,,
Grivory®,HT2V-3H,Polyamide 6T/66 Copolymer,Nylon 6T/66,1.42,PA6T/66-GF30,,310.0,,,11000.0,165.0,,2.0,,,
Grivory®,HT2V-5H,Polyamide 6T/66 Copolymer,Nylon 6T/66,1.62,PA6T/66-GF50,,310.0,,,17500.0,250.0,,2.0,,,
Grivory®,HT2VZ-15H,Polyamide 6T/66 Copolymer,Nylon 6T/66,1.24,PA6T/66-GF15,,310.0,,,6000.0,125.0,,3.0,,,84.0
Grivory®,HTV-3H1 black 9205,Polyamide 6I/6T Copolymer,Nylon 6I/6T,1.44,PAI/6T-GF30,,325.0,,,11000.0,170.0,,2.0,,,
Grivory®,HTV-3H1 nat,Polyamide 6I/6T Copolymer,Nylon 6I/6T,1.44,PAI/6T-GF30,,325.0,,,11000.0,170.0,,2.0,,,
Grivory®,HTV-45H1 black 9205,Polyamide 6I/6T Copolymer,Nylon 6I/6T,1.59,PAI/6T-GF45,,325.0,,,16000.0,230.0,,2.0,,,
Grivory®,HTV-4H1 black 9205,Polyamide 6I/6T Copolymer,Nylon 6I/6T,1.53,PAI/6T-GF40,,325.0,,,14500.0,220.0,,2.0,,,
Grivory®,HTV-4H1 NATURAL,Polyamide 6I/6T Copolymer,Nylon 6I/6T,1.53,PAI/6T-GF40,,325.0,,,14000.0,210.0,,2.0,,,
Grivory®,HTV-5H1 black 9205,Polyamide 6I/6T Copolymer,Nylon 6I/6T,1.65,PAI/6T-GF50,,325.0,,,17500.0,,,,,,
Grivory®,HTV-6H1 black 9205,Polyamide 6I/6T Copolymer,Nylon 6I/6T,1.78,PAI/6T-GF60,,325.0,,,22500.0,250.0,,1.5,,,
Grivory®,XE 4101 black 9225,Polyamide 10T/X Copolymer,Nylon 10T/X,1.49,PA10T/X-GF40,,295.0,,,13000.0,175.0,,2.6,,,
Grivory®,XE 4102 black 9238,Polyamide 10T/X Copolymer,Nylon 10T/X,1.26,PA10T/X-CF30,,295.0,,,23000.0,250.0,,2.0,,,
Grivory®,XE 4120 black 9916,Polyamide 10T/X Copolymer,Nylon 10T/X,1.43,PA10T/X-GF30,,315.0,,,11500.0,150.0,,2.0,,,
Grivory®,XE 4216 black 9233,Polyamide 6T/66 Copolymer,Nylon 6T/66,1.43,PA6T/66-GF30,,300.0,,,11000.0,190.0,,2.7,,,
Grivory®,XE 5106 (GVL-4H V0),Polyamide 66 + PA 6I/X,Nylon 66+Nylon 6I/X,1.5,(PA66+PA6I/X)-LGF40-FR,,260.0,,,14500.0,200.0,,2.1,,,
Grilon®,AG-30,Polyamide 66,Nylon 66,1.35,PA66-GF30,,260.0,,,10000.0,200.0,,3.5,,,
Grilon®,AS LF 20,Polyamide 66,Nylon 66,1.28,PA66-L,60.0,260.0,,,2700.0,,4.0,,,,
Grilon®,AS/2,Polyamide 66,Nylon 66,1.14,PA66-I,95.0,260.0,,,3700.0,80.0,4.0,,,,
Grilon®,AZ 3,Polyamide 66,Nylon 66,1.07,PA66-I,45.0,260.0,,,1800.0,45.0,5.0,,,,
Grilon®,AZ 3/2,Polyamide 66,Nylon 66,1.07,PA66-I-FR,27.14695763542858,260.0,,,700.0,,6.530612244897949,50.0,,,
Grilon®,BFZ 3,Polyamide 6,Nylon 6,1.06,PA6-I,25.0,222.0,,,600.0,,15.0,,,,
Grilon®,BG-25 HM,Polyamide 6,Nylon 6,1.22,PA6-GF25,92.07792621044467,222.0,,,5200.0,90.0,1.9282405649296175,5.0,,,
Grilon®,BG-25 S,Polyamide 6,Nylon 6,1.31,PA6-GF25,,222.0,,,4800.0,90.0,,8.0,,,
Grilon®,BG-30 FC,Polyamide 6,Nylon 6,1.35,PA6-GF30,,222.0,,,6200.0,100.0,,7.0,,,
Grilon®,BG-30 FR,Polyamide 6,Nylon 6,1.39,PA6-GF30-FR,,222.0,,,4500.0,60.0,,50.0,,,
Grilon®,BG-30 HM,Polyamide 6,Nylon 6,1.26,PA6-GF30,86.48066701527648,222.0,,,6500.0,95.0,2.6315789473684292,5.0,,,
Grilon®,BG-30 S FA,Polyamide 6,Nylon 6,1.35,PA6-GF30,,222.0,,,6000.0,125.0,,10.0,,,
Grilon®,BG-40 HM,Polyamide 6,Nylon 6,1.4,PA6-GF40,,222.0,,,12000.0,150.0,,3.0,,,
Grilon®,BG-50 H,Polyamide 6,Nylon 6,1.58,PA6-GF50,,222.0,,,17500.0,245.0,,3.0,,,
Grilon®,BG-50 S,Polyamide 6,Nylon 6,1.58,PA6-GF50,139.70047872646595,222.0,,,11500.0,165.0,2.5263157894736876,6.0,,,
Grilon®,BGK-30 X,Polyamide 6,Nylon 6,1.34,PA6-(GF+GB)30,,222.0,,,3800.0,80.0,,7.0,,,
Grilon®,BGM-40 X,Polyamide 6,Nylon 6,1.44,PA6-(GF+MD)40,,222.0,,,10000.0,120.0,,2.5,,,
Grilon®,BGZ-15,Polyamide 6,Nylon 6,1.19,PA6-I-GF15,,222.0,,,5400.0,120.0,,4.0,,,
Grilon®,BK-30,Polyamide 6,Nylon 6,1.33,PA6-GB30,,222.0,,,4200.0,70.0,,7.0,,,
Grilon®,BK-50,Polyamide 6,Nylon 6,1.55,PA6-GB50,95.0,222.0,,,6100.0,,4.0,,,,
Grilon®,BM 16 NATURAL,"Polyamide, Unspecified","Nylon, Unspecified",1.09,PA,25.0,164.0,,,500.0,65.0,7.0,400.0,,,
Grilon®,BR 40 W,Polyamide 6,Nylon 6,1.12,PA6-P,30.0,220.0,,,500.0,,40.0,,,,
Grilon®,BR 40 W,Polyamide 6,Nylon 6,1.12,PA6-P,40.0,220.0,,,1300.0,,35.0,,,,
Grilon®,BRZ 334 H,Polyamide 6,Nylon 6,1.0,PA6-I,,222.0,,,300.0,,,50.0,,,55.0
Grilon®,BS,Polyamide 6,Nylon 6,1.13,PA6,40.0,222.0,,,1000.0,,15.0,,,,
Grilon®,BS EC,Polyamide 6,Nylon 6,1.22,PA6,40.0,222.0,,,1000.0,45.0,35.0,,,,
Grilon®,BS/2,Polyamide 6,Nylon 6,1.14,PA6,90.0,222.0,,,3300.0,70.0,3.0,,,,
Grilon®,CA 6 E,Polyamide 6/12 Copolymer,Nylon 6/12,1.06,PA612,,130.0,,,350.0,,,,,,
Grilon®,CF 6 S,Polyamide 6/12 Copolymer,Nylon 6/12,1.05,PA612,23.433106942653293,130.0,,,400.0,,5.6842105263157805,,,,
Grilon®,CR 8,Polyamide 6/12 Copolymer,Nylon 6/12,1.1,PA612,28.23817473030088,190.0,,,500.0,,11.973684210526315,,,,
Grilon®,CR 9 HV,Polyamide 6/12 Copolymer,Nylon 6/12,1.1,PA612,28.259346745093985,200.0,,,550.0,,11.973684210526315,,,,
Grilon®,EBGM-20 HX,Polyamide 66/6 Copolymer,Nylon 66/6,1.24,PA66/6-(GF+Nano)15,,260.0,,,6300.0,,,,,,
Grilon®,EBV-15H Black 9697,Polyamide 6,Nylon 6,1.21,PA6-GF15,,222.0,,,5600.0,110.0,,5.0,,,
Grilon®,F 50 nat 6368,Polyamide 6,Nylon 6,1.14,PA6,,222.0,,,3000.0,,,,,,
Grilon®,FG 40 NL nat 6018,Polyamide 6,Nylon 6,1.14,PA6,,222.0,,,1100.0,,,,,,
Grilon®,FG 40 NL nat 6025,Polyamide 6,Nylon 6,1.15,PA6,,222.0,,,1100.0,,,,,,
Grilon®,FG 40 NL nat 6025,Polyamide 6,Nylon 6,1.15,PA6,,222.0,,,3000.0,,,,,,
Grilon®,R 50 H NZ,Polyamide 6,Nylon 6,1.07,PA6-I,,222.0,,,600.0,,,50.0,,,
Grilon®,TSC-20/4 EC black 9832,Polyamide 66/6 Copolymer,Nylon 66/6,1.22,PA66/6-CF20,,260.0,,,16000.0,230.0,,3.0,,,
Grilon®,TSG-30/4 FA,Polyamide 66/6 Copolymer,Nylon 66/6,1.35,PA66/6-GF30,100.0,260.0,,,6000.0,100.0,4.0,,,,
Grilon®,TSG-30/4 FA,Polyamide 66/6 Copolymer,Nylon 66/6,1.35,PA66/6-GF30,,260.0,,,9700.0,180.0,,3.0,,,
Grilon®,TSG-30/4 H black 9836,Polyamide 66/6 Copolymer,Nylon 66/6,1.35,PA66/6-GF30,,260.0,,,10000.0,180.0,,3.0,,,
Grilon®,TSG-30/4 V0,Polyamide 66/6 Copolymer,Nylon 66/6,1.44,PA66/6-GF30-FR,,260.0,,,6500.0,90.0,,4.5,,,
Grilon®,TSG-30/4 V0,Polyamide 66/6 Copolymer,Nylon 66/6,1.44,PA66/6-GF30-FR,,260.0,,,10500.0,150.0,,2.5,,,
Grilon®,TSG-50,Polyamide 66/6 Copolymer,Nylon 66/6,1.56,PA66/6-GF50,,260.0,,,16500.0,240.0,,3.0,,,
Grilon®,TSG-50 FA,Polyamide 66/6 Copolymer,Nylon 66/6,1.56,PA66/6-GF50,,260.0,,,16500.0,240.0,,3.0,,,
Grilon®,TSG-50/4 W,Polyamide 66/6 Copolymer,Nylon 66/6,1.55,PA66/6-GF50-P,,260.0,,,16500.0,230.0,,2.5,,,
Grilon®,TSG-60/4 W,Polyamide 66/6 Copolymer,Nylon 66/6,1.72,PA66/6-GF60-P,,265.0,,,13000.0,159.0,,3.6,,,
Grilon®,TSG-60/4 W,Polyamide 66/6 Copolymer,Nylon 66/6,1.72,PA66/6-GF60-P,,265.0,,,20000.0,242.0,,2.2,,,
Grilon®,TSGL-50/4 black 9833,Polyamide 66/6 Copolymer,Nylon 66/6,1.55,PA66/6-LGF50,,260.0,,,12800.0,180.0,,2.3,,,
Grilon®,TSGL-50/4 black 9833,Polyamide 66/6 Copolymer,Nylon 66/6,1.55,PA66/6-LGF50,,260.0,,,17800.0,255.0,,2.0,,,
Grilon®,TSGL-50-4 black 9839,Polyamide 66/6 Copolymer,Nylon 66/6,1.55,PA66/6-LGF50,,260.0,,,17500.0,260.0,,2.3,,,
Grilon®,TSGL-50-4 nat,Polyamide 66/6 Copolymer,Nylon 66/6,1.55,PA66/6-LGF50,,260.0,,,12500.0,185.0,,2.6,,,
Grilon®,TSGL-60/4 black 9833,Polyamide 66/6 Copolymer,Nylon 66/6,1.68,PA66/6-LGF60,,260.0,,,17000.0,200.0,,2.2,,,
Grilon®,TSGL-60/4 black 9833,Polyamide 66/6 Copolymer,Nylon 66/6,1.68,PA66/6-LGF60,,260.0,,,22500.0,275.0,,2.0,,,
Grilon®,TSGL-60/4 black 9839,Polyamide 66/6 Copolymer,Nylon 66/6,1.68,PA66/6-LGF60,,260.0,,,22000.0,275.0,,2.1,,,
Grilon®,TSGL-60/4 nat,Polyamide 66/6 Copolymer,Nylon 66/6,1.68,PA66/6-LGF60,,260.0,,,16500.0,205.0,,2.3,,,
Grilon®,TSGZ-30,Polyamide 66/6 Copolymer,Nylon 66/6,1.33,PA66/6-I-GF30,,260.0,,,9000.0,180.0,,4.0,,,
Grilon®,TSK-30/4,Polyamide 66/6 Copolymer,Nylon 66/6,1.35,PA66/6-GB30,,260.0,,,4100.0,75.0,,10.0,,,
Grilon®,TSM-30/2,Polyamide 66/6 Copolymer,Nylon 66/6,1.37,PA66/6-MD30,,260.0,,,6000.0,85.0,4.0,7.0,,,
Grilon®,TSM-40/4,Polyamide 66/6 Copolymer,Nylon 66/6,1.46,PA66/6-MD40,,260.0,,,6000.0,90.0,,7.0,,,
Grilon®,TSS/2 FA,Polyamide 66/6 Copolymer,Nylon 66/6,1.14,PA66/6,55.0,260.0,,,1400.0,,15.0,,,,
Grilon®,TSS/4 LF 1,Polyamide 66/6 Copolymer,Nylon 66/6,1.15,PA66/6-L,50.0,260.0,,,1400.0,,15.0,,,,
Grilon®,TSZ 3,Polyamide 66/6 Copolymer,Nylon 66/6,1.07,PA66/6-I,,260.0,,,550.0,,,50.0,,,
Grilon®,XE 5026 (BG-30 H),Polyamide 6,Nylon 6,1.35,PA6-GF30,,222.0,,,6000.0,100.0,,7.0,,,
Grilon®,XE 5051 (BGZ-40 FC),Polyamide 6,Nylon 6,1.43,PA6-I-GF40,,222.0,,,11000.0,170.0,,3.5,,,
Grilon®,XE 5052 (BGZ-15 FC),Polyamide 6,Nylon 6,1.18,PA6-I-GF15,,222.0,,,5300.0,110.0,,5.0,,,
Grilamid®,1SVX-50H nat,Polyamide 1010,Nylon 1010,1.51,PA1010-GF50,,200.0,,,13000.0,160.0,,3.0,,,
Grilamid®,1SVX-50H nat,Polyamide 1010,Nylon 1010,1.51,PA1010-GF50,,200.0,,,14500.0,200.0,,3.0,,,
Grilamid®,2D 20 nat,Polyamide 612,Nylon 612,1.06,PA612,60.0,218.0,,,2300.0,,4.0,,,,81.0
Grilamid®,2S 25 W 20 HL X black 9992,Polyamide 610,Nylon 610,1.03,PA610-P,,215.0,,,450.0,50.0,,50.0,,,
Grilamid®,2S XE 10901 nat,Polyamide 610,Nylon 610,1.01,PA610-I,,220.0,,,700.0,25.0,,50.0,,,
Grilamid®,2SV-30H nat,Polyamide 610,Nylon 610,1.31,PA610-GF30,,222.0,,,9000.0,155.0,,4.0,,,
Grilamid®,L 20 EC,Polyamide 12,Nylon 12,1.16,PA12,50.0,178.0,,,1900.0,40.0,10.0,,,,72.0
Grilamid®,L 20 L,Polyamide 12,Nylon 12,1.01,PA12,45.0,178.0,,,1400.0,50.0,5.0,,,,
Grilamid®,L 20 LM,Polyamide 12,Nylon 12,1.01,PA12,45.0,178.0,,,1400.0,60.0,10.0,,,,
Grilamid®,L 20A Z,Polyamide 12,Nylon 12,1.0,PA12,30.0,178.0,,,900.0,45.0,10.0,,,,70.0
Grilamid®,L 20A Z,Polyamide 12,Nylon 12,1.0,PA12,40.0,178.0,,,1200.0,,15.0,,,,
Grilamid®,L 25 W 20,Polyamide 12,Nylon 12,1.03,PA12-P,30.0,174.0,,,500.0,40.0,25.0,,,,65.0
Grilamid®,L 25 W 40 NZ,Polyamide 12,Nylon 12,1.0,PA12-P,20.0,173.0,,,250.0,30.0,45.0,,,,
Grilamid®,L 25 W 40 X,Polyamide 12,Nylon 12,1.02,PA12-P,,173.0,,,360.0,,,,,,
Grilamid®,L 25A NZ,Polyamide 12,Nylon 12,0.98,PA12,35.0,178.0,,,1000.0,45.0,12.0,,,,
Grilamid®,L XE 4074 black 9225,Polyamide 12,Nylon 12,1.49,PA12-GB,,178.0,,,3700.0,50.0,,10.0,,,
Grilamid®,LBV-50H FWA black 9225,Polyamide 12,Nylon 12,1.47,PA12-I-GF50,,178.0,,,13500.0,170.0,,5.0,,,
Grilamid®,LCL-3 H anthracite,Polyamide 12,Nylon 12,1.15,PA12-LCF30,,178.0,,,19000.0,250.0,,1.7,,,
Grilamid®,LV-15H nat,Polyamide 12,Nylon 12,1.12,PA12-I-GF15,,178.0,,,3000.0,70.0,,10.0,,,74.0
Grilamid®,LV-23 ESD,Polyamide 12,Nylon 12,1.19,PA12-GF25,,178.0,,,5800.0,110.0,,3.0,,,
Grilamid®,LV-2H,Polyamide 12,Nylon 12,1.16,PA12-I-GF20,,178.0,,,4400.0,90.0,,10.0,,,74.0
Grilamid®,LV-3A H,Polyamide 12,Nylon 12,1.22,PA12-GF30,87.26668908752455,180.0,,,6500.0,120.0,2.5263157894736876,6.0,,,
Grilamid®,LV-5H,Polyamide 12,Nylon 12,1.47,PA12-I-GF50,,178.0,,,12000.0,155.0,,5.0,,,
Grilamid®,LV-65H FWA black 9225,Polyamide 12,Nylon 12,1.65,PA12-I-GF65,,178.0,,,18000.0,170.0,,3.0,,,
Grilamid®,LV-65H FWA nat,Polyamide 12,Nylon 12,1.65,PA12-I-GF65,,178.0,,,17000.0,160.0,,3.5,,,85.0
Grilamid®,LV-65H SST nat,Polyamide 12,Nylon 12,1.7,PA12-GF65,,178.0,,,19000.0,190.0,,3.0,,,
Grilamid®,LVX-50H nat,Polyamide 12,Nylon 12,1.47,PA12-GF50,,178.0,,,12000.0,145.0,,3.5,,,
Grilamid®,LVX-65H SST nat,Polyamide 12,Nylon 12,1.7,PA12-GF65,,178.0,,,17000.0,185.0,,2.5,,,
Grilamid®,TR 30 LS nat,Polyamide 6I/X Copolymer,Nylon 6I/X,1.15,PA6I/X-FR-L,90.0,,,,2800.0,,6.0,50.0,,,
Grilamid®,TR 55,Polyamide 12,Nylon 12,1.06,PA12,75.0,,,,2200.0,,7.0,,,,
Grilamid®,TR 55 LZ,Polyamide 12,Nylon 12,1.02,PA12,55.0,,,,1600.0,40.0,6.0,,,,
Grilamid®,TR 90 LS,Polyamide 12,Nylon 12,1.0,PA12,60.0,,,,1600.0,,6.0,,,,
Grilamid®,TR 90 NZZ nat,Polyamide 12,Nylon 12,0.99,PA12,,,,,,,,,,,
Grilamid®,TR 90 UV,Polyamide 12,Nylon 12,1.0,PA12,,,,,1600.0,,,,,,
Grilamid®,TR XE 4139 black 9231,"Polyamide, Unspecified","Nylon, Unspecified",1.15,PA,105.0,,,,2800.0,,7.0,25.0,,,
Grilamid®,TRV-4X9,Polyamide 12,Nylon 12,1.32,PA12-GF40,,,,,9000.0,140.0,,2.0,,,
Grilamid®,TRVX-50X9 nat,Polyamide 12,Nylon 12,1.5,PA12-GF50,,,,,12500.0,160.0,,2.1,,,
Grilamid®,TRVX-50X9 nat,Polyamide 12,Nylon 12,1.5,PA12-GF50,,,,,,,,,,,
Grilamid®,XE 3817 black 9992,Polyamide 12,Nylon 12,1.01,PA12,50.0,178.0,,,1600.0,50.0,5.0,,,,75.0
Grilamid®,XE 4028 nat,Polyamide 12,Nylon 12,1.06,PA12,75.0,,,,2200.0,50.0,9.0,50.0,,,
Grilamid®,XE 4071 nat,Polyamide 612,Nylon 612,1.05,PA612,40.0,210.0,,,1200.0,,20.0,50.0,,,
Grilamid®,XE 4073 nat,Polyamide 610,Nylon 610,1.08,PA610,,222.0,,,1300.0,45.0,,50.0,,,
Grilamid®,XE 4105 black 9992,Polyamide 610,Nylon 610,1.53,PA610,,225.0,,,12500.0,160.0,,4.5,,,
Grilamid®,XE 4105 nat,Polyamide 610,Nylon 610,1.53,PA610,,225.0,,,12000.0,165.0,,5.5,,,
Grilamid®,XE 4108 black 9992,Polyamide 6/12 Copolymer,Nylon 6/12,1.52,PA612,,215.0,,,12500.0,150.0,,5.0,,,
Grilamid®,XE 4108 black 9992,Polyamide 6/12 Copolymer,Nylon 6/12,1.52,PA612,,215.0,,,15500.0,185.0,,3.5,,,
Grilamid®,XE 4108 nat,Polyamide 6/12 Copolymer,Nylon 6/12,1.52,PA612,,215.0,,,15500.0,185.0,,3.5,,,
Grilamid®,XE 4155 black 9992,Polyamide 612,Nylon 612,1.02,PA612,35.0,213.0,,,950.0,,20.0,50.0,,,68.0
Grilamid®,XE 4155 black 9992,Polyamide 612,Nylon 612,1.02,PA612,40.0,213.0,,,1500.0,,5.0,50.0,,,72.0
Grilamid®,XE 4159 nat,Polyamide 612,Nylon 612,1.07,PA612,,215.0,,,2500.0,,,,,,
Grilamid®,XE 4176 black 9288,Polyamide 1010,Nylon 1010,1.5,PA1010-GF50,,200.0,,,14000.0,170.0,,4.0,,,
Grilamid®,XE 4180 nat,Polyamide 1010,Nylon 1010,1.05,PA1010,,194.0,,,480.0,,,50.0,,,
Grilamid®,XE 4181 black,Polyamide 1010,Nylon 1010,1.05,PA1010,35.0,197.0,,,600.0,,30.0,,,,
Grilamid®,XE 4188 black 9992,Polyamide 612,Nylon 612,1.04,PA612,50.0,218.0,,,1800.0,,5.0,,,,
Grilamid®,XE 4208 black 9992,Polyamide 612,Nylon 612,1.03,PA612-P,,213.0,,,920.0,,,50.0,,,
AuroraGuard™,603HM,Polyamide 6,Nylon 6,1.09,PA6-I,63.4,,2170.0,82.7,,,,40.0,15.686274509803923,,
AuroraGuard™,603HMU,Polyamide 6,Nylon 6,1.09,PA6-I,63.4,,2170.0,82.7,,,,40.0,15.686274509803923,,
AuroraGuard™,610HSL,Polyamide 6,Nylon 6,1.08,PA6-I,55.2,,1860.0,75.8,,,,75.0,51.96078431372549,,
AuroraGuard™,614GFIM,Polyamide 6,Nylon 6,1.19,PA6-I-GF15,96.5,,3790.0,152.0,,,,10.0,10.784313725490197,,
AuroraGuard™,615GFHSXL,Polyamide 6,Nylon 6,1.23,PA6-GF15-L,117.0,,5170.0,186.0,,,,6.0,5.784313725490197,121.0,
AuroraGuard™,615GFIM,Polyamide 6,Nylon 6,1.19,PA6-I-GF15,96.5,,3790.0,152.0,,,,10.0,10.784313725490197,,
AuroraGuard™,630GFIM,Polyamide 6,Nylon 6,1.36,PA6-GF30,180.0,,8480.0,250.0,9030.0,,,4.0,11.764705882352942,,
AuroraGuard™,630GFIMU,Polyamide 6,Nylon 6,1.36,PA6-GF30,180.0,,8480.0,250.0,9030.0,,,4.0,11.764705882352942,,
AuroraGuard™,633GF-FR-BK,Polyamide 6,Nylon 6,1.36,PA6-GF35-FR,145.0,,9650.0,234.0,,,,4.0,8.92156862745098,,
AuroraGuard™,633GF-R,Polyamide 6,Nylon 6,1.38,PA6-GF35-L,121.0,,6890.0,197.0,,,,2.0,7.843137254901961,,
AuroraGuard™,635GF,Polyamide 6,Nylon 6,1.43,PA6-GF35,119.0,,8270.0,198.0,,,,3.0,4.705882352941177,,
AuroraGuard™,640GF,Polyamide 6,Nylon 6,1.45,PA6-GF40,200.0,,10300.0,,,,,3.0,12.745098039215687,,
AuroraGuard™,640GFW,Polyamide 6,Nylon 6,1.45,PA6-GF40-L,200.0,,10300.0,,,,,3.0,12.745098039215687,,
AuroraGuard™,6613GF,Polyamide 66,Nylon 66,1.23,PA66-GF15,107.0,,4480.0,152.0,,,,5.0,6.764705882352942,,
AuroraGuard™,6615GFHS,Polyamide 66,Nylon 66,1.23,PA66-GF15-L,107.0,,4480.0,152.0,,,,5.0,6.764705882352942,,
AuroraGuard™,6630GFV,Polyamide 66,Nylon 66,1.38,PA66-GF30-L,124.0,,6890.0,200.0,,,,3.0,10.784313725490197,,
AuroraGuard™,6633GF,Polyamide 66,Nylon 66,1.38,PA66-GF35-L,193.0,,10300.0,296.0,,,,3.0,10.784313725490197,,
AuroraGuard™,6633GFM,Polyamide 66,Nylon 66,1.38,PA66-GF35-L,152.0,,8620.0,214.0,,,,5.0,10.784313725490197,,
AuroraGuard™,6633GFV,Polyamide 66,Nylon 66,1.38,PA66-GF35-L,128.0,,7580.0,200.0,,,,5.0,7.843137254901961,,
AuroraGuard™,66HSLU,Polyamide 66,Nylon 66,1.14,PA66-L,85.0,,2800.0,105.0,3200.0,,,25.0,4.215686274509804,,
AuroraGuard™,66IM3,Polyamide 66,Nylon 66,1.09,PA66-I,60.7,,2210.0,89.6,,,,45.0,15.686274509803923,,
AuroraGuard™,66IMF40,Polyamide 66,Nylon 66,1.46,PA66-(GF+MD)40,131.0,,7580.0,207.0,,,,3.0,5.196078431372549,,
AuroraGuard™,F0610GF,Polyamide 6,Nylon 6,1.42,PA6-GF10-FR,86.2,,3450.0,,,,,10.0,5.196078431372549,,
AuroraGuard™,F0PX20GF,"Polyamide, Unspecified","Nylon, Unspecified",1.39,PA-GF20-FR,,,11500.0,285.0,12000.0,,,,15.686274509803923,,
AuroraGuard™,F0PX30GF,"Polyamide, Unspecified","Nylon, Unspecified",1.46,PA-GF30-FR,,,11600.0,286.0,12100.0,,,2.0,15.686274509803923,,
AuroraGuard™,F6525GF,Polyamide 6,Nylon 6,1.55,PA6-GF25-FR,128.0,,8960.0,,,,,5.0,6.764705882352942,,
AuroraGuard™,F66525GF,Polyamide 66,Nylon 66,1.34,PA66-GF25-FR,131.0,,6900.0,,,,,3.0,6.764705882352942,,
AuroraGuard™,PX50GF,"Polyamide, Unspecified","Nylon, Unspecified",1.65,PA-GF50,260.0,,18400.0,390.0,20300.0,,,2.0,10.784313725490197,111.0,
AuroraGuard™,PX55MG,"Polyamide, Unspecified","Nylon, Unspecified",1.72,PA-(GF+MD)55,166.0,,21900.0,289.0,25700.0,,,1.0,14.705882352941178,,
TECHNYL® SLIDE,A 218 Y10 NC,Polyamide 66,Nylon 66,1.16,PA66,,263.0,1300.0,65.0,1500.0,43.0,,98.0,8.0,,
TECHNYL® SLIDE,A 218 Y10 NC,Polyamide 66,Nylon 66,1.16,PA66,,263.0,2900.0,125.0,3900.0,92.0,,9.0,3.5,,
TECHNYL® SLIDE,C 216 V30 Y10 NC,Polyamide 6,Nylon 6,1.37,PA6-GF30,,221.0,8900.0,260.0,9200.0,165.0,,3.5,12.0,,
TECHNYL® SHAPE,A 402H1 NC,Polyamide 66,Nylon 66,1.14,PA66,,263.0,2800.0,120.0,3100.0,55.0,,35.0,6.0,,
TECHNYL® SHAPE,C 402M NC,Polyamide 6,Nylon 6,1.14,PA6,,222.0,1000.0,50.0,1200.0,,,,15.0,,
TECHNYL® SHAPE,D 437P NC,Polyamide 610,Nylon 610,1.09,PA610-P,,215.0,470.0,,450.0,40.0,,200.0,,,
TECHNYL® SHAPE,D 437P NC,Polyamide 610,Nylon 610,1.09,PA610-P,29.07152953897974,215.0,720.0,,820.0,44.0,9.343065306122455,200.0,,,
TECHNYL® SHAPE,D 458P BK,Polyamide 610,Nylon 610,1.04,PA610-P,,215.0,470.0,,600.0,35.0,,200.0,,,
TECHNYL® SHAPE,D 458P BK,Polyamide 610,Nylon 610,1.04,PA610-P,,215.0,690.0,,850.0,40.0,,200.0,,,
TECHNYL® SAFE,A 216FC NC,Polyamide 66,Nylon 66,1.14,PA66,,263.0,1300.0,50.0,1500.0,65.0,,,12.0,,
TECHNYL® SAFE,A 216FC V25 BK,Polyamide 66,Nylon 66,1.32,PA66-GF25,,262.0,7500.0,250.0,8500.0,160.0,,3.0,8.5,,
TECHNYL® SAFE,A 216FC V30 BK,Polyamide 66,Nylon 66,1.37,PA66-GF30,,262.0,9000.0,280.0,10000.0,190.0,,3.0,11.0,,
TECHNYL® SAFE,A 219WFC V30 BK,Polyamide 66,Nylon 66,1.36,PA66-GF30,,262.0,9000.0,275.0,10000.0,185.0,,3.0,10.0,,
TECHNYL® SAFE,A 219WFC V30 NC,Polyamide 66,Nylon 66,1.36,PA66-GF30,126.73422261146989,262.0,6300.0,217.0,7000.0,125.0,1.9952222928950603,7.0,16.0,,
TECHNYL® SAFE,A 219WFC V50 BK,Polyamide 66,Nylon 66,1.55,PA66-GF50,,263.0,10000.0,,12500.0,175.0,,2.5,16.0,,
TECHNYL® SAFE,A 221FC NC,Polyamide 66,Nylon 66,1.14,PA66,,263.0,1400.0,55.0,1700.0,45.0,,110.0,,,
TECHNYL® SAFE,A 302FC NC,Polyamide 66,Nylon 66,1.14,PA66,,263.0,3000.0,120.0,3100.0,60.0,,55.0,5.5,,
TECHNYL® SAFE,C 116FC NC,Polyamide 6,Nylon 6,1.14,PA6,80.0,221.0,2700.0,100.0,3100.0,,,50.0,4.0,120.0,
TECHNYL® SAFE,C 216FC NC,Polyamide 6,Nylon 6,1.14,PA6,40.0,221.0,900.0,35.0,1000.0,,,50.0,19.0,,
TECHNYL® SAFE,C 216FC NC,Polyamide 6,Nylon 6,1.14,PA6,80.0,221.0,2800.0,105.0,3200.0,,,40.0,4.5,120.0,
TECHNYL® SAFE,C 216FC V15 BK,Polyamide 6,Nylon 6,1.23,PA6-GF15,,221.0,5200.0,200.0,6100.0,130.0,,3.5,7.0,120.0,
TECHNYL® SAFE,C 216FC V50 BK,Polyamide 6,Nylon 6,1.56,PA6-GF50,145.0,221.0,8250.0,,11100.0,145.0,,4.4,,,
TECHNYL® SAFE,C 216FFC NC XB,Polyamide 6,Nylon 6,1.14,PA6,80.0,221.0,2700.0,100.0,3100.0,,,40.0,4.5,120.0,
TECHNYL® SAFE,C 216MFC NC,Polyamide 6,Nylon 6,1.11,PA6-I,70.0,221.0,2300.0,90.0,2700.0,,,50.0,15.0,110.0,
TECHNYL® SAFE,C 226FFC NC,Polyamide 6,Nylon 6,1.13,PA6,85.0,221.0,2800.0,100.0,3500.0,70.0,,15.0,,,
TECHNYL® SAFE,C216FC S30 NC,Polyamide 6,Nylon 6,1.34,PA6-GB30,,221.0,4100.0,110.0,4500.0,72.0,,5.0,4.0,,
TECHNYL® SAFE,D 219WFC V30 BK,Polyamide 610,Nylon 610,1.31,PA610-GF30,,225.0,,,6700.0,107.0,,8.0,,,
TECHNYL® RED,A 218HPS V50 BK 21N,Polyamide 66 + PA 6,Nylon 66+Nylon 6,1.56,(PA66+PA6)-GF50,,250.0,14000.0,368.0,17500.0,238.0,,2.7,,,
TECHNYL® RED,J 218HP V35 BK 21N,Polyamide 66/6T Copolymer,Nylon 66/6T,1.42,PA66/6-GF35,,270.0,,,11100.0,203.0,,3.2,,,
TECHNYL® PURE,A 216E1 V25 BK,Polyamide 66,Nylon 66,1.32,PA66-GF25,,263.0,7300.0,,8400.0,165.0,,3.0,8.5,,
TECHNYL® PROTECT,A 20 V25 BK 25,Polyamide 66,Nylon 66,1.38,PA66-GF25-FR,,263.0,5700.0,170.0,6300.0,100.0,,5.2,9.0,,
TECHNYL® PROTECT,A 20 V25 NC,Polyamide 66,Nylon 66,1.38,PA66-GF25-FR,,263.0,5700.0,170.0,6300.0,100.0,,5.2,9.0,,
TECHNYL® PROTECT,A 20 V25 P BK,Polyamide 66,Nylon 66,1.35,PA66-GF25-FR,,262.0,5800.0,150.0,6500.0,105.0,,4.5,16.0,,
TECHNYL® PROTECT,A 21T3 V25 BK 15N,Polyamide 66,Nylon 66,1.31,PA66-I-GF25-FR,,263.0,7900.0,200.0,8000.0,130.0,,2.7,,,
TECHNYL® PROTECT,A 31H1 MX35 GY 174N,Polyamide 66,Nylon 66,1.65,PA66-MD35-FR,,263.0,6000.0,75.0,6700.0,50.0,,1.6,,,
TECHNYL® PROTECT,A 50H1 NC,Polyamide 66,Nylon 66,1.16,PA66-FR,76.5848463990014,263.0,3700.0,135.0,3800.0,80.0,2.357543999999989,12.0,3.0,,
TECHNYL® PROTECT,A 50X1 GY 2610 LP,Polyamide 66,Nylon 66,1.16,PA66-FR,50.0,257.0,1100.0,50.0,1300.0,50.0,,150.0,,,
TECHNYL® PROTECT,A 50X1 GY 2670 LP,Polyamide 66 + PA 6,Nylon 66+Nylon 6,1.16,(PA66+PA6)-FR,75.0,257.0,3200.0,105.0,3700.0,70.0,4.0,15.0,,,
TECHNYL® PROTECT,A 50X2 BL 5140,Polyamide 66/6 Copolymer,Nylon 66/6,1.16,PA66/6-FR,80.0,262.0,3300.0,120.0,3600.0,,,15.0,3.5,,
TECHNYL® PROTECT,A 50X2 NC XB,Polyamide 66/6 Copolymer,Nylon 66/6,1.16,PA66/6-FR,80.0,262.0,3300.0,120.0,3600.0,,,15.0,3.5,,
TECHNYL® PROTECT,A 50X3 NC,Polyamide 66,Nylon 66,1.17,PA66-FR,85.0,262.0,3400.0,125.0,3700.0,,,15.0,3.5,,
TECHNYL® PROTECT,A 60G1 V25 BK,Polyamide 66,Nylon 66,1.37,PA66-GF25-FR,,262.0,4500.0,100.0,6800.0,90.0,,5.0,8.5,,
TECHNYL® PROTECT,A 60G1 V25 BK,Polyamide 66,Nylon 66,1.37,PA66-GF25-FR,,262.0,8500.0,190.0,9500.0,130.0,,3.0,7.0,,
TECHNYL® PROTECT,A 60G1 V25 GY R7035 LPU,Polyamide 66,Nylon 66,1.38,PA66-GF25-FR,,262.0,,,8600.0,110.0,,2.0,,,
TECHNYL® PROTECT,AT 20 V25 NC,Polyethylene Terephthalate + PA 66,PET+Nylon 66,1.39,(PET+PA66)-GF25-FR,,260.0,7700.0,215.0,10000.0,160.0,,2.3,8.5,,
TECHNYL® PROTECT,AT 20 V25 P NC,Polyethylene Terephthalate + PA 66,PET+Nylon 66,1.36,(PET+PA66)-GF25-FR,,262.0,7000.0,190.0,8000.0,135.0,,3.0,10.0,,
TECHNYL® PROTECT,B 50H1 NC L,Polyamide 66/6 Copolymer,Nylon 66/6,1.16,PA66/6-FR,,242.0,1100.0,40.0,2200.0,40.0,,100.0,6.5,,
TECHNYL® PROTECT,C 30H1 V30 NC/F,Polyamide 6,Nylon 6,1.62,PA6-GF30-FR,,222.0,11000.0,220.0,12000.0,125.0,,1.7,,,
TECHNYL® PROTECT,C 50H1 BG R1013,Polyamide 6,Nylon 6,1.16,PA6-FR,40.0,221.0,1000.0,60.0,1200.0,40.0,28.0,100.0,10.0,,
TECHNYL® PROTECT,C 50H1 BG R1013,Polyamide 6,Nylon 6,1.16,PA6-FR,80.0,221.0,2800.0,120.0,3400.0,80.0,3.5,4.0,3.5,,
TECHNYL® PROTECT,C 50H2 GY 271N,Polyamide 6,Nylon 6,1.16,PA6-FR,,222.0,3150.0,200.0,3500.0,60.0,,8.0,,,
TECHNYL® PROTECT,C 52G1 V20 GY R7035 CF,Polyamide 6,Nylon 6,1.28,PA6-GF20-FR,,220.0,5000.0,120.0,5700.0,75.0,,3.0,,,
TECHNYL® PROTECT,C 52G1 V25 GY 2225 CF,Polyamide 6,Nylon 6,1.35,PA6-GF25-FR,,220.0,,,3900.0,50.0,,,,,
TECHNYL® PROTECT,C 52G2 BK 9283,Polyamide 6,Nylon 6,1.14,PA6,,221.0,2600.0,100.0,3300.0,75.0,,4.0,4.0,121.0,
TECHNYL® PROTECT,C 52G2 MV25 GY 1783CF,Polyamide 6,Nylon 6,1.37,PA6-(GF+MD)25-FR,,222.0,,,3500.0,53.0,,,8.2,,
TECHNYL® PROTECT,C 52G2 MV25 NC,Polyamide 6,Nylon 6,1.37,PA6-(GF+MD)25-FR,,222.0,7400.0,165.0,7600.0,110.0,,2.6,4.6,,
TECHNYL® PROTECT,C 52G3 V25 NC,Polyamide 6,Nylon 6,1.35,PA6-GF25,,221.0,5900.0,140.0,6500.0,85.0,,3.5,4.0,,
TECHNYL® PROTECT,C 60G1 V15 NC,Polyamide 6,Nylon 6,1.28,PA6-GF15-FR,,221.0,3600.0,100.0,4400.0,60.0,,5.0,11.0,,
TECHNYL® PROTECT,C 60G1 V20 BK,Polyamide 6,Nylon 6,1.32,PA6-GF20-FR,,221.0,7000.0,170.0,7700.0,120.0,,3.5,7.0,,
TECHNYL® PROTECT,C 60G1 V30 GY 7464,Polyamide 6,Nylon 6,1.43,PA6-GF30-FR,,221.0,9500.0,200.0,10700.0,135.0,,3.0,8.5,,
TECHNYL® PROTECT,C 60G1 V30 WT 1174,Polyamide 6,Nylon 6,1.41,PA6-GF30-FR,,221.0,9900.0,215.0,10500.0,145.0,,3.0,9.0,,
TECHNYL® ONE,J 60X1 V30 GY 2683 LP,Polyamide 66/6T Copolymer,Nylon 66/6T,1.43,PA66/6-GF30-FR,,280.0,9000.0,220.0,11000.0,140.0,,2.3,9.5,,
TECHNYL® ONE,J 60X1 V30 GY 7035 LPU,Polyamide 66/6T Copolymer,Nylon 66/6T,1.44,PA66/6-GF30-FR,,278.0,9000.0,175.0,10000.0,110.0,,1.7,,,
TECHNYL® MAX,A 219 XV50 BR 8065,Polyamide 66,Nylon 66,1.59,PA66-GF50,,262.0,15000.0,275.0,17000.0,200.0,,3.0,,,
TECHNYL® MAX,A 219 XV50 GY 7532,Polyamide 66,Nylon 66,1.59,PA66-GF50,,262.0,15000.0,250.0,17000.0,190.0,,3.0,,,
TECHNYL® MAX,A 219 XV65 NC,Polyamide 66,Nylon 66,1.78,PA66-GF65,,260.0,21300.0,400.0,25000.0,250.0,,2.0,17.0,,
TECHNYL® 4EARTH®,A1E 318 V25 BK,Polyamide 66,Nylon 66,,PA66-I-GF25,,,,,8000.0,155.0,,3.5,,,
TECHNYL® 4EARTH®,A1E 60G1 V30 GY R7035,Polyamide 66,Nylon 66,1.43,PA66-GF30-FR,,262.0,,,10900.0,149.0,,2.3,,,
TECHNYL® 4EARTH®,A2E 216 BK H,Polyamide 66,Nylon 66,1.14,PA66,45.0,262.0,900.0,70.0,1100.0,,,50.0,13.0,,
TECHNYL® 4EARTH®,A2E 219 V30 BK,Polyamide 66,Nylon 66,1.35,PA66-GF30,,262.0,,,8500.0,130.0,,2.5,6.0,,
TECHNYL® 4EARTH®,A2E 236 BK,Polyamide 66,Nylon 66,1.08,PA66-I,65.0,262.0,,,2350.0,,,50.0,14.0,110.0,
TECHNYL® 4EARTH®,C2E 216 V20 BK,Polyamide 6,Nylon 6,1.26,PA6-GF20,,221.0,6100.0,190.0,6800.0,130.0,,,4.5,,
TECHNYL® 4EARTH®,C2E 216 V20 NC,Polyamide 6,Nylon 6,1.26,PA6-GF20,,221.0,6100.0,190.0,6800.0,130.0,,,4.5,,
TECHNYL® 4EARTH®,C2E 216 V30 BK,Polyamide 6,Nylon 6,1.36,PA6-GF30,,221.0,7500.0,200.0,9000.0,140.0,,2.5,5.5,122.0,
TECHNYL® 4EARTH®,C2E 218 V35 BK,Polyamide 6,Nylon 6,1.42,PA6-GF35,,221.0,5000.0,140.0,5500.0,90.0,,6.0,,,
TECHNYL® 4EARTH®,C2E 219 V30 BK,Polyamide 6,Nylon 6,1.36,PA6-GF30,,221.0,4600.0,130.0,5000.0,80.0,,5.0,,,
TECHNYL® 4EARTH®,C2E 238 V15 BK,Polyamide 6,Nylon 6,1.22,PA6-I-GF15,,221.0,2400.0,90.0,2800.0,55.0,,14.0,,,
TECHNYL® 4EARTH®,C2E 238 V17 BK B,Polyamide 6,Nylon 6,1.22,PA6-I-GF15,,220.0,,,5000.0,90.0,,3.0,,,
TECHNYL® 4EARTH®,C5E 216 BK,Polyamide 6,Nylon 6,1.14,PA6,75.0,221.0,2500.0,100.0,3100.0,,,40.0,5.0,,
TECHNYL® 4EARTH®,C5E 236 V30 BK,Polyamide 6,Nylon 6,1.35,PA6-GF30,,221.0,7400.0,190.0,8800.0,130.0,,3.0,11.0,,
TECHNYL®,A 206 NC Z,Polyamide 66,Nylon 66,1.14,PA66,,263.0,2900.0,120.0,3100.0,56.0,,,5.0,,
TECHNYL®,A 216 BG 2160,Polyamide 66,Nylon 66,1.14,PA66,50.0,263.0,1100.0,60.0,1300.0,30.0,8.0,100.0,,,
TECHNYL®,A 216 GY 53N,Polyamide 66,Nylon 66,1.14,PA66,75.0,263.0,2800.0,105.0,2800.0,45.0,4.0,30.0,,,
TECHNYL®,A 216 S30 NC,Polyamide 66,Nylon 66,1.35,PA66-GB30,80.64526517334451,262.0,3850.0,135.0,4500.0,80.0,1.9168732283617151,7.0,2.5,,
TECHNYL®,A 216 V30 BK 21N,Polyamide 66,Nylon 66,1.37,PA66-GF30,,262.0,9000.0,280.0,10000.0,190.0,,3.0,11.0,,
TECHNYL®,A 216M NC,Polyamide 66,Nylon 66,1.1,PA66-I,50.0,262.0,,,1350.0,,,50.0,23.0,,
TECHNYL®,A 217 NC S,Polyamide 66,Nylon 66,1.14,PA66,43.01379120532238,263.0,1450.0,50.0,1500.0,50.0,13.778060000000014,100.0,12.0,,
TECHNYL®,A 218 BK 21N,Polyamide 66,Nylon 66,1.14,PA66,41.43673732126127,263.0,1300.0,70.0,1300.0,50.0,14.262825714285722,150.0,10.0,,
TECHNYL®,A 218 MT25 V15 BK,Polyamide 66,Nylon 66,1.47,PA66-(GF+MD)40,,263.0,6800.0,215.0,8200.0,120.0,,3.0,3.5,,
TECHNYL®,A 218 V30 BK 21NS,Polyamide 66,Nylon 66,1.36,PA66-GF30,105.75838142972603,262.0,6400.0,215.0,7500.0,135.0,2.3532899999999968,7.0,18.0,,
TECHNYL®,A 218 V30 NC,Polyamide 66,Nylon 66,1.36,PA66-GF30,113.57708990355522,262.0,6400.0,215.0,7500.0,135.0,2.6000000000000023,7.0,18.0,,
TECHNYL®,A 218 V30 NC,Polyamide 66,Nylon 66,1.36,PA66-GF30,,262.0,9000.0,290.0,10000.0,190.0,,3.0,10.0,,
TECHNYL®,A 218 V35 BK 21N,Polyamide 66,Nylon 66,1.41,PA66-GF35,,262.0,9500.0,,11400.0,210.0,,3.0,13.0,,
TECHNYL®,A 218 V35 BK 34NG,Polyamide 66,Nylon 66,1.41,PA66-GF35,,262.0,,,12000.0,210.0,,3.0,13.0,,
TECHNYL®,A 218 V40 BK 21N,Polyamide 66,Nylon 66,1.46,PA66-GF40,133.526629062429,262.0,7800.0,,9900.0,145.0,2.297529999999992,5.0,18.0,,
TECHNYL®,A 218 V50 BK 21N,Polyamide 66,Nylon 66,1.55,PA66-GF50,,262.0,14500.0,,16200.0,240.0,,2.7,15.0,,
TECHNYL®,A 218 V50 BK 21NK,Polyamide 66,Nylon 66,1.55,PA66-GF50,,262.0,10000.0,,12500.0,175.0,,4.0,17.0,,
TECHNYL®,A 218 V50 BK 21NK,Polyamide 66,Nylon 66,1.55,PA66-GF50,,262.0,14500.0,,16200.0,240.0,,2.7,15.0,,
TECHNYL®,A 218 V50 NC,Polyamide 66,Nylon 66,1.55,PA66-GF50,,262.0,13500.0,,16200.0,240.0,,2.0,15.0,,
TECHNYL®,A 218HP V30 BK 21N,Polyamide 66,Nylon 66,1.35,PA66-GF30,,262.0,9000.0,260.0,10000.0,170.0,,2.6,,,
TECHNYL®,A 219 MT40 BK,Polyamide 66,Nylon 66,1.47,PA66-MD40,,262.0,5800.0,140.0,6000.0,90.0,,6.0,5.5,,
TECHNYL®,A 219 NC BL,Polyamide 66,Nylon 66,1.14,PA66,55.0,262.0,,,1200.0,,,50.0,13.0,,
TECHNYL®,A 219 V30 BK,Polyamide 66,Nylon 66,1.36,PA66-GF30,,262.0,9000.0,290.0,10000.0,190.0,,3.0,,,
TECHNYL®,A 219 V40 NC,Polyamide 66,Nylon 66,1.46,PA66-GF40,,262.0,11500.0,310.0,13000.0,215.0,,2.8,14.0,,
TECHNYL®,A 221T1 NC S,Polyamide 66,Nylon 66,1.14,PA66,,263.0,1500.0,50.0,1600.0,40.0,,100.0,,,
TECHNYL®,A 238F BK,Polyamide 66,Nylon 66,1.1,PA66-I,70.0,263.0,2400.0,45.0,2500.0,50.0,,30.0,,,
TECHNYL®,A 246M NC,Polyamide 66,Nylon 66,1.08,PA66-I,31.98479633543023,263.0,1800.0,70.0,1900.0,45.0,2.958060000000007,90.0,60.0,,
TECHNYL®,B 216 NC D,Polyamide 66/6 Copolymer,Nylon 66/6,1.14,PA66/6,92.80819569668935,242.0,3100.0,125.0,3400.0,80.0,3.1117308121260567,12.0,4.0,,
TECHNYL®,B 216 V30 BK 3N,Polyamide 66/6 Copolymer,Nylon 66/6,1.37,PA66/6-GF30,,242.0,8300.0,235.0,9800.0,175.0,,2.5,10.0,,
TECHNYL®,B 218 V30 BK 21N,Polyamide 66/6 Copolymer,Nylon 66/6,1.37,PA66/6-GF30,103.06818235736284,242.0,5000.0,160.0,5000.0,100.0,3.0899999999999928,9.0,19.0,,
TECHNYL®,B 230 NC,Polyamide 66/6 Copolymer,Nylon 66/6,1.09,PA66/6-I,60.0,242.0,2000.0,80.0,2300.0,50.0,5.0,50.0,7.0,,
TECHNYL®,C 102 NC,Polyamide 6,Nylon 6,1.14,PA6,80.0,221.0,2700.0,100.0,3100.0,,4.0,20.0,4.0,120.0,
TECHNYL®,C 116 RD 3140,Polyamide 6,Nylon 6,1.13,PA6,78.0,221.0,2600.0,100.0,2900.0,,,50.0,5.0,,
TECHNYL®,C 116S V35 BK 21N,Polyamide 6,Nylon 6,1.42,PA6-GF35,,,7600.0,205.0,7300.0,130.0,,6.0,,,
TECHNYL®,C 116S V35 BK 21N,Polyamide 6,Nylon 6,1.42,PA6-GF35,,,9000.0,315.0,11500.0,195.0,,3.2,,,
TECHNYL®,C 118 V35 BK,Polyamide 6,Nylon 6,1.42,PA6-GF35,,221.0,6200.0,185.0,6700.0,125.0,,6.0,,,
TECHNYL®,C 202 NC,Polyamide 6,Nylon 6,1.14,PA6,80.0,221.0,2800.0,105.0,3200.0,,4.0,20.0,4.5,120.0,
TECHNYL®,C 202TR NC,Polyamide 6,Nylon 6,1.13,PA6,,222.0,,,2700.0,,,120.0,,,
TECHNYL®,C 206F NC,Polyamide 6,Nylon 6,1.14,PA6,,222.0,1000.0,40.0,1100.0,60.0,,200.0,80.0,,
TECHNYL®,C 206PW NC,Polyamide 6,Nylon 6,1.14,PA6,100.0,221.0,2200.0,105.0,2600.0,50.0,4.0,6.5,4.5,120.0,
TECHNYL®,C 216 BK 9223 XB,Polyamide 6,Nylon 6,1.14,PA6,80.0,221.0,2800.0,105.0,3200.0,,4.0,20.0,4.5,120.0,
TECHNYL®,C 216 S30 BK R9011 XB,Polyamide 6,Nylon 6,1.34,PA6-GB30,,221.0,3700.0,100.0,4300.0,55.0,,5.0,4.0,,
TECHNYL®,C 216 V10 NC,Polyamide 6,Nylon 6,1.19,PA6-GF10,,221.0,2000.0,65.0,2300.0,50.0,,10.0,12.0,,
TECHNYL®,C 216 V15 NC,Polyamide 6,Nylon 6,1.24,PA6-GF15,59.28081806135703,221.0,2400.0,105.0,2900.0,67.0,3.125,7.5,14.0,,
TECHNYL®,C 216 V25 GY 7488,Polyamide 6,Nylon 6,1.31,PA6-GF25,,221.0,7300.0,230.0,8500.0,160.0,,3.5,12.0,,
TECHNYL®,C 216 V25 NC,Polyamide 6,Nylon 6,1.31,PA6-GF25,,221.0,3800.0,,5000.0,95.0,,5.5,22.0,,
TECHNYL®,C 216 V25 NC,Polyamide 6,Nylon 6,1.31,PA6-GF25,,221.0,6100.0,230.0,8300.0,155.0,,3.2,12.0,,
TECHNYL®,C 216 V30 BK 103 D,Polyamide 6,Nylon 6,1.36,PA6-GF30,,221.0,7500.0,,9500.0,155.0,,2.5,,,
TECHNYL®,C 216 V30 BK 111 D,Polyamide 6,Nylon 6,1.36,PA6-GF30,,221.0,4950.0,160.0,6200.0,95.0,,5.7,,,
TECHNYL®,C 216 V30 BK 111 D,Polyamide 6,Nylon 6,1.36,PA6-GF30,,221.0,8000.0,250.0,10000.0,160.0,,2.5,,,
TECHNYL®,C 216 V30 BK 9293,Polyamide 6,Nylon 6,1.36,PA6-GF30,,221.0,5000.0,150.0,6000.0,105.0,,6.0,25.0,,
TECHNYL®,C 216 V30 BK Z,Polyamide 6,Nylon 6,1.36,PA6-GF30,159.75710698121156,222.0,8700.0,280.0,9600.0,175.0,2.0650999999999975,3.4,14.0,,
TECHNYL®,C 216 V30 BK Z/4,Polyamide 6,Nylon 6,1.36,PA6-GF30,86.73237720731231,222.0,5300.0,150.0,6200.0,110.0,2.0607299999999995,6.0,19.0,,
TECHNYL®,C 216 V30 GY 7527,Polyamide 6,Nylon 6,1.36,PA6-GF30,,221.0,5000.0,160.0,6000.0,110.0,,6.0,25.0,,
TECHNYL®,C 216 V30 NC,Polyamide 6,Nylon 6,1.36,PA6-GF30,105.24762331028515,221.0,4500.0,150.0,5600.0,110.0,2.8469999999999995,6.0,20.0,,
TECHNYL®,C 216 V30 NC,Polyamide 6,Nylon 6,1.36,PA6-GF30,171.60718327131772,221.0,7500.0,250.0,9300.0,175.0,2.2829999999999906,3.5,12.0,122.0,
TECHNYL®,C 216 V50 BK Z,Polyamide 6,Nylon 6,1.56,PA6-GF50,,221.0,15000.0,325.0,16500.0,215.0,,2.6,,,
TECHNYL®,C 216 V60 BK 9273,Polyamide 6,Nylon 6,1.68,PA6-GF60,,221.0,18500.0,370.0,20500.0,240.0,,2.5,17.0,,
TECHNYL®,C 216F GY P423C XB,Polyamide 6,Nylon 6,1.14,PA6,45.0,221.0,850.0,35.0,950.0,,,50.0,25.0,,
TECHNYL®,C 216L1 V30 BK,Polyamide 6,Nylon 6,1.36,PA6-GF30,,221.0,5000.0,160.0,5800.0,105.0,,6.0,17.0,,
TECHNYL®,C 216L2 V30 BK,Polyamide 6,Nylon 6,1.36,PA6-GF30,,221.0,5000.0,160.0,6000.0,110.0,,6.0,25.0,,
TECHNYL®,C 216L2 V30 BK,Polyamide 6,Nylon 6,1.36,PA6-GF30,,221.0,8500.0,270.0,9500.0,180.0,,3.5,15.0,122.0,
TECHNYL®,C 216S V50 NC,Polyamide 6,Nylon 6,1.56,PA6-GF50,,221.0,10000.0,225.0,12500.0,170.0,,3.5,25.0,,
TECHNYL®,C 216S V50 NC,Polyamide 6,Nylon 6,1.56,PA6-GF50,,221.0,15500.0,330.0,17000.0,240.0,,2.5,20.0,,
TECHNYL®,C 216S V60 BK,Polyamide 6,Nylon 6,1.69,PA6-GF60,,221.0,19500.0,380.0,21000.0,240.0,,2.5,15.0,,
TECHNYL®,C 216S V65 NC,Polyamide 6,Nylon 6,1.77,PA6-GF65,,221.0,17000.0,290.0,16500.0,165.0,,2.5,22.0,,
TECHNYL®,C 218 MB40 V20 BK,Polyamide 6,Nylon 6,1.95,PA6-(GF+MD)60,,221.0,6700.0,,6800.0,85.0,,6.0,,,
TECHNYL®,C 218 MT25 V15 BK,Polyamide 6,Nylon 6,1.47,PA6-(GF+MD)40,,222.0,,,5500.0,70.0,,,,,
TECHNYL®,C 218 V15 BK D,Polyamide 6,Nylon 6,1.24,PA6-GF15,,221.0,4800.0,185.0,6000.0,120.0,,2.5,6.0,,
TECHNYL®,C 218 V30 BK 21N,Polyamide 6,Nylon 6,1.36,PA6-GF30,,222.0,5100.0,160.0,6000.0,115.0,,6.5,19.0,,
TECHNYL®,C 218 V30 BK 9262 D,Polyamide 6,Nylon 6,1.38,PA6-GF30,,221.0,8200.0,245.0,9800.0,160.0,,3.0,8.5,,
TECHNYL®,C 218 V30 BK D,Polyamide 6,Nylon 6,1.36,PA6-GF30,,221.0,5200.0,170.0,5900.0,105.0,,8.0,20.0,,
TECHNYL®,C 218 V35 BK,Polyamide 6,Nylon 6,1.41,PA6-GF35,,222.0,9600.0,280.0,11000.0,175.0,,3.2,15.0,,
TECHNYL®,C 218 V45 BK,Polyamide 6,Nylon 6,1.52,PA6-GF45,,221.0,8500.0,240.0,10000.0,150.0,,5.8,,,
TECHNYL®,C 218 V50 NC,Polyamide 6,Nylon 6,1.58,PA6-GF50,,221.0,9500.0,245.0,10500.0,145.0,,5.0,,,
TECHNYL®,C 218M NC,Polyamide 6,Nylon 6,1.11,PA6-I,65.0,221.0,2300.0,90.0,2600.0,,4.5,20.0,,,
TECHNYL®,C 219 MT40 NC,Polyamide 6,Nylon 6,1.46,PA6-MD40,,221.0,6000.0,140.0,6400.0,90.0,,8.0,5.0,,
TECHNYL®,C 219 MX30 NC,Polyamide 6,Nylon 6,1.38,PA6-MD30,,221.0,,,3700.0,50.0,,20.0,10.0,,
TECHNYL®,C 219 V15 NC,Polyamide 6,Nylon 6,1.23,PA6-GF15,,221.0,5200.0,200.0,6100.0,130.0,,3.5,7.0,120.0,
TECHNYL®,C 219L1 NC XB,Polyamide 6,Nylon 6,1.14,PA6,40.0,221.0,900.0,35.0,1000.0,,,50.0,19.0,,
TECHNYL®,C 219L1 NC XB,Polyamide 6,Nylon 6,1.14,PA6,80.0,221.0,2800.0,105.0,3200.0,,,40.0,4.5,120.0,
TECHNYL®,C 226 BK,Polyamide 6,Nylon 6,1.13,PA6,40.0,221.0,850.0,30.0,1300.0,,20.0,,,,
TECHNYL®,C 226F NC,Polyamide 6,Nylon 6,1.12,PA6,85.0,221.0,800.0,35.0,900.0,68.0,5.0,400.0,,,
TECHNYL®,C 226M NC,Polyamide 6,Nylon 6,1.1,PA6,85.0,221.0,2500.0,,3000.0,,,20.0,12.0,,
TECHNYL®,C 236 GN 6007 CF,Polyamide 6,Nylon 6,,PA6,,,,,3000.0,48.0,,25.0,,,
TECHNYL®,C 236 V20 NC,Polyamide 6,Nylon 6,1.25,PA6-GF20,,221.0,,,4700.0,90.0,,7.5,25.0,,
TECHNYL®,C 236 V20 NC,Polyamide 6,Nylon 6,1.25,PA6-GF20,,221.0,5800.0,190.0,6700.0,130.0,,4.0,14.0,,
TECHNYL®,C 236 V30 NC,Polyamide 6,Nylon 6,1.34,PA6-GF30,,221.0,8000.0,265.0,9200.0,170.0,,3.5,17.0,,
TECHNYL®,C 238 NC,Polyamide 6,Nylon 6,1.09,PA6-I,55.0,221.0,2000.0,,2300.0,,4.0,30.0,15.0,,
TECHNYL®,C 238 V15 BK,Polyamide 6,Nylon 6,1.23,PA6-GF15,,221.0,4800.0,180.0,5700.0,115.0,,3.0,,,
TECHNYL®,C 238SI V10 BK 9177,Polyamide 6,Nylon 6,1.16,PA6-I-GF10,,221.0,3400.0,,4000.0,85.0,,4.0,,,
TECHNYL®,C 239L1 BK 9279 LP,Polyamide 6,Nylon 6,1.11,PA6-I,60.0,221.0,1800.0,75.0,2200.0,,,35.0,18.0,,
TECHNYL®,C 246 NC,Polyamide 6,Nylon 6,1.06,PA6-I,,222.0,400.0,25.0,500.0,,,,80.0,,
TECHNYL®,C 246SI V15 BK,Polyamide 6,Nylon 6,1.2,PA6-I-GF15,,221.0,4700.0,,5200.0,110.0,,3.5,,,
TECHNYL®,C 246SI V30 BK,Polyamide 6,Nylon 6,1.34,PA6-I-GF30,,221.0,4400.0,150.0,5300.0,110.0,,10.0,,,
TECHNYL®,C 246SI V30 NC,Polyamide 6,Nylon 6,1.32,PA6-GF30,144.81567441641633,222.0,7500.0,230.0,8600.0,140.0,2.266659999999998,4.5,,,
TECHNYL®,C 246SI V40 NC,Polyamide 6,Nylon 6,1.43,PA6-I-GF40,,221.0,6500.0,,7000.0,125.0,,9.5,,,
