Repository: mike-keating-iv/ml-polymer-classification

# Polymer Classification using Machine Learning

## Project Overview

This project develops machine learning models to classify polymer materials into their respective subclasses using mechanical and physical property data. The goal is to automate polymer identification for materials databases and R&D applications.

## Data Source

Data was collected from the Plastics and Elastomers section of [UL Prospector](https://www.ulprospector.com/plastics/en), which is a database containing technical data for over 100,000 materials. Data was queried by polymer symbol (PP, PMMA, etc) and saved to separate CSV files.

File: data/polymers_Nylon.csv (part 53 of 57)
Chemlon®,113 GH,Polyamide 66,Nylon 66,1.22,PA66-GF15,,257.0,3410.0,94.4,4160.0,,,16.0,3.3,,
Chemlon®,113 GX,Polyamide 66,Nylon 66,1.22,PA66-GF15-L,,254.0,4830.0,172.0,,,,2.0,6.274509803921569,,
Chemlon®,125-15 MGH,Polyamide 66,Nylon 66,1.5,PA66-(GF+MD)40,,257.0,5800.0,125.0,8060.0,,,6.3,7.1,,
Chemlon®,128-10 MGH,Polyamide 66,Nylon 66,1.48,PA66-(GF+MD),,256.0,9000.0,200.0,,145.0,,3.0,,,
TECHNYL®,C 249SIL1 V30 ORANGE 2130,Polyamide 6,Nylon 6,1.32,PA6-I-GF30,,221.0,4700.0,125.0,5400.0,95.0,,7.5,35.0,,
TECHNYL®,C 259SI V15 BK 9281,Polyamide 6,Nylon 6,1.18,PA6-I-GF15,,221.0,3600.0,,4600.0,85.0,,4.5,,,
TECHNYL®,C 316 V30 BK,Polyamide 6,Nylon 6,1.36,PA6-GF30,,221.0,5500.0,150.0,6500.0,110.0,,6.0,19.0,,
TECHNYL®,CR 236 SI S20 BK,Polyamide 6,Nylon 6,1.2,PA6-I-GB20,45.0,221.0,2200.0,,2300.0,45.0,,4.5,,,
TECHNYL®,D 218CR V33 BK,Polyamide 610 + PA 66,Nylon 610+Nylon 66,1.35,(PA610+PA66)-GF35,,220.0,8000.0,200.0,8900.0,130.0,,4.8,,,
TECHNYL®,D 238 V30 BK,Polyamide 610,Nylon 610,1.25,PA610-I-GF30,,215.0,,,4900.0,80.0,,9.0,,,
TECHNYL STAR®,AF 218 V30 BK 21N,Polyamide 66,Nylon 66,1.36,PA66-GF30,,260.0,8600.0,285.0,10000.0,190.0,,3.0,9.0,,
TECHNYL STAR®,AF 219 V30 BK,Polyamide 66,Nylon 66,1.36,PA66-GF30,,258.0,9000.0,270.0,10000.0,185.0,,2.6,,,
TECHNYL STAR®,AF 219 V30 NC,Polyamide 66,Nylon 66,1.36,PA66-GF30,,258.0,9000.0,270.0,10000.0,185.0,,2.6,,,
TECHNYL STAR®,AF 60SX V30 GY 7035 LPU,Polyamide 66,Nylon 66,1.46,PA66-GF30-FR,,263.0,,,8000.0,75.0,,2.5,,,
TECHNYL STAR®,AFX 218 V50 BK 31N,Polyamide 66,Nylon 66,1.55,PA66-GF50,166.06558019814852,262.0,,,12500.0,180.0,2.340999999999993,3.5,21.0,,
TECHNYL STAR®,S 216 V30 NC,Polyamide 6,Nylon 6,1.34,PA6-GF30,,222.0,5200.0,,6200.0,110.0,,,19.0,,
TECHNYL STAR®,S 218 V35 BK 31N,Polyamide 6,Nylon 6,1.41,PA6-GF35,,222.0,6200.0,195.0,7400.0,115.0,,3.5,15.0,,
TECHNYL STAR®,S 60X1 V30 GY 2408 CF,Polyamide 6,Nylon 6,1.42,PA6-GF30-FR,,222.0,5850.0,120.0,7000.0,75.0,,3.5,6.0,,
TECHNYL STAR®,S 60X1 V30 GY 2408 CF,Polyamide 6,Nylon 6,1.42,PA6-GF30-FR,,222.0,9000.0,180.0,10600.0,120.0,,1.7,5.0,,
TECHNYL STAR®,S 60X1 V30 GY R7016 CF,Polyamide 6,Nylon 6,1.42,PA6-GF30-FR,,222.0,5400.0,160.0,7100.0,92.0,,4.8,11.0,,
TECHNYL STAR®,SX 218 V60 BK Z,Polyamide 6,Nylon 6,1.65,PA6-GF60,146.13278112471983,222.0,14000.0,280.0,13500.0,165.0,1.9525299999999968,3.4,22.0,,
Udea™,EcoPaXX® Q20HC60,Polyamide 410,Nylon 410,1.43,PA410-CF60,,248.0,,,135000.0,1700.0,,1.4,,,
Udea™,EcoPaXX® Q20HG60,Polyamide 410,Nylon 410,1.67,PA410-GF60,,248.0,,,32000.0,840.0,,2.9,,,
Stanyl®,46HF4530,Polyamide 46,Nylon 46,1.41,PA46-GF30,115.99853689997154,295.0,5500.0,160.0,6000.0,120.0,2.853820000000007,5.0,,,
Stanyl®,46HF4540,Polyamide 46,Nylon 46,1.51,PA46-GF40,,295.0,7000.0,220.0,9000.0,150.0,,3.1,,,
Stanyl®,46HF5040,Polyamide 46,Nylon 46,1.77,PA46-GF40-FR,,295.0,10000.0,240.0,10500.0,130.0,,3.0,15.0,,
Stanyl®,46SF5030,Polyamide 46,Nylon 46,1.68,PA46-GF30-FR,,295.0,6800.0,165.0,7500.0,110.0,,2.8,,,
Stanyl®,Diablo HDT2700 BK00001,Polyamide 46,Nylon 46,1.48,PA46-GF40,,285.0,12000.0,330.0,13500.0,215.0,,3.0,14.0,,
Stanyl®,Diablo OCD2100 BK27021,Polyamide 46,Nylon 46,1.48,PA46-GF40,104.20370084406942,282.0,7000.0,,7000.0,125.0,2.8000000000000025,8.0,25.0,,
Stanyl®,HFX31S,Polyamide 46,Nylon 46,1.36,PA46-GF20-FR,,295.0,4800.0,140.0,5000.0,85.0,,3.4,,,
Stanyl®,HFX82S,Polyamide 46,Nylon 46,1.6,PA46-GF45-FR,,286.0,14000.0,255.0,15200.0,180.0,,2.2,,,
Stanyl®,SN-PURE (Succinonitrile),Polyamide 46,Nylon 46,,PA46,,,,,,,,,,,
Stanyl®,TC155,Polyamide 46,Nylon 46,1.63,PA46-FR,,,,,11000.0,55.0,,0.6,,,
Stanyl®,TC170,"Polyamide, Unspecified","Nylon, Unspecified",1.59,PA-GF20,68.29289706168015,,7000.0,135.0,7100.0,80.0,1.830059999999989,5.0,,,
Stanyl®,TC502,Polyamide 46,Nylon 46,1.48,PA46-GF15,,295.0,5200.0,75.0,4500.0,45.0,,2.0,,,
Stanyl®,TE250F9,Polyamide 46,Nylon 46,1.82,PA46-GF45-FR,,295.0,15000.0,300.0,17000.0,200.0,,2.2,13.0,,
Stanyl®,TS200B3,Polyamide 46,Nylon 46,1.23,PA46-CF15,,295.0,5800.0,150.0,,120.0,,4.0,,,
Stanyl®,TS200B3,Polyamide 46,Nylon 46,1.23,PA46-CF15,,295.0,11500.0,280.0,13000.0,200.0,,2.3,,,
Stanyl®,TS200F10,Polyamide 46,Nylon 46,1.62,PA46-GF50,,295.0,15000.0,380.0,16000.0,250.0,,2.7,16.0,,
Stanyl®,TS250F6D,Polyamide 46,Nylon 46,1.68,PA46-GF30-FR,,295.0,11300.0,250.0,12400.0,180.0,,2.2,11.0,,
Stanyl®,TS271A1,Polyamide 46,Nylon 46,1.27,PA46-RF-L,,295.0,3100.0,125.0,2800.0,90.0,,13.0,,,
Stanyl®,TS271P4,Polyamide 46,Nylon 46,1.47,PA46-MD40-L,,295.0,6000.0,170.0,7000.0,110.0,,3.5,,,
Stanyl®,TS300,Polyamide 46,Nylon 46,1.18,PA46,100.0,295.0,3000.0,150.0,3300.0,,10.0,,10.0,,
Stanyl®,TS350,Polyamide 46,Nylon 46,1.43,PA46-FR,,295.0,,,,,,,,,
Stanyl®,TS350,Polyamide 46,Nylon 46,1.43,PA46-FR,80.0,295.0,3200.0,130.0,3400.0,,5.0,,,,
Stanyl®,TW200F6,Polyamide 46,Nylon 46,1.41,PA46-GF30,198.80055274871737,295.0,9500.0,300.0,10000.0,210.0,2.9684000000000044,3.7,12.0,,
Stanyl®,TW213F2,Polyamide 46,Nylon 46,1.18,PA46-I-GF10,,295.0,,,3700.0,95.0,,10.0,12.0,,
Stanyl®,TW241F12,Polyamide 46,Nylon 46,1.73,PA46-GF60,,295.0,17000.0,,20000.0,255.0,,2.0,18.0,,
Stanyl®,TW278F10,Polyamide 46,Nylon 46,1.69,PA46-GF50-L,,290.0,12000.0,255.0,10700.0,170.0,,3.3,,,
Stanyl®,TW341-FC,Polyamide 46,Nylon 46,1.18,PA46-L,55.0,295.0,900.0,50.0,1000.0,,20.0,,35.0,,
Stanyl®,TW363,Polyamide 46,Nylon 46,1.1,PA46-I,45.0,295.0,550.0,40.0,600.0,,25.0,,130.0,,
Stanyl®,TW371,Polyamide 46,Nylon 46,1.25,PA46-L,90.0,295.0,2850.0,110.0,3000.0,120.0,20.0,8.0,7.0,,
Stanyl®,TW441,Polyamide 46,Nylon 46,1.18,PA46-L,100.0,295.0,3000.0,150.0,3300.0,,10.0,,10.0,,
Nylatron®,GS-51,Polyamide 66,Nylon 66,1.4,PA66-GF30-L,,260.0,9200.0,,10500.0,185.0,,3.0,9.5,,
Nylatron®,NSB-90,Polyamide 66,Nylon 66,1.18,PA66,65.0,260.0,2700.0,110.0,2800.0,,5.0,,4.7,,
Novamid®,1007J,Polyamide 6,Nylon 6,1.13,PA6,,220.0,,,,,,,,,
Novamid®,1010C2,Polyamide 6,Nylon 6,1.13,PA6-L,54.0,220.0,1000.0,50.0,1700.0,,21.0,50.0,,,
Novamid®,1010GH30 NAT,Polyamide 6,Nylon 6,1.36,PA6-GF30,,220.0,9200.0,260.0,9600.0,170.0,,3.3,,,
Novamid®,1010GN2-15 NAT,Polyamide 6,Nylon 6,1.48,PA6-GF15-FR,,220.0,4500.0,140.0,,,,,,,
Novamid®,1010GN2-15Z BK701,Polyamide 6,Nylon 6,1.48,PA6-GF15-FR,,220.0,4200.0,130.0,,,,,,,
Novamid®,1010GN2-20 NAT/BK37,Polyamide 6,Nylon 6,1.54,PA6-GF20-FR,,220.0,7700.0,205.0,9200.0,135.0,,2.1,,,
Novamid®,1010GN2-30 NAT/BK37,Polyamide 6,Nylon 6,1.66,PA6-GF30-FR,,220.0,11500.0,260.0,12100.0,160.0,,1.7,,,
Novamid®,1010GN7-20 BK37,Polyamide 6,Nylon 6,1.29,PA6-GF20-FR,,220.0,4000.0,120.0,5400.0,77.0,,4.0,,,
Novamid®,1010N2,Polyamide 6,Nylon 6,1.16,PA6-FR,50.0,,1400.0,47.0,1500.0,,22.0,,,,
Novamid®,1013G45 1 NA,Polyamide 6,Nylon 6,1.49,PA6-GF45,,220.0,9000.0,250.0,9000.0,150.0,,5.0,,,
Novamid®,1013GH45 1 NA/BK701,Polyamide 6,Nylon 6,1.49,PA6-GF45,,220.0,9000.0,250.0,9000.0,150.0,,5.0,,,
Novamid®,1015G35 NAT,Polyamide 6,Nylon 6,1.41,PA6-GF35,,220.0,6800.0,200.0,6700.0,125.0,,5.0,,,
Novamid®,1015GH35 BK37,Polyamide 6,Nylon 6,1.41,PA6-GF35,,220.0,9800.0,295.0,11400.0,190.0,,2.6,,,
Novamid®,1015NT8,Polyamide 6,Nylon 6,1.38,PA6-FR,,220.0,2200.0,70.0,,45.0,,50.0,,,
Novamid®,1017GH33 BK37A,Polyamide 6,Nylon 6,1.38,PA6-GF35,,220.0,9200.0,280.0,10200.0,175.0,,2.9,,,
Novamid®,1020C,Polyamide 6,Nylon 6,1.13,PA6-L,80.0,220.0,2600.0,108.0,2900.0,,4.2,,,,
Novamid®,1022CZ3,Polyamide 6,Nylon 6,1.13,PA6-L,,220.0,,,,,,,,,
Novamid®,1030AH1,Polyamide 6,Nylon 6,1.13,PA6-L,,220.0,,,,,,,,,
Novamid®,1040A,Polyamide 6,Nylon 6,1.13,PA6,,220.0,,,,,,,,,
Novamid®,2030A-8,Polyamide 66/6 Copolymer,Nylon 66/6,1.13,PA66/6-L,,200.0,,,,,,,,,
Novamid®,2330J,Polyamide 66/6 Copolymer,Nylon 66/6,1.13,PA66/6,,215.0,,,,,,,,,
Novamid®,2430A,Polyamide 66/6 Copolymer,Nylon 66/6,1.13,PA66/6-L,,193.0,,,,,,,,,
Novamid®,2430AH2,Polyamide 66/6 Copolymer,Nylon 66/6,1.12,PA66/6,72.0,193.0,2300.0,84.0,2500.0,,4.1,,,,
Novamid®,3010N 5-SL4-3X NAT,Polyamide 66,Nylon 66,1.16,PA66-FR,80.0,260.0,3500.0,133.0,3100.0,,,,,,
Novamid®,3021G10 NA99001,Polyamide 66,Nylon 66,1.2,PA66-GF10,,260.0,,,5500.0,116.0,,2.6,,,
Novamid®,ES110J,Polyamide 6,Nylon 6,1.13,PA6,,220.0,,,,,,,,,
Novamid®,ST220 NAT,Polyamide 6,Nylon 6,1.07,PA6-I,30.0,220.0,650.0,30.0,630.0,,22.0,,,,
EcoPaXX®,Q170E,Polyamide 410,Nylon 410,1.09,PA410,67.5846352653796,250.0,,,3000.0,80.0,4.5,20.0,,,
EcoPaXX®,Q170E-H,Polyamide 410,Nylon 410,1.09,PA410,85.0,250.0,,,3200.0,55.0,4.6,20.0,,,
EcoPaXX®,Q-DWX6,Polyamide 410,Nylon 410,1.36,PA410-GF30,,250.0,9100.0,285.0,9500.0,190.0,,3.3,,,
EcoPaXX®,Q-HG6,Polyamide 410,Nylon 410,1.34,PA410-GF30,177.3706965001841,250.0,8500.0,260.0,9200.0,180.0,2.7105399999999946,3.9,,,
EcoPaXX®,Q-HXGM24,Polyamide 410,Nylon 410,1.34,PA410-(GF+MD)30,,250.0,6700.0,170.0,7500.0,100.0,,2.6,,,
EcoPaXX®,Q-KG6,Polyamide 410,Nylon 410,1.34,PA410-GF30,106.01176815282757,250.0,6300.0,185.0,7000.0,115.0,2.055000000000007,5.8,,,
EcoPaXX®,Q-KG6-FC,Polyamide 410,Nylon 410,1.34,PA410-GF30,106.01176815282757,250.0,6300.0,185.0,7000.0,115.0,2.055000000000007,5.8,,,
EcoPaXX®,Q-KS,Polyamide 410,Nylon 410,1.16,PA410-FR,50.0,250.0,2300.0,65.0,2200.0,,13.0,,,,
EcoPaXX®,Q-KS,Polyamide 410,Nylon 410,1.16,PA410-FR,75.0,250.0,3900.0,120.0,3800.0,,4.0,,,,
Akulon® Ultraflow,K220-HGM44,Polyamide 6,Nylon 6,1.47,PA6-(GF+MD)40,64.17601830341358,220.0,,,6000.0,70.0,1.758700000000002,3.5,,,
Akulon® Ultraflow,K-FHG0,Polyamide 6,Nylon 6,1.56,PA6-GF50,,220.0,16500.0,370.0,16500.0,235.0,,2.7,,,
Akulon® Ultraflow,K-FHG12,Polyamide 6,Nylon 6,1.7,PA6-GF60,,220.0,18500.0,365.0,20000.0,240.0,,2.2,,,
Akulon® Ultraflow,K-FHG6/B,Polyamide 6,Nylon 6,1.35,PA6-GF30,87.77230840432009,220.0,5400.0,150.0,5700.0,105.0,2.3600000000000065,7.0,,,
Akulon® Ultraflow,K-FHG8,Polyamide 6,Nylon 6,1.45,PA6-GF40,,220.0,11300.0,275.0,12500.0,195.0,,3.0,,,
Akulon® Ultraflow,K-FHGM24,Polyamide 6,Nylon 6,1.36,PA6-(GF+MD)30,,220.0,6750.0,145.0,7500.0,97.0,,2.3,,,
Akulon® Ultraflow,K-FHGM35,Polyamide 6,Nylon 6,1.5,PA6-(GF+MD)40,,220.0,7700.0,165.0,9000.0,120.0,,2.5,,,
Akulon® Ultraflow,K-FKGS6/B,Polyamide 6,Nylon 6,1.55,PA6-GF30-FR,,220.0,11500.0,240.0,12000.0,155.0,,2.3,,,
Akulon® Ultraflow,K-FKMV5 /C,Polyamide 6,Nylon 6,1.38,PA6-MD25-FR,,220.0,,,6200.0,65.0,,1.8,,,
Akulon® Ultraflow,K-FPG8,Polyamide 6,Nylon 6,1.41,PA6-I-GF40,,220.0,,,7300.0,110.0,,7.0,,,
Akulon®,Diablo HDT2504BM (K-X08203),Polyamide 66/6 Copolymer,Nylon 66/6,1.27,PA66/6-GF20,42.33773902195631,255.0,2750.0,85.0,3600.0,57.0,1.5275099999999986,20.0,,,
Akulon®,Diablo HT-HG6,Polyamide 66/6 Copolymer,Nylon 66/6,1.37,PA66/6-GF30,88.23284519463081,260.0,,,5500.0,95.0,2.641479999999996,6.5,,,
Akulon®,F130,Polyamide 6,Nylon 6,1.13,PA6,,220.0,,,,,,,,,
Akulon®,F130-E5,Polyamide 6,Nylon 6,1.13,PA6-L,,220.0,,,,,,,,,
Akulon®,F136,Polyamide 6,Nylon 6,1.13,PA6,,220.0,,,,,,,,,
Akulon®,F136-C CRC-MB,Polyamide 6,Nylon 6,1.13,PA6-L,,220.0,,,,,,,,,
Akulon®,F150-CZ,Polyamide 6,Nylon 6,1.13,PA6-L,85.0,220.0,,,3200.0,,4.0,,,,
Akulon®,F223-D B-MB,Polyamide 6,Nylon 6,1.13,PA6,87.0,220.0,2850.0,120.0,3200.0,105.0,4.0,,,,
Akulon®,F223-D CRC-MB,Polyamide 6,Nylon 6,1.13,PA6,87.0,220.0,2850.0,120.0,3200.0,105.0,4.0,,,,
Akulon®,F232-D,Polyamide 6,Nylon 6,1.13,PA6,,220.0,,,,,,,,,
Akulon®,F236-C,Polyamide 6,Nylon 6,1.13,PA6-L,78.0,220.0,,,2700.0,,4.2,50.0,,,
Akulon®,Fuel Lock FLE40-HP,Polyamide 6,Nylon 6,1.06,PA6-I,14.040077561064807,,,,500.0,,3.872640000000005,,,,
Akulon®,Fuel Lock FLE-LP NA99001,Polyamide 6,Nylon 6,1.06,PA6-I,43.0,,1700.0,63.0,1750.0,37.0,4.2,30.0,,,
Akulon®,Fuel Lock FLX40-HP(K-X09022,Polyamide 6,Nylon 6,1.06,PA6-I,,220.0,500.0,,450.0,,,,,,
Akulon®,HR-HG6,Polyamide 66,Nylon 66,1.36,PA66-GF30,111.88005510222624,260.0,6400.0,200.0,6500.0,125.0,2.713039999999989,6.0,,,
Akulon®,K222-D,Polyamide 6,Nylon 6,1.13,PA6,45.0,220.0,900.0,35.0,1000.0,,25.0,,,,
Akulon®,K222-KGV4,Polyamide 6,Nylon 6,1.34,PA6-GF20-FR,20.070479329879497,220.0,2500.0,65.0,2500.0,45.0,1.0499999999999954,15.0,,,
Akulon®,K222-KMV5 /A,Polyamide 6,Nylon 6,1.38,PA6-MD25-FR,23.141200299987933,220.0,2700.0,55.0,2700.0,38.0,1.849999999999996,30.0,,,
Akulon®,K223-KTP4,Polyamide 6,Nylon 6,1.07,PA6-I,30.0,,,,625.0,,30.0,,,,
Akulon®,K224-G3,Polyamide 6,Nylon 6,1.23,PA6-GF15,,220.0,5200.0,170.0,6000.0,125.0,,3.0,,,
Akulon®,K224-G6-FC 99.99.99,Polyamide 6,Nylon 6,1.35,PA6-GF30,,220.0,8600.0,235.0,9500.0,180.0,,3.5,,,85.0
Akulon®,K224-G7,Polyamide 6,Nylon 6,1.4,PA6-GF35,172.35719490285686,220.0,10700.0,305.0,11000.0,195.0,1.9600000000000062,3.5,,,
Akulon®,K224-G8,Polyamide 6,Nylon 6,1.45,PA6-GF40,111.33944712421138,220.0,,,8000.0,140.0,2.1700000000000053,6.0,,,
Akulon®,K224-G8U,Polyamide 6,Nylon 6,1.49,PA6-GF45,,220.0,,,8500.0,140.0,,4.5,,,
Akulon®,K224-G8U,Polyamide 6,Nylon 6,1.49,PA6-GF45,,220.0,12000.0,325.0,13500.0,205.0,,3.7,18.0,,
Akulon®,K224-HG0,Polyamide 6,Nylon 6,1.56,PA6-GF50,,220.0,16000.0,360.0,16000.0,230.0,,3.0,,,
Akulon®,K224-HG6U,Polyamide 6,Nylon 6,1.39,PA6-GF35,,220.0,9500.0,280.0,10500.0,185.0,,3.5,13.0,,
Akulon®,K224-HG7,Polyamide 6,Nylon 6,1.4,PA6-GF35,172.35719490285686,220.0,10700.0,305.0,11000.0,195.0,1.9600000000000062,3.5,15.0,,
Akulon®,K224-HG7 CRC-MB,Polyamide 6,Nylon 6,1.4,PA6-GF35,172.35719490285686,220.0,10700.0,305.0,11000.0,195.0,1.9600000000000062,3.5,15.0,,
Akulon®,K224-HGM35,Polyamide 6,Nylon 6,1.49,PA6-(GF+MD)40,,220.0,10500.0,195.0,10500.0,135.0,,2.4,,,
Akulon®,K224-KGM35,Polyamide 6,Nylon 6,1.49,PA6-(GF+MD)40,,220.0,5600.0,105.0,5000.0,70.0,,5.0,,,
Akulon®,K224-LG6 /E,Polyamide 6,Nylon 6,1.35,PA6-GF30,97.64188039605995,220.0,5300.0,165.0,6000.0,110.0,2.740000000000009,7.0,,,
Akulon®,K224-LGM35,Polyamide 6,Nylon 6,1.49,PA6-(GF+MD)40,,220.0,10500.0,195.0,10500.0,135.0,,2.4,,,
Akulon®,K224-LPG6U,Polyamide 6,Nylon 6,1.34,PA6-I-GF35,,220.0,7500.0,200.0,9000.0,125.0,,3.5,,,
Akulon®,K224-PG6,Polyamide 6,Nylon 6,1.32,PA6-I-GF30,88.38422068859401,,4900.0,140.0,4750.0,105.0,3.505259999999999,10.0,,,
Akulon®,K224-TG9,Polyamide 6,Nylon 6,1.51,PA6-GF45,188.48335725366397,220.0,,,14500.0,223.0,1.8563000000000107,4.0,,,
Akulon®,K225-KS,Polyamide 6,Nylon 6,1.18,PA6-FR,80.0,220.0,3400.0,115.0,3800.0,,3.5,,,,
Akulon®,K227-XHG6,Polyamide 6,Nylon 6,1.35,PA6-GF30,,220.0,,,6100.0,110.0,,7.5,,,
Akulon®,K240-HP,Polyamide 6,Nylon 6,1.1,PA6-I,70.0,,,,2500.0,,4.0,,,,
Akulon®,K240-HPG3/A,Polyamide 6,Nylon 6,1.2,PA6-I-GF15,,220.0,,,3000.0,60.0,,15.0,,,
Akulon®,N24-G6,Polyamide 6,Nylon 6,1.35,PA6-GF30,,220.0,,,9500.0,170.0,,3.2,,,
Akulon®,S223-DH,Polyamide 66,Nylon 66,1.14,PA66,95.0,260.0,2800.0,125.0,3600.0,,3.5,,,,
Akulon®,S223-HG3,Polyamide 66,Nylon 66,1.25,PA66-GF15,,260.0,,,4000.0,80.0,,6.0,,,
Akulon®,S223-HG7,Polyamide 66,Nylon 66,1.41,PA66-GF35,121.92767488976222,260.0,7500.0,210.0,7550.0,140.0,2.642049999999996,5.8,,,
Akulon®,S223-HG7,Polyamide 66,Nylon 66,1.41,PA66-GF35,194.07985812667005,260.0,11000.0,310.0,11500.0,210.0,2.4332800000000043,3.5,,,
Akulon®,S223-HPG5,Polyamide 66,Nylon 66,1.29,PA66-I-GF25,,260.0,,,6000.0,110.0,,5.5,,,
Akulon®,S223-HPG5,Polyamide 66,Nylon 66,1.29,PA66-I-GF25,130.1157603818471,260.0,7000.0,225.0,7500.0,150.0,2.4087799999999993,4.0,,,
Akulon®,SafeConnect SC22,Polyamide 66,Nylon 66,1.6,PA66-GF25-FR,,260.0,10500.0,260.0,11000.0,160.0,,2.6,,,
Dynacom,304,Polyamide 66,Nylon 66,1.17,PA66,,,1370.0,61.0,,,,10.0,9.607843137254903,105.0,
Dynacom,304-G30,Polyamide 66,Nylon 66,1.64,PA66,,,8630.0,200.0,,,,5.0,9.607843137254903,120.0,
Dynacom,401-G35,Polyamide 6,Nylon 6,1.4,PA6,,,5290.0,147.0,,,,5.0,19.607843137254903,,
Dynacom,403R,Polyamide 6,Nylon 6,1.4,PA6,,,4450.0,118.0,,,,5.0,3.6274509803921573,120.0,
Comco,PA6G FOOD,Polyamide 6,Nylon 6,1.15,PA6,80.0,220.0,,,4000.0,,,20.0,,,84.0
Comco,PA6G GLASS,Polyamide 6,Nylon 6,1.29,PA6-GB,70.0,218.0,,,4000.0,,,5.0,,,83.0
Comco,PA6G HEAT,Polyamide 6,Nylon 6,1.15,PA6,80.0,220.0,,,4000.0,,,20.0,,,84.0
FRblend®,PA6-1302,Polyamide 6,Nylon 6,1.62,PA6-GF30-FR,,,9110.0,226.0,,,,2.6,12.745098039215687,,
ESTABLEND,1424 GF HI,Polyamide 6 + ABS,Nylon 6+ABS,1.12,(ABS+PA)-GF10,,,2900.0,,3800.0,52.0,,3.0,10.0,,
DURAMIDE,AN12,Polyamide 12,Nylon 12,0.998,PA12-FR,60.3,,,,1620.0,,5.7,,,,
DURAMIDE,PA6 HI HSG T40,Polyamide 6,Nylon 6,3.97,PA6-Me,103.0,,152.0,20700.0,23000.0,,,0.79,,,
DURAMIDE,PA66 IMXHSU,Polyamide 66,Nylon 66,1.08,PA66-I,,262.0,2200.0,76.0,2070.0,55.2,,50.0,85.0,,
DURAMIDE,PA66 ST150,Polyamide 66,Nylon 66,1.08,PA66,51.7,263.0,1900.0,,2000.0,,,60.0,,,
DURAMIDE,PA66GF13LS,Polyamide 66,Nylon 66,1.23,PA66-GF15-L,,263.0,5210.0,191.0,6210.0,121.0,,3.5,11.0,,
DURAMIDE,PA66GF14 ST192,Polyamide 66,Nylon 66,1.19,PA66-GF15,110.0,263.0,4400.0,,5000.0,,,,13.0,,
DURAMIDE,PA66GF14T,Polyamide 66,Nylon 66,1.19,PA66-I-GF15,,263.0,4200.0,160.0,4500.0,100.0,,4.0,,,
DURAMIDE,PA66GF22LS BK190,Polyamide 66,Nylon 66,1.31,PA66-GF-L,162.0,263.0,7580.0,248.0,8270.0,,,,11.0,,
DURAMIDE,PA66GF33 LS,Polyamide 66,Nylon 66,1.39,PA66-GF35-L,,260.0,9580.0,275.0,10500.0,200.0,,3.0,11.764705882352942,120.0,
DURAMIDE,PA66L,Polyamide 66,Nylon 66,1.14,PA66-L,,,3000.0,120.0,3200.0,82.7,,30.0,12.745098039215687,120.0,
DURAMIDE,PA66LCF40 MAX,Polyamide 66,Nylon 66,1.31,PA66-LCF40,,,21400.0,414.0,,276.0,,1.0,28.43137254901961,,
DURAMIDE,PA66LGF35 MAX,Polyamide 66,Nylon 66,1.42,PA66-LGF35,,,11100.0,302.0,,203.0,,2.4,26.47058823529412,,
DURAMIDE,PA66LGF50,Polyamide 66,Nylon 66,1.6,PA66-LGF50,,,16500.0,369.0,17200.0,,,1.0,42.15686274509804,,
DURAMIDE,PA66LGFCF40 MAX,Polyamide 66,Nylon 66,1.4,PA66-(CF+GF)40,,,17900.0,405.0,24100.0,,,1.0,26.47058823529412,,
DURAMIDE,PA6CF20IMBK,Polyamide 6,Nylon 6,1.19,PA6-I-CF20,,,,276.0,13100.0,152.0,,4.0,11.764705882352942,,
DURAMIDE,PA6GF14T,Polyamide 6,Nylon 6,1.19,PA6-GF15,,262.0,,160.0,4500.0,100.0,,4.0,,,
DURAMIDE,PA6GF15 HI HSG T50,Polyamide 6,Nylon 6,5.02,PA6-(GF+Me)15,,,,,112.0,,,1.9,,,
DURAMIDE,PA6GF25 FR,Polyamide 6,Nylon 6,1.6,PA6-GF25-FR,,,8830.0,221.0,,162.0,,3.0,10.784313725490197,121.0,
DURAMIDE,PA6GF30 XSI,Polyamide 6,Nylon 6,1.32,PA6-I-GF30,,,7240.0,220.0,4900.0,,,10.0,36.0,,
DURAMIDE,PA6GF35 LS,Polyamide 6,Nylon 6,1.37,PA6-GF35,,,8830.0,270.0,10000.0,186.0,,3.0,,121.0,
DURAMIDE,PA6LGF30,Polyamide 6,Nylon 6,1.36,PA6-LGF30,,,9650.0,268.0,9650.0,,,2.0,23.529411764705884,,
DURAMIDE,PA6NAT,Polyamide 6,Nylon 6,1.13,PA6,,,2740.0,108.0,,73.8,,100.0,4.803921568627452,,
DILAMID®,6 BLACK,Polyamide 6,Nylon 6,1.14,PA6,65.0,,2.4,,,,,20.0,6.0,,
DILAMID®,6 FV 15 NATURAL,Polyamide 6,Nylon 6,1.23,PA6-GF15,120.0,,4.5,,,,,4.0,7.0,,
DILAMID®,6 FVT 30 BLACK,Polyamide 6,Nylon 6,1.36,PA6-GF30,140.0,,6.5,,,,,3.0,7.0,,
DILAMID®,66 BLACK,Polyamide 66,Nylon 66,1.14,PA66,60.0,,2.4,,,,,20.0,6.0,,
DILAMID®,66 FV NATURAL 2808,Polyamide 66,Nylon 66,1.37,PA66-GF30,150.0,,8.5,,,,,3.0,9.0,,
DILAMID®,66 GREY 2812,Polyamide 66,Nylon 66,1.24,PA66-I-(GF+MD)15,70.0,,4.0,,,,,4.5,7.5,,
DESLON™ 66,DSC201G3,Polyamide 66,Nylon 66,1.23,PA66-GF15,,260.0,5390.0,186.0,,,,4.0,5.784313725490197,120.0,
DESLON™ 66,DSC201G5,Polyamide 66,Nylon 66,1.29,PA66-GF25,,260.0,6860.0,226.0,,,,3.0,8.627450980392158,120.0,
DESLON™ 66,DSC201G7,Polyamide 66,Nylon 66,1.4,PA66-GF35,,260.0,10800.0,265.0,,,,3.0,12.745098039215687,123.0,
DESLON™ 66,DSC201SM2,Polyamide 66,Nylon 66,1.17,PA66-MD10,,260.0,2750.0,83.4,,,,30.0,7.647058823529412,115.0,
DESLON™ 66,DSC204GMH8,Polyamide 66,Nylon 66,1.41,PA66-(GF+MD)35,,260.0,9020.0,226.0,,,,3.0,7.647058823529412,126.0,
DESLON™ 6,DSC101G3,Polyamide 6,Nylon 6,1.23,PA6-GF15,,220.0,5390.0,177.0,,,,4.0,5.784313725490197,121.0,
DESLON™ 6,DSC101M4,Polyamide 6,Nylon 6,1.19,PA6-MD20,,220.0,4900.0,108.0,,,,5.0,3.823529411764706,117.0,
DESLON™ 6,DSC102G6,Polyamide 6,Nylon 6,1.35,PA6-GF30,,220.0,7850.0,235.0,,,,3.0,11.764705882352942,121.0,
DESLON™ 6,DSC102GK,Polyamide 6,Nylon 6,1.35,PA6-GF35,,220.0,8140.0,216.0,,,,4.0,17.647058823529413,121.0,
DESLON™ 6,DSC102WG6,Polyamide 6,Nylon 6,1.35,PA6-GF30,,220.0,7350.0,216.0,,,,3.0,9.607843137254903,121.0,
DESLON™ 6,DSC121A,Polyamide 6,Nylon 6,1.16,PA6,,220.0,3240.0,118.0,,,,30.0,4.803921568627452,125.0,
CompaMid®,PA 6 CI,Polyamide 6,Nylon 6,1.05,PA6,45.0,222.0,,,1700.0,40.0,5.0,50.0,,,
CompaMid®,PA 6 GF 25,Polyamide 6,Nylon 6,1.31,PA6-GF25,100.0,222.0,,,4300.0,85.0,6.5,10.0,,,
CompaMid®,PA 6 GF 25,Polyamide 6,Nylon 6,1.31,PA6-GF25,160.0,222.0,,,8000.0,160.0,3.5,4.0,,,
CompaMid®,PA 6 GF 30,Polyamide 6,Nylon 6,1.35,PA6-GF30,110.0,222.0,,,6500.0,120.0,5.5,6.5,,,
CompaMid®,PA 6 GF 30,Polyamide 6,Nylon 6,1.35,PA6-GF30,185.0,222.0,,,9800.0,170.0,3.0,3.0,,,
CompaMid®,PA 6 GF 30 HY,Polyamide 6,Nylon 6,1.35,PA6-GF30,185.0,222.0,,,10000.0,170.0,3.0,3.0,,,
CompaMid®,PA 6.6,Polyamide 66,Nylon 66,1.13,PA66,50.0,260.0,,,1100.0,50.0,20.0,50.0,,,
CompaMid®,PA 6.6,Polyamide 66,Nylon 66,1.13,PA66,85.0,260.0,,,3100.0,85.0,5.0,25.0,,,
CompaMid®,PA 6.6 GF 10 M 20,Polyamide 66,Nylon 66,1.48,PA66-(GF+MD)30,80.0,260.0,,,5900.0,80.0,6.0,5.5,,,
Diaterm®,A27 GF15,Polyamide 6,Nylon 6,1.2,PA6-GF15,,,6000.0,,,,,6.0,6.862745098039216,,
Diaterm®,A27 GF40,Polyamide 6,Nylon 6,1.47,PA6-GF40,,,12000.0,,,,,2.5,16.666666666666668,,
Diaterm®,B26 GF30V0,Polyamide 66,Nylon 66,1.6,PA66-GF30,,260.0,8800.0,,,,,3.0,6.862745098039216,,
Diaterm®,B26 GF35,Polyamide 66,Nylon 66,1.41,PA66-GF35,,260.0,9900.0,,,,,2.0,8.823529411764707,,
Novalloy-A,A1700,Acrylonitrile Butadiene Styrene + PA,ABS+Nylon,1.09,(ABS+PA),,,960.0,42.0,,,,,43.13725490196079,109.0,
Novalloy-A,A2508 (Type V),Acrylonitrile Butadiene Styrene + PA,ABS+Nylon,1.38,(ABS+PA)-GF40,,,9000.0,193.0,,,,,16.666666666666668,117.0,
Novalloy-A,A2604,Acrylonitrile Butadiene Styrene + PA,ABS+Nylon,1.23,(ABS+PA)-GF20,,,5300.0,150.0,,,,,14.705882352941178,116.0,
Novalloy-A,A2606,Acrylonitrile Butadiene Styrene + PA,ABS+Nylon,1.3,(ABS+PA)-GF30,,,5500.0,135.0,,,,,18.627450980392158,115.0,
Delta,N6-2500,Polyamide 6,Nylon 6,1.09,PA6-I,53.8,216.0,1860.0,,,,,65.0,18.627450980392158,,
Delta,N6-616,Polyamide 6,Nylon 6,1.08,PA6,72.4,218.0,2070.0,,,,,200.0,83.33333333333334,,
Delta,N66R-1G100,Polyamide 66,Nylon 66,1.55,PA66-GF50,186.0,254.0,12100.0,,,,,10.0,18.627450980392158,,
Delta,N66R-1MOSPO HS,Polyamide 66,Nylon 66,1.16,PA66-L,89.6,254.0,3150.0,,,,,15.0,7.843137254901961,,
Delta,N66R-2G30,Polyamide 66,Nylon 66,1.18,PA66-I-GF15,96.5,254.0,2070.0,,,,,10.0,11.764705882352942,,
Delta,N66R-4G30,Polyamide 66,Nylon 66,1.2,PA66-GF15,,124.0,24.1,,,,,,,,
Delta,N6R-1G70,Polyamide 6,Nylon 6,1.37,PA6-GF35,159.0,216.0,8960.0,,,,,3.0,10.784313725490197,,
Delta,PPO/PA 910,Polyphenylene Ether + PS + PA,PPE+PS+Nylon,1.1,(PPE+PS+PA),58.6,,2240.0,,,,,,18.627450980392158,,
WINDFORM®,GT,"Polyamide, Unspecified","Nylon, Unspecified",1.19,PA-GF,,193.0,3230.0,87.9,3290.0,,,15.0,,,
WELLAMID Nylon,6000 CF 18 HWCP,Polyamide 6,Nylon 6,1.2,PA6-CF20,,223.0,11500.0,,13000.0,,,2.0,,,
WELLAMID Nylon,6000 CF 30 HWCP,Polyamide 6,Nylon 6,1.25,PA6-CF30,,223.0,18500.0,,21000.0,,,1.5,,,
WELLAMID Nylon,6000 GS 30 HWCP,Polyamide 6,Nylon 6,1.35,PA6-GB30,,223.0,4000.0,,4500.0,,,8.5,,,
WELLAMID Nylon,6000 GS 30 HWUVCP,Polyamide 6,Nylon 6,1.35,PA6-GB30,,223.0,,,2000.0,,,20.0,,,
WELLAMID Nylon,6000 GS 40 HWCP,Polyamide 6,Nylon 6,1.46,PA6-GB40,,223.0,4500.0,,5200.0,,,7.0,,,
WELLAMID Nylon,6000 GV 10 HWCP,Polyamide 6,Nylon 6,1.19,PA6-GF10,,223.0,,,3000.0,,,13.0,,,
WELLAMID Nylon,6000 GV 25 HWCP,Polyamide 6,Nylon 6,1.32,PA6-GF25,,223.0,,,5600.0,,,7.0,,,
WELLAMID Nylon,6000 GV 25 HWUVCP,Polyamide 6,Nylon 6,1.32,PA6-GF25,,223.0,,,5600.0,,,7.0,,,
WELLAMID Nylon,6000 GV 25 HWUVCP,Polyamide 6,Nylon 6,1.32,PA6-GF25,,223.0,7100.0,,8200.0,,,3.0,,,
WELLAMID Nylon,6000 GVS 10/20 HWCP,Polyamide 6,Nylon 6,1.35,PA6-(GF+GB)30,,223.0,5100.0,,6200.0,,,3.5,,,
WELLAMID Nylon,6000 GVS 10/20 HWUVCP,Polyamide 6,Nylon 6,1.35,PA6-(GF+GB)30,,223.0,,,3600.0,,,10.0,,,
WELLAMID Nylon,6000 HWV0CP,Polyamide 6,Nylon 6,1.15,PA6,50.0,223.0,,,1300.0,,12.0,30.0,,,
WELLAMID Nylon,6000 MR 209 HWCP,Polyamide 6,Nylon 6,1.27,PA6-MD,,223.0,3600.0,,4200.0,,,7.0,,,
WELLAMID Nylon,6000 MRGV 25/15 HWUVCP,Polyamide 6,Nylon 6,1.45,PA6-(GF+MD)40,,223.0,,,5200.0,,,7.0,,,
WELLAMID Nylon,6000 SCP,Polyamide 6,Nylon 6,1.14,PA6,90.0,223.0,2700.0,,3200.0,,4.0,20.0,,,
WELLAMID Nylon,6000 SUVCP,Polyamide 6,Nylon 6,1.14,PA6,60.0,223.0,,,1200.0,,20.0,50.0,,,
WELLAMID Nylon,6000/42 GVS 15/15 HWCP,Polyamide 6,Nylon 6,1.34,PA6-(GF+GB)30,,223.0,4700.0,,5800.0,,,4.0,,,
WELLAMID Nylon,6000/505 GS 30 HWCP,Polyamide 6,Nylon 6,1.32,PA6-I-GB30,,223.0,,,1700.0,,,28.0,,,
WELLAMID Nylon,6000/51 GV 30 HWCP,Polyamide 6,Nylon 6,1.31,PA6-I-GF30,,223.0,,,5500.0,,,7.0,,,
WELLAMID Nylon,6000/52 GV 15 HWCP,Polyamide 6,Nylon 6,1.21,PA6-I-GF15,,223.0,,,3500.0,,,10.0,,,
WELLAMID Nylon,6600 CF 30 HWCP,Polyamide 66,Nylon 66,1.27,PA66-CF30,,262.0,18500.0,,21000.0,,,1.6,,,
WELLAMID Nylon,6600 GV 10 HWCP,Polyamide 66,Nylon 66,1.2,PA66-GF10,,262.0,,,3500.0,,,7.0,,,
WELLAMID Nylon,6600 GV 10 HWCP,Polyamide 66,Nylon 66,1.2,PA66-GF10,,262.0,4000.0,,5100.0,,,3.0,,,
WELLAMID Nylon,6600 GV 25 DHCP,Polyamide 66,Nylon 66,1.32,PA66-GF25,,262.0,,,6300.0,,,6.0,,,
WELLAMID Nylon,6600 GV 30 HWCP,Polyamide 66,Nylon 66,1.36,PA66-GF30,,262.0,,,7000.0,,,6.0,,,
WELLAMID Nylon,6600 GV 30 HYCP,Polyamide 66,Nylon 66,1.36,PA66-GF30,,262.0,,,7000.0,,,6.0,,,
WELLAMID Nylon,6600 GV 30 WWCP,Polyamide 66,Nylon 66,1.36,PA66-GF30,,262.0,8400.0,,9500.0,,,3.5,,,
WELLAMID Nylon,6600 GV 40 HWCP,Polyamide 66,Nylon 66,1.48,PA66-GF40,,262.0,,,9500.0,,,4.5,,,
WELLAMID Nylon,6600 GVS 15/10 HWCP,Polyamide 66,Nylon 66,1.31,PA66-(GF+GB)25,,262.0,5100.0,,6200.0,,,3.0,,,
WELLAMID Nylon,6600 HWUVCP,Polyamide 66,Nylon 66,1.13,PA66,60.0,262.0,,,1300.0,,20.0,50.0,,,
WELLAMID Nylon,6600 MR 309 HWCP,Polyamide 66,Nylon 66,1.36,PA66-MD,,262.0,4500.0,,5200.0,,,5.0,,,
WELLAMID Nylon,6600 MR 409 HWCP,Polyamide 66,Nylon 66,1.45,PA66-MD,,262.0,5000.0,,6000.0,,,4.0,,,
WELLAMID Nylon,6600 MRGV 20/10 HWCP,Polyamide 66,Nylon 66,1.35,PA66-(GF+MD)30,,262.0,,,4300.0,,,6.0,,,
WELLAMID Nylon,6600 MRGV 20/10 HWCP,Polyamide 66,Nylon 66,1.35,PA66-(GF+MD)30,,262.0,6000.0,,7000.0,,,3.0,,,
WELLAMID Nylon,6600 MRGV 20/20 HWCP,Polyamide 66,Nylon 66,1.48,PA66-(GF+MD)40,,262.0,7700.0,,8500.0,,,3.0,,,
WELLAMID Nylon,6600 PA-66-HWL,Polyamide 66,Nylon 66,1.14,PA66-FR,60.0,262.0,,,1300.0,,20.0,50.0,,,
WELLAMID Nylon,6600 WWCP,Polyamide 66,Nylon 66,1.13,PA66,85.0,262.0,2800.0,,3200.0,,5.0,20.0,,,
WELLAMID Nylon,6600/42 GV 30 HWCP,Polyamide 66,Nylon 66,1.29,PA66-I-GF30,,262.0,,,5500.0,,,7.0,,,
WELLAMID Nylon,6600/42 GV 30 HWCP,Polyamide 66,Nylon 66,1.29,PA66-I-GF30,,262.0,6800.0,,8000.0,,,3.5,,,
WELLAMID Nylon,6600/506 HWCP,Polyamide 66,Nylon 66,1.13,PA66-I,50.0,262.0,,,1200.0,,20.0,50.0,,,
WELLAMID Nylon,6600/58 HWCP,Polyamide 66,Nylon 66,1.07,PA66-I,45.0,262.0,,,1000.0,,32.0,50.0,,,
WELLAMID Nylon,6600/64 HWCP,Polyamide 66,Nylon 66,1.09,PA66-I,45.0,262.0,,,900.0,,35.0,50.0,,,
ARNYL,6 NATURALE,Polyamide 6,Nylon 6,1.13,PA6,,,2900.0,,,64.0,,100.0,4.901960784313726,,
ARNYL,66,Polyamide 66,Nylon 66,1.13,PA66,,,3200.0,,,80.0,,50.0,3.9215686274509807,,
DAUNYL,A R300,Polyamide 66,Nylon 66,1.35,PA66-GF30,175.0,255.0,,260.0,9500.0,,,3.0,9.803921568627452,110.0,
DAUNYL,B R300,Polyamide 6,Nylon 6,1.34,PA6-GF30,100.0,217.0,,140.0,5600.0,,,4.0,16.666666666666668,114.0,
DAUNYL,DPN 27 AV,Polyamide 6,Nylon 6,1.13,PA6,50.0,217.0,,60.0,1400.0,,,170.0,39.21568627450981,104.0,
CABELEC®,XS6325A,"Polyamide, Unspecified","Nylon, Unspecified",1.25,PA,,,,,,,,,,,
Nycast,6PA Natural,Polyamide 6,Nylon 6,1.15,PA6,,216.0,2900.0,103.0,2760.0,,,20.0,7.843137254901961,110.0,78.0
Nycast,Nyloil-FG,Polyamide 6,Nylon 6,1.14,PA6-L,,216.0,2590.0,96.5,2590.0,,,35.0,7.352941176470589,110.0,74.0
Nycast,RX,Polyamide 6,Nylon 6,1.14,PA6-L,,216.0,2760.0,96.5,3410.0,,,35.0,7.352941176470589,110.0,74.0
LONGLITE® PA,10G0-210S,Polyamide 6,Nylon 6,1.1,PA6-I,,222.0,2000.0,80.0,2000.0,60.0,,10.0,,,
LONGLITE® PA,10G9-201,Polyamide 6,Nylon 6,1.5,PA6-GF45,,,11000.0,260.0,,,,2.5,,,
LONGLITE® PA,20G0-201US,Polyamide 66,Nylon 66,1.07,PA66,,,1700.0,65.0,2400.0,,,40.0,,,
LONGLITE® PA,20G0-210S,Polyamide 66,Nylon 66,1.11,PA66-I,,,2250.0,65.0,1550.0,,,40.0,,,
LONGLITE® PA,20G3-110,Polyamide 66,Nylon 66,1.24,PA66-GF15,,,5000.0,175.0,,,,2.8,,,
LONGLITE® PA,20G3-210,Polyamide 66,Nylon 66,1.24,PA66-GF15,,,5000.0,190.0,,,,2.5,,,
LONGLITE® PA,20G6-110,Polyamide 66,Nylon 66,1.36,PA66-GF30,,,7500.0,220.0,,,,3.0,,,
LONGLITE® PA,20G7-104,Polyamide 66,Nylon 66,1.38,PA66-GF35,,,7000.0,240.0,8000.0,,,,,,
LONGLITE® PA,20G7-201,Polyamide 66,Nylon 66,1.39,PA66-GF35,,265.0,9000.0,280.0,,,,3.2,13.0,,
LONGLITE® PA,20G7-202,Polyamide 66,Nylon 66,1.4,PA66-GF35,,225.0,8000.0,230.0,5000.0,160.0,,4.5,,,
LONGLITE® PA,20G9-201,Polyamide 66,Nylon 66,1.5,PA66-GF45,,265.0,12000.0,320.0,,,,2.6,20.0,,
LONGLITE® PA,21G7-201,Polyamide 66,Nylon 66,1.58,PA66-GF35-FR,,,8900.0,230.0,12000.0,,,2.6,,,
Tianleze,TLZN02F,Polyamide 6,Nylon 6,1.17,PA6,,,,,,60.0,,15.0,,,
CP PRYME® Nylon 66,NN100HSL,Polyamide 66,Nylon 66,1.14,PA66-L,,,2860.0,,,,,50.0,5.196078431372549,,
CP PRYME® Nylon 66,NN102MD,Polyamide 66,Nylon 66,1.16,PA66-L,60.0,,,,1520.0,,20.0,,,,
CP PRYME® Nylon 66,NN102MD,Polyamide 66,Nylon 66,1.16,PA66-L,95.1,,,,3590.0,,3.5,,,,
CP PRYME® Nylon 66,NN200L,Polyamide 66,Nylon 66,1.14,PA66-L,,258.0,2830.0,,,,,25.0,5.196078431372549,120.0,
CP PRYME® Nylon 6,N100MD2 NAT,Polyamide 6,Nylon 6,1.16,PA6-L,95.0,,,,3600.0,,3.5,,,,
CP PRYME® Nylon 6,N100STL,Polyamide 6,Nylon 6,1.06,PA6-L,,,1790.0,,,,,80.0,83.33333333333334,,
CP PRYME® Nylon 6,N130L,Polyamide 6,Nylon 6,1.36,PA6-GF30-L,,,8830.0,,,,,3.0,10.784313725490197,,
CP PRYME® Nylon 6,N133L NAT,Polyamide 6,Nylon 6,1.35,PA6-GF35,,,10300.0,,,,,2.0,9.411764705882353,,
CP PRYME® Nylon 6,N140MGHSL,Polyamide 6,Nylon 6,1.48,PA6-(GF+MD)40-L,,,5100.0,,,,,,15.686274509803923,,
Cheng Yu,FR200GV45,Polyamide 66,Nylon 66,1.63,PA66-GF45-FR,,,,220.0,,,,,9.607843137254903,,
Cheng Yu,FRCV150,Polyamide 66,Nylon 66,1.37,PA66-MD20-FR,,,,130.0,,,,,4.803921568627452,,
Cheng Yu,N66C1,Polyamide 66,Nylon 66,1.22,PA66-MD10,,,,110.0,,,,,4.803921568627452,,
Cheng Yu,N6C1,Polyamide 6,Nylon 6,1.22,PA6-MD10,,,,120.0,,,,,4.313725490196079,,
Cheng Yu,N6G3 HI,Polyamide 6,Nylon 6,1.33,PA6-GF30,,,,200.0,,,,,15.686274509803923,,
Cheng Yu,N6G45,Polyamide 6,Nylon 6,1.5,PA6-GF45,,,,285.0,,,,,9.803921568627452,,
Cheng Yu,N6GV15,Polyamide 6,Nylon 6,1.46,PA6-GF15-FR,,,,220.0,,,,,8.529411764705882,,
Cheng Yu,N6GV3,Polyamide 6,Nylon 6,1.64,PA6-GF30-FR,,,,265.0,,,,,9.607843137254903,,
Cheng Yu,NH6GV3,Polyamide 6,Nylon 6,1.43,PA6-GF30-FR,,,,140.0,,,,,7.843137254901961,,
Cheng Yu,PA66 N66C3,Polyamide 66,Nylon 66,1.36,PA66-MD30,,,5500.0,120.0,7300.0,,,2.0,6.862745098039216,120.0,
Chiao Fu PA66/6,MB212GM45 NAT,Polyamide 66/6 Copolymer,Nylon 66/6,1.45,PA66/6-(GF+MD)45,,,10800.0,226.0,,127.0,,,7.647058823529412,,
Chiao Fu PA66/6,MB312GM33 BK,Polyamide 66/6 Copolymer,Nylon 66/6,1.39,PA66/6-(GF+MD)35,,,7160.0,147.0,,93.2,,,5.784313725490197,,
Chiao Fu PA66,MD212FH35,Polyamide 66,Nylon 66,1.45,PA66-GF30-FR,,,7850.0,186.0,,118.0,,,7.647058823529412,,
Chiao Fu PA66,MD212G33 BK,Polyamide 66,Nylon 66,1.33,PA66-GF35,,,7260.0,186.0,,108.0,,,8.627450980392158,,
Chiao Fu PA66,MD212G43 BK,Polyamide 66,Nylon 66,1.46,PA66-GF45,,,8730.0,196.0,,137.0,,,9.607843137254903,,
Chiao Fu PA66,MD212LB30 NAT,Polyamide 66,Nylon 66,1.55,PA66-GF30-FR,,,8830.0,206.0,,132.0,,,6.764705882352942,,
Chiao Fu PA66,MD212STG18 NAT,Polyamide 66,Nylon 66,1.17,PA66-(GF+Me)20,,,4410.0,147.0,,98.1,,,17.647058823529413,,
Chiao Fu PA6,MC212GM30 NAT,Polyamide 6,Nylon 6,1.37,PA6-(GF+MD)30,,,6370.0,177.0,,123.0,,,6.764705882352942,,
Chiao Fu PA6,MC212GM45 NAT,Polyamide 6,Nylon 6,1.5,PA6-(GF+MD)45,,,7650.0,196.0,,147.0,,,9.607843137254903,,
Chiao Fu PA6,MC212GM50 NAT,Polyamide 6,Nylon 6,1.6,PA6-(GF+MD)50,,,7850.0,206.0,,152.0,,,11.764705882352942,,
Chiao Fu Blends,PA/ABS,Polyamide 6 + ABS,Nylon 6+ABS,1.1,(ABS+PA),,,2060.0,98.1,,63.7,,,5.784313725490197,,
CPDC,66G120,Polyamide 66,Nylon 66,1.28,PA66,125.0,,4850.0,201.0,,125.0,,3.3,8.823529411764707,96.0,
CPDC,66G125,Polyamide 66,Nylon 66,1.34,PA66,152.0,,5440.0,240.0,,152.0,,3.9,9.803921568627452,95.0,
CPDC,66G130,Polyamide 66,Nylon 66,1.37,PA66,177.0,,6520.0,279.0,,177.0,,4.7,10.784313725490197,94.0,
CPDC,66G133,Polyamide 66,Nylon 66,1.4,PA66,181.0,,6860.0,284.0,,181.0,,3.5,11.764705882352942,95.0,
CPDC,66G135,Polyamide 66,Nylon 66,1.41,PA66,186.0,,8830.0,294.0,,186.0,,3.0,9.803921568627452,110.0,
CPDC,P6C110,Polyamide 6,Nylon 6,1.17,PA6,98.1,,3870.0,177.0,,,,4.0,5.882352941176471,,
CPDC,P6G110,Polyamide 6,Nylon 6,1.19,PA6,86.3,,3040.0,127.0,,86.3,,3.0,4.901960784313726,95.0,
CPDC,P6G115,Polyamide 6,Nylon 6,1.23,PA6,100.0,,4440.0,171.0,,100.0,,3.0,5.882352941176471,102.0,
CPDC,P6G125,Polyamide 6,Nylon 6,1.31,PA6,132.0,,6030.0,216.0,,132.0,,5.0,11.764705882352942,105.0,
CPDC,P6G130,Polyamide 6,Nylon 6,1.34,PA6,146.0,,6620.0,235.0,,146.0,,5.0,13.725490196078432,99.0,
CPDC,P6G145,Polyamide 6,Nylon 6,1.51,PA6,177.0,,9320.0,294.0,,177.0,,4.0,19.607843137254903,105.0,
CPDC,P6G150,Polyamide 6,Nylon 6,1.59,PA6,181.0,,11000.0,314.0,,181.0,,3.0,19.607843137254903,107.0,
CPDC,P6GF30,Polyamide 6,Nylon 6,1.43,PA6,108.0,,6370.0,177.0,,108.0,,3.0,7.843137254901961,108.0,
CPDC,P6M110,Polyamide 6,Nylon 6,1.18,PA6,75.5,,3260.0,115.0,,68.6,,3.0,3.9215686274509807,,
CPDC,P6M130,Polyamide 6,Nylon 6,1.37,PA6,75.5,,7650.0,167.0,,75.5,,2.0,3.9215686274509807,110.0,
CPDC,P6M140,Polyamide 6,Nylon 6,1.49,PA6,78.5,,7160.0,147.0,,78.5,,2.0,3.9215686274509807,110.0,
CPDC,P6NN02EG,Polyamide 6,Nylon 6,1.13,PA6,68.6,,1810.0,93.2,,49.0,,200.0,2.9411764705882355,110.0,
Clariant Nylon 6/6,6601-L BK-09,Polyamide 66,Nylon 66,1.14,PA66-L,,257.0,2760.0,103.0,,,,40.0,4.705882352941177,,
Clariant Nylon 6/6,6602 LNN,Polyamide 66,Nylon 66,1.13,PA66-L,,257.0,2760.0,103.0,,,,30.0,4.705882352941177,,
Clariant Nylon 6/6,6602-L BK-02,Polyamide 66,Nylon 66,1.13,PA66-L,,257.0,2620.0,96.5,,,,25.0,4.705882352941177,,
Clariant Nylon 6/6,6604G13-L,Polyamide 66,Nylon 66,1.18,PA66-I-GF15-L,,259.0,3100.0,117.0,,,,4.0,6.764705882352942,,
Clariant Nylon 6/6,6604-L,Polyamide 66,Nylon 66,1.1,PA66-I-L,,257.0,1720.0,68.9,,,,65.0,15.686274509803923,,
Clariant Nylon 6/6,6608G43-L,Polyamide 66,Nylon 66,1.4,PA66-I-GF,,259.0,7580.0,172.0,,,,3.0,12.745098039215687,,
Clariant Nylon 6/6,6622-L,Polyamide 66,Nylon 66,1.46,PA66-MD,,259.0,4140.0,131.0,,,,4.0,4.705882352941177,,
Clariant Nylon 6/6,66G13-L,Polyamide 66,Nylon 66,1.22,PA66-GF15-L,,257.0,4480.0,159.0,,,,4.0,4.705882352941177,,
Clariant Nylon 6/6,66G33-L,Polyamide 66,Nylon 66,1.37,PA66-GF35-L,,257.0,8270.0,193.0,,,,4.0,6.274509803921569,,
Clariant Nylon 6/6,66G33M,Polyamide 66,Nylon 66,1.28,PA66-GF35-L,,257.0,8270.0,193.0,,,,4.0,6.274509803921569,,
Clariant Nylon 6/6,66G43-L,Polyamide 66,Nylon 66,1.46,PA66-GF45-L,,257.0,11000.0,234.0,,,,4.0,8.333333333333334,,
Clariant Nylon 6/6,PA-111CF30,Polyamide 66,Nylon 66,1.28,PA66-CF30-FR,,,20000.0,352.0,,,,2.0,8.333333333333334,122.0,
Clariant Nylon 6/6,PA-111G13,Polyamide 66,Nylon 66,1.21,PA66-GF15,,255.0,4830.0,165.0,,,,6.0,4.215686274509804,121.0,
Clariant Nylon 6/6,PA-113CF30,Polyamide 66,Nylon 66,1.28,PA66-CF30-FR,,,20000.0,352.0,,,,2.0,8.333333333333334,122.0,
Clariant Nylon 6/6,PA-113G20,Polyamide 66,Nylon 66,1.28,PA66-GF20-FR,,,6210.0,207.0,,,,5.0,6.274509803921569,121.0,
Clariant Nylon 6/6,PA-113G43,Polyamide 66,Nylon 66,1.47,PA66-GF45-FR,,,11000.0,283.0,,,,3.0,12.745098039215687,121.0,
Clariant Nylon 6/6,PA-113M40W,Polyamide 66,Nylon 66,1.46,PA66-MD40,89.6,256.0,5860.0,,,,,10.0,5.784313725490197,120.0,
Clariant Nylon 6/6,PA-121G13,Polyamide 66,Nylon 66,1.18,PA66-I-GF15,,254.0,3790.0,152.0,,,,6.0,10.784313725490197,120.0,
Clariant Nylon 6/6,PA-123G13,Polyamide 66,Nylon 66,1.18,PA66-I-GF15-FR,,,3790.0,152.0,,,,6.0,10.784313725490197,120.0,
Clariant Nylon 6/6,PA-131G13,Polyamide 66,Nylon 66,1.17,PA66-GF15,,,3620.0,114.0,,,,4.0,12.745098039215687,118.0,
Clariant Nylon 6/6,PA-133,Polyamide 66,Nylon 66,1.08,PA66,,,1720.0,66.2,,,50.0,,78.43137254901961,110.0,
Clariant Nylon 6/6,PA-133G13,Polyamide 66,Nylon 66,1.17,PA66-GF15,,,3620.0,114.0,,,,4.0,12.745098039215687,118.0,
Clariant Nylon 6/12,612G33-L,Polyamide 612,Nylon 612,1.32,PA612-GF35-L,,212.0,6210.0,179.0,,,,5.0,6.764705882352942,,
Clariant Nylon 6,60G13-L,Polyamide 6,Nylon 6,1.12,PA6-GF15-L,,218.0,3450.0,124.0,,,,6.0,4.705882352941177,,
Clariant Nylon 6,60G43-L,Polyamide 6,Nylon 6,1.48,PA6-GF45-L,,218.0,10300.0,248.0,,,,4.0,11.764705882352942,,
Clariant Nylon 6,PA-211N40,Polyamide 6,Nylon 6,1.49,PA6-(GF+MD)40-FR,,,9310.0,207.0,,,,4.0,4.705882352941177,120.0,
Clariant Nylon 6,PA-211X032,Polyamide 6,Nylon 6,1.11,PA6-FR,,,1650.0,68.9,,,150.0,,4.705882352941177,,
Clariant Nylon 6,PA-212,Polyamide 6,Nylon 6,1.14,PA6,,216.0,3100.0,117.0,,,15.0,,4.215686274509804,120.0,
Clariant Nylon 6,PA213,Polyamide 6,Nylon 6,1.14,PA6,79.3,,2830.0,,,,,75.0,5.196078431372549,,
Clariant Nylon 6,PA-213M40P,Polyamide 6,Nylon 6,1.51,PA6-MD40,,216.0,5520.0,124.0,,,,30.0,4.705882352941177,120.0,
Zytel® RS,LC3090 NC010,Polyamide 610,Nylon 610,1.08,PA610,,225.0,1900.0,86.0,2300.0,,,,,,
Zytel®,101 NC010,Polyamide 66,Nylon 66,1.14,PA66,55.0,262.0,1200.0,54.0,1400.0,,25.0,,12.0,108.0,
Zytel®,101 NC010,Polyamide 66,Nylon 66,1.14,PA66,82.0,262.0,2800.0,90.0,3100.0,,4.5,,5.5,121.0,
Zytel®,101F NC010,Polyamide 66,Nylon 66,1.14,PA66,55.0,262.0,1200.0,75.0,1400.0,,25.0,,11.0,108.0,
Zytel®,105F BK010,Polyamide 66,Nylon 66,1.14,PA66,85.0,263.0,,,3200.0,,4.3,,5.0,,
Zytel®,132F NC010,Polyamide 66,Nylon 66,1.14,PA66,60.0,262.0,1400.0,,1600.0,,22.0,,8.0,,
Zytel®,153HSL NC010,Polyamide 612,Nylon 612,1.06,PA612,62.0,218.0,2100.0,88.0,2400.0,,4.4,,4.0,,78.0
Zytel®,157HSL BK010,Polyamide 612,Nylon 612,1.07,PA612,65.0,218.0,2300.0,80.0,2500.0,,4.4,,4.0,,
Zytel®,70G25EF BK538LM,Polyamide 66,Nylon 66,1.32,PA66-GF25,,260.0,7000.0,,8400.0,160.0,,3.0,,,
Zytel®,70G25HSLR BK099,Polyamide 66,Nylon 66,1.32,PA66-GF25,104.0513117495918,262.0,5500.0,170.0,6000.0,120.0,2.6960000000000095,6.0,,,
Zytel®,70G30HSLR BK099,Polyamide 66,Nylon 66,1.37,PA66-GF30,195.94202270148062,262.0,9000.0,270.0,10000.0,200.0,3.069999999999995,3.0,10.0,124.0,
Zytel®,70G30HSLR BK186LM,Polyamide 66,Nylon 66,1.37,PA66-GF30,,262.0,9000.0,280.0,10000.0,190.0,,3.0,10.0,,
Zytel®,70G30REF BK601LT,Polyamide 66,Nylon 66,1.37,PA66-GF30,124.31630231398582,265.0,6000.0,,7000.0,130.0,2.1360000000000046,5.0,,,
Zytel®,70G33HS1L NC010,Polyamide 66,Nylon 66,1.39,PA66-GF35,121.41519408606445,262.0,6000.0,200.0,8000.0,140.0,3.0999999999999917,5.0,15.0,,
Zytel®,70G33HS1L NC010,Polyamide 66,Nylon 66,1.39,PA66-GF35,195.22832265477462,262.0,9500.0,290.0,11000.0,200.0,3.0000000000000027,3.5,12.0,,
Zytel®,70G35HSLX BK357,Polyamide 66,Nylon 66,1.41,PA66-GF35,,263.0,9500.0,300.0,11000.0,210.0,,3.0,12.0,125.0,
Zytel®,73G15HSL BK363,Polyamide 6,Nylon 6,1.25,PA6-GF15,135.02922791805923,221.0,5600.0,190.0,6500.0,130.0,3.1500000000000083,2.3,,,
Zytel®,73G15L NC010,Polyamide 6,Nylon 6,1.23,PA6-GF15,65.71882100148676,221.0,3100.0,90.0,3500.0,70.0,3.3700000000000063,10.0,12.0,,
Zytel®,73G30HSL NC010,Polyamide 6,Nylon 6,1.36,PA6-GF30,110.77876853809789,221.0,5500.0,180.0,6000.0,120.0,2.9099999999999904,6.0,20.0,,
Zytel®,73G30L NC010,Polyamide 6,Nylon 6,1.36,PA6-GF30,172.32798017544619,221.0,8500.0,240.0,10000.0,180.0,2.682999999999991,3.5,15.0,,
Zytel®,73G35HSL BK262,Polyamide 6,Nylon 6,1.41,PA6-GF35,,221.0,9500.0,280.0,11000.0,190.0,,3.2,13.0,,
Zytel®,73G45 BK263,Polyamide 6,Nylon 6,1.51,PA6-GF45,136.25014412272932,221.0,,,9000.0,140.0,2.3800000000000043,5.0,22.0,,
Zytel®,74G33W NC010,Polyamide 66/6 Copolymer,Nylon 66/6,1.39,PA66/6-GF35,119.63827400960423,245.0,,,7500.0,130.0,3.200000000000003,6.0,,,
Zytel®,77G43L BK031,Polyamide 612,Nylon 612,1.42,PA612-GF45,,218.0,,,,,,,,,
Zytel®,77G43L BK031,Polyamide 612,Nylon 612,1.42,PA612-GF45,,218.0,11000.0,,12000.0,200.0,,3.0,17.0,,
Zytel®,77G43L NC010,Polyamide 612,Nylon 612,1.42,PA612-GF45,,218.0,11000.0,,12000.0,200.0,,3.0,17.0,118.0,
Zytel®,80G43HS1L BK104,Polyamide 66,Nylon 66,1.43,PA66-I-GF45,158.02412310547496,260.0,,,12000.0,180.0,1.9320000000000004,3.3,23.0,,
Zytel®,BM70G20HSLX BK537,Polyamide 66,Nylon 66,1.25,PA66-I-GF20,63.82969025962958,260.0,3600.0,,4000.0,75.0,2.53000000000001,13.0,16.0,,
Zytel®,BM7300THS BK317,Polyamide 6,Nylon 6,1.09,PA6-I,15.216444345320873,220.0,,,600.0,,3.54000000000001,,120.0,,
Zytel®,FG101L NC010,Polyamide 66,Nylon 66,1.14,PA66,82.0,262.0,2800.0,,3100.0,,4.5,,,121.0,
Zytel®,FG151L NC010,Polyamide 612,Nylon 612,1.06,PA612,62.0,218.0,2100.0,,2400.0,,4.5,,,,
Zytel®,FG42A NC010,Polyamide 66,Nylon 66,1.14,PA66,83.0,262.0,2800.0,,3100.0,,4.4,,6.0,,
Zytel®,FR7026V0F NC010,Polyamide 66,Nylon 66,1.16,PA66-FR,55.0,260.0,,,2000.0,,20.0,,,,
Zytel®,FR7026V0F NC010,Polyamide 66,Nylon 66,1.16,PA66-FR,78.57442263339713,260.0,,,3700.0,82.0,2.9009473684210585,4.7,4.4,,
Zytel®,FR70M30V0 NC010,Polyamide 66,Nylon 66,1.62,PA66-MD30-FR,,263.0,,,3500.0,50.0,,6.0,2.5,,
