Repository: mike-keating-iv/ml-polymer-classification

# Polymer Classification using Machine Learning

## Project Overview

This project develops machine learning models to classify polymer materials into their respective subclasses using mechanical and physical property data. The goal is to automate polymer identification for materials databases and R&D applications.

## Data Source

Data was collected from the Plastics and Elastomers section of [UL Prospector](https://www.ulprospector.com/plastics/en), which is a database containing technical data for over 100,000 materials. Data was queried by polymer symbol (PP, PMMA, etc) and saved to separate CSV files.

File: data/polymers_Nylon.csv (part 54 of 57)
Chemlon®,113 GH,Polyamide 66,Nylon 66,1.22,PA66-GF15,,257.0,3410.0,94.4,4160.0,,,16.0,3.3,,
Chemlon®,113 GX,Polyamide 66,Nylon 66,1.22,PA66-GF15-L,,254.0,4830.0,172.0,,,,2.0,6.274509803921569,,
Chemlon®,125-15 MGH,Polyamide 66,Nylon 66,1.5,PA66-(GF+MD)40,,257.0,5800.0,125.0,8060.0,,,6.3,7.1,,
Chemlon®,128-10 MGH,Polyamide 66,Nylon 66,1.48,PA66-(GF+MD),,256.0,9000.0,200.0,,145.0,,3.0,,,
Zytel®,FR95G25V0NH BK458,Polyamide 66/6T Copolymer,Nylon 66/6T,1.44,PA66/6-GF25-FR,,267.0,8500.0,180.0,9500.0,120.0,,2.1,,,
Zytel®,LC6200 BK385,Polyamide 612,Nylon 612,1.0,PA612-I,32.0,218.0,,,1100.0,,13.0,,27.0,,
Zytel®,LC7601 BK010,"Polyamide, Unspecified","Nylon, Unspecified",1.03,PA-I-P,,209.0,500.0,,500.0,,,,92.0,,
Zytel®,LC7602 BK010A,"Polyamide, Unspecified","Nylon, Unspecified",1.03,PA-I-P,,206.0,,,,,,,,,
Zytel®,LC7602 BK010A,"Polyamide, Unspecified","Nylon, Unspecified",1.03,PA-I-P,,206.0,650.0,,670.0,,,50.0,82.0,,
Zytel®,PC310 NC010,Polyamide 66,Nylon 66,1.14,PA66,82.0,262.0,2800.0,,3100.0,,4.5,,,121.0,
Zytel®,ST7301 NC010,Polyamide 6,Nylon 6,1.06,PA6-I,48.0,221.0,1700.0,53.0,1800.0,,4.0,,60.0,,
Zytel®,ST801 NC010,Polyamide 66,Nylon 66,1.08,PA66-I,50.0,263.0,1800.0,68.0,2000.0,,5.7,,80.0,112.0,
Zytel®,ST801AHS NC010,Polyamide 66,Nylon 66,1.08,PA66-I,52.0,262.0,1900.0,55.0,2000.0,,4.0,50.0,80.0,107.0,
Zytel®,ST811HS NC010,Polyamide 6,Nylon 6,1.04,PA6-I,31.0,218.0,850.0,,900.0,,29.0,,,,
Zytel®,XT70G35HSL BK044A,Polyamide 66,Nylon 66,1.41,PA66-GF35,,258.0,10000.0,260.0,11000.0,200.0,,3.2,,,
Nylon 66 Super Tough Natural,PST-01 NC,Polyamide 66,Nylon 66,1.08,PA66,,262.0,2100.0,75.0,2100.0,60.0,,45.0,,,
Nylon 66 Glass Fiber reinforced Heat stabilized Natural,PGHS30-01 NC,Polyamide 66,Nylon 66,1.36,PA66-GF30,,262.0,10000.0,270.0,10500.0,190.0,,3.0,,,
Nylon 66 Glass Fiber reinforced Heat stabilized Natural,PGHS35-01 NC,Polyamide 66,Nylon 66,1.4,PA66-GF35,,262.0,10500.0,280.0,11500.0,195.0,,3.0,,,
Nylon 66 Glass Fiber reinforced Heat stabilized Impact modified Black,PGHSIM30-01 BK,Polyamide 66,Nylon 66,1.35,PA66-I-GF30,,262.0,9000.0,260.0,10000.0,180.0,,3.0,,,
Nylon 66 Glass Fiber reinforced Heat stabilized Black,PGHS15-01 A BK,Polyamide 66,Nylon 66,1.24,PA66-GF15,,260.0,5800.0,190.0,6500.0,125.0,,3.0,,,
Nylon 66 Glass Fiber reinforced Heat stabilized Black,PGHS33-01 A BK,Polyamide 66,Nylon 66,1.39,PA66-GF35,,262.0,9500.0,275.0,10500.0,195.0,,3.0,,,
Nylon 66 Glass fiber reinforced Black,PG30-01 ABK,Polyamide 66,Nylon 66,1.36,PA66-GF30,,262.0,9300.0,260.0,9700.0,190.0,,3.0,,,
Nylon 66 Glass fiber reinforced Black,PG30-01 BK,Polyamide 66,Nylon 66,1.37,PA66-GF30,,260.0,9000.0,240.0,9600.0,165.0,,3.0,,,
Nylon 66 Glass fiber reinforced Black,PG40-01 ABK,Polyamide 66,Nylon 66,1.46,PA66-GF40,,262.0,12500.0,310.0,13000.0,222.0,,3.0,,,
Nylon 66 Glass fiber reinforced Black,PG50-01 BK,Polyamide 66,Nylon 66,1.56,PA66-GF50,,262.0,15000.0,300.0,16000.0,230.0,,2.5,,,
Nylon 66 Anti wear resistance Black,PAW-01 BK,Polyamide 66,Nylon 66,1.14,PA66,,262.0,3200.0,110.0,3300.0,80.0,,20.0,,,
Nylon 6 Unfilled Heat stabilized Natural,NXHS-01 NC,Polyamide 6,Nylon 6,1.13,PA6,,220.0,2800.0,105.0,2850.0,80.0,,50.0,,,
Nylon 6 Unfilled Grey,NX-01 GY,Polyamide 6,Nylon 6,1.13,PA6,,220.0,2900.0,100.0,3000.0,70.0,,35.0,,,
Nylon 6 Unfilled Blue,NX-01 BL,Polyamide 6,Nylon 6,1.13,PA6,,220.0,2700.0,100.0,2900.0,75.0,,50.0,,,
Nylon 6 Glass fiber/Mineral reinforced Black,NGM30-01 BK,Polyamide 6,Nylon 6,1.37,PA6-(GF+MD)30,,220.0,6500.0,140.0,7000.0,90.0,,3.5,,,
Nylon 6 Glass fiber/Beads reinforced Black,NBG30-01 BK,Polyamide 6,Nylon 6,1.34,PA6-(GF+GB)30,,220.0,6100.0,175.0,6200.0,110.0,,3.0,,,
Nylon 6 Glass fiber reinforced Natural,NG13-01 NC,Polyamide 6,Nylon 6,1.2,PA6-GF15,,220.0,4500.0,160.0,5000.0,110.0,,3.5,,,
Nylon 6 Glass fiber reinforced Natural,NG30-01 NC,Polyamide 6,Nylon 6,1.35,PA6-GF30,,220.0,8700.0,225.0,9250.0,170.0,,3.5,,,
Nylon 6 Glass fiber reinforced Heat stabilized Black,NGHS30-01 ABK,Polyamide 6,Nylon 6,1.36,PA6-GF30,,220.0,9800.0,250.0,10000.0,177.0,,3.5,,,
Nylon 6 Glass fiber reinforced FR Grey,NGF2 20-01 AGY,Polyamide 6,Nylon 6,1.34,PA6-GF20-FR,,220.0,6200.0,160.0,6200.0,85.0,,3.0,,,
Nylon 6 Glass fiber reinforced Black,NG20-01 ABK,Polyamide 6,Nylon 6,1.3,PA6-GF20,,220.0,7000.0,205.0,7500.0,145.0,,3.5,,,
Nylon 6 Glass fiber reinforced Black,NG30-01 ABK,Polyamide 6,Nylon 6,1.35,PA6-GF30,,220.0,9500.0,240.0,9900.0,175.0,,3.0,,,
Nylon 6 Glass fiber reinforced Black,NG30-01 BK,Polyamide 6,Nylon 6,1.35,PA6-GF30,,220.0,9000.0,220.0,9500.0,160.0,,3.5,,,
Frianyl®,A3 GF20 V0,Polyamide 66,Nylon 66,1.32,PA66-GF20-FR,,260.0,,,7700.0,128.0,,3.5,,,
Frianyl®,A3 GF25 V0,Polyamide 66,Nylon 66,1.36,PA66-GF25-FR,,260.0,9000.0,205.0,9000.0,130.0,,3.5,,,
Frianyl®,A3 GF25 V0 BK 9005,Polyamide 66,Nylon 66,1.37,PA66-GF25-FR,64.69009136225777,260.0,6100.0,160.0,6200.0,90.0,2.0969999999999933,6.0,,,
Frianyl®,A3 GF25 V0 GN 6032/J,Polyamide 66,Nylon 66,1.38,PA66-GF25-FR,,260.0,,,8500.0,100.0,,2.0,,,
Frianyl®,A3 GF25 V0XI NC 1101/L,Polyamide 66,Nylon 66,1.6,PA66-GF25-FR,,260.0,8300.0,190.0,9800.0,145.0,,2.3,9.0,,
Frianyl®,A3 GF30 V0,Polyamide 66,Nylon 66,1.41,PA66-GF30-FR,,260.0,,,6700.0,105.0,,5.5,,,
Frianyl®,A3 GF30 V0,Polyamide 66,Nylon 66,1.41,PA66-GF30-FR,,260.0,10300.0,250.0,10000.0,140.0,,3.0,,,
Frianyl®,A3 GF35 V0 BK 9005/M,Polyamide 66,Nylon 66,1.47,PA66-GF35-FR,,260.0,,,12000.0,155.0,,2.5,,,
Frianyl®,A3 H S30 V0XI NC 1101/A,Polyamide 66,Nylon 66,1.54,PA66-MD30-FR,,260.0,5500.0,80.0,6100.0,65.0,,4.0,2.5,,
Frianyl®,A3 RV0 BK 9005,Polyamide 66,Nylon 66,1.16,PA66-FR,70.0,265.0,3500.0,109.0,3400.0,,,2.5,,,
Frianyl®,A3 RV0 L NC 1102,Polyamide 66,Nylon 66,1.16,PA66-FR,80.0,265.0,,,3600.0,,,5.0,,,
Frianyl®,A3 V2,Polyamide 66,Nylon 66,1.14,PA66-FR,85.0,260.0,,,3200.0,,,8.0,,,
Frianyl®,A3 V2XI,Polyamide 66,Nylon 66,1.33,PA66-FR,55.183754557071325,,2700.0,110.0,3550.0,60.0,2.1656842105263197,4.3,4.4,,
Frianyl®,A3 W V2,Polyamide 66,Nylon 66,1.13,PA66-FR,50.0,260.0,,,1100.0,,,50.0,,,
Frianyl®,A3 W V2,Polyamide 66,Nylon 66,1.13,PA66-FR,88.0,260.0,,,3300.0,,,5.5,,,
Frianyl®,A3 W V2 BK 9005/U,Polyamide 66,Nylon 66,1.13,PA66-FR,48.0,265.0,,,1050.0,,,50.0,,,
Frianyl®,B S25 V2 ECO-R NC 1102,Polyamide 6,Nylon 6,1.35,PA6-MD25-FR,,225.0,,,6400.0,62.0,,1.8,,,
Frianyl®,B3 GF25 V0,Polyamide 6,Nylon 6,1.34,PA6-GF25-FR,,225.0,8500.0,200.0,8800.0,120.0,,3.0,,,
Frianyl®,B3 GF30 V0 OR 2003,Polyamide 6,Nylon 6,1.4,PA6-GF30-FR,,225.0,,,10700.0,135.0,,2.7,,,
Frianyl®,B3 MGF30 V0 BK 9005/V,Polyamide 6,Nylon 6,1.39,PA6-GF-FR,,225.0,,,9400.0,115.0,,2.2,,,
Frianyl®,B3 NH V2 NC 1102,Polyamide 6,Nylon 6,1.13,PA6-FR,80.0,220.0,,,3100.0,,4.5,10.0,3.5,,
Frianyl®,B3 V0,Polyamide 6,Nylon 6,1.16,PA6-FR,75.0,225.0,3150.0,200.0,3750.0,,,7.0,,,
Frianyl®,B3 V2,Polyamide 6,Nylon 6,1.13,PA6-FR,80.0,225.0,,,3400.0,,,9.0,,,
Elvamide®,8063,"Polyamide, Unspecified","Nylon, Unspecified",1.08,PA,,,,,,,,,,,
Ecomid®,A GF30 NC 1102,Polyamide 66,Nylon 66,1.36,PA66-GF30,,265.0,,,9500.0,150.0,,2.5,6.0,,
Ecomid®,A H BK 9004/2,Polyamide 66,Nylon 66,1.13,PA66,76.0,265.0,,,3100.0,,3.042795918367336,4.0,3.8,,
Ecomid®,A H J12 BK 9004/2,Polyamide 66,Nylon 66,1.06,PA66-I,45.0,260.0,,,1600.0,,,50.0,80.0,,
Ecomid®,ARX H D05 BK 9011/A,Polyamide 66,Nylon 66,1.11,PA66-I,20.57856840864228,260.0,,,607.79896,,5.454000000000003,,,,
Ecomid®,ARX H D05 BK 9011/A,Polyamide 66,Nylon 66,1.11,PA66-I,55.0,260.0,,,2250.0,,3.041000000000005,20.0,,,
Ecomid®,ARX H D05 BK 9011/S,Polyamide 66,Nylon 66,1.11,PA66-I,55.0,260.0,,,2200.0,,,14.0,,,
Ecomid®,ARX H GF35 BK 9005/V,Polyamide 66,Nylon 66,1.39,PA66-GF35,,260.0,,,6500.0,85.0,,4.8,,,
Ecomid®,B GF15 BK 9005/1,Polyamide 6,Nylon 6,1.22,PA6-GF15,,,5500.0,185.0,6300.0,110.0,,3.2,,,
Ecomid®,B GF20 BK 9005/Z,Polyamide 6,Nylon 6,1.26,PA6-GF20,,225.0,,,6250.0,105.0,,2.5,,,
Ecomid®,B GF25 BK 9011,Polyamide 6,Nylon 6,1.31,PA6-GF30,,225.0,,,4500.0,70.0,,5.0,,,
Ecomid®,B GF30 BK 9011/U,Polyamide 6,Nylon 6,1.35,PA6-GF30,,225.0,,,9000.0,130.0,,2.5,,,
Ecomid®,B GF33 BK 269/1,Polyamide 6,Nylon 6,1.38,PA6-GF35,,,10000.0,230.0,11000.0,145.0,,2.2,,,
Ecomid®,B GF40 BK 9005/1,Polyamide 6,Nylon 6,1.45,PA6-GF40,159.0,,10300.0,231.0,,,,,9.411764705882353,,
Ecomid®,B H D11 NC 1102/2,Polyamide 6,Nylon 6,1.1,PA6-I,61.0,225.0,,,2500.0,,,40.0,7.5,,
Ecomid®,B H GF13 BK 2000/UV/1,Polyamide 6,Nylon 6,1.22,PA6-GF15,103.0,,4490.0,152.0,,,,,6.274509803921569,,
Ecomid®,B H GF33 BK 2000/UV/1,Polyamide 6,Nylon 6,1.39,PA6-GF35,148.0,,9650.0,224.0,,,,,9.411764705882353,,
Ecomid®,B HH GF30 ECO-R BK 9005,Polyamide 6,Nylon 6,1.37,PA6-GF30,,220.0,,,5600.0,85.0,,5.0,,,
Ecomid®,B HH J6 GF23 BK 9005/1,Polyamide 6,Nylon 6,1.27,PA6-I-GF25,,,7000.0,190.0,8050.0,120.0,,2.7,,,
Ecomid®,B HH MGF3010 BK 2000/UV/1,Polyamide 6,Nylon 6,1.48,PA6-(GF+MD)40,,,9000.0,170.0,10000.0,110.0,,2.0,,,
Celstran®,CFR-TP PA6 CF60-03,Polyamide 6,Nylon 6,1.45,PA6-CF60,,220.0,98100.0,1040.0,100000.0,,,1.8,,,
Celstran®,PA66-AF35-02 AF3003 Natural,Polyamide 66,Nylon 66,1.23,PA66-RF,,,8700.0,195.0,10300.0,130.0,,1.8,,,
Celstran®,PA66-GF20-02P11/12,Polyamide 66,Nylon 66,1.3,PA66-GF-L,,260.0,7100.0,190.0,8300.0,125.0,,1.6,19.0,,
Celstran®,PA66-GF40-01,Polyamide 66/6 Copolymer,Nylon 66/6,1.46,PA66/6-GF,,,8600.0,245.0,,,,,,,
Celstran®,PA66-GF40-0101P10/11,Polyamide 66/6 Copolymer,Nylon 66/6,1.46,PA66/6-GF,,240.0,8300.0,270.0,9000.0,165.0,,2.7,,,
Celstran®,PA66-GF50-02 AD3002 Black,Polyamide 66,Nylon 66,1.56,PA66-GF,,,14800.0,360.0,16800.0,225.0,,1.6,,,
Celstran®,PA66-GF50-02 AD3007,Polyamide 66,Nylon 66,1.56,PA66-GF,,260.0,15100.0,410.0,16400.0,260.0,,2.0,,,
Celstran®,PA66-GF50-02 AD3019 Black,Polyamide 66,Nylon 66,1.56,PA66-GF,,,14800.0,365.0,17000.0,230.0,,1.6,,,
Celstran®,PA66-GF50-02-Natural,Polyamide 66,Nylon 66,1.56,PA66-GF,,261.0,14700.0,425.0,16500.0,260.0,,2.0,,,
Celanyl®,A2 GF15 BK 9005/1,Polyamide 66,Nylon 66,1.25,PA66-GF15,,,,,6400.0,115.0,,2.5,,,
Celanyl®,A2 H J10 NC 1102/E,Polyamide 66,Nylon 66,1.09,PA66-I,32.0,265.0,,,1150.0,,10.0,50.0,,,
Celanyl®,A2 HH D14 NC 1102/2,Polyamide 66,Nylon 66,1.09,PA66-I,65.0,,2050.0,80.0,2250.0,,7.0,40.0,,,
Celanyl®,A2 W GF33 NC 1102/1C,Polyamide 66,Nylon 66,1.39,PA66-GF35,,,,,,,,,,,
Celanyl®,A3 BK 6600/UV/1,Polyamide 66,Nylon 66,1.14,PA66-L,,,,,,,,,,,
Celanyl®,A3 D10 BK 9005/R,Polyamide 66,Nylon 66,1.09,PA66-I,65.0,260.0,1850.0,,2450.0,,,25.0,,,
Celanyl®,A3 GB05 NC 1102/EB,Polyamide 66,Nylon 66,1.17,PA66-GB10,75.0,265.0,,,3500.0,,,4.0,2.2,,
Celanyl®,A3 GB30 BK 9005/U,Polyamide 66,Nylon 66,1.35,PA66-GB30,,260.0,,,4200.0,75.0,,5.0,,,
Celanyl®,A3 GF15 NC 1102/Z,Polyamide 66,Nylon 66,1.23,PA66-GF15,,,,,4500.0,80.0,,6.0,,,
Celanyl®,A3 GF15 NC 1102/Z,Polyamide 66,Nylon 66,1.23,PA66-GF15,,,5700.0,170.0,6200.0,120.0,,2.5,5.0,,
Celanyl®,A3 GF20 BK 9005/U,Polyamide 66,Nylon 66,1.28,PA66-GF20,,260.0,,,6900.0,135.0,,2.6,,,
Celanyl®,A3 GF30 BK 9005/A,Polyamide 66,Nylon 66,,PA66-GF30,,,,,9800.0,175.0,,2.5,10.0,,
Celanyl®,A3 GF30 BK 9005/J,Polyamide 66,Nylon 66,1.37,PA66-GF30,,,8500.0,255.0,9200.0,170.0,,2.5,9.0,,
Celanyl®,A3 GF35 NC 1102,Polyamide 66,Nylon 66,1.41,PA66-GF35,,260.0,,,10600.0,210.0,,3.7,,,
Celanyl®,A3 GF60 BK 9005/N,Polyamide 66,Nylon 66,1.7,PA66-GF60,,260.0,19500.0,380.0,20500.0,245.0,,2.3,13.0,,
Celanyl®,A3 H CF20 TF01 NC 7016/E,Polyamide 66,Nylon 66,1.2,PA66-CF20,,265.0,,,15000.0,210.0,,2.6,7.5,,
Celanyl®,A3 H D20 BK 9005/K,Polyamide 66,Nylon 66,1.09,PA66-I,48.0,260.0,,,1800.0,,,50.0,,,
Celanyl®,A3 H GF30 BK 9005/R,Polyamide 66,Nylon 66,1.36,PA66-GF30,,265.0,,255.0,10000.0,170.0,,2.8,,,
Celanyl®,A3 H GFB0535 BK 9005/U,Polyamide 66,Nylon 66,1.43,PA66-GF40,,265.0,,,5800.0,95.0,,3.7,,,
Celanyl®,A3 H J18 BK 9005/3,Polyamide 66,Nylon 66,1.07,PA66-I,50.0,265.0,1700.0,60.0,2000.0,45.0,10.0,50.0,60.0,,
Celanyl®,A3 HH GF30 BK 9005/TN,Polyamide 66,Nylon 66,1.37,PA66-GF30,,,8600.0,260.0,9400.0,170.0,,3.0,8.5,,
Celanyl®,A3 HH M25 NC 1102/UV/2,Polyamide 66,Nylon 66,1.32,PA66-MD25,,,3900.0,,5200.0,75.0,,3.5,,,
Celanyl®,A3 HHR3 GF30 BK 9005,Polyamide 66,Nylon 66,1.36,PA66-GF30,126.25619372834167,262.0,7400.0,190.0,7000.0,135.0,2.8650000000000064,6.0,,,
Celanyl®,A3 HHR3 GF35 BK 9005,Polyamide 66,Nylon 66,1.41,PA66-GF35,,262.0,11000.0,300.0,11000.0,205.0,,3.2,16.0,,
Celanyl®,A3 J GF30 NC 1102/H,Polyamide 66,Nylon 66,1.3,PA66-I-GF30,,260.0,,,7600.0,150.0,,5.5,,,
Celanyl®,A3 J GF40 BK 9005/U,Polyamide 66,Nylon 66,1.39,PA66-GF-P,,260.0,,300.0,10500.0,145.0,,3.5,,,
Celanyl®,A3 J20 NC 1102/E,Polyamide 66,Nylon 66,1.06,PA66-I,49.0,260.0,1700.0,65.0,1800.0,,10.0,50.0,75.0,,
Celanyl®,A3 W GB30 NC 1102,Polyamide 66,Nylon 66,1.36,PA66-GB30,,265.0,,,4200.0,75.0,,5.0,,,
Celanyl®,A3 W GF30 NC 1101/S,Polyamide 66,Nylon 66,1.35,PA66-GF30,,265.0,,300.0,9200.0,170.0,,3.5,,,
Celanyl®,A3 W GF55 BK 9005/C,Polyamide 66,Nylon 66,1.65,PA66-GF55,,260.0,,,19000.0,230.0,,3.0,,,
Celanyl®,A3 W J8 NC 1102/1,Polyamide 66,Nylon 66,1.1,PA66-I,66.0,,2400.0,97.0,,,,15.0,20.0,,
Celanyl®,A4 HH GF50 NC 1102,Polyamide 66,Nylon 66,1.56,PA66-GF50,,260.0,15000.0,340.0,16000.0,210.0,,2.0,15.0,,
Celanyl®,B2 GF30 TF15 NC 1102/R,Polyamide 6,Nylon 6,1.45,PA6-GF30-L,,225.0,8100.0,215.0,9300.0,155.0,,2.8,,,
Celanyl®,B2 GF33 BK 9005/1,Polyamide 6,Nylon 6,1.38,PA6-GF35,,,,,,,,,,,
Celanyl®,B2 GF50 BK 9005,Polyamide 6,Nylon 6,1.55,PA6-GF50,,,,,12000.0,140.0,,4.0,,,
Celanyl®,B2 H GF50 BK 2000/UV/1,Polyamide 6,Nylon 6,1.56,PA6-GF50,,,,,,,,,,,
Celanyl®,B2 HH GF15 BK 9005/3A,Polyamide 6,Nylon 6,1.22,PA6-GF15,,225.0,4550.0,,5700.0,120.0,,3.5,6.0,,
Celanyl®,B2 HH GF25 NC 1102/1,Polyamide 6,Nylon 6,1.3,PA6-GF25,,,8800.0,280.0,9000.0,170.0,,3.6,,,
Celanyl®,B2 HH GF50 BK 9005/T1,Polyamide 6,Nylon 6,1.58,PA6-GF50,,225.0,,,17500.0,230.0,,2.5,17.0,,
Celanyl®,B2 HH J5 GF50 BK 9005/3,Polyamide 6,Nylon 6,1.55,PA6-I-GF50,,,14500.0,320.0,16000.0,215.0,,2.3,16.0,,
Celanyl®,B2 W GF43 NC 1102/1A,Polyamide 6,Nylon 6,1.49,PA6-GF45,,,,,,,,,,,
Celanyl®,B3 GB30 BK 9005,Polyamide 6,Nylon 6,1.36,PA6-GB30,,225.0,,,4300.0,68.0,,5.5,,,
Celanyl®,B3 GF15 BK 9005/U,Polyamide 6,Nylon 6,1.23,PA6-GF15,,225.0,3450.0,95.0,3470.0,68.0,,14.0,,,
Celanyl®,B3 GF25 BK 9005,Polyamide 6,Nylon 6,1.31,PA6-GF25,,225.0,,,8500.0,147.0,,3.5,,,
Celanyl®,B3 GF25 NC 1102,Polyamide 6,Nylon 6,1.3,PA6-GF25,,225.0,,,7900.0,165.0,,4.0,,,
Celanyl®,B3 GF30 BK 9005/UA,Polyamide 6,Nylon 6,1.36,PA6-GF30,,225.0,8500.0,235.0,9300.0,160.0,,3.0,10.0,,
Celanyl®,B3 GF30 GY 7035/E,Polyamide 6,Nylon 6,1.37,PA6-GF30,,,,220.0,9000.0,150.0,,3.0,,,
Celanyl®,B3 GF30 NC 1102/S,Polyamide 6,Nylon 6,1.35,PA6-GF30,,225.0,,,9500.0,180.0,,3.5,14.0,,
Celanyl®,B3 GF50 NC 1102,Polyamide 6,Nylon 6,1.54,PA6-GF50,,225.0,,,16500.0,235.0,,2.5,,,
Celanyl®,B3 H NC 1102/2B,Polyamide 6,Nylon 6,1.13,PA6,80.0,225.0,2750.0,,3000.0,45.0,5.0,30.0,3.8,,
Celanyl®,B3 HH GF16 BK 9005/UV/2B,Polyamide 6,Nylon 6,1.24,PA6-GF15,,,5200.0,150.0,6000.0,120.0,,3.6,5.5,,
Celanyl®,B3 HH GF30 BK 9005/E,Polyamide 6,Nylon 6,1.36,PA6-GF30,85.41632483025997,222.0,,,5440.0,97.0,2.956000000000003,7.5,18.0,,
Celanyl®,B3 HH GF30 NC 1102/2A,Polyamide 6,Nylon 6,1.36,PA6-GF30,,225.0,7300.0,250.0,9300.0,170.0,,3.5,16.0,,
Celanyl®,B3 HH GF50 NC 1102/2,Polyamide 6,Nylon 6,1.56,PA6-GF50,,225.0,15500.0,,16000.0,215.0,,3.0,20.0,,
Celanyl®,B3 HH J05 GF15 BK 9005/E,Polyamide 6,Nylon 6,1.19,PA6-I-GF,,225.0,4600.0,135.0,4900.0,100.0,,4.0,12.0,,
Celanyl®,B3 HH J10 GF40 BK 9005/TG,Polyamide 6,Nylon 6,1.41,PA6-I-GF40,,225.0,,,10800.0,165.0,,3.5,21.0,,
Celanyl®,B3 J GF15 BK 9005/H,Polyamide 6,Nylon 6,1.23,PA6-I-GF15,,220.0,,,5500.0,125.0,,4.0,,,
Celanyl®,B3 J GF15 NC 1102/R,Polyamide 6,Nylon 6,1.16,PA6-I-GF15,,225.0,,,4700.0,95.0,,5.5,,,
Celanyl®,B3 N NC 1102,Polyamide 6,Nylon 6,1.14,PA6,78.0,220.0,,,3000.0,,10.0,,,,
Celanyl®,B3 W GB30 BK 9005/U,Polyamide 6,Nylon 6,1.36,PA6-GB30,,225.0,,,4300.0,75.0,,8.0,,,
Celanyl®,B3 W MGF2010 NC 1102,Polyamide 6,Nylon 6,1.4,PA6-(GF+MD)30,,220.0,,,5900.0,110.0,,3.2,,,
Celanyl®,SXB3 UV ND5012 Piano Black,Polyamide 6,Nylon 6,1.13,PA6,87.0,220.0,2950.0,98.0,3250.0,,4.0,,5.0,,
Celanyl®,XS3 GF50 NC 1102/J,"Polyamide, Unspecified","Nylon, Unspecified",1.58,PA-GF50,,260.0,14000.0,300.0,15500.0,210.0,,3.0,15.0,,
Ultrasint,PA11,Polyamide 11,Nylon 11,1.02,PA11,,203.0,1300.0,,1250.0,,,31.0,5.2,,
Ultrasint,PA11 GB30,Polyamide 11,Nylon 11,1.24,PA11-GB,,203.0,1400.0,,1200.0,,,34.0,11.0,,
Ultrasint,PA6 black,Polyamide 6,Nylon 6,1.15,PA6,,220.0,1650.0,,1600.0,,,6.0,2.9,,
Ultrasint,PA6 black,Polyamide 6,Nylon 6,1.15,PA6,,220.0,3500.0,,3550.0,,,1.4,2.6,,
Ultrasint,PA6 MF black,Polyamide 6,Nylon 6,1.44,PA6-MD,,219.0,2750.0,,3300.0,,,7.0,4.4,,
Ultrafuse,PAHT CF15,"Polyamide, Unspecified","Nylon, Unspecified",1.23,PA-CF15,,234.0,8260.0,161.0,8390.0,,,1.8,4.9,,
Adsint,PA12,Polyamide 12,Nylon 12,0.99,PA12,,182.0,1350.0,49.0,1250.0,,,10.0,2.6,,
Ultramid®,B27 12,Polyamide 6,Nylon 6,1.12,PA6,,,,,,,,,,,
Ultramid®,B40 LN 01,Polyamide 6,Nylon 6,1.12,PA6-L,,,,,,,,,,,
Ultramid®,C33,Polyamide 66/6 Copolymer,Nylon 66/6,1.12,PA66/6,,,,,,,,,,,
Ultramid®,C33 LN,Polyamide 66/6 Copolymer,Nylon 66/6,1.12,PA66/6-L,,,,,,,,,,,
BB-AMIDE,5002 X 70,"Polyamide, Unspecified","Nylon, Unspecified",,PA,,,,,,,,,,,
Miramid®,DB2010CW,Polyamide 6,Nylon 6,1.34,PA6-(GF+GB)30,,,,160.0,5800.0,,,,,,
Miramid®,FP10KSC,Polyamide 6,Nylon 6,1.12,PA6,,,,,1000.0,,,,,,
Miramid®,H3CF,Polyamide 6,Nylon 6,1.17,PA6-FR,,,3100.0,,3400.0,,,,,,
Miramid®,H3CW,Polyamide 6,Nylon 6,1.1300000000000001,PA6,,,,,1000.0,,,,,,
Miramid®,S3C,Polyamide 66,Nylon 66,1.1300000000000001,PA66,,,,,1800.0,,,,,,
Miramid®,S3CF,Polyamide 66,Nylon 66,1.17,PA66-FR,,,1300.0,,1500.0,,,,,,
Miramid®,S3CF,Polyamide 66,Nylon 66,1.17,PA66-FR,,,3200.0,,3500.0,,,,,,
Miramid®,SE15CW,Polyamide 66,Nylon 66,1.23,PA66-GF15,,,,180.0,5500.0,,,,,,
Miramid®,SE25C,Polyamide 66,Nylon 66,1.32,PA66-GF25,,,,180.0,6000.0,,,,,,
Miramid®,SE30C,Polyamide 66,Nylon 66,1.36,PA66-GF30,,,,200.0,7000.0,,,,,,
Miramid®,SE30CW,Polyamide 66,Nylon 66,1.36,PA66-GF30,,,,270.0,10000.0,,,,,,
Miramid®,SE35CW,Polyamide 66,Nylon 66,1.41,PA66-GF35,,,,305.0,11000.0,,,,,,
Miramid®,SE40CW,Polyamide 66,Nylon 66,1.45,PA66-GF40,,,,255.0,9700.0,,,,,,
Miramid®,SEP15C,Polyamide 66,Nylon 66,1.2,PA66-I-GF15,,,4000.0,175.0,5000.0,,,,,,
Miramid®,SEP30C,Polyamide 66,Nylon 66,1.32,PA66-I-GF30,139.55436921828723,,,230.0,8000.0,,2.718367346938777,,,,
Miramid®,SP10S,Polyamide 66,Nylon 66,1.11,PA66-I,55.11012792922252,,,,2300.0,,3.15918367346939,,,,
Miramid®,TM30CW,Polyamide 66/6 Copolymer,Nylon 66/6,1.3800000000000001,PA66/6-MD30,,260.0,4800.0,130.0,5200.0,8.0,,3.0,,,
Miramid®,VE15C,Polyamide 6,Nylon 6,1.23,PA6-GF15,65.69392150601632,,100.0,,3200.0,,3.15918367346939,,,,
Miramid®,VE25C,Polyamide 6,Nylon 6,1.32,PA6-GF25,146.69257196889865,,,220.0,8000.0,,3.0315789473684296,,,,
Miramid®,VE50C,Polyamide 6,Nylon 6,1.56,PA6-GF50,,,,230.0,10500.0,,,,,,
Miramid®,VEP15C,Polyamide 6,Nylon 6,1.2,PA6-I-GF15,,,,80.0,3000.0,,,,,,
Miramid®,VEP30C,Polyamide 6,Nylon 6,1.3,PA6-I-GF30,,,,130.0,4600.0,,,,,,
Miramid®,VET30C,Polyamide 6,Nylon 6,1.34,PA6-I-GF30,,,4000.0,130.0,5000.0,,,,,,
Miramid®,VX30CF,Polyamide 6,Nylon 6,1.48,PA6-GF30-FR,,,,100.0,7900.0,,,,,,
Ultramid®,1C,Polyamide 66/6 Copolymer,Nylon 66/6,,PA66/6,80.0,,2300.0,100.0,2400.0,,5.0,,,,
Ultramid®,66 H2 G/25-V0KB1 BK3324,Polyamide 66,Nylon 66,1.35,PA66-GF25-FR,,,7500.0,,,135.0,,2.5,7.3,,
Ultramid®,66 H2 G/25-V0KB1 NAT0046,Polyamide 66,Nylon 66,1.35,PA66-GF25-FR,,,7900.0,,,145.0,,2.4,7.7,,
Ultramid®,8202C HS,Polyamide 6,Nylon 6,1.13,PA6,90.0,,3170.0,95.0,3700.0,90.0,4.0,12.0,4.705882352941177,120.0,
Ultramid®,8253 HS,Polyamide 6,Nylon 6,1.09,PA6-I,32.0,,670.0,32.0,730.0,70.0,15.0,100.0,1000.0,,
Ultramid®,8350 HS,Polyamide 6,Nylon 6,1.07,PA6-I,32.0,,620.0,30.0,675.0,,9.0,100.0,1000.0,,
Ultramid®,8350 HS,Polyamide 6,Nylon 6,1.07,PA6-I,53.0,,1800.0,50.0,1800.0,,5.0,100.0,1000.0,78.0,
Ultramid®,A 218 V35 BLACK 34NG,Polyamide 66,Nylon 66,1.41,PA66-GF35,,262.0,,,12000.0,210.0,,3.0,13.0,,
Ultramid®,A 218 V40 BLACK 21N,Polyamide 66,Nylon 66,1.46,PA66-GF40,,262.0,11000.0,,13000.0,215.0,,2.5,14.0,,
Ultramid®,A 218 V50 BLACK 21N,Polyamide 66,Nylon 66,1.55,PA66-GF50,,262.0,10000.0,,12500.0,175.0,,4.0,17.0,,
Ultramid®,A 218W NATURAL,Polyamide 66,Nylon 66,,PA66,,,2740.0,120.0,3200.0,84.0,,30.0,5.5,,
Ultramid®,A 225F NATURAL,Polyamide 66,Nylon 66,1.14,PA66,60.0,263.0,1400.0,55.0,1600.0,50.0,25.0,100.0,12.0,,
Ultramid®,A 225F NATURAL,Polyamide 66,Nylon 66,1.14,PA66,95.0,263.0,3150.0,125.0,3600.0,70.0,5.0,20.0,5.0,,
Ultramid®,A 50H1 BLACK LBO 129,Polyamide 66,Nylon 66,1.16,PA66-FR,50.0,263.0,1750.0,55.0,1700.0,40.0,,100.0,,,
Ultramid®,A3EG3,Polyamide 66,Nylon 66,1.24,PA66-GF15,84.42791296958822,,4000.0,125.0,4500.0,85.0,3.6293877551020426,10.0,14.0,,
Ultramid®,A3EG3 BK00564,Polyamide 66,Nylon 66,1.24,PA66-GW15,,,,,6000.0,122.0,,2.5,5.5,,
Ultramid®,A3EG5,Polyamide 66,Nylon 66,1.32,PA66-GF25,129.51132446657869,260.0,6000.0,200.0,6500.0,120.0,3.5485714285714343,6.0,12.0,,
Ultramid®,A3EG6,Polyamide 66,Nylon 66,1.36,PA66-GF30,121.4605134670828,,6500.0,210.0,7200.0,130.0,2.922244897959181,5.0,,,
Ultramid®,A3EG7 FC Aqua,Polyamide 66,Nylon 66,1.41,PA66-GF35,,260.0,8000.0,240.0,8500.0,150.0,,5.0,18.0,,
Ultramid®,A3HG2 UN00002,Polyamide 66,Nylon 66,1.2,PA66-GF10,,,4290.0,,4830.0,95.0,,2.3,4.2,,
Ultramid®,A3HG5 BK00565,Polyamide 66,Nylon 66,1.32,PA66-GF25,,,7770.0,240.0,8500.0,168.0,,2.9,7.9,,
Ultramid®,A3K FC Aqua UN,Polyamide 66,Nylon 66,1.13,PA66,50.0,260.0,,,1100.0,,20.0,,1000.0,,
Ultramid®,A3L HP BK20465,Polyamide 66,Nylon 66,1.1,PA66-I,63.0,,2280.0,85.0,2440.0,49.0,6.2,,18.0,,
Ultramid®,A3W2G6 BK20560,Polyamide 66/6 Copolymer,Nylon 66/6,1.36,PA66/6-GF30,,,,,5200.0,100.0,,6.0,,,
Ultramid®,A3WC8,Polyamide 66,Nylon 66,1.33,PA66-CF40,,,,,27400.0,255.0,,2.1,,,
Ultramid®,A3WG10 BK00564,Polyamide 66,Nylon 66,1.57,PA66-GF50,,,15300.0,360.0,17000.0,240.0,,2.5,17.0,,
Ultramid®,A3WG10 CR BK00564,Polyamide 66,Nylon 66,1.56,PA66-GF50,,,14900.0,362.0,17100.0,234.0,,2.5,,,
Ultramid®,A3WG3,Polyamide 66,Nylon 66,1.23,PA66-GF15,,260.0,5500.0,200.0,6000.0,130.0,,3.0,5.5,,
Ultramid®,A3WG5,Polyamide 66,Nylon 66,1.32,PA66-GF25,,,7720.0,,8600.0,180.0,,2.8,9.5,,
Ultramid®,A3WG5 BK00564,Polyamide 66,Nylon 66,1.32,PA66-GF25,,,7480.0,,8100.0,150.0,,2.7,6.7,,
Ultramid®,A3WG6,Polyamide 66,Nylon 66,1.36,PA66-GF30,119.96960907261527,,,,7200.0,130.0,3.2914285714285674,5.0,,,
Ultramid®,A3WG6 HRX,Polyamide 66,Nylon 66,1.37,PA66-GF30,,260.0,5800.0,185.0,6000.0,110.0,,7.2,,,
Ultramid®,A3WG8 BK20560,Polyamide 66,Nylon 66,1.46,PA66-GW40,,,12000.0,,13200.0,220.0,,3.0,14.0,,
Ultramid®,A3WGM33 BK20560,Polyamide 66,Nylon 66,1.36,PA66-(GF+MD)30,,,8800.0,220.0,9900.0,150.0,,3.0,,,
Ultramid®,A3X2G5,Polyamide 66,Nylon 66,1.34,PA66-GF25-FR,,,7100.0,,8500.0,140.0,,3.0,7.352941176470589,,
Ultramid®,A3XZG5,Polyamide 66,Nylon 66,1.32,PA66-I-GF25-FR,,,5500.0,,6500.0,105.0,,6.0,,,
Ultramid®,A3Z HP BK20465,Polyamide 66,Nylon 66,1.07,PA66-I,,,880.0,,1060.0,,,,99.0,,
Ultramid®,A3ZG3 HP BK20465,Polyamide 66,Nylon 66,1.19,PA66-I-GF15,,,3150.0,111.0,3550.0,69.0,,11.0,19.0,,
Ultramid®,A4H,Polyamide 66,Nylon 66,1.13,PA66,85.0,260.0,3000.0,,3100.0,,4.2,,5.5,,
Ultramid®,B3G8,Polyamide 6,Nylon 6,1.43,PA6-GF40,,220.0,10500.0,290.0,13000.0,205.0,,2.8,16.0,,
Ultramid®,B3GM35 Q643,Polyamide 6,Nylon 6,1.48,PA6-(GF+MD)40,,,7500.0,,8500.0,120.0,,2.6,5.5,,
Ultramid®,B3K BK00464,Polyamide 6,Nylon 6,1.14,PA6,,,3000.0,,3400.0,90.0,,,5.0,,
Ultramid®,B3L,Polyamide 6,Nylon 6,1.1,PA6-I,35.0,,,,900.0,,18.0,,,,
Ultramid®,B3L,Polyamide 6,Nylon 6,1.1,PA6-I,69.0,,2500.0,,2800.0,,4.0,25.0,15.0,,
Ultramid®,B3S FC R01,Polyamide 6,Nylon 6,1.13,PA6,85.0,,,,3200.0,,3.8,,5.0,,
Ultramid®,B3S R03,Polyamide 6,Nylon 6,1.13,PA6,90.0,220.0,3000.0,,3500.0,,4.0,10.0,,,
Ultramid®,B3UG4,Polyamide 6,Nylon 6,1.31,PA6-GF20-FR,42.36387887549236,220.0,2800.0,70.0,3000.0,50.0,2.865306122448974,6.0,,,
Ultramid®,B3WG13 HPX BK00102,Polyamide 6,Nylon 6,1.74,PA6-GF65,,,21000.0,379.0,21400.0,225.0,,2.0,14.0,,
Ultramid®,B3WG5 BK00564,Polyamide 6,Nylon 6,1.31,PA6-GF25,,,,,,,,,15.0,,
Ultramid®,B3WG6,Polyamide 6,Nylon 6,1.36,PA6-GF30,96.81171162174414,,5000.0,180.0,6200.0,115.0,3.2473469387755083,8.0,20.0,,
Ultramid®,B3WG6 GP BK23210,Polyamide 6,Nylon 6,1.36,PA6-GF30,,220.0,5500.0,160.0,5100.0,100.0,,7.5,,,
Ultramid®,B3WG7 BK00564,Polyamide 6,Nylon 6,1.41,PA6-GF35,,,,,,,,,,,
Ultramid®,B3WGM24 HP BK23210,Polyamide 6,Nylon 6,1.37,PA6-(GF+MD)30,,220.0,3800.0,90.0,4000.0,55.0,,9.8,10.0,,
Ultramid®,B3WGM24 HPX BK23210,Polyamide 6,Nylon 6,1.36,PA6-(GF+MD)30,,,7960.0,,7900.0,110.0,,3.0,5.2,,
Ultramid®,B3WGM24 sw23228,Polyamide 6,Nylon 6,1.37,PA6-(GF+MD)30,,220.0,8400.0,180.0,9300.0,120.0,,3.0,6.0,,
Ultramid®,C 216 V35 BLACK Z,Polyamide 6,Nylon 6,1.38,PA6-GF35,,222.0,6500.0,155.0,6500.0,110.0,,7.0,28.0,,
Ultramid®,C 218 V18 BLACK,Polyamide 6,Nylon 6,1.24,PA6-GF20,,222.0,6800.0,,6900.0,140.0,,4.0,8.0,,
Ultramid®,Endure D3G7 BK20560,Polyamide 66,Nylon 66,1.43,PA66-GF,,,10600.0,300.0,11300.0,200.0,,2.9,,,
Ultramid®,Endure D5G3 BM BK20560,Polyamide 66,Nylon 66,1.23,PA66-GF,,,,,5500.0,115.0,,5.0,,,
Ultramid®,N-276 BK ND3007,Polyamide 66,Nylon 66,1.5,PA66-(GF+MD)40,,,9800.0,,10800.0,135.0,,3.0,4.2,,
Ultramid®,Seal-Fit,Polyamide 66/6 Copolymer,Nylon 66/6,1.1,PA66/6,,,,,,,,,,,65.0
Ultramid®,STAR S 218L1 V30 BLACK 1N,Polyamide 6,Nylon 6,1.34,PA6-GF30,,222.0,5200.0,,6200.0,110.0,,,12.0,,
Ultramid®,T KR 4355 G10 BK23215,Polyamide 6/6T Copolymer,Nylon 6/6T,1.62,PA6/6T-GF50,,285.0,,,16000.0,190.0,,2.5,,,
Ultramid®,T KR 4355 G5,Polyamide 6/6T Copolymer,Nylon 6/6T,1.35,PA6/6T-GF25,,,,,9000.0,170.0,,3.0,,,
Ultramid®,T KR 4355 G7 BK00564,Polyamide 6/6T Copolymer,Nylon 6/6T,1.43,PA6/6T-GF35,,,,,12000.0,210.0,,3.0,,,
Ultramid®,T KR 4357 G6,Polyamide 6/6T Copolymer,Nylon 6/6T,1.37,PA6/6T-I-GF30,,,,,9300.0,165.0,,3.5,23.0,,
Nypel®,RC5053 BK,Polyamide 66,Nylon 66,1.47,PA66-(GF+MD)40,,,10400.0,,11300.0,143.0,,2.1,6.2,,
Trilliant™ HC,HC6010-8001 WT,Polyamide 6,Nylon 6,1.63,PA6-GF50-L,,,13000.0,300.0,,,,,17.647058823529413,,
Therma-Tech™,TT6600-5004 EI White,Polyamide 66,Nylon 66,1.92,PA66,,,12500.0,95.0,15500.0,75.0,,0.5,,,
Therma-Tech™,X TT6600-5001-8 EC,Polyamide 66,Nylon 66,1.65,PA66,,,16600.0,97.0,20700.0,62.0,,0.5,3.1372549019607847,,
Stat-Tech™,NJ-20CF/000 black,Polyamide 12,Nylon 12,1.12,PA12,,,4400.0,105.0,9300.0,,,2.0,,,
Stat-Tech™,NN-20CF/000 NH FR BK001,Polyamide 66,Nylon 66,1.27,PA66-CF20,,,13000.0,270.0,,,,,6.862745098039216,,
Stat-Tech™,NN-20CF/000 SO1,Polyamide 66,Nylon 66,1.16,PA66-CF20,,,10300.0,210.0,11000.0,155.0,,4.0,,,
Stat-Tech™,PA66 C20 black,Polyamide 66,Nylon 66,1.22,PA66,,,,,15600.0,,1.0,,,,
Stat-Tech™,ST6000-5002 EC BK FD,Polyamide 6,Nylon 6,1.6,PA6-(CF+CD)55-L,,,10000.0,95.0,14000.0,75.0,,1.0,,,
OnForce™,LF6600-5002 HI BLACK,"Polyamide, Unspecified","Nylon, Unspecified",1.46,PA-LGF,,,9200.0,215.0,10000.0,160.0,,3.5,,,
OnForce™,LF6600-5017 Grey,Polyamide 66,Nylon 66,1.56,PA66-LGF,,,,,16700.0,226.0,,1.8,,,
OnForce™,LF6600-5018 X2 NHFR NATURAL,Polyamide 66,Nylon 66,1.59,PA66-LGF-FR,,,11200.0,309.0,15500.0,208.0,,1.8,,,
OnForce™,NN-40LGF/000 HS Natural,Polyamide 66,Nylon 66,1.45,PA66-LGF40,,,10400.0,300.0,12000.0,230.0,,2.0,19.607843137254903,,
OnForce™,NN-40LGF/13T Natural,Polyamide 66,Nylon 66,1.59,PA66-LGF,,261.0,11500.0,250.0,12500.0,210.0,,2.5,,,
OnForce™,NN-50LGF/000 HS UV Black,Polyamide 66,Nylon 66,1.6,PA66-LGF50,,,14300.0,330.0,14500.0,230.0,,2.0,15.686274509803923,,
OnForce™,NN-50LGF/001 HS X2 WHITE UV,Polyamide 66,Nylon 66,1.6,PA66-LGF50,,,13000.0,320.0,16500.0,230.0,,2.0,,,
OnForce™,NN-60LGF/000 HS Natural,Polyamide 66,Nylon 66,1.7,PA66-LGF60,,,18300.0,360.0,20000.0,270.0,,2.0,25.490196078431374,,
Nymax™,1200 A HS BK13A,Polyamide 66,Nylon 66,1.14,PA66,,,2800.0,100.0,,,,,2.9411764705882355,,
Nymax™,1200 A Zip 22 Natural,Polyamide 66,Nylon 66,1.14,PA66-L,87.9,255.0,3100.0,128.0,,71.0,25.0,,5.196078431372549,,
Nymax™,1200 HR NC088,Polyamide 66,Nylon 66,1.14,PA66,,,3000.0,120.0,,,,,3.431372549019608,,
Nymax™,600 A Zip 10 HV HS Natural,Polyamide 6 Alloy,Nylon 6 Alloy,1.14,PA6,,,2650.0,110.0,,71.0,,75.0,5.196078431372549,,
Nymax™,600 A Zip 43 Natural A,Polyamide 6 Alloy,Nylon 6 Alloy,1.14,PA6,,220.0,2960.0,124.0,2960.0,85.5,,20.0,5.196078431372549,,
Nymax™,623 HS Black 13 1,Polyamide 6 Alloy,Nylon 6 Alloy,1.14,PA6,,220.0,2760.0,110.0,2760.0,75.8,,20.0,5.196078431372549,,
Nymax™,GF 1200 A 33 HS 3 Natural,Polyamide 66,Nylon 66,1.39,PA66-GF35,185.0,,,,10500.0,,,3.5,,,
Nymax™,GF 600 A 33 HS JET BLACK,Polyamide 6,Nylon 6,1.4,PA6-GF35,,,9500.0,,,,,,16.666666666666668,,
Nymax™,GMF 604 40 UV Black 115 1 X 1,Polyamide 6,Nylon 6,1.48,PA6-(GF+MD)40,100.0,,7240.0,180.0,7800.0,103.0,,3.0,12.0,,
Nymax™,ND 1233 GF Black,Polyamide 66,Nylon 66,1.39,PA66-GF35,,,9030.0,230.0,,145.0,,2.0,6.1,,
Nymax™,NM 6600-44GF0001 White,Polyamide 66,Nylon 66,1.58,PA66-GF45,164.0,,11900.0,,,164.0,,2.4,12.745098039215687,,
Nymax™,PIR ND6600-5018 NHFR HS BLACK,Polyamide 66,Nylon 66,1.36,PA66-FR,,,7000.0,215.0,8300.0,145.0,,2.8,7.0,,
Nymax™,PIR ND6600-5020 NHFR HS BLACK,Polyamide 66,Nylon 66,1.35,PA66-FR,,,7000.0,215.0,8600.0,145.0,,2.8,8.0,,
Nymax™,X GMF 604 40 UV Black 148 rev 4,Polyamide 6,Nylon 6,1.48,PA6-(GF+MD)40,117.0,,7580.0,190.0,8500.0,117.0,,2.5,13.0,,
Badamid®,A70,Polyamide 66,Nylon 66,1.14,PA66,83.0,,,135.0,3150.0,,4.5,,5.0,,
Badamid®,A70 GF/GK30,Polyamide 66,Nylon 66,1.36,PA66-(GF+GB)30,,,,,5100.0,105.0,,4.5,10.0,,
Badamid®,A70 GF30 L H,Polyamide 66,Nylon 66,1.34,PA66-GF30,,,,170.0,6500.0,125.0,,5.0,23.0,,
Badamid®,A70 GK15 TM-Z3,Polyamide 66,Nylon 66,1.22,PA66-GB15,,,,,1900.0,55.0,,45.0,24.0,,
Badamid®,A70 GK15 TM-Z3,Polyamide 66,Nylon 66,1.22,PA66-GB15,,,,,3700.0,83.0,,17.0,17.0,,
Badamid®,A70 S,Polyamide 66,Nylon 66,1.14,PA66,80.0,,,135.0,3100.0,,4.5,,5.0,,
Badamid®,A70 SM-Z3,Polyamide 66,Nylon 66,1.09,PA66-I,45.0,,,,1100.0,,37.0,,1000.0,,
Badamid®,A70 TM-Z1,Polyamide 66,Nylon 66,1.09,PA66,48.0,,,,1300.0,,17.0,,,,
Badamid®,A70 TM-Z3,Polyamide 66,Nylon 66,1.07,PA66,40.0,,,,950.0,,22.0,,,,
Badamid®,A702 GF25 FR HF,Polyamide 66,Nylon 66,1.44,PA66-GF25-FR,,,,,7200.0,105.0,,4.5,15.0,,
Badamid®,B70,Polyamide 6,Nylon 6,1.13,PA6,85.0,,,,3100.0,,4.5,,7.0,,
Badamid®,B70 GF30 TM-Z1,Polyamide 6,Nylon 6,1.35,PA6-GF30,,,,230.0,8800.0,160.0,,3.5,15.0,,
Badamid®,B70 GF50,Polyamide 6,Nylon 6,1.55,PA6-GF50,,,,280.0,12100.0,160.0,,5.0,23.0,,
Badamid®,B70 GF50,Polyamide 6,Nylon 6,1.55,PA6-GF50,,,,315.0,15500.0,230.0,,3.0,20.0,,
Badamid®,B70 M30,Polyamide 6,Nylon 6,1.35,PA6-MD30,,,,,2000.0,45.0,,40.0,12.0,,
Badamid®,B70 TC S2,Polyamide 6,Nylon 6,2.0,PA6,,,,,9000.0,100.0,,2.6,,,
Badamid®,B70 TM-Z3,Polyamide 6,Nylon 6,1.06,PA6,40.0,,,,1000.0,,22.0,,,,
Badamid®,C70 M40 MoS2,Polyamide 66/6 Copolymer,Nylon 66/6,1.48,PA66/6-MD40-L,,,,,2400.0,50.0,,15.0,,,
Badamid®,LA70 GF15,Polyamide 66,Nylon 66,1.23,PA66-GF,,,,125.0,4500.0,85.0,,10.0,6.5,,
Badamid®,LA70 GF15 HH,Polyamide 66,Nylon 66,1.23,PA66-GF15,,,,125.0,4500.0,85.0,,10.0,6.5,,
Badamid®,LA70 GF25,Polyamide 66,Nylon 66,1.23,PA66-GF25,,,,,8600.0,175.0,,3.0,9.5,,
Badamid®,LA70 GF25 HH,Polyamide 66,Nylon 66,1.32,PA66-GF25,,,,245.0,8600.0,170.0,,2.8,,,
Badamid®,LA70 GF30,Polyamide 66,Nylon 66,1.33,PA66-GF30,,,,,8500.0,140.0,,3.5,17.0,,
Badamid®,LA70 H,Polyamide 66,Nylon 66,1.13,PA66,50.0,,,,1100.0,,20.0,,1000.0,,
Badamid®,LA70 H,Polyamide 66,Nylon 66,1.13,PA66,85.0,,,2900.0,3000.0,,4.0,,5.5,,
Badamid®,LA70 L,Polyamide 66,Nylon 66,1.1,PA66,45.0,,,,1000.0,,20.0,,,,
Badamid®,LB70 GF M35 FR HF,Polyamide 6,Nylon 6,1.37,PA6-(GF+MD)35-FR,,,,,3800.0,50.0,,6.0,,,
Badamid®,LB70 GF M35 FR HF,Polyamide 6,Nylon 6,1.37,PA6-(GF+MD)35-FR,,,,,8000.0,90.0,,2.5,,,
Badamid®,LB70 GF/GK30,Polyamide 6,Nylon 6,1.34,PA6-(GF+GB)30,,,,,3000.0,60.0,,15.0,,,
Badamid®,LB70 GF15 TM-Z3,Polyamide 6,Nylon 6,1.22,PA6-GF15,,,,150.0,5500.0,110.0,,4.0,15.0,,
Badamid®,LB70 GF20 FR HF,Polyamide 6,Nylon 6,1.31,PA6-GF20,,,,150.0,6000.0,95.0,,3.5,5.0,,
Badamid®,LB70 GF30 H,Polyamide 6,Nylon 6,1.36,PA6-GF30,,,,180.0,6200.0,115.0,,8.0,20.0,,
Badamid®,LB70 GF30 TM-Z3,Polyamide 6,Nylon 6,1.33,PA6-GF30,,,,130.0,53000.0,100.0,,10.0,20.0,,
Badamid®,LB70 GF30 TM-Z3,Polyamide 6,Nylon 6,1.33,PA6-GF30,,,,220.0,9000.0,150.0,,3.5,20.0,,
Badamid®,LB70 K,Polyamide 6,Nylon 6,1.13,PA6,40.0,,,,1000.0,,20.0,,1000.0,,
Badamid®,LB70 M30,Polyamide 6,Nylon 6,1.36,PA6-MD30,,,,50.0,1700.0,45.0,,45.0,15.0,,
Badamid®,LB70 S,Polyamide 6,Nylon 6,1.13,PA6,90.0,,,,3400.0,,10.0,,5.0,,
Badamid®,LC70 M30 TM-Z3,Polyamide 6 + PA 66/6,Nylon 6+Nylon 66/6,1.37,(PA6+PA66/6)-MD30,,,,,3900.0,63.0,,20.0,,,
Badamid®,LC70 M40,Polyamide 6 + PA 66/6,Nylon 6+Nylon 66/6,1.48,(PA6+PA66/6)-MD40,,,,,4000.0,60.0,,15.0,,,
Badamid®,PA12 CF20/GF10 S3,Polyamide 12,Nylon 12,1.15,PA12-(CF+GF)30,,,,,9800.0,140.0,,4.0,,,
Badamid®,PA12 GK30,Polyamide 12,Nylon 12,1.21,PA12-GB30,,,,,2000.0,45.0,,25.0,,,
Badamid®,PA12 H UV EX,Polyamide 12,Nylon 12,1.03,PA12-P,,,,,,,,,,,
Badamid®,PA610 GF30 TF15,Polyamide 610,Nylon 610,1.42,PA610-GF45,,,,,8300.0,125.0,,3.0,,,
Badamid®,PA612 CF30,Polyamide 612,Nylon 612,1.6,PA612-CF30,,,,250.0,16500.0,190.0,,2.0,,,
Badamid®,PA612 GF50,Polyamide 612,Nylon 612,1.51,PA612-GF50,,,,,11900.0,178.0,,2.9,,,
Badamid®,T70 GF30,Polyamide 6/6T Copolymer,Nylon 6/6T,1.36,PA6/6T-GF30,,,,,8500.0,165.0,,3.0,,,
Badamid®,T70 GF30,Polyamide 6/6T Copolymer,Nylon 6/6T,1.36,PA6/6T-GF30,,,,,8800.0,175.0,,3.0,,,
Badamid®,T70 GF50,Polyamide 6/6T Copolymer,Nylon 6/6T,1.56,PA6/6T-GF50,,,,,17000.0,200.0,,2.5,,,
Badamid®,T70 GF50,Polyamide 6/6T Copolymer,Nylon 6/6T,1.56,PA6/6T-GF50,,,,,18000.0,230.0,,2.5,,,
Badamid®,UL A70 GF30,Polyamide 66,Nylon 66,1.36,PA66-GF30,,,,220.0,7100.0,130.0,,5.0,16.0,,
Badamid®,UL A70 GF30,Polyamide 66,Nylon 66,1.36,PA66-GF30,,,,270.0,10000.0,190.0,,3.0,13.0,,
Badamid®,UL A703 GF25 FR HF,Polyamide 66,Nylon 66,1.41,PA66-GF25-FR,,,,,8800.0,115.0,,2.5,,,
Badalac®,ASA/PA 320 TM-Z2,Acrylonitrile Styrene Acrylate + PA,ASA+Nylon,1.07,(ASA+PA),45.0,,,,1900.0,,3.8,,,,
4MID®,9A20000,Polyamide 66,Nylon 66,1.14,PA66,,262.0,,,3200.0,85.0,,5.0,5.0,,
4MID®,9A22130 H,Polyamide 66,Nylon 66,1.36,PA66-GF30,,262.0,,,10000.0,190.0,,3.0,13.0,,
4MID®,9A22130 HR,Polyamide 66,Nylon 66,1.36,PA66-GF30,,262.0,,,9500.0,170.0,,3.0,11.0,,
4MID®,9A22140 HR,Polyamide 66,Nylon 66,1.45,PA66-GF40,,262.0,,,12500.0,200.0,,2.5,15.0,,
4MID®,9A22150 FRR1,Polyamide 66,Nylon 66,1.57,PA66-GF50,,262.0,,,16500.0,210.0,,2.5,18.0,,
4MID®,9A23100,Polyamide 66,Nylon 66,1.35,PA66,,262.0,,,4000.0,80.0,,5.0,4.0,,
4MID®,9A23300 X,Polyamide 66,Nylon 66,1.14,PA66,,262.0,,,3200.0,85.0,,5.5,5.0,,
4MID®,9A32325,Polyamide 66,Nylon 66,1.31,PA66-(GF+GB)25,,262.0,,,6500.0,110.0,,2.5,6.0,,
4MID®,9AB22130 HUV2,Polyamide 66/6 Copolymer,Nylon 66/6,1.36,PA66/6-GF30,,245.0,,,9500.0,160.0,,2.5,10.0,,
4MID®,9AB23500 H,Polyamide 66/6 Copolymer,Nylon 66/6,1.16,PA66/6,70.0,245.0,,,3500.0,,,,6.0,,
4MID®,9B21030 H,Polyamide 6,Nylon 6,1.36,PA6-MD30,,223.0,,,6000.0,70.0,,3.5,6.0,,
4MID®,9B22115 XHFR1,Polyamide 6,Nylon 6,1.53,PA6-GF15,,223.0,,,7500.0,100.0,,2.5,9.0,,
4MID®,9B22120 H,Polyamide 6,Nylon 6,1.25,PA6-GF20,,223.0,,,6000.0,120.0,,2.5,5.0,,
4MID®,9B22125,Polyamide 6,Nylon 6,1.31,PA6-GF25,,223.0,,,7500.0,150.0,,3.5,12.0,,
4MID®,9B22130 FRR5H,Polyamide 6,Nylon 6,1.39,PA6-GF30,,223.0,,,9500.0,120.0,,2.5,10.0,,
4MID®,9B22135,Polyamide 6,Nylon 6,1.4,PA6-GF35,,223.0,,,10500.0,185.0,,3.0,17.0,,
4MID®,9B22140 HUVW,Polyamide 6,Nylon 6,1.46,PA6-GF40,,223.0,,,12500.0,160.0,,2.5,14.0,,
4MID®,9B22140 I,Polyamide 6,Nylon 6,1.46,PA6-I-GF40,,223.0,,,10500.0,135.0,,2.5,18.0,,
4MID®,9B22145,Polyamide 6,Nylon 6,1.51,PA6-GF45,,223.0,,,15000.0,200.0,,2.5,20.0,,
4MID®,9B22150 GF50,Polyamide 6,Nylon 6,1.55,PA6-GF50,,223.0,10500.0,300.0,13500.0,160.0,,2.0,14.0,,
4MID®,9B22250 HM-R,Polyamide 6,Nylon 6,1.58,PA6-GB50,,223.0,,,7000.0,70.0,,,4.0,,
4MID®,9B22330 H,Polyamide 6,Nylon 6,1.36,PA6-(GF+GB)30,,223.0,,,6500.0,110.0,,3.5,6.0,,
4MID®,9B24200,Polyamide 6,Nylon 6,1.12,PA6-I,,223.0,,,2600.0,75.0,,35.0,11.0,,
LUBEMID,A26 CM30 NATURAL,Polyamide 66,Nylon 66,1.33,PA66-MD30,,250.0,,,,,,,3.5,,
LUBEMID,A26 EL20 NATURAL,Polyamide 66,Nylon 66,1.09,PA66-I,50.0,250.0,2000.0,50.0,2500.0,45.0,7.0,20.0,15.0,,
LUBEMID,A26 GF30 FR V0 NATURAL,Polyamide 66,Nylon 66,1.54,PA66-GF30-FR,115.0,250.0,6800.0,150.0,7300.0,115.0,1.5,1.5,6.0,,
LUBEMID,A26 TF10 NATURAL,Polyamide 66,Nylon 66,1.2,PA66-PTFE Fiber10-L,60.0,250.0,2300.0,70.0,2400.0,60.0,5.0,5.0,3.0,,
LUBEMID,B27 GF30 FR V0 NATURAL,Polyamide 6,Nylon 6,1.54,PA6-GF30-FR,115.0,210.0,7200.0,150.0,7700.0,115.0,1.5,1.5,6.5,,
LUBEMID,B27 NATURAL,Polyamide 6,Nylon 6,1.11,PA6-L,55.0,210.0,2000.0,60.0,3200.0,40.0,7.0,20.0,4.5,,
LUBEMID,B27 NATURAL UV,Polyamide 6,Nylon 6,1.11,PA6-L,55.0,210.0,2000.0,60.0,3200.0,40.0,7.0,20.0,4.5,,
LUBEMID,B27 TF10 NATURAL,Polyamide 6,Nylon 6,1.2,PA6-L,60.0,210.0,2000.0,70.0,2500.0,60.0,5.0,5.0,4.0,,
Lucky Enpla,LGF5300,Polyamide 6,Nylon 6,1.37,PA6-GF,,,7000.0,196.0,,,,3.0,7.647058823529412,,
Lucky Enpla,LGF5408,Polyamide 66,Nylon 66,1.49,PA66-GF,,,11600.0,284.0,,,,3.0,12.745098039215687,,
TEKAMID™,H12T,Polyamide 6 + ABS,Nylon 6+ABS,1.08,(ABS+PA),,,2160.0,98.1,,61.8,,60.0,13.725490196078432,,
TEKAMID™,HG10L,Polyamide 6 + ABS,Nylon 6+ABS,1.17,(ABS+PA)-GF10,,,4610.0,113.0,,93.2,,4.0,8.627450980392158,,
TEKAMID™,HT14ST,Polyamide 6 + ABS,Nylon 6+ABS,1.06,(ABS+PA),,,1960.0,73.5,,47.1,,100.0,1000.0,,
TEKAMID™,TA210LW,Polyamide 66,Nylon 66,1.14,PA66,,,2750.0,108.0,,83.4,,65.0,5.784313725490197,,
TEKAMID™,TA220GM,Polyamide 66,Nylon 66,1.47,PA66-(GF+MD)40,,,8830.0,226.0,,152.0,,2.5,5.784313725490197,,
TEKAMID™,TA260GM,Polyamide 66,Nylon 66,1.45,PA66-(GF+MD)40,,,7850.0,196.0,,118.0,,3.0,4.313725490196079,,
TEKAMID™,TB110HI,Polyamide 6,Nylon 6,1.1,PA6,,,1910.0,70.6,,63.7,,100.0,14.705882352941178,,
TEKAMID™,TB110SG30,Polyamide 6,Nylon 6,1.34,PA6-GF30,,,6080.0,186.0,,142.0,,3.5,23.529411764705884,,
TEKAMID™,TB120G33,Polyamide 6,Nylon 6,1.38,PA6-GF35,,,8340.0,235.0,,177.0,,3.0,12.745098039215687,,
TEKAMID™,TB120ST,Polyamide 6,Nylon 6,1.07,PA6,,,1370.0,45.1,,47.1,,150.0,86.27450980392157,,
MAZMID C,380/330S,Polyamide 6,Nylon 6,1.11,PA6-L,,195.0,,,,,,,,,
MAZMID B,150 EV30,Polyamide 6,Nylon 6,1.35,PA6-GB30,,214.0,4100.0,108.0,4800.0,,,4.0,4.411764705882353,107.0,
MAZMID B,150 FV 07,Polyamide 6,Nylon 6,1.17,PA6-GF5,,214.0,2300.0,75.0,3000.0,,,8.5,12.745098039215687,100.0,
MAZMID B,150 FV 10,Polyamide 6,Nylon 6,1.19,PA6-GF10,,214.0,2900.0,80.0,3100.0,,,8.0,13.725490196078432,105.0,
MAZMID B,150 FV 40,Polyamide 6,Nylon 6,1.48,PA6-GF40,,214.0,6000.0,175.0,6500.0,,,3.5,19.607843137254903,115.0,
MAZMID B,150 FV 50,Polyamide 6,Nylon 6,1.56,PA6-GF50,,214.0,8000.0,190.0,700.0,,,3.0,22.54901960784314,115.0,
Mar-Pol,PA6 GF15,Polyamide 6,Nylon 6,1.24,PA6-GF15,,221.0,5500.0,170.0,5700.0,115.0,,3.5,,,
Mar-Pol,PA66 GF13,Polyamide 66,Nylon 66,1.21,PA66-GF15,114.0,,5170.0,169.0,,,,3.0,5.196078431372549,,
Megalon®,150GL,Polyamide 66,Nylon 66,1.57,PA66-GF50-L,,263.0,14800.0,,,240.0,,2.5,12.0,,
Megalon®,230L-BK,Polyamide 6,Nylon 6,1.37,PA6-GF30-L,165.0,,8890.0,,,,,3.0,10.784313725490197,,
Megalon®,PA-6/12 GF33L BK,Polyamide 6/12 Copolymer,Nylon 6/12,1.32,PA612-GF35,168.0,218.0,8200.0,,,,,3.2,,,
Megalon®,PA-6/12 HSL,Polyamide 6/12 Copolymer,Nylon 6/12,1.07,PA612-L,64.8,,2340.0,,,,4.4,,4.215686274509804,,
MDE,N60G15L,Polyamide 6,Nylon 6,1.23,PA6-GF15-L,,,5170.0,172.0,,121.0,,2.0,5.196078431372549,,
MDE,N60MG40,Polyamide 6,Nylon 6,1.48,PA6-(GF+MD)40,,,7580.0,193.0,,128.0,,,5.196078431372549,,
MDE,N66G33LU,Polyamide 66,Nylon 66,1.38,PA66-GF35,145.0,,9100.0,214.0,,,,2.0,6.764705882352942,,
MDE,NST6650L,Polyamide 66,Nylon 66,1.08,PA66-I,52.4,,1790.0,72.4,,,,50.0,62.74509803921569,,
MWR,PA6 4100GF13HS,Polyamide 6,Nylon 6,1.23,PA6-GF15,115.0,220.0,5310.0,,,,,3.0,5.784313725490197,,
MWR,PA6 4100GF15HS,Polyamide 6,Nylon 6,1.23,PA6-GF15,115.0,220.0,5310.0,,,,,3.0,5.784313725490197,,
MWR,PA66 4200GF30HS,Polyamide 66,Nylon 66,1.36,PA66-GF30,,,8600.0,,,180.0,,3.0,12.0,,
MWR,PA66 4200GF33HS,Polyamide 66,Nylon 66,1.39,PA66-GF35,,,8600.0,,,180.0,,3.0,12.0,,
MWR,PA66 4200HS,Polyamide 66,Nylon 66,1.14,PA66,80.0,262.0,2900.0,,,,4.3,,5.5,,
MCAM,Nylatron® 101 / Ertalon® 66 SA PA66,Polyamide 66,Nylon 66,1.15,PA66,,260.0,3100.0,135.0,3550.0,,5.0,50.0,3.1372549019607847,,80.0
MCAM,Nylatron® 66 SA FR PA66,Polyamide 66,Nylon 66,1.16,PA66-FR,,264.0,,,3900.0,,7.0,9.0,,,
MCAM,Nylatron® GF30 / Ertalon® 66 GF30 PA66,Polyamide 66,Nylon 66,1.29,PA66-GF30,,260.0,4480.0,145.0,5000.0,,,5.0,,,80.0
MCAM,Nylatron® Sterra™ 6PLA PA6,Polyamide 6,Nylon 6,1.15,PA6,,215.0,3450.0,121.0,3600.0,,5.0,25.0,2.058823529411765,,85.0
MCAM,Nylatron® VMX Food Grade PA6,Polyamide 6,Nylon 6,1.29,PA6,,220.0,3800.0,128.0,4000.0,,3.6,7.0,,,
Ertalon®,6 SA PA6,Polyamide 6,Nylon 6,1.14,PA6,,220.0,,,3300.0,,4.0,50.0,,,
ARLEN™,A315,Polyamide 6T,Nylon 6T,1.3,PA6T-GF15,,320.0,6000.0,190.0,,,,3.0,4.901960784313726,,
