Repository: mike-keating-iv/ml-polymer-classification

# Polymer Classification using Machine Learning

## Project Overview

This project develops machine learning models to classify polymer materials into their respective subclasses using mechanical and physical property data. The goal is to automate polymer identification for materials databases and R&D applications.

## Data Source

Data was collected from the Plastics and Elastomers section of [UL Prospector](https://www.ulprospector.com/plastics/en), which is a database containing technical data for over 100,000 materials. Data was queried by polymer symbol (PP, PMMA, etc) and saved to separate CSV files.

File: data/polymers_Nylon.csv (part 55 of 57)
Chemlon®,113 GH,Polyamide 66,Nylon 66,1.22,PA66-GF15,,257.0,3410.0,94.4,4160.0,,,16.0,3.3,,
Chemlon®,113 GX,Polyamide 66,Nylon 66,1.22,PA66-GF15-L,,254.0,4830.0,172.0,,,,2.0,6.274509803921569,,
Chemlon®,125-15 MGH,Polyamide 66,Nylon 66,1.5,PA66-(GF+MD)40,,257.0,5800.0,125.0,8060.0,,,6.3,7.1,,
Chemlon®,128-10 MGH,Polyamide 66,Nylon 66,1.48,PA66-(GF+MD),,256.0,9000.0,200.0,,145.0,,3.0,,,
ARLEN™,A350,Polyamide 6T,Nylon 6T,1.63,PA6T-GF50,,320.0,17000.0,430.0,,,,3.0,14.705882352941178,,
ARLEN™,C230,Polyamide 6T,Nylon 6T,1.42,PA6T-GF30,,310.0,10000.0,260.0,,,,3.0,7.843137254901961,,
ARLEN™,C230N,Polyamide 6T,Nylon 6T,1.72,PA6T-GF30-FR,,310.0,8500.0,220.0,,,,3.0,7.843137254901961,,
ARLEN™,C240N,Polyamide 6T,Nylon 6T,1.75,PA6T-GF40-FR,,310.0,9000.0,240.0,,,,3.0,7.843137254901961,,
ARLEN™,CH245NK,Polyamide 6T,Nylon 6T,1.77,PA6T-GF45-FR,,310.0,14000.0,250.0,,,,3.0,8.823529411764707,,
ARLEN™,A315,Polyamide 6T,Nylon 6T,1.3,PA6T-GF15,,330.0,5500.0,170.0,,,,3.0,6.862745098039216,,
ARLEN™,A335,Polyamide 6T,Nylon 6T,1.48,PA6T-GF35,,330.0,11000.0,320.0,,,,3.0,14.705882352941178,,
ARLEN™,A335,Polyamide 6T,Nylon 6T,1.48,PA6T-GF35,,330.0,12000.0,360.0,,,,3.0,12.745098039215687,,
ARLEN™,A350,Polyamide 6T,Nylon 6T,1.63,PA6T-GF50,,330.0,15000.0,390.0,,,,3.0,15.686274509803923,,
ARLEN™,AE4200N,Polyamide 6T,Nylon 6T,1.4,PA6T-FR,,330.0,2700.0,110.0,,,,4.0,7.843137254901961,,
ARLEN™,E440NK,Polyamide 6T,Nylon 6T,1.75,PA6T-GF40-FR,,320.0,17000.0,280.0,,,,3.0,9.803921568627452,,
ALCOM® PA66,910/1 GF30 PTFE20,Polyamide 66,Nylon 66,1.55,PA66-GF30-L,,263.0,9700.0,190.0,9600.0,130.0,,2.0,,,
ALCOM® PA66,910/1 MO1,Polyamide 66,Nylon 66,1.14,PA66-L,85.0,260.0,3100.0,100.0,3400.0,,4.1,17.0,,,
ALCOM® PA66,910/1.1 CF10 GF10 IM,Polyamide 66,Nylon 66,1.2,PA66-I-(CF+GF)20,,263.0,8400.0,220.0,10000.0,150.0,,3.5,,,
ALCOM® PA66,910/1.1 CF10 PTFE10,Polyamide 66,Nylon 66,1.23,PA66-CF10-L,,262.0,7900.0,230.0,9400.0,160.0,,3.0,,,
ALCOM® PA66,910/1.1 CF15,Polyamide 66,Nylon 66,1.19,PA66-CF15,,263.0,11000.0,270.0,11500.0,175.0,,2.6,,,
ALCOM® PA66,910/1.1 CF20,Polyamide 66,Nylon 66,1.22,PA66-CF20,,266.0,13200.0,310.0,14200.0,220.0,,2.6,,,
ALCOM® PA66,910/1.3 CF5 GF25,Polyamide 66,Nylon 66,1.37,PA66-(CF+GF)30,,261.0,11400.0,280.0,12400.0,200.0,,3.0,,,
ALCOM® PA6,900/1 CF10 GF25 IM,Polyamide 6,Nylon 6,1.31,PA6-I-(CF+GF)35,,220.0,11500.0,230.0,13000.0,150.0,,3.0,,,
ALCOM® PA6,900/1 CF10 IM,Polyamide 6,Nylon 6,1.13,PA6-I-CF10,,221.0,3700.0,105.0,4500.0,90.0,,10.0,,,
ALCOM® PA6,900/1 GF10 GB20,Polyamide 6,Nylon 6,1.34,PA6-(GF+GB)30,,221.0,5000.0,155.0,5500.0,100.0,,3.1,,,
ALCOM® PA6,900/1 GF30 TF15 SI2,Polyamide 6,Nylon 6,1.48,PA6-GF30-L,,220.0,8100.0,200.0,9100.0,145.0,,2.7,,,
ALCOM® PA6,900/5 CF/MR BK12-966,Polyamide 6,Nylon 6,1.29,PA6-(CF+MD)25,,220.0,10000.0,210.0,12000.0,150.0,,2.4,,,
ALCOM® PA6,900/5.2 CF/MR25,Polyamide 6,Nylon 6,1.3,PA6-(CF+MD)25,,220.0,9500.0,210.0,12000.0,,,2.1,,,
ALCOM®,DET PA66 FC 8010 15041,Polyamide 66,Nylon 66,1.22,PA66-Me,,263.0,2400.0,95.0,2700.0,,,23.0,,,
ALCOM®,HP PA6 7010 FR SB1000-20,Polyamide 6,Nylon 6,1.19,PA6-I-CF-FR,,220.0,4800.0,105.0,5300.0,74.0,,8.0,,,
ALCOM®,HP PA6 7010 FR SB1000-20,Polyamide 6,Nylon 6,1.19,PA6-I-CF-FR,,220.0,7600.0,165.0,8700.0,110.0,,4.4,,,
ALCOLOR® PA,A BK1245-08,Polyamide 6,Nylon 6,,PA6,,,,,,,,,,,
ALCOLOR® PA,A BL3095-12,Polyamide 6,Nylon 6,,PA6,,,,,,,,,,,
ALCOLOR® PA,A GY5039-15,Polyamide 6,Nylon 6,,PA6,,,,,,,,,,,
ALCOLOR® PA,A RD3104-10,Polyamide 6,Nylon 6,,PA6,,,,,,,,,,,
ALCOLOR® PA,A RD5013-15,Polyamide 6,Nylon 6,,PA6,,,,,,,,,,,
ALCOLOR® PA,OR5067-17,Polyamide 6,Nylon 6,,PA6,,,,,,,,,,,
ALCOLOR® PA,YL5046-16,Polyamide 6,Nylon 6,,PA6,,,,,,,,,,,
SCHULAMID®,6 GB 15 U,Polyamide 6,Nylon 6,1.23,PA6-GB15,,,,,950.0,42.0,,50.0,,,
SCHULAMID®,6 GB 30 H,Polyamide 6,Nylon 6,1.36,PA6-GB30,,,,,1800.0,50.0,,12.0,,,
SCHULAMID®,6 GF 15 4DD,Polyamide 6,Nylon 6,1.38,PA6-GF15-FR,,,,,7000.0,95.0,,2.8,,,
SCHULAMID®,6 GF 15 FR 4 K1681,Polyamide 6,Nylon 6,1.38,PA6-GF15-FR,,,,,4000.0,71.0,,8.5,,,
SCHULAMID®,6 GF 15 FR 4 K1681,Polyamide 6,Nylon 6,1.38,PA6-GF15-FR,,,,,7100.0,117.0,,3.5,,,
SCHULAMID®,6 GF 15 H,Polyamide 6,Nylon 6,1.23,PA6-GF15,,,,,3000.0,70.0,,15.0,,,
SCHULAMID®,6 GF 15 HI K2073 BLACK 96.8001,Polyamide 6,Nylon 6,1.21,PA6-I-GF15,,,,,5400.0,98.0,,3.7,,,
SCHULAMID®,6 GF 30 FR 4,Polyamide 6,Nylon 6,1.55,PA6-GF30-FR,,,,,6800.0,107.0,,5.2,,,
SCHULAMID®,6 GF 30 FR 4,Polyamide 6,Nylon 6,1.55,PA6-GF30-FR,,,,,9500.0,155.0,,2.5,,,
SCHULAMID®,6 GF 30 GID LS,Polyamide 6,Nylon 6,1.35,PA6-GF30,,,,,5200.0,90.0,,8.5,,,
SCHULAMID®,6 GF 30 H,Polyamide 6,Nylon 6,1.35,PA6-GF30,,,,,5000.0,100.0,,8.0,,,
SCHULAMID®,6 GF 30 H,Polyamide 6,Nylon 6,1.35,PA6-GF30,,,7800.0,210.0,9500.0,170.0,,3.5,,,
SCHULAMID®,6 GF 30 H K1432,Polyamide 6,Nylon 6,1.35,PA6-GF30,,,,,5000.0,100.0,,8.0,,,
SCHULAMID®,6 GF 30 H LW,Polyamide 6,Nylon 6,1.35,PA6-GF30,,,,,5000.0,100.0,,8.0,,,
SCHULAMID®,6 GF 30 HI BLACK,Polyamide 6,Nylon 6,1.28,PA6-GF30,,,,,8000.0,135.0,,5.0,,,
SCHULAMID®,6 GF 35 H,Polyamide 6,Nylon 6,1.41,PA6-GF35,,,,,11000.0,190.0,,3.0,,,
SCHULAMID®,6 GF 40 H,Polyamide 6,Nylon 6,1.45,PA6-GF40,,,,,8500.0,128.0,,6.3,,,
SCHULAMID®,6 GF 50 HI K1666,Polyamide 6,Nylon 6,1.54,PA6-I-GF50,,,,,9000.0,115.0,,5.0,,,
SCHULAMID®,6 GF 50 HI K1666,Polyamide 6,Nylon 6,1.54,PA6-I-GF50,,,,,15000.0,175.0,,2.6,,,
SCHULAMID®,6 GF 50 K1906 LS,Polyamide 6,Nylon 6,1.61,PA6-GF50,,,,,10800.0,92.0,,2.6,,,
SCHULAMID®,6 GF 50 K1906 U,Polyamide 6,Nylon 6,1.61,PA6-GF50,,,,,10800.0,92.0,,2.6,,,
SCHULAMID®,6 HV 0 H FR,Polyamide 6,Nylon 6,1.2,PA6-FR,50.0,,,,1200.0,,50.0,,,,
SCHULAMID®,6 LGF30 6mm,Polyamide 6,Nylon 6,1.37,PA6-LGF30,,,10600.0,305.0,10200.0,200.0,,2.8,,,
SCHULAMID®,6 MKF 4015,Polyamide 6,Nylon 6,1.45,PA6-(GF+MD)40,,,,,4500.0,70.0,,3.0,,,
SCHULAMID®,6 MKF 4015,Polyamide 6,Nylon 6,1.45,PA6-(GF+MD)40,,,,,7000.0,110.0,,2.0,,,
SCHULAMID®,6 MT 30,Polyamide 6,Nylon 6,1.36,PA6-MD30,,,,,6500.0,73.0,,3.0,,,
SCHULAMID®,6 MV 13,Polyamide 6,Nylon 6,1.13,PA6,45.0,,,,1100.0,,18.0,,,,
SCHULAMID®,6 MV 14 FR,Polyamide 6,Nylon 6,1.17,PA6-FR,80.0,,,,3400.0,,3.0,,,,
SCHULAMID®,6 MV 14 FR 4 K1681,Polyamide 6,Nylon 6,1.26,PA6-FR,35.0,,,,1250.0,,24.0,,,,
SCHULAMID®,6 MV 14 FR 4 K1681 DEEP BLACK 96.8086,Polyamide 6,Nylon 6,1.26,PA6-FR,62.6,,,,3250.0,,3.3,,,,
SCHULAMID®,6 MV 14 K1450,Polyamide 6,Nylon 6,1.13,PA6-L,85.0,,,,2800.0,,3.5,,,,
SCHULAMID®,6 MV HI K2513,Polyamide 6,Nylon 6,1.12,PA6-I,71.0,,2700.0,85.0,2500.0,,5.0,,,,
SCHULAMID®,6 MV SHI,Polyamide 6,Nylon 6,1.08,PA6-I,50.0,,,,1800.0,,4.0,,,,
SCHULAMID®,6 RBL 3000 BLACK,Polyamide 6,Nylon 6,1.35,PA6-GF30,,,,,9500.0,160.0,,2.5,,,
SCHULAMID®,612 FS 4004,Polyamide 612,Nylon 612,1.01,PA612-I,27.0,,,,590.0,,36.0,,,,
SCHULAMID®,612 FS 5003 MC,Polyamide 612,Nylon 612,1.04,PA612-I,50.0,,1400.0,48.0,1900.0,,5.5,,,,
SCHULAMID®,612 FS 5104 BLUE,Polyamide 612,Nylon 612,1.01,PA612-I,,,,,460.0,38.0,,,,,
SCHULAMID®,612 FS 5104 BLUE,Polyamide 612,Nylon 612,1.01,PA612-I,,,980.0,,1100.0,37.0,,,,,
SCHULAMID®,612 GF 33,Polyamide 612,Nylon 612,1.34,PA612-GF35,,,,,8050.0,122.0,,4.3,,,
SCHULAMID®,612 GF 33 H2,Polyamide 612,Nylon 612,1.32,PA612-GF35,,,9000.0,250.0,10000.0,175.0,,3.2,,,
SCHULAMID®,612 GF 50 H,Polyamide 612,Nylon 612,1.54,PA612-GF50,,,,,12000.0,145.0,,2.5,,,
SCHULAMID®,612 HV H 5003,Polyamide 612,Nylon 612,1.05,PA612-I,37.0,,,,920.0,,18.0,,,,
SCHULAMID®,612 HV H3,Polyamide 612,Nylon 612,1.05,PA612,49.0,,,,1400.0,,20.0,,,,
SCHULAMID®,612/X GB7 HI U SILVER 96.7914,Polyamide 612,Nylon 612,1.13,PA612-I-GB5,60.0,,2800.0,75.0,2800.0,55.0,4.5,,,,
SCHULAMID®,66 CF 20 H,Polyamide 66,Nylon 66,1.21,PA66-CF20,,,13000.0,315.0,17000.0,220.0,,2.8,,,
SCHULAMID®,66 GB 30 H,Polyamide 66,Nylon 66,1.35,PA66-GB30,,,,,4500.0,85.0,,7.5,,,
SCHULAMID®,66 GF 15 HI,Polyamide 66,Nylon 66,1.2,PA66-I-GF15,,,,,3200.0,72.0,,15.0,,,
SCHULAMID®,66 GF 20,Polyamide 66,Nylon 66,1.26,PA66-GF20,,,,,,,,,,,
SCHULAMID®,66 GF 20 H,Polyamide 66,Nylon 66,1.27,PA66-GF20,,,,,,,,,,,
SCHULAMID®,66 GF 25 H,Polyamide 66,Nylon 66,1.32,PA66-GF25,,,,,5500.0,105.0,,7.0,,,
SCHULAMID®,66 GF 30 H,Polyamide 66,Nylon 66,1.36,PA66-GF30,,,,,6200.0,110.0,,7.0,,,
SCHULAMID®,66 GF 30 H K1872,Polyamide 66,Nylon 66,1.35,PA66-GF30,,,,,,,,,,,
SCHULAMID®,66 GF 30 H K2019,Polyamide 66,Nylon 66,1.35,PA66-GF30,,,,,10000.0,175.0,,3.0,,,
SCHULAMID®,66 GF 30 HE,Polyamide 66,Nylon 66,1.38,PA66-GF30,,,8700.0,210.0,9500.0,130.0,,2.6,,,
SCHULAMID®,66 GF 30 HE LW,Polyamide 66,Nylon 66,1.37,PA66-GF30,,,8200.0,270.0,9800.0,180.0,,3.5,,,
SCHULAMID®,66 GF 33 FC,Polyamide 66,Nylon 66,1.39,PA66-GF35,,,,,8000.0,125.0,,4.7,,,
SCHULAMID®,66 GF 35,Polyamide 66,Nylon 66,1.4,PA66-GF35,,,,,11000.0,190.0,,2.5,8.0,,
SCHULAMID®,66 GF 35 H4,Polyamide 66,Nylon 66,1.4,PA66-GF35,,,,,8000.0,140.0,,5.0,,,
SCHULAMID®,66 GRF 2318 H,Polyamide 66,Nylon 66,1.3,PA66-(CF+GF)25-L,,,,,4800.0,85.0,,8.0,,,
SCHULAMID®,66 MK 20 HI,Polyamide 66,Nylon 66,1.28,PA66-I-MD20,,,,,3500.0,70.0,,12.0,,,
SCHULAMID®,66 MK 40 HI H,Polyamide 66,Nylon 66,1.45,PA66-I-MD40,,,,,3600.0,60.0,,8.0,,,
SCHULAMID®,66 MKF 4015,Polyamide 66,Nylon 66,1.44,PA66-(GF+MD)40,,,,,5000.0,80.0,,6.5,,,
SCHULAMID®,66 MT 15 HI,Polyamide 66,Nylon 66,1.26,PA66-I-MD15,45.0,,,,1200.0,,31.0,,,,
SCHULAMID®,66 MT 30,Polyamide 66,Nylon 66,1.34,PA66-MD30,,,,,5500.0,74.0,,3.0,,,
SCHULAMID®,66 MV 3,Polyamide 66,Nylon 66,1.14,PA66,90.0,,,,3000.0,,4.0,,,,
SCHULAMID®,66 MV 3 FR,Polyamide 66,Nylon 66,1.19,PA66-FR,85.0,,,,3800.0,,3.5,,,,
SCHULAMID®,66 MV 5 FR,Polyamide 66,Nylon 66,1.14,PA66-FR,80.0,,3700.0,130.0,3600.0,,4.9,,,,
SCHULAMID®,66 SK 1000,Polyamide 66,Nylon 66,1.07,PA66,50.0,,1650.0,62.0,1800.0,,7.0,,,,
SCHULAMID®,66/6 MT 20 K1849,Polyamide 66/6 Copolymer,Nylon 66/6,1.28,PA66/6-I-MD20,50.0,,,,3700.0,,3.5,,,,
SCHULAMID®,66GF25,Polyamide 66,Nylon 66,1.32,PA66-GF25,150.0,,7800.0,,,,,,,,
SCHULAMID®,66GF43HRN,Polyamide 66,Nylon 66,1.52,PA66-GF45,192.0,,14800.0,,,,,,9.5,,
SCHULAMID®,XM GF 50 BLACK,Polyamide 66 + PA 6I/6T,Nylon 66+Nylon 6I/6T,1.59,(PA66+PA6I/6T)-GF50,,,16400.0,380.0,17500.0,250.0,,3.0,,,
SCHULAMID®,XT 200 GF 35,Polyamide 66,Nylon 66,1.42,PA66-GF35,,,,,8000.0,140.0,,7.8,,,
SCHULABLEND®,(ABS/PA) M/MK 6201 MT,Acrylonitrile Butadiene Styrene + PA,ABS+Nylon,1.14,(ABS+PA)-MD,39.0,,,,2500.0,,3.0,,,,
SCHULABLEND®,(ABS/PA) M/MK 6501,Acrylonitrile Butadiene Styrene + PA,ABS+Nylon,1.08,(ABS+PA),39.0,,,,1700.0,,3.4,,,,
SCHULABLEND®,(ABS/PA) M/MK UV HI,Acrylonitrile Butadiene Styrene + PA,ABS+Nylon,1.1,(ABS+PA),41.0,,,,1800.0,39.0,4.0,,,,
SCHULABLEND®,(ASA/PA) M/MW 5501 U,Acrylonitrile Styrene Acrylate + PA,ASA+Nylon,1.1,(ASA+PA),44.0,,,,1800.0,,3.2,,,,
SCHULABLEND®,(ASA/PA) M/MW NC 100 SF K2083,Acrylonitrile Styrene Acrylate + PA,ASA+Nylon,1.17,(ASA+PA),50.5,,3000.0,75.6,3240.0,48.0,2.8,,,,
SCHULABLEND®,(ASA/PA) M/MW SF UV,Acrylonitrile Styrene Acrylate + PA,ASA+Nylon,1.14,(ASA+PA),51.0,,,,2350.0,,4.0,,,,
SCHULABLEND®,(ASA/PA) M/MW UV,Acrylonitrile Styrene Acrylate + PA,ASA+Nylon,1.11,(ASA+PA),44.0,,,,1800.0,,,,,,
SCHULABLEND®,(PA/PP) M/MO 5101 FC,Polyamide + PP,Nylon+PP,1.01,(PA+PP),50.0,,,,1800.0,,5.0,,,,
SCHULABLEND®,(PA/PP) M/MO GF 15,Polyamide + PP,Nylon+PP,1.12,(PA+PP)-GF15,,,,,5200.0,90.0,,3.5,,,
POLYFLAM®,RMMK 125,Acrylonitrile Butadiene Styrene + PA,ABS+Nylon,1.3,(ABS+PA)-FR,52.0,,,,2500.0,,3.0,,,,
Network Polymers Nylon,6001GF33,Polyamide 6,Nylon 6,1.37,PA6-GF35,,,7500.0,,,,,3.4,9.411764705882353,,
Matrixx,F662E15,Polyamide 66,Nylon 66,1.22,PA66-GF15,106.0,,5000.0,,,,9.0,,3.5294117647058827,,
Matrixx,FP62E13,Polyamide 6,Nylon 6,1.21,PA6-GF15,89.6,,4140.0,,,,,,3.6274509803921573,,
Matrixx,FP63E15BK22,Polyamide 6,Nylon 6,1.23,PA6-GF15,,,531.0,,,128.0,,,4.215686274509804,,
Matrixx,W66-0140 B,Polyamide 66,Nylon 66,1.5,PA66-MD40,90.7,,6890.0,,,,,,4.215686274509804,,
Matrixx,YP62E40HS,Polyamide 6,Nylon 6,,PA6-(GF+MD)40,130.0,,8470.0,,,,,,6.274509803921569,,
Lucent PA,G6-33,Polyamide 6,Nylon 6,1.38,PA6-GF35,131.0,,6890.0,214.0,,,,4.0,8.333333333333334,,
Lucent PA,G66-13,Polyamide 66,Nylon 66,1.23,PA66-GF15,100.0,,4480.0,159.0,,,,3.0,3.6274509803921573,,
ICORENE®,XE00011,Polyamide 6,Nylon 6,1.14,PA6,53.0,221.0,2800.0,,3200.0,,4.0,25.0,,,
GAPEX® HT,RNP23LB03BK,Polyamide + PP,Nylon+PP,1.22,(PA+PP)-GF25,117.0,,5100.0,,,,,4.0,10.784313725490197,,
GAPEX® HT,RNP23MU01BK,Polyamide + PP,Nylon+PP,1.21,(PA+PP)-GW25,114.0,,5110.0,155.0,,,,5.0,9.6,,
GAPEX® HT,RNP43,Polyamide + PP,Nylon+PP,1.35,(PA+PP)-GF45,138.0,,9790.0,,,,,5.0,13.725490196078432,,
GAPEX® HT,RNP43MU04AL,Polyamide + PP,Nylon+PP,1.38,(PA+PP)-GF45,143.0,,945.0,,,,,7.5,10.784313725490197,,
Fiberfil®,FPI66-G33,Polyamide 66,Nylon 66,1.39,PA66-GF35,,,9200.0,235.0,,,,,6.764705882352942,,
Fiberfil®,FV-31,Polyamide 6,Nylon 6,1.37,PA6-GF30,,,8600.0,244.0,,,,,12.745098039215687,,
Fiberfil®,NY-6/15,Polyamide 6,Nylon 6,1.24,PA6-GF15,,,4900.0,171.0,,,,,5.882352941176471,,
DIAMALOY ENGINEERED ALLOYS,ABS NYLON 4010A,Acrylonitrile Butadiene Styrene + PA,ABS+Nylon,1.09,(ABS+PA),43.6,,1480.0,,,39.4,3.6,200.0,1000.0,,
CirculenRecover EP,PA6 GF30 H BLACK,Polyamide 6,Nylon 6,1.36,PA6-GF30,145.0,,,,9500.0,145.0,2.5,2.5,,,
CirculenRecover EP,PA6 MV14 U RED,Polyamide 6,Nylon 6,1.13,PA6,50.0,,,,1400.0,,19.0,,,,
CirculenRecover EP,PA66 GF15 HI H BLACK,Polyamide 66,Nylon 66,1.21,PA66-I-GF15,102.0,,,,5400.0,102.0,2.8,2.8,,,
CirculenRecover EP,PA66 GF30 H BLACK,Polyamide 66,Nylon 66,1.36,PA66-GF30,92.0,,,,6000.0,90.0,5.5,6.0,,,
CirculenRecover EP,PA66 GF30 HI H BLACK,Polyamide 66,Nylon 66,1.32,PA66-I-GF30,,,,,4500.0,70.0,,7.0,,,
CirculenRecover EP,PA66 GF30 HI H BLACK,Polyamide 66,Nylon 66,1.32,PA66-I-GF30,,,,,8300.0,115.0,,2.4,,,
CirculenRecover EP,PA66 MKF4015 H BLACK,Polyamide 66,Nylon 66,1.44,PA66-(GF+MD)40,75.0,,,,4700.0,70.0,5.0,7.0,,,
CirculenRecover EP,PA66 MKF4015 H BLACK,Polyamide 66,Nylon 66,1.44,PA66-(GF+MD)40,120.0,,,,8300.0,120.0,2.5,2.5,,,
ACCUTECH™,NY0730G20L,Polyamide 6,Nylon 6,1.27,PA6-GF20,120.0,,6000.0,187.0,3700.0,117.0,5.0,8.0,8.03921568627451,113.0,
ACCUTECH™,NY0730G40L,Polyamide 6,Nylon 6,1.45,PA6-GF40,170.0,,11300.0,263.0,4600.0,170.0,5.0,7.0,17.647058823529413,109.0,
TexRes,PA 6 FG13,Polyamide 6,Nylon 6,1.12,PA6-GF15-L,,218.0,3450.0,124.0,,,,6.0,4.705882352941177,,
TexRes,PA 6 FG33,Polyamide 6,Nylon 6,1.37,PA6-GF35-L,165.0,,8960.0,,,,3.0,,12.745098039215687,,
TexRes,PA 66 FG13,Polyamide 66,Nylon 66,1.23,PA66-GF15,100.0,,4480.0,,,,,3.0,3.6274509803921573,,
TexRes,PA 66 FG33,Polyamide 66,Nylon 66,1.38,PA66-GF35,138.0,,7580.0,221.0,,,,3.0,6.274509803921569,,
TEREZ XG,A 7007,Polyamide 66,Nylon 66,1.36,PA66-LGF30,,,,,9700.0,170.0,,2.1,,,
TEREZ XG,A 7015,Polyamide 66,Nylon 66,1.56,PA66-LGF50,,,,,16500.0,240.0,,2.0,,,
TEREZ XG,B 7004,Polyamide 6,Nylon 6,1.36,PA6-LGF30,,,,,10500.0,170.0,,2.3,,,
TEREZ XG,B 7006,Polyamide 6,Nylon 6,1.56,PA6-LGF50,,,,,16000.0,245.0,,2.0,,,
TEREZ PA/ASA,Blend 1000 GF 20,Polyamide + ASA,Nylon+ASA,1.23,(PA+ASA)-GF20,95.0,,,,6500.0,,1.0,1.5,,,
TEREZ PA/ABS,Blend 2010/2,Acrylonitrile Butadiene Styrene + PA,ABS+Nylon,1.07,(ABS+PA),,,,,1800.0,,2.5,100.0,,,
TEREZ PA 6.6/6,7650 TD/1,Polyamide 66/6 Copolymer,Nylon 66/6,1.11,PA66/6-I,55.0,,,,2300.0,,3.0,55.0,,,
TEREZ PA 6.6,7500 GF 50 H,Polyamide 66,Nylon 66,1.56,PA66-GF50,,,,,15500.0,235.0,,2.0,,,
TEREZ PA 6.6,7500 GF30 FL HF /2,Polyamide 66,Nylon 66,1.47,PA66-GF30-FR,150.0,,,,10000.0,,,3.0,,,
TEREZ PA 6.6,7500 GF30 HY,Polyamide 66,Nylon 66,1.37,PA66-GF30,,,,,7500.0,135.0,,4.0,,,
TEREZ PA 6.6,7500 TF 15,Polyamide 66,Nylon 66,1.22,PA66-L,60.0,,,,3400.0,,4.0,6.0,,,
TEREZ PA 6.6,7500 TF 15 UV,Polyamide 66,Nylon 66,1.22,PA66-L,72.0,,,,3400.0,,3.1,7.0,,,
TEREZ PA 6.6,7500 TF 20 GF 30,Polyamide 66,Nylon 66,1.52,PA66-GF30-L,,,,,9800.0,160.0,,2.2,,,
TEREZ PA 6.6,7510 GF 30 HY,Polyamide 66,Nylon 66,1.36,PA66-GF30,,,,,9800.0,180.0,,2.0,,,
TEREZ PA 6.6,7530 GF 30,Polyamide 66,Nylon 66,1.37,PA66-GF30,160.0,,,,8200.0,,2.0,3.0,,,
TEREZ PA 6.6,7610,Polyamide 66,Nylon 66,1.14,PA66,90.0,,,,3100.0,,4.0,25.0,,,
TEREZ PA 6.6,7750 T,Polyamide 66,Nylon 66,1.12,PA66-I,69.0,,,,2800.0,,4.5,30.0,,,
TEREZ PA 6.6,7950 HI/2,Polyamide 66,Nylon 66,1.09,PA66-I,55.0,,,,2300.0,,4.0,50.0,,,
TEREZ PA 6.6,8750 T GF 30,Polyamide 66,Nylon 66,1.31,PA66-GF30,100.0,,,,7600.0,,3.0,3.5,,,
TEREZ PA 6,7410 GK 30 UV,Polyamide 6,Nylon 6,1.33,PA6-GF30,85.0,,,,4100.0,70.0,2.0,9.0,,,
TEREZ PA 6,7500 GF 10 SF,Polyamide 6,Nylon 6,1.19,PA6-GF10,,,,,5200.0,108.0,,2.3,,,
TEREZ PA 6,7500 GF 30 FL HF /2,Polyamide 6,Nylon 6,1.45,PA6-GF30-FR,,,,,9500.0,130.0,,1.8,,,
TEREZ PA 6,7500 GF 35,Polyamide 6,Nylon 6,1.41,PA6-GF35,185.0,,,,10500.0,,,3.0,,,
TEREZ PA 6,7500 GF15,Polyamide 6,Nylon 6,1.22,PA6-GF15,,,,,5800.0,111.0,,2.8,,,
TEREZ PA 6,7500 TF 15,Polyamide 6,Nylon 6,1.21,PA6-L,72.0,,,,3000.0,9.0,5.0,32.0,,,
TEREZ PA 6,7510 GF 45,Polyamide 6,Nylon 6,1.47,PA6-GF45,210.0,,,,13700.0,220.0,2.0,3.0,,,
TEREZ PA 6,7510 GF20,Polyamide 6,Nylon 6,1.29,PA6-GF20,140.0,,,,6500.0,,2.5,3.5,,,
TEREZ PA 6,7530 GF 10 MF 20 HY,Polyamide 6,Nylon 6,1.35,PA6-(GF+MD)30,100.0,,,,5500.0,,,4.0,,,
TEREZ PA 6,7530 GF 30,Polyamide 6,Nylon 6,1.35,PA6-GF30,,,,,8400.0,110.0,,2.0,,,
TEREZ PA 6,7630,Polyamide 6,Nylon 6,1.13,PA6,75.0,,,,2900.0,,,13.0,,,
TEREZ PA 6,7750 TD,Polyamide 6,Nylon 6,1.12,PA6-I,55.0,,,,2200.0,,5.0,20.0,,,
TEREZ PA 4.6,7115 TF 15,Polyamide 46,Nylon 46,1.27,PA46-L,88.0,,,,2800.0,87.0,,17.0,,,
TEREZ HT,100 H G50,Polyamide 6I/6T Copolymer,Nylon 6I/6T,1.64,PAI/6T-GF50,,330.0,,,19000.0,260.0,,2.0,,,
TEREZ GT3X,300 H G30 TF15,Polyamide 66 + PA 6I/6T,Nylon 66+Nylon 6I/6T,1.34,(PA66+PA6I/6T)-GF30,,260.0,,,10800.0,215.0,,3.0,,,
TEREZ GT3X,300 H G40,Polyamide 66 + PA 6I/6T,Nylon 66+Nylon 6I/6T,1.46,(PA66+PA6I/6T)-GF40,,260.0,,,13500.0,230.0,,3.0,,,
TEREZ GT3S,300 H G30,Polyamide 66 + PA 6I/6T,Nylon 66+Nylon 6I/6T,1.27,(PA66+PA6I/6T)-GF30,,260.0,,,9600.0,170.0,,4.0,,,
TEREZ GT3S,300 H G40,Polyamide 66 + PA 6I/6T,Nylon 66+Nylon 6I/6T,1.37,(PA66+PA6I/6T)-GF40,,260.0,,,11500.0,175.0,,3.0,,,
TEREZ GT3,300 H G30 TF15,Polyamide 66 + PA 6I/6T,Nylon 66+Nylon 6I/6T,1.42,(PA66+PA6I/6T)-GF45,,260.0,,,10000.0,200.0,,5.0,,,
TEREZ GT3,300 H G30 TF15,Polyamide 66 + PA 6I/6T,Nylon 66+Nylon 6I/6T,1.42,(PA66+PA6I/6T)-GF45,,260.0,,,10500.0,215.0,,4.0,,,
TEREZ GT3,300 H G50,Polyamide 66,Nylon 66,1.57,PA66-GF50,,260.0,,,17500.0,245.0,,3.0,,,
TEREZ GT3,300 H G60,Polyamide 66,Nylon 66,1.68,PA66-GF60,,260.0,,,20500.0,250.0,,2.0,,,
TEREZ GT3,300 H G60 W,Polyamide 66 + PA 6I/6T,Nylon 66+Nylon 6I/6T,1.68,(PA66+PA6I/6T)-GF60,,260.0,,,20500.0,250.0,,2.0,,,
TRE,Nylon 6 GF 13 Injection Molding Natural,Polyamide 6,Nylon 6,1.22,PA6-GF15,,220.0,4830.0,129.0,,,,3.0,5.196078431372549,121.0,
TRE,PA 6 GFM 40 Injection Molding Natural,Polyamide 6,Nylon 6,1.49,PA6-(GF+MD)40,,,10300.0,207.0,,,,4.0,4.215686274509804,123.0,
TRE,PA 66 GF 60 natural,Polyamide 66,Nylon 66,1.7,PA66-GF60,,,19300.0,334.0,,,,1.5,20.58823529411765,121.0,
TRE,PA 66 GF30 Natural,Polyamide 66,Nylon 66,1.37,PA66-GF30-L,,,8270.0,255.0,,,,4.0,9.803921568627452,121.0,
TRE,PA 66 GF33 HS HR Black,Polyamide 66,Nylon 66,1.38,PA66-GF35,,,8960.0,259.0,,,,4.0,9.803921568627452,121.0,
TRE,PA 66 IM (medium Impact) natural,Polyamide 66,Nylon 66,1.09,PA66,,,2200.0,75.2,,,,4.4,23.529411764705884,115.0,
Optilon,N66-MT,Polyamide 66,Nylon 66,1.13,PA66,72.0,254.0,2610.0,,,,,,8.9,,
Optilon,N66-ST,Polyamide 66,Nylon 66,1.09,PA66,,,1760.0,55.2,,,,45.0,89.2156862745098,,
Polifil® Nylon,625L,Polyamide 66,Nylon 66,1.09,PA66,,,1930.0,68.9,2140.0,,8.0,60.0,23.529411764705884,113.0,
Polifil® Nylon,628-13GF,Polyamide 66,Nylon 66,1.22,PA66-GF15,,,4830.0,138.0,5100.0,,2.0,3.0,5.196078431372549,120.0,
Polifil® Nylon,930L-33GF,Polyamide 6,Nylon 6,1.36,PA6-GF35,,,8270.0,207.0,9310.0,,2.0,3.0,10.784313725490197,119.0,
Tislamid® PA66,PA66 15 MNF FR,Polyamide 66,Nylon 66,1.39,PA66-MD15-FR,71.0,260.0,,,,69.0,4.1,4.0,3.6,,78.0
Tislamid® PA66,PA66 25 GFR FR HF,Polyamide 66,Nylon 66,1.35,PA66-GF25-FR,145.0,255.0,,,,140.0,3.1,3.0,9.0,,83.0
Tislamid® PA66,PA66 30 GBR,Polyamide 66,Nylon 66,1.35,PA66-GB30,85.0,260.0,,,,75.0,2.0,2.5,6.0,,81.0
Tislamid® PA66,PA66 30 GFR EP,Polyamide 66,Nylon 66,1.27,PA66-GF30,120.0,255.0,,,,118.0,3.2,3.3,19.0,,80.0
Tislamid® PA66,PA66 30 MNF,Polyamide 66,Nylon 66,1.36,PA66-MD30,90.0,260.0,,,,88.0,3.0,3.0,6.0,,82.0
Tislamid® PA66,PA66 UNR FR HF,Polyamide 66,Nylon 66,1.18,PA66-FR,80.0,255.0,,,,78.0,2.2,2.2,4.0,,81.0
Tislamid® PA6,PA6 20 GFR FR,Polyamide 6,Nylon 6,1.33,PA6-GF20-FR,95.0,220.0,,,,90.0,3.1,3.0,9.0,,
Titalon®,1100GF,Polyamide 6,Nylon 6,1.2,PA6-GF10,,,4100.0,140.0,,,,3.0,,,
Titalon®,1100GMS,Polyamide 6,Nylon 6,1.22,PA6-GF10,,,2380.0,85.0,,,,15.0,,,
Titalon®,1300TC,Polyamide 6,Nylon 6,1.38,PA6-MD30,,,3700.0,220.0,,,,10.0,,,
Titalon®,1450GFT,Polyamide 6,Nylon 6,1.45,PA6-GF45,,,10000.0,230.0,,,,4.0,,,
Titalon®,1A00GF,Polyamide 6,Nylon 6,1.8,PA6,,,9000.0,110.0,,,,2.0,,,
Titalon®,1C00EGT,Polyamide 6,Nylon 6,1.7,PA6,,,7800.0,88.0,,,,2.0,,,
Titalon®,1C00MGT,Polyamide 6,Nylon 6,1.7,PA6,,,8000.0,90.0,,,,2.0,,,
Titalon®,2300GF,Polyamide 66,Nylon 66,1.37,PA66-GF30,,,9600.0,255.0,,,,3.0,,,
Titalon®,2300TFS,Polyamide 66,Nylon 66,1.48,PA66-GF30-L,,,9000.0,230.0,,,,3.0,,,
Titalon®,2315,Polyamide 66,Nylon 66,1.48,PA66-GB30-L,,,3700.0,115.0,,,,8.0,,,
Titalon®,2400XGF,Polyamide 66,Nylon 66,1.5,PA66-GF40,,,14000.0,320.0,,,,2.0,,,
Titalon®,4300GF,Polyamide 46,Nylon 46,1.36,PA46-GF30,,,10000.0,290.0,,,,3.0,,,
Titalon®,XA00GF,Polyamide MXD6,Nylon MXD6,1.65,PAMXD6-GF50,,,19500.0,395.0,,,,2.0,,,
Amilan™,CM1001R,Polyamide 6,Nylon 6,1.51,PA6-MD40,,225.0,2300.0,70.0,,,,2.5,,,
Amilan™,CM1011G-15,Polyamide 6,Nylon 6,1.25,PA6-GF15,,225.0,5800.0,200.0,,,,2.5,,119.0,
Amilan™,CM1012G-45 N,Polyamide 6,Nylon 6,1.5,PA6-GF45,,225.0,8100.0,230.0,,,,3.5,,,
Amilan™,CM1016G-30,Polyamide 6,Nylon 6,1.36,PA6-GF30,,225.0,5100.0,145.0,,,,4.0,,,
Amilan™,CM1017XL2,Polyamide 6,Nylon 6,1.13,PA6,,222.0,2900.0,118.0,,,,11.0,,,
Amilan™,CM1026,Polyamide 6,Nylon 6,1.13,PA6,,225.0,800.0,40.0,,,,50.0,,90.0,
Amilan™,CM1026,Polyamide 6,Nylon 6,1.13,PA6,,225.0,2600.0,110.0,,,1.5,50.0,,119.0,
Amilan™,CM1046,Polyamide 6,Nylon 6,1.13,PA6,,225.0,800.0,40.0,,,,50.0,,,
Amilan™,CM1046,Polyamide 6,Nylon 6,1.13,PA6,,225.0,2500.0,100.0,,,,50.0,,119.0,
Amilan™,CM1061,Polyamide 6,Nylon 6,1.13,PA6,,225.0,2600.0,100.0,,,,40.0,,119.0,
Amilan™,CM2001 L,Polyamide 610,Nylon 610,1.08,PA610,,225.0,2000.0,95.0,,,,50.0,,116.0,
Amilan™,CM2001G-30,Polyamide 610,Nylon 610,1.32,PA610-GF30,,225.0,8400.0,250.0,,,,4.0,,,
Amilan™,CM3001G-30,Polyamide 66,Nylon 66,1.37,PA66-GF30,,265.0,6800.0,215.0,,,,3.0,,,
Amilan™,CM3001G-45,Polyamide 66,Nylon 66,1.5,PA66-GF45,,265.0,13800.0,345.0,,,,3.0,,121.0,
Amilan™,CM3004G-15,Polyamide 66,Nylon 66,1.47,PA66-GF15-FR,,265.0,3500.0,140.0,,,,3.0,,,
Amilan™,CM3004G-30,Polyamide 66,Nylon 66,1.59,PA66-GF30-FR,,265.0,6500.0,200.0,,,,3.0,,,
Amilan™,CM3004-V0,Polyamide 66,Nylon 66,1.19,PA66-FR,,265.0,1500.0,70.0,,,,7.5,,,
Amilan™,CM3004-V0,Polyamide 66,Nylon 66,1.19,PA66-FR,,265.0,3500.0,125.0,,,,7.5,,120.0,
Amilan™,CM3006G-15,Polyamide 66,Nylon 66,1.26,PA66-GF15,,265.0,3700.0,135.0,,,,4.5,,,
Amilan™,CM3006G-45,Polyamide 66,Nylon 66,1.5,PA66-GF45,,265.0,13800.0,345.0,,,,3.0,,121.0,
Amilan™,CM3007,Polyamide 66,Nylon 66,1.14,PA66,,265.0,1400.0,65.0,,,,50.0,,100.0,
Amilan™,CM3304-V0,Polyamide 66,Nylon 66,1.31,PA66-FR,,244.0,1300.0,60.0,,,,6.0,,,
Amilan™,CM3511G-50,Polyamide Copolymer,Nylon Copolymer,1.59,PA(tr)-GF50,,216.0,14500.0,320.0,,,,3.2,,,
Amilan™,CM6004-VG,"Polyamide, Unspecified","Nylon, Unspecified",1.22,PA-FR,,214.0,3500.0,105.0,,,,3.0,,,
Amilan™,CM833,Polyamide Copolymer,Nylon Copolymer,,PA(tr),,105.0,,,,,,,,,
Amilan™,HF3064G-15,Polyamide 66,Nylon 66,1.41,PA66-GF15-FR,,265.0,6900.0,165.0,,,,2.7,,,
Amilan™,U320,Polyamide 66,Nylon 66,1.09,PA66,,265.0,800.0,40.0,,,,50.0,,,
Amilan™,U320,Polyamide 66,Nylon 66,1.09,PA66,,265.0,2000.0,75.0,,,,30.0,,114.0,
Amilan™,U328 TL,Polyamide 66,Nylon 66,1.07,PA66,,265.0,600.0,35.0,,,,87.0,,,
GLAMIDE™,JF-792DG,Polyamide 6,Nylon 6,1.6,PA6-(GF+MD),,,15400.0,305.0,,,,1.7,,,
GLAMIDE™,T-662,Polyamide 66,Nylon 66,1.14,PA66,,,1400.0,65.0,,,,50.0,,,
GLAMIDE™,T-663G30,Polyamide 66,Nylon 66,1.37,PA66-GF,,,8700.0,260.0,,,,3.2,,,
GLAMIDE™,T-803,Polyamide 6,Nylon 6,1.14,PA6,,,2700.0,110.0,,,,50.0,,,
GLAMIDE™,TY-155TNH,Polyamide 6,Nylon 6,1.36,PA6-GF,,,7600.0,221.0,,,,3.3,,,
GLAMIDE™,TY-181GC,Polyamide 6,Nylon 6,1.46,PA6-GF,,,10300.0,222.0,,,,2.0,,,
GLAMIDE™,TY-262LS,Polyamide 66,Nylon 66,1.39,PA66-GF,,,10400.0,270.0,,,,3.2,,,
GLAMIDE™,TY-891G60S,Polyamide MXD6 + PA 66,Nylon MXD6+Nylon 66,1.76,PAMXD6/PA66-GF,,,18800.0,380.0,,,,1.3,,,
NYLOPAK™,570P,"Polyamide, Unspecified","Nylon, Unspecified",,PA,,,,,,,,,,,
BESTNYL ECO®,SE00VI02AHR,Polyamide 66,Nylon 66,1.14,PA66,,,,,2800.0,,,15.0,,,80.0
BESTNYL ECO®,SI30VI02BHR,Polyamide 6,Nylon 6,1.36,PA6-L,,,,,7980.0,,,3.0,,,79.0
BESTNYL,SE00VI01A,Polyamide 66,Nylon 66,1.13,PA66-L,,,,,3000.0,,,16.0,,,80.0
BESTNYL,SE00VI01AS08,Polyamide 66,Nylon 66,1.14,PA66-L,,,,,3000.0,,,20.0,,,80.0
BESTNYL,SE00VI01AT,Polyamide 66,Nylon 66,1.19,PA66-L,,,,,2850.0,,,15.0,,,80.0
BESTNYL,SE00VI01AWX,Polyamide 66,Nylon 66,1.16,PA66-FR-L,,,,,3700.0,,,10.0,,,80.0
BESTNYL,SE30VI01AWX,Polyamide 66,Nylon 66,1.38,PA66-GF30-FR-L,,,,,8800.0,,,3.0,,,81.0
BESTNYL,SE50VI01AH,Polyamide 66,Nylon 66,1.56,PA66-GF50-L,,,,,15700.0,,,3.0,,,81.0
BESTNYL,SI00VI01BN,Polyamide 6,Nylon 6,1.13,PA6-L,,,,,3100.0,,,,,,79.0
BESTNYL,SI00VI01BWX,Polyamide 6,Nylon 6,1.17,PA6-FR-L,,,,,3500.0,,,10.0,,,78.0
BESTNYL,SI00VI01BX,Polyamide 6,Nylon 6,1.3,PA6-FR-L,,,,,2700.0,,,10.0,,,78.0
TriLON™,"61AG15 (U,L,HS,N)",Polyamide 6,Nylon 6,1.23,PA6-GF15,124.0,220.0,5310.0,,,,,3.0,4.705882352941177,,
TriLON™,"61AG23 (U,L,HS,N)",Polyamide 6,Nylon 6,1.3,PA6-GF25,138.0,220.0,6550.0,,,,,2.0,6.274509803921569,,
TriLON™,"61AG50 (U,L,HS,N)",Polyamide 6,Nylon 6,1.56,PA6-GF50,,221.0,13800.0,,,214.0,,3.0,15.686274509803923,,
TriLON™,"61ALV (U,L,HS,N)",Polyamide 6,Nylon 6,1.13,PA6,75.8,218.0,2620.0,,,,,4.0,4.705882352941177,,
TriLON™,"61BG43 (U,L,HS,N)",Polyamide 6,Nylon 6,1.48,PA6-GF45,,221.0,9650.0,,,179.0,,3.0,11.764705882352942,,
TriLON™,"61CG33 (U,L,HS,N)",Polyamide 6,Nylon 6,1.38,PA6-GF35,,221.0,6890.0,,,134.0,,2.0,6.274509803921569,,
TriLON™,"62BG15 (U,L,HS,N)",Polyamide 6,Nylon 6,1.23,PA6-I-GF15,88.3,220.0,4270.0,,,,,5.0,9.411764705882353,,
TriLON™,"62BG43 (U,L,HS,N)",Polyamide 6,Nylon 6,1.48,PA6-I-GF45,,221.0,8960.0,,,165.0,,3.0,14.705882352941178,,
TriLON™,"64 (U,L,HS,N)",Polyamide 6,Nylon 6,1.08,PA6-I,54.5,218.0,1860.0,,,,,50.0,62.74509803921569,,
TriLON™,"661BG15 (U,L,HS,N)",Polyamide 66,Nylon 66,1.25,PA66-GF15,110.0,262.0,4140.0,,,,,3.0,3.6274509803921573,,
TriLON™,"661BG23 (U,L,HS,N)",Polyamide 66,Nylon 66,1.28,PA66-GF25,145.0,262.0,6210.0,,,,,3.0,5.784313725490197,,
TriLON™,"661CG15 (U,L,HS,N)",Polyamide 66,Nylon 66,1.25,PA66-GF15,100.0,262.0,3790.0,,,,,3.0,3.6274509803921573,,
TriLON™,"662AG15 (U,L,HS,N)",Polyamide 66,Nylon 66,1.23,PA66-I-GF15,103.0,262.0,3790.0,,,,,5.0,9.411764705882353,,
TriLON™,"662AG23 (U,L,HS,N)",Polyamide 66,Nylon 66,1.27,PA66-I-GF25,138.0,262.0,5860.0,,,,,5.0,15.686274509803923,,
TriLON™,"662CG43 (U,L,HS,N)",Polyamide 66,Nylon 66,1.5,PA66-I-GF45,169.0,262.0,11400.0,,,,,2.0,10.784313725490197,,
Wellamid®,22LH-N,Polyamide 66,Nylon 66,1.14,PA66,,,2900.0,115.0,,,,20.0,,,
Wellamid®,22LH-WBK,Polyamide 66,Nylon 66,1.14,PA66,,,2700.0,90.0,,,,25.0,,,
Wellamid®,42LH-WBK,Polyamide 6,Nylon 6,1.14,PA6,,,2700.0,95.0,,,,30.0,,,
Wellamid®,FR22F-N,Polyamide 66,Nylon 66,1.32,PA66-FR,,,3900.0,110.0,,,,6.0,,,
Wellamid®,FR22F-NBK3,Polyamide 66,Nylon 66,1.32,PA66-FR,,,3300.0,90.0,,,,8.0,,,
Wellamid®,FRGF25-66-N,Polyamide 66,Nylon 66,1.41,PA66-GF25-FR,,,6900.0,160.0,,,,2.0,,,
Wellamid®,GF13-66 22LH-NBK1,Polyamide 66,Nylon 66,1.23,PA66-GF15,,,5000.0,155.0,,,,4.0,,,
Wellamid®,GF13-66 XE-NBK1,Polyamide 66,Nylon 66,1.23,PA66-GF15,,,5100.0,165.0,,,,3.0,,,
Wellamid®,GF1398-N1,Polyamide 66,Nylon 66,1.37,PA66-GF30,,,9300.0,290.0,,,,3.0,,,
Wellamid®,GF33-66/6 XE-BKDX9,Polyamide 66/6 Copolymer,Nylon 66/6,1.4,PA66/6-GF35,,,9500.0,250.0,,,,3.0,,,
Wellamid®,GF33A099-HRN,Polyamide 66,Nylon 66,1.39,PA66-GF35,,,9700.0,270.0,,,,3.0,,,
Wellamid®,GF43-66 XE-NBK1,Polyamide 66,Nylon 66,1.51,PA66-GF45,,,12600.0,275.0,,,,2.0,,,
Wellamid®,GFT1525-BK,Polyamide 6,Nylon 6,1.22,PA6-I-GF15,,,4300.0,145.0,,,,3.0,,,
Wellamid®,GFT15N050-WBK,Polyamide 66,Nylon 66,1.2,PA66-I-GF15,,,4200.0,115.0,,,,3.0,,,
Wellamid®,GFT1702-WBK1,Polyamide 66,Nylon 66,1.36,PA66-I-GF35,,,8000.0,190.0,,,,3.0,,,
Wellamid®,GFX1872-N1(PTFE),Polyamide 66,Nylon 66,1.49,PA66-GF35-L,,,10100.0,255.0,,,,3.0,,,
Wellamid®,GS1861-N1(PTFE),Polyamide 66,Nylon 66,1.46,PA66-GB35-L,,,4100.0,115.0,,,,3.0,,,
Wellamid®,GS25-66 22L-NBK1,Polyamide 66,Nylon 66,1.32,PA66-GB25,,,3900.0,114.0,,,,3.0,,,
Wellamid®,GS40-66 22L-N,Polyamide 66,Nylon 66,1.46,PA66-GB40,,,5100.0,125.0,,,,3.0,,,
Wellamid®,GSF25/15-66 22L-NBK1,Polyamide 66,Nylon 66,1.45,PA66-(GF+GB)40,,,7300.0,175.0,,,,3.0,,,
Wellamid®,MR409 22H-NBK3,Polyamide 66,Nylon 66,1.48,PA66-MD40,,,5600.0,130.0,,,,5.0,,,
Wellamid®,MR410 22H-N,Polyamide 66,Nylon 66,1.47,PA66-MD40,,,7200.0,135.0,,,,3.0,,,
Wellamid®,MRGF1475-BK01,Polyamide 66,Nylon 66,1.31,PA66-(GF+MD)20,,,5300.0,140.0,,,,4.0,,,
Wellamid®,MRGF25/15 22H-N,Polyamide 66,Nylon 66,1.46,PA66-(GF+MD)40,,,7500.0,185.0,,,,3.0,,,
Wellamid®,NY1599-N,Polyamide 66,Nylon 66,1.16,PA66,,,3000.0,150.0,,,,10.0,,,
Wellamid®,NY1615-BK,Polyamide 66,Nylon 66,1.15,PA66,,,3000.0,105.0,,,,15.0,,,
Wellamid®,XT1627-BK2,Polyamide 66,Nylon 66,1.09,PA66-I,,,1900.0,60.0,,,,70.0,,,
Wellamid®,XT1627-GY1,Polyamide 66,Nylon 66,1.09,PA66-I,,,1800.0,50.0,,,,80.0,,,
Wellamid®,XT1668-BK1,Polyamide 66,Nylon 66,1.1,PA66-I,,,1900.0,60.0,,,,60.0,,,
EcoLoy™,GF5025-BK1,Polyamide 66 + PP,Nylon 66+PP,1.32,(PA+PP)-GF25,,,7460.0,175.0,,,,3.0,6.0,,
EcoLoy™,GF6030-BK1,Polyamide 6 + PP,Nylon 6+PP,1.31,(PA+PP)-GF30,,,8560.0,165.0,,,,3.1,9.4,,
EcoLoy™,MRGF6300-BKJA6A,Polyamide 6 + PP,Nylon 6+PP,1.32,(PA+PP)-(GF+MD)30,,,7300.0,150.0,,,,3.4,7.0,,
EcoLon®,GF2040-BK1,Polyamide 66,Nylon 66,1.48,PA66-GF40,,,12400.0,260.0,,,,3.0,9.0,,
EcoLon®,GF3030-BK1,Polyamide 6,Nylon 6,1.39,PA6-GF30,,,9800.0,231.0,,,,3.0,9.0,,
EcoLon®,MR1660-BK1,Polyamide 66,Nylon 66,1.49,PA66-MD40,,,7200.0,120.0,,,,3.0,3.4,,
EcoLon®,MRGF1878-BKJA6A,Polyamide 6,Nylon 6,1.38,PA6-(GF+MD)30,,,7800.0,160.0,,,,2.0,4.3,,
EcoLon®,MRGF1926-BK1,Polyamide 66,Nylon 66,1.48,PA66-(GF+MD)40,,,11000.0,220.0,,,,2.9,6.5,,
EcoLon®,MRGF3013-BK1,Polyamide 66/6 Copolymer,Nylon 66/6,1.36,PA66/6-(GF+MD)30,,,6320.0,165.0,,,,2.3,5.0,,
EcoLon®,NY2000-BK1,Polyamide 66,Nylon 66,1.14,PA66,,,2600.0,95.0,,,,10.0,4.2,,
Witcom PA66,10LG-EM,Polyamide 66,Nylon 66,1.6,PA66-LGF50,260.0,,15500.0,415.0,,,,2.2,,,
Witcom PA66,2006/274,Polyamide 66,Nylon 66,1.34,PA66-X,165.0,,14000.0,240.0,,,,2.0,8.5,,
Witcom PA66,2C,Polyamide 66,Nylon 66,1.17,PA66-CF10,150.0,,7000.0,205.0,,,,2.0,4.5,,
Witcom PA66,3A/2L1,Polyamide 66,Nylon 66,1.23,PA66-RF15-L,85.0,,3800.0,110.0,,,,4.0,4.8,,
Witcom PA66,6G/3L1,Polyamide 66,Nylon 66,1.49,PA66-GF30-L,180.0,,9500.0,255.0,,,,2.0,13.0,,
Witcom PA66,8LC-HS,Polyamide 66,Nylon 66,1.28,PA66-LCF40,310.0,,33000.0,460.0,34000.0,,,1.0,22.0,,
Witcom PA6,2009/142,Polyamide 6,Nylon 6,1.26,PA6-X-FR,,,9000.0,170.0,,125.0,,2.0,4.5,,
Witcom PA6,3C-HS,Polyamide 6,Nylon 6,1.2,PA6-CF15,180.0,,9500.0,250.0,,,,2.0,6.0,,
Witcom PA6,EC-HI,Polyamide 6,Nylon 6,1.18,PA6,70.0,,2900.0,95.0,,,,10.0,12.0,,
Witcom PA12,EC-HI,Polyamide 12,Nylon 12,1.1,PA12,45.0,,1900.0,55.0,,,,25.0,10.0,,
Zislloy®,AFG15-FN00B2,Polyamide 66,Nylon 66,1.24,PA66-GF15,,260.0,5800.0,225.0,,140.0,,3.0,,,
Zislloy®,AFG15-FN00N1,Polyamide 66,Nylon 66,1.24,PA66-GF15,,260.0,6000.0,230.0,,145.0,,3.0,,,
Zislloy®,AFG30-EU01B2,Polyamide 66,Nylon 66,1.37,PA66-GF30,,,8200.0,235.0,,160.0,,2.0,,,
Zislloy®,AFG30-FN03B2,Polyamide 66,Nylon 66,1.4,PA66-GF35,,260.0,9900.0,280.0,,180.0,,2.0,,,
Zislloy®,AFG30-FN03N1,Polyamide 66,Nylon 66,1.38,PA66-GF35,,260.0,9500.0,300.0,,200.0,,2.5,,,
Zislloy®,AFG50-FH00B2,Polyamide 66,Nylon 66,1.58,PA66-GF50,,260.0,20000.0,335.0,,212.0,,1.7,,,
Zislloy®,BF140-N2,Polyamide 6,Nylon 6,1.13,PA6,,220.0,3000.0,115.0,,75.0,,20.0,,,
Zislloy®,BF160-N5,Polyamide 6,Nylon 6,1.14,PA6,75.0,220.0,3000.0,120.0,,,,10.0,,,
Zislloy®,BFG30-BF08B2,Polyamide 6,Nylon 6,1.47,PA6-GF40,,220.0,11500.0,280.0,,170.0,,2.0,,,
Zislloy®,BFG50-AS00N1,Polyamide 6,Nylon 6,1.56,PA6-GF50,,220.0,14500.0,365.0,,220.0,,2.0,,,
Zislloy®,BPR20-N3,Polyamide 6,Nylon 6,1.18,PA6-FR,,220.0,3300.0,120.0,,65.0,,3.0,,,
Zislloy®,M=BL120-N2,Polyamide 6,Nylon 6,1.13,PA6,70.0,215.0,2650.0,110.0,,,,130.0,,,
Zisamide®,TP 4208,Polyamide 6,Nylon 6,1.12,PA6,76.0,220.0,3400.0,122.0,,,82.0,,4.901960784313726,,
Yuyao PA,033ML30,Polyamide 66/6 Copolymer,Nylon 66/6,1.35,PA66/6-FR,,,6600.0,180.0,,,,5.0,,,
WDF® PA12,120GF30,Polyamide 12,Nylon 12,1.22,PA12-GF30,,178.0,5500.0,150.0,,,,6.0,18.627450980392158,,
XINXIONGLI INDUSTRY,F2630-BK-B,Polyamide 6,Nylon 6,,PA6-FR,,,,,,,,,,,
VAMPSTAT,N 10G 09 V0 26 MF,Polyamide 6,Nylon 6,1.42,PA6-GF10-FR,30.0,,,,2700.0,,,10.0,5.0,,
VAMPAMID,66 0024 V0,Polyamide 66,Nylon 66,1.16,PA66-FR,70.0,,,,3500.0,,,10.0,4.0,,
VAMPAMID,66 1026 V0,Polyamide 66,Nylon 66,1.41,PA66-GF10-FR,,,,,5300.0,85.0,,2.8,7.0,,
VAMPAMID,66 2530 V0 P,Polyamide 66,Nylon 66,1.38,PA66-GF25-FR,,,,,9000.0,130.0,,2.2,7.5,,
VAMPAMID,66 2546 V0,Polyamide 66,Nylon 66,1.56,PA66-GF25-FR,,,,,11000.0,150.0,,1.8,5.0,,
DENYL,6 0037 ST,Polyamide 6,Nylon 6,1.06,PA6-I,40.0,,,,1600.0,,,100.0,60.0,,
DENYL,6 3015,Polyamide 6,Nylon 6,1.33,PA6-GB30,,,,,3200.0,50.0,,3.0,5.5,,
DENYL,66 0037 H,Polyamide 66,Nylon 66,1.11,PA66-I,60.0,,,,2500.0,,,20.0,13.0,,
EnviroNylon,N6633HSL,Polyamide 66,Nylon 66,1.37,PA66-GF35,,,9310.0,,,,,,10.784313725490197,,
Petlon R-Prime,A2-G30-00-BK,Polyamide 66,Nylon 66,1.37,PA66-GF30,,,,,,155.0,,3.5,,,
Petlon Prime,B1-00-00-BK,Polyamide 6,Nylon 6,1.13,PA6-L,,,,,,95.0,,3.5,,,
Petlon Prime,B1-00-00-NT,Polyamide 6,Nylon 6,1.13,PA6-L,,,,,,95.0,,3.5,,,
Petlon Prime,B1-G25-00-BK,Polyamide 6,Nylon 6,1.32,PA6-GF25,,,,,,150.0,,3.5,,,
XecoT™,XB510A30D,"Polyamide, Semi-Aromatic","Nylon, Semi-Aromatic",1.28,PA-CF,227.0,,19200.0,336.0,,,,4.0,,,
XecoT™,XG510A30D,"Polyamide, Semi-Aromatic","Nylon, Semi-Aromatic",1.36,PA-GF,181.0,,8900.0,264.0,,,,5.0,,120.0,
XecoT™,XG510A50D,"Polyamide, Semi-Aromatic","Nylon, Semi-Aromatic",1.57,PA-GF,223.0,,14800.0,344.0,,,,5.0,,120.0,
XecoT™,XI500,"Polyamide, Semi-Aromatic","Nylon, Semi-Aromatic",1.07,PA,49.0,,1600.0,69.0,,,,32.0,,,
UNITIKA Nylon 66,A125GF,Polyamide 66,Nylon 66,1.37,PA66-GD30,,,4700.0,145.0,5100.0,100.0,,6.0,,,
UNITIKA Nylon 66,BV2120,Polyamide 66,Nylon 66,1.33,PA66-FR,,,1500.0,70.0,1600.0,50.0,,5.0,,96.0,
UNITIKA Nylon 66,E2000CF15,Polyamide 66,Nylon 66,1.21,PA66-CF15,,,7400.0,205.0,9100.0,150.0,,3.0,,,
UNITIKA Nylon 66,E2000G15,Polyamide 66,Nylon 66,1.24,PA66-GF15,,,3800.0,135.0,4400.0,85.0,,6.0,,,
UNITIKA Nylon 66,E2000G45,Polyamide 66,Nylon 66,1.51,PA66-GF45,,,9500.0,270.0,10100.0,185.0,,3.0,,,
UNITIKA Nylon 66,E2001R,Polyamide 66,Nylon 66,1.14,PA66,60.0,,1100.0,50.0,1000.0,,25.0,100.0,,106.0,
UNITIKA Nylon 6,A1022GFL,Polyamide 6,Nylon 6,1.36,PA6-GF30,,,5100.0,165.0,6100.0,110.0,,5.0,,107.0,
UNITIKA Nylon 6,A1022GFL,Polyamide 6,Nylon 6,1.36,PA6-GF30,,,8600.0,265.0,10000.0,170.0,,3.0,,120.0,
UNITIKA Nylon 6,A1022GFL60,Polyamide 6,Nylon 6,1.7,PA6-GF60,,,16800.0,380.0,17500.0,240.0,,3.0,,,
UNITIKA Nylon 6,A1030GFL,Polyamide 6,Nylon 6,1.36,PA6-GW30,,,8500.0,260.0,9900.0,170.0,,3.0,,120.0,
UNITIKA Nylon 6,A1030GFL15,Polyamide 6,Nylon 6,1.23,PA6-GF15,,,2800.0,100.0,3000.0,70.0,,5.0,,103.0,
UNITIKA Nylon 6,A1030JR,Polyamide 6,Nylon 6,1.14,PA6,55.0,,1000.0,45.0,1100.0,,25.0,150.0,,85.0,
UNITIKA Nylon 6,A1030SR,Polyamide 6,Nylon 6,1.13,PA6,80.0,,2500.0,100.0,2600.0,,4.0,45.0,,112.0,
UNITIKA Nylon 6,A3030N-3,Polyamide 6,Nylon 6,1.43,PA6-MD30-FR,,,2400.0,65.0,2600.0,50.0,,15.0,,,
UNITIKA Nylon 6,AN1020,Polyamide 6,Nylon 6,1.16,PA6-FR,,,3300.0,115.0,3300.0,70.0,,3.0,,117.0,
UNITIKA Nylon 6,EX-1030,Polyamide 6,Nylon 6,1.04,PA6,40.0,,1500.0,55.0,1500.0,,6.0,200.0,,93.0,
UNITIKA Nylon 6,EX-6240,Polyamide 6,Nylon 6,1.01,PA6,20.0,,320.0,15.0,370.0,,45.0,200.0,,72.0,
UNITIKA Nylon 6,EX-6240,Polyamide 6,Nylon 6,1.01,PA6,25.0,,880.0,35.0,890.0,,7.0,200.0,,85.0,
UNITIKA Nylon 6,M1030E,Polyamide 6,Nylon 6,1.15,PA6,,,5500.0,155.0,5600.0,95.0,,3.0,,,
UNITIKA Nylon 6,RUN35-C25,Polyamide 6,Nylon 6,1.66,PA6,,,15000.0,240.0,17500.0,165.0,,1.5,,,
UNITIKA Nylon 6,RUN50,Polyamide 6,Nylon 6,1.76,PA6-GF,,,16000.0,280.0,16500.0,170.0,,2.0,,,
UBESTA,3024LU,Polyamide 12,Nylon 12,1.02,PA12,47.0,,1600.0,60.0,,,,50.0,,,
UBESTA,3024U,Polyamide 12,Nylon 12,1.02,PA12,45.0,,1500.0,59.0,,,,50.0,,,
UBESTA,3030JFX1,Polyamide 12,Nylon 12,1.03,PA12,26.0,,400.0,20.0,,,,50.0,,,
UBESTA,3030LUX,Polyamide 12,Nylon 12,1.02,PA12,47.0,,1500.0,60.0,,,,50.0,,,
UBESTA,3030XA,Polyamide 12,Nylon 12,1.02,PA12,47.0,,1500.0,59.0,,,,50.0,,,
UBESTA,3035LU1,Polyamide 12,Nylon 12,1.02,PA12,50.0,,1500.0,60.0,,,,50.0,,,
UBE Nylon,1013NW8,Polyamide 6,Nylon 6,1.14,PA6,85.0,,2700.0,110.0,3200.0,,,20.0,,,
UBE Nylon,1015GC9,Polyamide 6,Nylon 6,1.5,PA6-GF45,,,14500.0,360.0,14800.0,225.0,,3.3,,,
UBE Nylon,1015GU9,Polyamide 6,Nylon 6,1.5,PA6-GF45,,,14500.0,360.0,14800.0,225.0,,3.3,,,
UBE Nylon,1022B,Polyamide 6,Nylon 6,1.14,PA6,80.0,,2700.0,110.0,2800.0,,,50.0,,,
UBE Nylon,NAP1400F,Polyamide 6 + PP,Nylon 6+PP,1.02,(PA+PP),52.0,,2200.0,71.0,2400.0,,,20.0,,,
TULAMID®,PA-IR,Polyamide 6,Nylon 6,1.05,PA6-GF,,205.0,,,,80.0,,20.0,,,
TULAMID®,PA-SV15-LT1,Polyamide 6,Nylon 6,1.2,PA6-GF15,,210.0,4500.0,,,152.0,,3.0,,,
TULAMID®,PA-SV30-IR,Polyamide 6,Nylon 6,1.3,PA6-GF30,,210.0,,,,200.0,,5.0,,,
TULAMID®,PA-SV30-L1,Polyamide 6,Nylon 6,1.32,PA6-GF30,,210.0,7200.0,,,210.0,,3.0,,,
TYLON®,235N,Polyamide 6,Nylon 6,1.13,PA6,,,3030.0,117.0,,,,17.0,4.705882352941177,120.0,
TYLON®,235NL,Polyamide 6,Nylon 6,1.13,PA6-L,,,3030.0,117.0,,,,17.0,4.705882352941177,120.0,
TYLON®,2413HL,Polyamide 6,Nylon 6,1.21,PA6-GF15-L,,,3790.0,152.0,,,,4.0,5.196078431372549,120.0,
TYLON®,8433L,Polyamide 66,Nylon 66,1.33,PA66-GF35-L,,,7580.0,193.0,,,,3.0,21.568627450980394,,
Latistat,62-08,Polyamide 6,Nylon 6,1.2,PA6,,,,,3590.0,64.8,,2.5,,,
Latistat,63-08,Polyamide 6,Nylon 6,1.12,PA6-I,,,,,2210.0,40.0,3.0,80.0,,,
Latistat,66-06 G/30,Polyamide 66,Nylon 66,1.46,PA66-GF30,,,,,10000.0,120.0,,1.8,,,
Latistat,67-08,Polyamide 66,Nylon 66,1.16,PA66-I,,,,,2070.0,49.6,,15.0,,,
Latishield,66-10A G/15,Polyamide 66,Nylon 66,1.37,PA66-(GF+Me)15,,,,,5930.0,70.3,,2.0,,,
Latiohm,66-08 PD02 G/35,Polyamide 66,Nylon 66,1.44,PA66-GF35,,,,,8480.0,130.0,,3.5,,,
Latiohm,66-10 H2 CNT G/35,Polyamide 66,Nylon 66,1.41,PA66-(GF+Nano)35,,,,,11500.0,185.0,,2.5,,,
Latimass,62-05 D040,Polyamide 6,Nylon 6,4.5,PA6-X,,,,,13000.0,40.0,,0.4,,,
Latimass,82-03 D110,Polyamide 12,Nylon 12,11.0,PA12-X,,,,,8690.0,40.0,,0.7,,,
Latilub,62-10T,Polyamide 6,Nylon 6,1.18,PA6-L,,,,,2690.0,64.8,4.0,20.0,,,
Latilub,66-01M G/50,Polyamide 66,Nylon 66,1.59,PA66-GF50-L,,,,,15500.0,220.0,,2.5,,,
Latilub,66-10T G/10,Polyamide 66,Nylon 66,1.26,PA66-GF10-L,,,,,4830.0,95.1,,4.2,,,
Latilub,66-15T G/30,Polyamide 66,Nylon 66,1.48,PA66-GF30-L,,,,,9510.0,160.0,,2.5,,,
Latilub,66-20T G/40,Polyamide 66,Nylon 66,1.65,PA66-GF40-L,,,,,13000.0,170.0,,2.0,,,
Latilub,67-10STE21 G/20,Polyamide 66,Nylon 66,1.26,PA66-I-GF20-L,,,,,6000.0,89.6,2.5,3.5,,,
Laticonther,62 CPG/500,Polyamide 6,Nylon 6,1.91,PA6-GF,,,,,8480.0,120.0,,2.0,,,
Laticonther,62 GR/50,Polyamide 6,Nylon 6,1.5,PA6-CD50,,,,,11400.0,60.0,,1.2,,,
Laticonther,62 GR/50-V0,Polyamide 6,Nylon 6,1.71,PA6-FR-L,,,,,17000.0,44.8,,0.5,,,
Laticonther,62 GR/70,Polyamide 6,Nylon 6,1.76,PA6-CD70,,,,,22000.0,60.0,,0.3,,,
Laticonther,82 CP1/800,Polyamide 12,Nylon 12,2.14,PA12-X,,,,,12800.0,44.8,,0.6,,,
Latamid,6 BH,Polyamide 6,Nylon 6,1.13,PA6,84.8,,,,2830.0,84.8,3.5,30.0,,,
Latamid,6 H2 G/65,Polyamide 6,Nylon 6,1.74,PA6-GF65,,,,,20000.0,200.0,,2.2,,,
Latamid,66,Polyamide 66,Nylon 66,1.14,PA66,89.6,,,,3100.0,95.1,4.0,30.0,,,
Latamid,66 B G/20-V,Polyamide 66,Nylon 66,1.52,PA66-GF20-FR,60.0,,,,8070.0,115.0,4.5,2.5,,,
Latamid,66 BH2 G/30,Polyamide 66,Nylon 66,1.36,PA66-GF30,,,,,8200.0,175.0,,3.4,,,
Latamid,66 E21 G/15,Polyamide 66,Nylon 66,1.18,PA66-I-GF15,95.1,,,,4210.0,89.6,3.0,5.0,,,
Latamid,66 E21 G/30,Polyamide 66,Nylon 66,1.3,PA66-I-GF30,64.8,,,,8000.0,110.0,5.5,3.5,,,
Latamid,66 E21 K/30,Polyamide 66,Nylon 66,1.2,PA66-I-CF30,,,,,19000.0,180.0,,1.8,,,
Latamid,66 H2 G/25-V0CT1,Polyamide 66,Nylon 66,1.58,PA66-GF25-FR,60.0,,,,9170.0,135.0,3.5,2.1,,,
Latamid,66 H2 G/35-V0KB1,Polyamide 66,Nylon 66,1.45,PA66-GF35-FR,,,,,11000.0,185.0,,2.5,,,
Latamid,66 H-V0,Polyamide 66,Nylon 66,1.17,PA66-FR,75.2,,,,3930.0,70.3,3.0,8.0,,,
Latamid,66 S/30,Polyamide 66,Nylon 66,1.34,PA66-GB30,40.0,,,,4690.0,84.8,14.0,5.0,,,
