Repository: mike-keating-iv/ml-polymer-classification

# Polymer Classification using Machine Learning

## Project Overview

This project develops machine learning models to classify polymer materials into their respective subclasses using mechanical and physical property data. The goal is to automate polymer identification for materials databases and R&D applications.

## Data Source

Data was collected from the Plastics and Elastomers section of [UL Prospector](https://www.ulprospector.com/plastics/en), which is a database containing technical data for over 100,000 materials. Data was queried by polymer symbol (PP, PMMA, etc) and saved to separate CSV files.

File: data/polymers_Nylon.csv (part 56 of 57)
Chemlon®,113 GH,Polyamide 66,Nylon 66,1.22,PA66-GF15,,257.0,3410.0,94.4,4160.0,,,16.0,3.3,,
Chemlon®,113 GX,Polyamide 66,Nylon 66,1.22,PA66-GF15-L,,254.0,4830.0,172.0,,,,2.0,6.274509803921569,,
Chemlon®,125-15 MGH,Polyamide 66,Nylon 66,1.5,PA66-(GF+MD)40,,257.0,5800.0,125.0,8060.0,,,6.3,7.1,,
Chemlon®,128-10 MGH,Polyamide 66,Nylon 66,1.48,PA66-(GF+MD),,256.0,9000.0,200.0,,145.0,,3.0,,,
Latamid,68 H2-V0,Polyamide 66/6 Copolymer,Nylon 66/6,1.16,PA66/6-FR,75.2,,,,3380.0,70.3,3.0,10.0,,,
Kelon® B,FR H CETG/250-V0,Polyamide 6,Nylon 6,1.56,PA6-(GF+MD)-FR,,,,,10000.0,89.6,,2.0,,,
Kelon® B,H CER/30,Polyamide 6,Nylon 6,1.36,PA6-MD30,,,,,4900.0,80.0,,3.5,,,
Kelon® B,H CETG/300,Polyamide 6,Nylon 6,1.37,PA6-(GF+MD)30,,,,,8620.0,80.0,,2.5,,,
Kelon® A,FR H2 CET/35-V2,Polyamide 66,Nylon 66,1.55,PA66-MD35-FR,35.2,,,,9510.0,70.3,6.0,1.5,,,
LUVOTECH®,GS 58,Polyamide 66,Nylon 66,1.48,PA66-GF-L,,,12000.0,320.0,13500.0,,3.0,,,,
LUVOTECH®,MR 2007 BK,Polyamide 6,Nylon 6,1.44,PA6-MD,,,7200.0,150.0,8300.0,,3.2,,,,
LUVOCOM®,1/CF/30,Polyamide 66,Nylon 66,1.28,PA66-CF30,,,19000.0,360.0,24000.0,,2.0,,,,
LUVOCOM®,1-0889-2,Polyamide 66,Nylon 66,1.32,PA66-(CF+GF),,,10500.0,270.0,12500.0,,2.4,,,,
LUVOCOM®,1-1108,Polyamide 66,Nylon 66,1.2,PA66-CF,,,8500.0,235.0,10000.0,,4.0,,,,
LUVOCOM®,1-1111,Polyamide 66,Nylon 66,1.26,PA66-CF-L,,,9000.0,235.0,10000.0,,2.9,,,,
LUVOCOM®,1-1119,Polyamide 66,Nylon 66,1.23,PA66-CF,,,11000.0,295.0,13000.0,,2.5,,,,
LUVOCOM®,1-1129,Polyamide 66,Nylon 66,1.51,PA66-GF-L,,,8500.0,235.0,10000.0,,2.7,,,,
LUVOCOM®,1-8520,Polyamide 66,Nylon 66,1.15,PA66-CF,,,4500.0,131.0,5000.0,,5.2,,,,
LUVOCOM®,1-8864/ES,Polyamide 66,Nylon 66,1.7,PA66-Me,,,3900.0,95.0,4500.0,,5.0,,,,
LUVOCOM®,19-7669,Polyamide 46,Nylon 46,1.5,PA46-GF-L,,,8000.0,225.0,10000.0,,2.1,,,,
LUVOCOM®,19-7744,Polyamide 46,Nylon 46,1.4,PA46-RF-L,,,2600.0,95.0,2900.0,,5.0,,,,
LUVOCOM®,19-9499/BK,Polyamide 46,Nylon 46,1.55,PA46-GF-L,,,9000.0,255.0,11000.0,,2.3,,,,
LUVOCOM®,3/CF/30,Polyamide 6,Nylon 6,1.28,PA6-CF30,,,19000.0,330.0,21000.0,,2.2,,,,
LUVOCOM®,3F PAHT 9826 BK,"Polyamide, Unspecified","Nylon, Unspecified",1.2,PA-L,,,,,3000.0,,4.3,,,,
Lumiloy®,TX5300,Polyphenylene Ether + PA,PPE+Nylon,1.34,(PPE+PA)-GF,144.0,,6460.0,190.0,9900.0,140.0,2.3,2.3,6.0,121.0,
Lumid®,GN2251BLA,Polyamide 66,Nylon 66,1.34,PA66-GF25-FR,,257.0,6570.0,180.0,8500.0,125.0,,3.0,8.6,113.0,
Lumid®,GP1000BP,Polyamide 66,Nylon 66,1.14,PA66,88.3,260.0,2900.0,120.0,3400.0,,,15.0,4.1,124.0,
Lumid®,GP1000BS,Polyamide 66,Nylon 66,1.14,PA66,83.4,260.0,2650.0,115.0,4000.0,,,40.0,5.2,123.0,
Lumid®,GP2150B(W),Polyamide 66,Nylon 66,1.23,PA66-GF15,,260.0,4640.0,200.0,7110.0,129.0,,2.5,4.9,121.0,
Lumid®,GP2200B(W),Polyamide 66,Nylon 66,1.3,PA66-GF20,,260.0,6000.0,222.0,8180.0,153.0,,4.0,6.5,122.0,
Lumid®,GP2251AF,Polyamide 6,Nylon 6,1.61,PA6-GF25-FR,,220.0,7280.0,199.0,11200.0,130.0,,2.0,9.2,113.0,
Lumid®,GP2251BFC,Polyamide 66,Nylon 66,1.65,PA66-GF25-FR,,260.0,8760.0,200.0,11700.0,135.0,,2.0,7.1568627450980395,120.0,
Lumid®,GP2259AFL,Polyamide 6,Nylon 6,1.41,PA6-GF25-FR,,220.0,6530.0,190.0,8900.0,130.0,,2.0,7.8,118.0,
Lumid®,GP2301BF,Polyamide 66,Nylon 66,1.67,PA66-GF30-FR,,260.0,9780.0,240.0,14100.0,160.0,,2.0,9.7,120.0,
Lumid®,GP2301BFH,Polyamide 66,Nylon 66,1.61,PA66-GF30-FR,,257.0,8630.0,224.0,9600.0,155.0,,2.5,7.843137254901961,123.0,
Lumid®,GP2400A(W),Polyamide 6,Nylon 6,1.46,PA6-GF40,195.0,220.0,10500.0,275.0,11500.0,,,2.5,,,
Lumid®,HI1102B(W),Polyamide 66,Nylon 66,1.1,PA66-I,63.7,258.0,2200.0,93.0,2400.0,30.0,5.0,30.0,25.0,117.0,
Lumid®,HI2152AW,Polyamide 6,Nylon 6,1.21,PA6-GF15,108.0,220.0,4410.0,160.0,4900.0,105.0,3.6,4.0,17.0,116.0,
Lumid®,HI5006A,Polyamide 6 + ABS,Nylon 6+ABS,1.06,(ABS+PA),43.0,,1700.0,60.0,,,60.0,100.0,63.0,,
Lumid®,HI5063A(W),Polyamide 6 + ABS,Nylon 6+ABS,1.09,(ABS+PA)-MD,47.1,,2260.0,66.7,,,50.0,,18.627450980392158,,
Lumid®,LW4203A(W),Polyamide 6,Nylon 6,1.27,PA6-(GF+MD)20,98.1,,4610.0,157.0,,,,3.4,3.3333333333333335,121.0,
Lumid®,LW4403BLT,Polyamide 66,Nylon 66,1.44,PA66-(GF+MD)40,,,7160.0,206.0,,142.0,,3.0,5.784313725490197,121.0,
Infino,HC-8040,Polyamide + PPE,Nylon+PPE,1.1,(PPE+PA),59.8,,2100.0,94.0,2100.0,60.0,,27.0,19.607843137254903,114.0,
Infino,MKD-1016,"Polyamide, Unspecified","Nylon, Unspecified",1.64,PA-GF,265.0,,16000.0,330.0,18600.0,260.0,,4.2,12.745098039215687,121.0,
Durethan®,ACF30XH2.0EF 901510,Polyamide 66,Nylon 66,1.3,PA66-(CF+GF)30,,261.0,7000.0,170.0,7400.0,110.0,,4.5,15.0,,
Durethan®,AKV15 000000,Polyamide 66,Nylon 66,1.24,PA66-GF15,,263.0,5200.0,200.0,6200.0,125.0,,3.0,,,
Durethan®,AKV25FN04 000000,Polyamide 66,Nylon 66,1.38,PA66-GF25-FR,72.31397243721437,260.0,5700.0,135.0,5700.0,80.0,2.350999999999992,6.5,,,
Durethan®,AKV30 000000,Polyamide 66,Nylon 66,1.36,PA66-GF30,,263.0,5900.0,200.0,7000.0,125.0,,6.0,,,
Durethan®,AKV30FN04LT 904040,Polyamide 66,Nylon 66,1.42,PA66-GF30-FR,,260.0,6300.0,150.0,6500.0,87.0,,5.7,12.0,,
Durethan®,AKV30FN04LT 904040,Polyamide 66,Nylon 66,1.42,PA66-GF30-FR,,260.0,10100.0,230.0,10500.0,138.0,,2.9,10.0,,
Durethan®,AKV30GITH2.0 900116,Polyamide 66,Nylon 66,1.37,PA66-GF30,,260.0,8500.0,280.0,9200.0,190.0,,4.0,10.0,,
Durethan®,AKV30H3.0 000000,Polyamide 66,Nylon 66,1.36,PA66-GF30,,262.0,5500.0,185.0,6000.0,115.0,,6.5,15.0,,
Durethan®,AKV30HRH2.0 901510,Polyamide 66,Nylon 66,1.36,PA66-GF30,177.1924932012701,262.0,9300.0,280.0,9700.0,180.0,2.6839000000000057,3.5,,,
Durethan®,AKV35 000000,Polyamide 66,Nylon 66,1.41,PA66-GF35,,263.0,7000.0,220.0,7500.0,135.0,,5.0,,,
Durethan®,B30S 000000,Polyamide 6,Nylon 6,1.14,PA6,40.0,222.0,850.0,35.0,1000.0,,20.0,,30.0,,
Durethan®,B31F 000000,Polyamide 6,Nylon 6,1.14,PA6,35.0,222.0,700.0,,800.0,,25.0,,50.0,,
Durethan®,B31SK 000000,Polyamide 6,Nylon 6,1.14,PA6,50.0,222.0,900.0,40.0,1100.0,,20.0,,25.0,,
Durethan®,B31SKH3.0LT 904040,Polyamide 6,Nylon 6,1.13,PA6,80.0,221.0,2900.0,115.0,3500.0,,4.0,,10.0,,
Durethan®,B40FAM 000000,Polyamide 6,Nylon 6,1.14,PA6,75.0,222.0,2600.0,,2800.0,,4.0,,,,
Durethan®,BC304 000000,Polyamide 6,Nylon 6,1.06,PA6-I,35.0,222.0,700.0,30.0,800.0,,30.0,,100.0,,
Durethan®,BC304H3.0 000000,Polyamide 6,Nylon 6,1.06,PA6-I,45.0,222.0,1600.0,60.0,1800.0,,4.5,,70.0,,
Durethan®,BG30X 000000,Polyamide 6,Nylon 6,1.35,PA6-(GF+GB)30,,222.0,5800.0,185.0,6300.0,125.0,,4.0,,,
Durethan®,BG30XF30 000000,Polyamide 6,Nylon 6,1.63,PA6-(GF+GB)30-FR,,222.0,7300.0,175.0,7500.0,105.0,,2.7,10.0,,
Durethan®,BG30XH2.0XF 901510,Polyamide 6,Nylon 6,1.32,PA6-(GF+GB)30,,220.0,2700.0,85.0,2800.0,45.0,,6.5,10.0,,
Durethan®,BG30XH2.0XF 901510,Polyamide 6,Nylon 6,1.32,PA6-(GF+GB)30,,220.0,5000.0,145.0,5300.0,90.0,,3.2,10.0,,
Durethan®,BG30XH3.0 000000,Polyamide 6,Nylon 6,1.36,PA6-(GF+GB)30,53.91825887491272,222.0,2800.0,100.0,3100.0,65.0,3.2540000000000013,10.0,,,
Durethan®,BG30XH3.0 000000,Polyamide 6,Nylon 6,1.36,PA6-(GF+GB)30,,222.0,5800.0,185.0,6400.0,120.0,,4.0,,,
Durethan®,BG30XH3.0LT 904040,Polyamide 6,Nylon 6,1.36,PA6-(GF+GB)30,,222.0,5800.0,185.0,6400.0,120.0,,4.0,,,
Durethan®,BKV115H3.0 000000 DUS008,Polyamide 6,Nylon 6,1.23,PA6-I-GF15,,220.0,4900.0,185.0,5600.0,115.0,,4.0,,,
Durethan®,BKV130 901510 DUS008,Polyamide 6,Nylon 6,1.37,PA6-I-GF30,,222.0,8600.0,245.0,9300.0,155.0,,4.0,12.0,,
Durethan®,BKV130CS 600091 DUS008,Polyamide 6,Nylon 6,1.36,PA6-I-GF30,,220.0,8500.0,245.0,9200.0,145.0,,3.5,12.0,,
Durethan®,BKV130GIT 900116,Polyamide 6,Nylon 6,1.36,PA6-I-GF30,,213.0,4500.0,140.0,5000.0,95.0,,8.9,15.0,,
Durethan®,BKV130GIT 900116 DUS008,Polyamide 6,Nylon 6,1.36,PA6-I-GF30,,220.0,4900.0,145.0,5000.0,95.0,,7.5,15.0,,
Durethan®,BKV130H2.0 901510,Polyamide 6,Nylon 6,1.36,PA6-I-GF30,,213.0,8500.0,245.0,9200.0,150.0,,3.7,15.0,,
Durethan®,BKV130H3.0 000000,Polyamide 6,Nylon 6,1.36,PA6-I-GF30,,212.0,8000.0,240.0,9000.0,160.0,,4.0,15.0,,
Durethan®,BKV140 000000 DUS008,Polyamide 6,Nylon 6,1.45,PA6-I-GF40,,220.0,7000.0,185.0,7100.0,120.0,,6.5,25.0,,
Durethan®,BKV15 000000,Polyamide 6,Nylon 6,1.23,PA6-GF15,,213.0,3100.0,120.0,3000.0,75.0,,12.0,,,
Durethan®,BKV15 000000 DUS008,Polyamide 6,Nylon 6,1.23,PA6-GF15,,220.0,5500.0,205.0,6500.0,130.0,,3.0,10.0,,
Durethan®,BKV20FN01 000000,Polyamide 6,Nylon 6,1.34,PA6-GF20-FR,58.020544510034334,222.0,4200.0,110.0,4500.0,60.0,2.4983999999999895,4.9,12.0,,
Durethan®,BKV20GH3.0 000000,Polyamide 6,Nylon 6,1.28,PA6-GF20,,222.0,4100.0,130.0,4700.0,100.0,,7.0,10.0,,
Durethan®,BKV20H2.0EF 900111 DUS001,Polyamide 6,Nylon 6,1.27,PA6-GF20,,221.0,6900.0,225.0,6700.0,150.0,,3.5,10.0,,
Durethan®,BKV215H2.0 900051 DUS035,Polyamide 6,Nylon 6,1.17,PA6-I-GF15,,214.0,,,2100.0,55.0,,15.0,,,
Durethan®,BKV215H3.0 000000,Polyamide 6,Nylon 6,1.18,PA6-I-GF15,,214.0,4200.0,135.0,4500.0,85.0,,4.5,20.0,,
Durethan®,BKV215W1 902176,Polyamide 6,Nylon 6,1.18,PA6-I-GF15,,214.0,1900.0,65.0,2100.0,50.0,,20.0,30.0,,
Durethan®,BKV215W1 902176,Polyamide 6,Nylon 6,1.18,PA6-I-GF15,,214.0,3900.0,135.0,4400.0,85.0,,4.7,20.0,,
Durethan®,BKV235H2.0XCP 900111,Polyamide 6,Nylon 6,1.37,PA6-I-GF35,148.14304901658122,221.0,8900.0,260.0,9500.0,165.0,2.2407000000000066,5.5,27.0,,
Durethan®,BKV25 000000,Polyamide 6,Nylon 6,1.32,PA6-GF25,,222.0,4200.0,145.0,5100.0,90.0,,6.0,,,
Durethan®,BKV25F30 000000,Polyamide 6,Nylon 6,1.6,PA6-GF25-FR,,222.0,7000.0,155.0,7300.0,90.0,,4.4,15.0,,
Durethan®,BKV25FN04 000000,Polyamide 6,Nylon 6,1.38,PA6-GF25-FR,69.39105054766868,220.0,6000.0,140.0,6100.0,80.0,2.1584000000000048,6.7,14.0,,
Durethan®,BKV25H2.0LT 904040,Polyamide 6,Nylon 6,1.32,PA6-GF25,,222.0,4200.0,145.0,5100.0,90.0,,6.0,,,
Durethan®,BKV30EF 000000,Polyamide 6,Nylon 6,1.35,PA6-GF30,,221.0,5100.0,170.0,5700.0,100.0,,5.6,15.0,,
Durethan®,BKV30H2.0XF 901510,Polyamide 6,Nylon 6,1.35,PA6-GF30,92.84604879125055,221.0,5400.0,150.0,5600.0,95.0,2.86519999999999,5.0,20.0,,
Durethan®,BKV30H3.0EF 901510,Polyamide 6,Nylon 6,1.36,PA6-GF30,,221.0,8400.0,260.0,9400.0,170.0,,3.0,10.0,,
Durethan®,BKV30XTS1 901510,Polyamide 6,Nylon 6,1.36,PA6-GF30,,221.0,9400.0,250.0,9500.0,170.0,,3.0,10.0,,
Durethan®,BKV320ZH2.0 900116,Polyamide 6,Nylon 6,1.24,PA6-I-GF20,54.30773957819596,221.0,2900.0,100.0,3200.0,70.0,3.210500000000005,13.0,35.0,,
Durethan®,BKV320ZH2.0 900116,Polyamide 6,Nylon 6,1.24,PA6-I-GF20,,221.0,5800.0,190.0,6500.0,120.0,,4.5,20.0,,
Durethan®,BKV35CXH2.0 900876,Polyamide 6,Nylon 6,1.41,PA6-GF35,,220.0,6000.0,175.0,6500.0,110.0,,5.5,18.0,,
Durethan®,BKV35H2.0 901510 DUS038,Polyamide 6,Nylon 6,1.41,PA6-GF35,,220.0,5900.0,170.0,6800.0,110.0,,5.0,15.0,,
Durethan®,BKV35XTS1 901510,Polyamide 6,Nylon 6,1.41,PA6-GF35,100.87628213586287,221.0,6500.0,160.0,6500.0,100.0,3.0062000000000033,5.0,20.0,,
Durethan®,BKV45FN04 000000,Polyamide 6,Nylon 6,1.57,PA6-GF45-FR,,220.0,15000.0,265.0,15800.0,160.0,,2.2,10.0,,
Durethan®,BKV50H2.0 901510,Polyamide 6,Nylon 6,1.57,PA6-GF50,,222.0,15100.0,360.0,16300.0,220.0,,3.0,20.0,,
Durethan®,BKV50H3.0 000000,Polyamide 6,Nylon 6,1.57,PA6-GF50,,222.0,15500.0,360.0,16800.0,225.0,,3.0,20.0,,
Durethan®,BKV50HEF 900116 DUS022,Polyamide 6,Nylon 6,1.57,PA6-GF50,,220.0,15000.0,320.0,16200.0,205.0,,2.3,14.0,,
Durethan®,BKV50PH2.0 901510,Polyamide 6,Nylon 6,1.57,PA6-GF50,113.30181656933213,220.0,9700.0,230.0,9800.0,140.0,2.6272000000000073,6.0,27.0,,
Durethan®,BKV60XF 900116,Polyamide 6,Nylon 6,1.69,PA6-GF60,133.02339755881903,221.0,14000.0,230.0,13000.0,140.0,2.0269000000000092,2.8,,,
Durethan®,BM29XH2.0EF 900116,Polyamide 6,Nylon 6,1.36,PA6-(GF+MD)30,,220.0,6400.0,180.0,6500.0,110.0,,3.0,10.0,,
Durethan®,BM430H2.0 901510,Polyamide 6,Nylon 6,1.37,PA6-MD30,,222.0,1590.0,48.0,1450.0,,,50.0,10.0,,
Durethan®,BTC965FM30 000000,Polyamide 6,Nylon 6,1.73,PA6-MD70-FR,,220.0,6200.0,65.0,6700.0,45.0,,1.2,,,
Durethan®,DP2325H3.0 000000,Polyamide 66,Nylon 66,1.08,PA66-I,30.0,263.0,700.0,30.0,700.0,,35.0,,100.0,,
Durethan®,DPAKV30HREF 901510,Polyamide 66,Nylon 66,1.32,PA66-GF30,93.85011334569924,263.0,5000.0,150.0,5000.0,100.0,2.945299999999995,8.0,15.0,,
Durethan®,DPAKV50H2.0EF 900116,Polyamide 66,Nylon 66,1.54,PA66-GF50,,261.0,9500.0,200.0,10000.0,135.0,,4.0,20.0,,
Durethan®,DPAKV50HRH2.0 901510,Polyamide 66,Nylon 66,1.57,PA66-GF50,,261.0,11000.0,260.0,10500.0,160.0,,4.5,20.0,,
Durethan®,DPBKV60EF 000000,Polyamide 6,Nylon 6,1.72,PA6-GF60,,221.0,20200.0,390.0,20000.0,230.0,,2.5,18.0,,
Durethan®,DPBM65XFM30 901510,Polyamide 6,Nylon 6,1.69,PA6-(GF+MD)65-FR,,220.0,12300.0,175.0,12100.0,120.0,,1.6,10.0,,
Durethan®,ECOBKV15H2.0 901510,Polyamide 6,Nylon 6,1.23,PA6-GF15,54.4358779278102,213.0,2500.0,90.0,3200.0,60.0,3.0942000000000025,15.0,,,
Durethan®,ECOBKV15H2.0 901510,Polyamide 6,Nylon 6,1.23,PA6-GF15,,213.0,4700.0,180.0,6000.0,125.0,,2.5,,,
Durethan®,ECOBKV30H2.0EF 901510,Polyamide 6,Nylon 6,1.35,PA6-GF30,,221.0,8800.0,260.0,9400.0,170.0,,3.0,10.0,,
Durethan®,ECOBKV60H2.0EF 900116,Polyamide 6,Nylon 6,1.7,PA6-GF60,128.94356506847305,222.0,12800.0,235.0,12000.0,145.0,2.031000000000005,3.5,20.0,,
Durethan®,ECOBKV60XF 900116,Polyamide 6,Nylon 6,1.69,PA6-GF60,,221.0,18500.0,350.0,20200.0,215.0,,2.3,15.0,,
KPOL-NYLON,K-NY6/27D,Polyamide 6,Nylon 6,1.14,PA6,78.0,,,,,,,,5.490196078431373,,
KPOL-NYLON,K-NY66/21I,Polyamide 66,Nylon 66,1.14,PA66,82.0,261.0,,,2800.0,,,,5.0,,
SOLLAMID,A 2700 - A 2710,Polyamide 66,Nylon 66,1.14,PA66,,250.0,2900.0,120.0,3000.0,,,50.0,,120.0,
SOLLAMID,A 2700 - A 2730 FV 10,Polyamide 66,Nylon 66,1.19,PA66-GF10,,250.0,2900.0,110.0,3200.0,,,8.0,,105.0,
SOLLAMID,A 2700 - A 2730 FV 15,Polyamide 66,Nylon 66,1.23,PA66-GF15,,250.0,3300.0,110.0,4300.0,,,7.0,,107.0,
SOLLAMID,A 2700 - A 2730 FV 20,Polyamide 66,Nylon 66,1.25,PA66-GF20,,250.0,3500.0,110.0,5000.0,,,6.0,,110.0,
SOLLAMID,A 2700 - A 2730 FV 25,Polyamide 66,Nylon 66,1.32,PA66-GF25,,250.0,6500.0,226.0,8200.0,,,3.5,,122.0,
SOLLAMID,B 2700 - B 2710,Polyamide 6,Nylon 6,1.14,PA6,,214.0,1000.0,40.0,1100.0,,,250.0,,103.0,
SOLLAMID,B 2700 FV 50,Polyamide 6,Nylon 6,1.56,PA6-GF50,,214.0,8000.0,190.0,7000.0,,,3.0,,115.0,
GERMAMID,6 GF 15,Polyamide 6,Nylon 6,1.23,PA6-GF15,120.0,218.0,,170.0,6400.0,,,3.0,,,
GERMAMID,6 GF 30,Polyamide 6,Nylon 6,1.36,PA6-GF30,180.0,218.0,,250.0,9000.0,,,3.0,,,
GERMAMID,6 GF 50,Polyamide 6,Nylon 6,1.55,PA6-GF50,220.0,218.0,,300.0,15000.0,,,2.0,,,
GERMAMID,6 MF 30 HSZ,Polyamide 6,Nylon 6,1.3,PA6,65.0,218.0,,,4300.0,,,8.0,,,
GERMAMID,6.6,Polyamide 66,Nylon 66,1.13,PA66,80.0,255.0,,,3200.0,,,20.0,,,
GERMAMID,6.6 GF 15,Polyamide 66,Nylon 66,1.23,PA66-GF15,130.0,255.0,,170.0,6300.0,,,3.0,,,
GERMAMID,6.6 HXKZNS,Polyamide 66,Nylon 66,1.12,PA66,70.0,255.0,,,2500.0,,,30.0,,,
Genestar™,G1300H,Polyamide 9T,PA9T,1.37,PA9T-GF30,,,9000.0,214.0,9500.0,,,1.9,,,
Genestar™,G1500A,Polyamide 9T,PA9T,1.58,PA9T-GF50,,300.0,15300.0,370.0,16400.0,,,2.0,,,
Genestar™,GN2332,Polyamide 9T,PA9T,1.62,PA9T-GF35-FR,,,11900.0,234.0,,,,1.6,,,
Genestar™,GP2300F,Polyamide 9T,PA9T,1.4,PA9T-GF30-FR,,,9600.0,170.0,8792.415575,,,1.6,,,
Genestar™,GP2450NH-2,Polyamide 9T,PA9T,1.53,PA9T-GF45-FR,,,13900.0,220.0,13296.037344,,,1.5,,,
Genestar™,GT2330,Polyamide 9T,PA9T,1.58,PA9T-GF35-FR,,,11200.0,267.0,,,,2.1,,,
Genestar™,GW1458HF,Polyamide 9T,PA9T,1.5,PA9T-GF45,,,12800.0,242.0,,,,1.5,,,
Genestar™,LA121,Polyamide 9T,PA9T,1.44,PA9T-MD35,,,8600.0,163.0,,,,1.4,,,
Genestar™,N1001D,Polyamide 9T,PA9T,,PA9T,,,,,,,,,,,
NYLAFORCE® dynamic,A 50,Polyamide 66,Nylon 66,1.57,PA66-GF50,,,,,12500.0,,,4.5,,,
NYLAFORCE® dynamic,B 50,Polyamide 6,Nylon 6,1.57,PA6-GF50,,,,,12500.0,,,5.5,,,
NYLAFORCE® dynamic,B 50,Polyamide 6,Nylon 6,1.57,PA6-GF50,,,,,18000.0,,,3.3,,,
NYLAFORCE®,A 60,Polyamide 66,Nylon 66,1.7,PA66-GF60,,,,,21500.0,,,2.5,,,
NYLAFORCE®,B 70,Polyamide 6,Nylon 6,1.85,PA6-GF70,,,,,18000.0,,,3.0,,,
AQUAFORCE®,PA66 G60-01 SCHWARZ,Polyamide 66,Nylon 66,1.69,PA66-GF60,,,,,20500.0,,,2.6,,,
ALAMID®,6 GF 25 HV SCHWARZ-9957,Polyamide 6,Nylon 6,1.32,PA6-GF25,,221.0,,,5500.0,,,,,,
ALAMID®,6.6 GK 30,Polyamide 66,Nylon 66,1.36,PA66-GF30,,,,,4500.0,,,5.0,,,
Terblend® S,NM-31,Acrylonitrile Styrene Acrylate + PA,ASA+Nylon,1.07,(ASA+PA),50.0,,2000.0,65.0,2100.0,,3.3,,65.0,,
Terblend® S,SG-02EF,Acrylonitrile Styrene Acrylate + PA,ASA+Nylon,1.14,(ASA+PA)-GF10,65.0,,2400.0,100.0,3300.0,,3.0,,11.0,,
Terblend® N,NG-02 UV,Acrylonitrile Butadiene Styrene + PA,ABS+Nylon,1.12,(ABS+PA)-GF10,45.0,,,,2600.0,,3.5,,,,
Terblend® N,NG-02EF,Acrylonitrile Butadiene Styrene + PA,ABS+Nylon,1.12,(ABS+PA)-GF10,55.0,,2800.0,85.0,3100.0,,3.0,,12.0,,
Terblend® N,NG-04,Acrylonitrile Butadiene Styrene + PA,ABS+Nylon,1.2,(ABS+PA)-GF20,,,4500.0,115.0,5400.0,60.0,,3.2,9.0,,
Terblend® N,NM-21EF,Acrylonitrile Butadiene Styrene + PA,ABS+Nylon,1.07,(ABS+PA),36.0,,,,1400.0,,5.0,,,,
Volgamid®,24,Polyamide 6,Nylon 6,1.12,PA6,,215.0,,,,,,,,,
Volgamid®,34,Polyamide 6,Nylon 6,1.12,PA6,,215.0,,,,,,,,,
Kinta,NB6030G,Polyamide 6,Nylon 6,1.36,PA6-GF30,,225.0,8800.0,250.0,,,,7.0,,120.0,
Kinta,NI6000,Polyamide 6,Nylon 6,1.07,PA6,,225.0,1300.0,60.0,,,,160.0,,112.0,
4KTEC®,KR47014,Polyamide 6,Nylon 6,1.1,PA6-I,55.0,220.0,,,2000.0,,,,15.0,,
4KTEC®,KR47027,Polyamide 66,Nylon 66,1.56,PA66-GF50,245.0,260.0,,,16500.0,,,,17.0,,
4KTEC®,KR47043,Polyamide 6,Nylon 6,1.08,PA6,40.0,220.0,,,1500.0,,,30.0,45.0,,
4KTEC®,KR7270,Polyamide 66,Nylon 66,1.14,PA66,80.0,260.0,,,3300.0,,4.0,35.0,5.0,,
Kingfa,PA66-C200 HSBK101,Polyamide 66,Nylon 66,1.13,PA66,,,1200.0,65.0,1200.0,,,30.0,,,
Kingfa,PA66-G10 HSBK101,Polyamide 66,Nylon 66,1.2,PA66-I-GF10,,,4000.0,155.0,4800.0,,,3.5,,,
Kingfa,PA66-G33 HSBK008,Polyamide 66,Nylon 66,1.39,PA66-GF35,,,9000.0,280.0,10000.0,,,3.2,,,
Kingfa,PA66-G35 HPBK101,Polyamide 66,Nylon 66,1.42,PA66-GF35,,,7500.0,240.0,7500.0,,,5.0,,,
Kingfa,PA66-G35 HSBK110,Polyamide 66,Nylon 66,1.41,PA66-GF35,,,9800.0,300.0,11000.0,,,3.0,,,
Kingfa,PA66-G35 HSNC102,Polyamide 66,Nylon 66,1.41,PA66-GF35,,,9800.0,300.0,11500.0,,,3.0,,,
Kingfa,PA66-G40,Polyamide 66,Nylon 66,1.45,PA66-GF40,,,10700.0,295.0,,,,2.5,18.0,,
Kingfa,PA66-NPG30,Polyamide 66,Nylon 66,1.41,PA66-GF30-FR,,,9000.0,200.0,,,,2.5,9.0,120.0,
Kingfa,PA66-RG251,Polyamide 66,Nylon 66,1.58,PA66-GF25-FR,,,8500.0,200.0,,,,2.8,9.0,120.0,
Kingfa,PA66-RG301,Polyamide 66,Nylon 66,1.6,PA66-GF30-FR,,,9500.0,210.0,,,,2.0,10.0,120.0,
Kingfa,PA6-G30 HSBK016,Polyamide 6,Nylon 6,1.36,PA6-GF30,,,8500.0,260.0,9200.0,,,3.5,,,
Kingfa,PA6-G30 HSBK119,Polyamide 6,Nylon 6,1.36,PA6-GF30,,,4500.0,170.0,6100.0,,,7.0,,,
Kingfa,PA6-G35 HSBK139,Polyamide 6,Nylon 6,1.41,PA6-GF35,,,9000.0,270.0,11000.0,,,3.3,,,
Kingfa,PA6-G35 HSNC101,Polyamide 6,Nylon 6,1.41,PA6-GF35,,,9000.0,265.0,11000.0,,,3.5,,,
Kingfa,PA6-G40 HSBK100,Polyamide 6,Nylon 6,1.45,PA6-GF40,,,6800.0,210.0,7300.0,,,4.5,,,
Kingfa,PA6-G50 HSBK102,Polyamide 6,Nylon 6,1.56,PA6-GF50,,,14500.0,330.0,15500.0,,,2.5,,,
Nylux,33% GF Black,Polyamide 6,Nylon 6,1.39,PA6-GF35,152.0,,8960.0,232.0,9860.0,,,,23.529411764705884,,
Nylux,66-GF33NAT,Polyamide 66,Nylon 66,1.41,PA66-GF35,,262.0,9500.0,285.0,10500.0,205.0,,3.1,12.0,,
EcoLux,33 GF/Blk.,Polyamide 6,Nylon 6,,PA6-GF35,136.0,,7060.0,199.0,1230.0,,,11.0,,,
KOPA®,KN133G30,Polyamide 6,Nylon 6,1.36,PA6-GF30,,,7400.0,240.0,,170.0,,3.0,12.745098039215687,120.0,
KOPA®,KN133HRF,Polyamide 6,Nylon 6,1.13,PA6,,,3200.0,130.0,,90.0,,20.0,6.862745098039216,115.0,
KOPA®,KN136,Polyamide 6,Nylon 6,1.14,PA6,,220.0,2400.0,100.0,,70.0,,50.0,5.5,120.0,
KOPA®,KN163HI,Polyamide 6,Nylon 6,1.05,PA6,,220.0,1600.0,60.0,,45.0,,80.0,89.2156862745098,110.0,
KOPA®,KN173HI4HSBL,Polyamide 6,Nylon 6,1.1,PA6,,,1370.0,59.0,,,,150.0,86.27450980392157,113.0,
KOPA®,KN3311F,Polyamide 66,Nylon 66,1.14,PA66,,,3000.0,130.0,,80.0,,40.0,6.764705882352942,120.0,
KOPA®,KN332G30V0BK,Polyamide 66,Nylon 66,1.6,PA66-GF30-FR,,,9600.0,250.0,,160.0,,,7.843137254901961,120.0,
KOPA®,KN333G15,Polyamide 66,Nylon 66,1.24,PA66-GF15,,255.0,5200.0,190.0,,120.0,,3.0,5.392156862745098,120.0,
KOPA®,KN333G30HS,Polyamide 66,Nylon 66,1.36,PA66-GF30,,255.0,8500.0,275.0,,180.0,,4.0,9.803921568627452,120.0,
KOPA®,KN333G45BL,Polyamide 66,Nylon 66,1.49,PA66-GF45,,,12200.0,330.0,,200.0,,,16.666666666666668,120.0,
KOPA®,KN333HI4BK,Polyamide 66,Nylon 66,1.07,PA66,,255.0,1600.0,65.0,,45.0,,120.0,9.215686274509805,110.0,
KOPA®,KN333HRN,Polyamide 66,Nylon 66,1.14,PA66,,225.0,2800.0,120.0,,85.0,,40.0,5.784313725490197,120.0,120.0
BGFecomaterials®,KNG1015,Polyamide 6,Nylon 6,1.23,PA6-GF15,,,5150.0,205.0,5800.0,,,3.0,5.0,120.0,
BGFecomaterials®,KNX1014,Polyamide 6,Nylon 6,1.28,PA6-(GF+MD)20,,,4850.0,155.0,5400.0,,,2.0,5.2,120.0,
MAXIMID®,7250GF,Polyamide MXD6 + PA 66,Nylon MXD6+Nylon 66,1.64,PAMXD6/PA66-GF50,,238.0,18500.0,390.0,,,,2.0,,,
Kepamid®,1315GFH,Polyamide 6,Nylon 6,1.25,PA6-GF15,,220.0,5900.0,170.0,6300.0,,,3.0,,120.0,
Kepamid®,1320GFU,Polyamide 6,Nylon 6,1.28,PA6-GF20,,220.0,6400.0,205.0,6900.0,,,3.0,,120.0,
Kepamid®,1320M7,Polyamide 6,Nylon 6,1.3,PA6-MD20,,220.0,4900.0,127.0,,,,4.0,,117.0,
Kepamid®,1330GFH,Polyamide 6,Nylon 6,1.36,PA6-GF30,,220.0,8200.0,230.0,,,,3.0,,121.0,
Kepamid®,1330M7,Polyamide 6,Nylon 6,1.36,PA6-MD30,,220.0,7100.0,140.0,7200.0,,,2.0,,117.0,
Kepamid®,1340GFS,Polyamide 66,Nylon 66,1.41,PA66-I-GF40-FR,,220.0,9500.0,230.0,10700.0,,,3.0,,120.0,
Kepamid®,1340GFU,Polyamide 66,Nylon 66,1.46,PA66-GF40,,220.0,13000.0,315.0,12500.0,,,2.5,,120.0,
Kepamid®,1500SA,Polyamide 6,Nylon 6,1.12,PA6-I,,220.0,2500.0,100.0,2850.0,,,30.0,,117.0,
Kepamid®,1500ST,Polyamide 6,Nylon 6,1.09,PA6-I,,220.0,1900.0,75.0,2100.0,,,35.0,,110.0,
Kepamid®,1530GF,Polyamide 6,Nylon 6,1.36,PA6-GF30,,220.0,8700.0,230.0,,,,3.0,,122.0,
Kepamid®,2300SA,Polyamide 66,Nylon 66,1.12,PA66,,260.0,2650.0,105.0,2900.0,,,20.0,,115.0,
Kepamid®,2300SFU,Polyamide 66,Nylon 66,1.11,PA66-I,,260.0,2560.0,100.0,2000.0,,,25.0,,115.0,
Kepamid®,2330GFA,Polyamide 66,Nylon 66,1.46,PA66-GF30,,260.0,8650.0,225.0,9400.0,,,2.6,,118.0,
Kepamid®,2330GFH,Polyamide 66,Nylon 66,1.37,PA66-GF30,,260.0,8750.0,290.0,9000.0,,,3.5,,121.0,
Kepamid®,2330GWH,Polyamide 66,Nylon 66,1.37,PA66-GF30,,260.0,9000.0,280.0,9000.0,,,3.7,,121.0,
Kepamid®,2333GF,Polyamide 66,Nylon 66,1.4,PA66-GF35,,260.0,10000.0,280.0,10300.0,,,2.8,,121.0,
Kepamid®,2350GFH,Polyamide 66,Nylon 66,1.57,PA66-GF50,,260.0,14400.0,345.0,16200.0,,,2.8,,121.0,
Kepamid®,2440GM7,Polyamide 66,Nylon 66,1.46,PA66-(GF+MD)40,,260.0,9250.0,175.0,9500.0,,,2.4,,113.0,
DZT® PANT,I1000,Polyamide Copolymer,Nylon Copolymer,1.18,PA(tr),,270.0,3000.0,145.0,,,,4.0,4.5,,
DZT® PANT,T1000,Polyamide Copolymer,Nylon Copolymer,1.03,PA(tr),,270.0,2300.0,115.0,,,,35.0,9.0,,
INVISTA™,HV360AHSL,Polyamide 66,Nylon 66,1.14,PA66-L,88.0,262.0,2950.0,102.0,3000.0,,4.4,25.0,4.9,,
INVISTA™,HV80A,Polyamide 66,Nylon 66,1.14,PA66,84.0,261.0,2950.0,101.0,2900.0,,4.4,45.0,5.0,,
INVISTA™,U3602,Polyamide 66,Nylon 66,1.14,PA66,82.0,262.0,2900.0,98.0,2950.0,,4.4,35.0,4.0,,
INVISTA™,U4591,Polyamide 66,Nylon 66,1.14,PA66,81.0,262.0,3000.0,97.0,2900.0,,4.3,35.0,4.4,,
INVISTA™,U4630HSL,Polyamide 66,Nylon 66,1.14,PA66-L,84.0,261.0,2900.0,94.0,3100.0,,4.4,30.0,5.0,,
INVISTA™,U4820L,Polyamide 66,Nylon 66,1.14,PA66-L,49.0,261.0,1100.0,33.0,1180.0,,25.0,50.0,12.0,,
INVISTA™,U4840NL,Polyamide 66,Nylon 66,1.14,PA66-L,93.0,263.0,3100.0,99.0,3700.0,,4.4,15.0,4.7,,
Jabil,PA 0600,Polyamide + Polyketone,Nylon+PK,1.26,(PA+PK),,188.0,1110.0,40.6,1570.0,29.7,,25.0,6.764705882352942,,
Jabil,PA 4035 CF,Polyamide 12,Nylon 12,,PA12,,180.0,5100.0,110.0,6000.0,66.0,,3.9,18.627450980392158,,
Rhelon,F1730H-01,Polyamide 6,Nylon 6,1.37,PA6-(GF+MD)30,,,7930.0,228.0,,,2.5,2.5,4.411764705882353,,
Rhelon,G1020-00,Polyamide 6,Nylon 6,1.28,PA6-GF20,,,6890.0,207.0,,,3.0,3.0,9.411764705882353,,
Rhelon,G1033-00,Polyamide 6,Nylon 6,1.39,PA6-GF35,,,8960.0,241.0,,,3.0,3.0,12.745098039215687,,
Rhelon,G1530H-01,Polyamide 6,Nylon 6,1.39,PA6-GF30,,,7930.0,207.0,,,2.0,2.0,7.843137254901961,,
Rhelon,G1533H-00,Polyamide 6,Nylon 6,1.39,PA6-GF35,,,7580.0,228.0,,,3.0,3.0,7.843137254901961,,
Rhelon,G1533U-01,Polyamide 6,Nylon 6,1.39,PA6-GF35,,,7930.0,221.0,,,2.0,2.0,7.843137254901961,,
Rhelon,G1733-01,Polyamide 6,Nylon 6,1.39,PA6-GF35,,,8960.0,234.0,,,1.5,1.5,7.352941176470589,,
Rhelon,G1933H-01,Polyamide 6,Nylon 6,1.38,PA6-I-GF35,,,7760.0,214.0,,,2.0,2.0,12.745098039215687,,
Rhelon,G2033H-00,Polyamide 66,Nylon 66,1.38,PA66-GF35,,,9790.0,290.0,,,3.0,3.0,10.784313725490197,,
Rhelon,G2035H-01,Polyamide 66,Nylon 66,1.43,PA66-GF35,,,10700.0,262.0,,,2.4,2.4,9.411764705882353,,
Rhelon,G2043H-01,Polyamide 66,Nylon 66,1.52,PA66-GF45,,,10700.0,271.0,,,2.5,2.5,10.784313725490197,,
Rhelon,G2520H-01,Polyamide 66,Nylon 66,1.28,PA66-GF20,,,5860.0,159.0,,,3.0,3.0,4.215686274509804,,
Rhelon,G2533-01,Polyamide 66,Nylon 66,1.38,PA66-GF35,,,7580.0,234.0,,,1.5,1.5,7.352941176470589,,
Rhelon,G2533HLA-01,Polyamide 66,Nylon 66,1.38,PA66-GF35,,,7930.0,221.0,,,2.0,2.0,6.764705882352942,,
Rhelon,G2918HU-01,Polyamide 66,Nylon 66,1.21,PA66-I-GF20,,,3310.0,145.0,,,3.0,3.0,8.627450980392158,,
Rhelon,T1910H-01,Polyamide 6,Nylon 6,1.07,PA6-I,,,1480.0,60.7,,,,60.0,,,
Rhelon,T2504-01,Polyamide 66,Nylon 66,1.11,PA66-I,58.9,,2540.0,72.4,,52.0,5.0,35.0,15.686274509803923,,
Rhelon,X1000-01,Polyamide 6,Nylon 6,1.14,PA6,,,2760.0,89.6,,,5.0,50.0,6.470588235294118,,
Rhelon,X1500-00,Polyamide 6,Nylon 6,1.15,PA6,,,2450.0,75.8,,,4.0,13.0,3.431372549019608,,
Rhelon,X2500-00,Polyamide 66,Nylon 66,1.13,PA66,,,2900.0,103.0,,,5.0,50.0,5.196078431372549,,
RJM,SN501G40AH,Polyamide 6,Nylon 6,1.43,PA6-GF40,,,9810.0,235.0,,,,5.0,11.764705882352942,,
RJM,SN502G30,Polyamide 6,Nylon 6,1.59,PA6-GF30,,,9810.0,235.0,,,,3.0,10.784313725490197,,
RJM,SN601G30-F,Polyamide 66,Nylon 66,1.39,PA66-GF30,,,5880.0,245.0,,,,4.0,17.647058823529413,,
SUSTAMID®,6 FR natural,Polyamide 6,Nylon 6,1.17,PA6-FR,82.0,222.0,,,3800.0,,,3.0,,,83.0
SUSTAMID®,66 GF 30 black,Polyamide 66,Nylon 66,1.32,PA66-GF30,85.0,260.0,,,4500.0,,,5.0,,,86.0
Lamigamid®,339,Polyamide 6,Nylon 6,1.13,PA6,70.0,215.0,,,3200.0,,,25.0,,,
Romiloy®,3020/01-4 M10,Acrylonitrile Styrene Acrylate + PA,ASA+Nylon,1.16,(ASA+PA)-MD10,,,1500.0,57.0,1700.0,,,,,,
Romiloy®,3020/01-4 M10,Acrylonitrile Styrene Acrylate + PA,ASA+Nylon,1.16,(ASA+PA)-MD10,,,2400.0,76.0,2950.0,,,30.0,,,
Romiloy®,4010 GF30,Acrylonitrile Butadiene Styrene + PA,ABS+Nylon,1.29,(ABS+PA)-GF30,,,6600.0,180.0,8100.0,,,9.0,,,
Romiloy®,4010/02 UV GF8,Acrylonitrile Butadiene Styrene + PA,ABS+Nylon,1.12,(ABS+PA)-GF10,,,2550.0,66.0,2500.0,,,30.0,,,
Silamid®,E,Polyamide 6,Nylon 6,1.13,PA6,40.0,,900.0,,1000.0,35.0,,,,,
Silamid®,EL,Polyamide 6,Nylon 6,1.1,PA6-I,65.0,,1600.0,,2350.0,40.0,,,,,
Silamid®,G10,Polyamide 6,Nylon 6,1.19,PA6-CF-L,,,1300.0,,2200.0,40.0,,,,,
Silamid®,LS,Polyamide 6,Nylon 6,1.07,PA6-I,45.0,,1400.0,,1600.0,35.0,,,,,
Silamid®,M15,Polyamide 6,Nylon 6,1.23,PA6-MD15,,,3500.0,,4000.0,70.0,,,,,
Silamid®,SV25,Polyamide 6,Nylon 6,1.31,PA6-GF25,,,6000.0,,8500.0,160.0,,,,,
Silamid®,SV30,Polyamide 6,Nylon 6,1.36,PA6-GF30,,,5000.0,,6200.0,110.0,,,,,
Silamid®,SV30,Polyamide 6,Nylon 6,1.36,PA6-GF30,,,7200.0,,9500.0,170.0,,,,,
Silamid®,SV35,Polyamide 6,Nylon 6,1.4,PA6-GF35,,,5500.0,,7500.0,120.0,,,,,
Silamid®,SV50,Polyamide 6,Nylon 6,1.56,PA6,,,,,10000.0,140.0,,,,,
Silamid®,SV50,Polyamide 6,Nylon 6,1.56,PA6,,,,,15000.0,210.0,,,,,
VLF,80205 EM HS,Polyamide 66,Nylon 66,1.37,PA66-LGF30,,,9650.0,290.0,9650.0,,2.0,,23.529411764705884,,
VLF,80209 EM HS,Polyamide 66,Nylon 66,1.57,PA66-LGF50,,,15200.0,400.0,15900.0,,2.0,,47.05882352941177,,
VLF,80211 EM HS,Polyamide 66,Nylon 66,1.71,PA66-LGF60,,,20000.0,414.0,22400.0,,1.5,,51.96078431372549,,
RTP,200 AR 15 TFE 10,Polyamide 66,Nylon 66,1.24,PA66-RF15-L,,,3790.0,134.0,3790.0,,4.0,,5.196078431372549,,
RTP,200 AR 20,Polyamide 66,Nylon 66,1.19,PA66-RF20,,,4140.0,138.0,4830.0,,4.0,,3.6274509803921573,,
RTP,200 D AR 10 TFE 10,Polyamide 612,Nylon 612,1.16,PA612-RF10-L,,,2760.0,86.2,3100.0,,5.0,,4.215686274509804,,
RTP,200 D FR,Polyamide 612,Nylon 612,1.35,PA612-FR,,,2760.0,79.3,3100.0,,3.0,,3.6274509803921573,,
RTP,200 D GB 30,Polyamide 612,Nylon 612,1.27,PA612-GB30,,,3790.0,86.2,3450.0,,6.5,,3.1372549019607847,,
RTP,200 D MS,Polyamide 612,Nylon 612,1.1,PA612-L,,,2620.0,93.1,3100.0,,5.0,,4.215686274509804,,
RTP,200 F TFE 15,Polyamide 12,Nylon 12,1.11,PA12-L,,,1380.0,48.3,1380.0,,10.0,,7.843137254901961,,
RTP,200 F TFE 5 SI 2,Polyamide 12,Nylon 12,1.04,PA12-L,,,1380.0,55.2,1380.0,,10.0,,6.764705882352942,,
RTP,200 FR,Polyamide 66,Nylon 66,1.36,PA66-FR,,,3450.0,114.0,3790.0,,4.0,,3.6274509803921573,115.0,
RTP,200 FR UV,Polyamide 66,Nylon 66,1.36,PA66-FR,,,3450.0,114.0,3790.0,,4.0,,3.6274509803921573,115.0,
RTP,200 H SI 2,Polyamide 66,Nylon 66,1.08,PA66-I-L,,,1720.0,65.5,1720.0,,10.0,,97.05882352941177,,
RTP,200 H TFE 10,Polyamide 66,Nylon 66,1.14,PA66-L,,,1720.0,65.5,1720.0,,10.0,,18.627450980392158,,
RTP,200 SI 2,Polyamide 66,Nylon 66,1.13,PA66-L,,,3100.0,114.0,3240.0,,10.0,,6.274509803921569,,
RTP,200 SI 5 UV,Polyamide 66,Nylon 66,1.13,PA66-L,,,2410.0,103.0,2620.0,,10.0,,5.196078431372549,,
RTP,200 TC-I-15 FR,Polyamide 66,Nylon 66,1.64,PA66-FR,,,6890.0,128.0,7580.0,,1.0,,3.6274509803921573,,
RTP,200 TFE 10 SI 2,Polyamide 66,Nylon 66,1.19,PA66-L,,,2760.0,103.0,2760.0,,10.0,,6.274509803921569,,
RTP,200 TFE 10 Z,Polyamide 66,Nylon 66,1.19,PA66-L,,,2960.0,114.0,3100.0,,10.0,,5.196078431372549,,
RTP,200 TFE 15 SI 2,Polyamide 66,Nylon 66,1.22,PA66-L,,,2760.0,100.0,2760.0,,10.0,,5.784313725490197,,
RTP,200 TFE 18 SI 2 HB,Polyamide 66,Nylon 66,1.24,PA66-L,,,2760.0,96.5,2620.0,,10.0,,9.411764705882353,,
RTP,200 TFE 20 FR,Polyamide 66,Nylon 66,1.56,PA66-FR-L,,,2760.0,82.7,2960.0,,3.0,,3.6274509803921573,,
RTP,200 TFE 20 HS,Polyamide 66,Nylon 66,1.26,PA66-L,,,2900.0,107.0,2760.0,,10.0,,5.196078431372549,,
RTP,200 TFE 30,Polyamide 66,Nylon 66,1.33,PA66-L,,,2480.0,86.2,2620.0,,7.0,,5.784313725490197,,
RTP,200 TFE 5 Z,Polyamide 66,Nylon 66,1.17,PA66-L,,,2900.0,107.0,3100.0,,10.0,,5.196078431372549,,
RTP,200.5 A,Polyamide 6,Nylon 6,1.16,PA6-GF5,,,3450.0,121.0,3790.0,,5.0,,5.196078431372549,,
RTP,201,Polyamide 66,Nylon 66,1.21,PA66-GF10,,,4340.0,152.0,4760.0,,2.0,,3.1372549019607847,,
RTP,201 A,Polyamide 6,Nylon 6,1.2,PA6-GF10,,,4140.0,141.0,4480.0,,3.0,,4.215686274509804,,
RTP,201 C,Polyamide 11,Nylon 11,1.1,PA11-GF10,,,2410.0,86.2,2760.0,,7.0,,5.196078431372549,108.0,
RTP,201 FR UV,Polyamide 66,Nylon 66,1.48,PA66-GF10-FR,,,4830.0,138.0,5580.0,,3.0,,5.196078431372549,115.0,
RTP,201 TFE 5 SI,Polyamide 66,Nylon 66,1.23,PA66-GF10-L,,,4480.0,159.0,4830.0,,2.5,,5.784313725490197,,
RTP,202 TFE 15 UV,Polyamide 66,Nylon 66,1.34,PA66-GF15-L,,,5520.0,172.0,5860.0,,3.0,,5.784313725490197,,
RTP,203 B,Polyamide 610,Nylon 610,1.22,PA610-GF20,,,5520.0,186.0,6000.0,,4.0,,9.411764705882353,,
RTP,203 F,Polyamide 12,Nylon 12,1.15,PA12-GF20,,,3790.0,121.0,4480.0,,4.0,,10.784313725490197,,
RTP,203 FR UV,Polyamide 66,Nylon 66,1.58,PA66-GF20-FR,,,7580.0,207.0,8270.0,,2.0,,7.352941176470589,116.0,
RTP,203 TE 18 SI 2,Polyamide 66,Nylon 66,1.41,PA66-GF20-L,,,5860.0,186.0,6890.0,,3.0,,10.784313725490197,,
RTP,203 UV,Polyamide 66,Nylon 66,1.28,PA66-GF20,,,6210.0,221.0,6550.0,,2.5,,5.490196078431373,,
RTP,204 FR,Polyamide 66,Nylon 66,1.64,PA66-GF25-FR,,,9100.0,214.0,10300.0,,2.0,,9.411764705882353,118.0,
RTP,205 A,Polyamide 6,Nylon 6,1.35,PA6-GF30,,,8270.0,234.0,9310.0,,3.0,,7.843137254901961,,
RTP,205 A TFE 5 HI,Polyamide 6,Nylon 6,1.33,PA6-I-GF30-L,,,7930.0,210.0,8270.0,,4.0,,19.607843137254903,,
RTP,205 B TFE 13 SI 2,Polyamide 610,Nylon 610,1.41,PA610-GF30-L,,,7930.0,200.0,8270.0,,2.5,,12.745098039215687,,
RTP,205 B TFE 15,Polyamide 610,Nylon 610,1.44,PA610-GF30-L,,,7930.0,214.0,8960.0,,2.5,,13.725490196078432,,
RTP,205 D,Polyamide 612,Nylon 612,1.3,PA612-GF30,,,8270.0,238.0,8960.0,,3.0,,11.764705882352942,,
RTP,205 D FR,Polyamide 612,Nylon 612,1.65,PA612-GF30-FR,,,11000.0,200.0,12100.0,,2.0,,7.843137254901961,,
RTP,205 D TFE 5,Polyamide 612,Nylon 612,1.32,PA612-GF30-L,,,7930.0,207.0,8270.0,,3.0,,9.803921568627452,,
RTP,205 D Z,Polyamide 612,Nylon 612,1.3,PA612-GF30,,,8270.0,238.0,8960.0,,3.0,,11.764705882352942,,
RTP,205 HS MS 2,Polyamide 66,Nylon 66,1.4,PA66-GF30-L,,,9650.0,248.0,10300.0,,2.5,,7.843137254901961,,
RTP,205 TFE 10 HS,Polyamide 66,Nylon 66,1.44,PA66-GF30-L,,,8960.0,255.0,9650.0,,3.0,,12.745098039215687,,
RTP,205 TFE 15 HS,Polyamide 66,Nylon 66,1.49,PA66-GF30-L,,,8960.0,262.0,8960.0,,2.5,,11.764705882352942,,
RTP,205.3 D,Polyamide 612,Nylon 612,1.32,PA612-GF35,,,8270.0,248.0,9310.0,,3.0,,12.745098039215687,,
RTP,206 B,Polyamide 610,Nylon 610,1.34,PA610-GF35,,,8270.0,262.0,10700.0,,3.0,,12.745098039215687,,
RTP,207 C,Polyamide 11,Nylon 11,1.36,PA11-GF40,,,7580.0,134.0,8270.0,,2.0,,7.843137254901961,,
RTP,207 D,Polyamide 612,Nylon 612,1.38,PA612-GF40,,,9650.0,265.0,11000.0,,3.0,,13.725490196078432,,
RTP,207 H,Polyamide 66,Nylon 66,1.41,PA66-GF40,,,9650.0,248.0,9650.0,,4.0,,20.58823529411765,,
RTP,207 H HS MS 2,Polyamide 66,Nylon 66,1.45,PA66-I-GF40-L,,,10000.0,234.0,10700.0,,3.0,,16.666666666666668,,
RTP,207 TFE 13 SI 2,Polyamide 66,Nylon 66,1.55,PA66-GF40-L,,,10700.0,241.0,13100.0,,2.0,,12.745098039215687,,
RTP,208 G HS L,Polyamide 46,Nylon 46,1.55,PA46-GF45-L,,,13400.0,347.0,13800.0,,2.7,,11.764705882352942,,
RTP,209,Polyamide 66,Nylon 66,1.56,PA66-GF50,,,14500.0,317.0,15900.0,,2.0,,12.745098039215687,,
RTP,2099 X 115387 C,"Polyamide, Unspecified","Nylon, Unspecified",1.44,PA-GF-L,,,7580.0,200.0,,,5.0,,15.686274509803923,,
RTP,211 A,Polyamide 6,Nylon 6,1.69,PA6-GF60,,,18600.0,345.0,19300.0,,2.0,,13.725490196078432,,
RTP,225 A,Polyamide 6,Nylon 6,1.28,PA6-MD20,,,3790.0,110.0,4480.0,,3.0,,4.215686274509804,,
RTP,227 A,Polyamide 6,Nylon 6,1.48,PA6-MD40,,,6210.0,110.0,7580.0,,2.0,,3.6274509803921573,,
RTP,281 TFE 15,Polyamide 66,Nylon 66,1.27,PA66-CF10-L,,,7240.0,217.0,7930.0,,3.0,,4.215686274509804,,
RTP,282 D TFE 15,Polyamide 612,Nylon 612,1.24,PA612-CF15-L,,,10700.0,224.0,12400.0,,2.5,,6.764705882352942,,
RTP,282 HEC,Polyamide 66,Nylon 66,1.23,PA66-NiCF15,,,7240.0,165.0,8620.0,,2.0,,5.196078431372549,,
RTP,282 TFE 13 SI 2,Polyamide 66,Nylon 66,1.27,PA66-CF15-L,,,10300.0,259.0,12100.0,,2.0,,7.843137254901961,,
RTP,283 A TFE 10,Polyamide 6,Nylon 6,1.27,PA6-CF20-L,,,11700.0,262.0,15200.0,,2.0,,7.843137254901961,,
RTP,283 D TFE 10 SI 2,Polyamide 612,Nylon 612,1.22,PA612-CF20-L,,,13100.0,276.0,13100.0,,3.0,,11.764705882352942,,
RTP,283 F,Polyamide 12,Nylon 12,1.1,PA12-CF20,,,8270.0,200.0,9650.0,,4.0,,15.686274509803923,,
RTP,283 TFE 13 A SI 2,Polyamide 66,Nylon 66,1.29,PA66-CF20-L,,,13100.0,262.0,14500.0,,1.9,,9.803921568627452,,
RTP,284,Polyamide 66,Nylon 66,1.25,PA66-CF25,,,15200.0,328.0,19300.0,,2.0,,7.843137254901961,,
RTP,285,Polyamide 66,Nylon 66,1.27,PA66-CF30,,,18600.0,370.0,21700.0,,2.0,,10.784313725490197,,
RTP,285 D TFE 13 SI 2,Polyamide 612,Nylon 612,1.28,PA612-CF30-L,,,17900.0,269.0,20000.0,,1.5,,9.411764705882353,,
RTP,285 F,Polyamide 12,Nylon 12,1.16,PA12-CF30,,,12400.0,221.0,13800.0,,3.0,,17.647058823529413,,
RTP,285 F TFE 10 HS L,Polyamide 12,Nylon 12,1.23,PA12-CF30-L,,,12400.0,176.0,17200.0,,1.5,,11.764705882352942,,
RTP,285 HEC,Polyamide 66,Nylon 66,1.31,PA66-NiCF30,,,11000.0,224.0,12400.0,,1.5,,4.215686274509804,,
RTP,287 D,Polyamide 612,Nylon 612,1.26,PA612-CF40,,,22400.0,348.0,27600.0,,1.5,,10.784313725490197,,
RTP,287 H,Polyamide 66,Nylon 66,1.26,PA66-CF40,,,23800.0,296.0,24100.0,,1.5,,18.627450980392158,,
RTP,289 TFE 10,Polyamide 66,Nylon 66,1.41,PA66-CF50-L,,,24800.0,331.0,29300.0,,1.0,,7.352941176470589,,
RTP,299 A X 108950 F,Polyamide 6,Nylon 6,7.0,PA6,,,10300.0,96.5,11000.0,,2.0,,5.196078431372549,,
RTP,299 A X 117575,Polyamide 6,Nylon 6,1.43,PA6-GF30-FR,,,10300.0,228.0,8960.0,,4.0,,11.764705882352942,,
RTP,299 A X 123289,Polyamide 6,Nylon 6,1.14,PA6,,,1720.0,58.6,1590.0,,10.0,,78.43137254901961,,
RTP,299 A X 144026,Polyamide 6,Nylon 6,1.28,PA6-FR,,,1590.0,51.7,1520.0,,10.0,,15.686274509803923,,
RTP,299 A X 147361 EG,Polyamide 6,Nylon 6,1.17,PA6,,,2410.0,75.8,2410.0,,10.0,,20.58823529411765,,
RTP,299 A X 147379,Polyamide 6,Nylon 6,1.11,PA6,,,1720.0,82.7,1860.0,,10.0,,31.372549019607845,,
RTP,299 A X 150140,Polyamide 6,Nylon 6,1.58,PA6-LGF50,,,16500.0,310.0,17900.0,,2.0,,31.372549019607845,,
RTP,299 A X 150141,Polyamide 6,Nylon 6,1.55,PA6-(CF+LGF),,,20700.0,331.0,20700.0,,1.0,,15.686274509803923,,
RTP,299 A X 150147,Polyamide 6,Nylon 6,1.27,PA6-GF20,,,3860.0,124.0,4140.0,,3.0,,10.784313725490197,,
RTP,299 A X 82678 C,Polyamide 6,Nylon 6,1.13,PA6-L,,,2760.0,110.0,2760.0,,10.0,,5.196078431372549,,
RTP,299 A X 92682 D,Polyamide 6,Nylon 6,5.0,PA6,,,4830.0,96.5,4830.0,,4.0,,5.196078431372549,,
RTP,299 X 117593 A,Polyamide 66,Nylon 66,1.35,PA66-GF20-FR,,,7520.0,183.0,5860.0,,3.0,,7.843137254901961,,
RTP,299 X 117593 C,Polyamide 66,Nylon 66,1.39,PA66-GF25-FR,,,9650.0,207.0,7580.0,,2.0,,8.333333333333334,,
RTP,299 X 123319 B,Polyamide 66,Nylon 66,1.33,PA66-NiCF-FR,,,11000.0,134.0,11700.0,,1.0,,4.215686274509804,,
RTP,299 X 146804 A,Polyamide 66,Nylon 66,0.82,PA66-GB,,,3590.0,65.5,3650.0,,1.0,,1.5686274509803924,,
RTP,299 X 153737 A,Polyamide 66,Nylon 66,1.39,PA66-I-CF-FR,,,10300.0,193.0,10300.0,,5.0,,31.372549019607845,,
RTP,4401,"Polyamide, Unspecified","Nylon, Unspecified",1.26,PA-GF10,,,4830.0,145.0,5170.0,,1.0,,3.6274509803921573,124.0,
RTP,4405.3 HS L,"Polyamide, Unspecified","Nylon, Unspecified",1.45,PA-GF35-L,,,10300.0,255.0,11000.0,,2.3,,7.352941176470589,125.0,
RTP,4485,"Polyamide, Unspecified","Nylon, Unspecified",1.3,PA-CF30,,,20700.0,359.0,24100.0,,1.7,,6.274509803921569,125.0,
RTP,4499 X 96265,"Polyamide, Unspecified","Nylon, Unspecified",1.57,PA-GF-L,,,12400.0,296.0,13100.0,,2.0,,7.843137254901961,,
RTP,PA66 30 GF BLK,Polyamide 66,Nylon 66,1.37,PA66-GF30,,,9310.0,276.0,10000.0,,3.0,,7.352941176470589,,
RTP,PA66 30 GF FR0 NAT,Polyamide 66,Nylon 66,1.65,PA66-GF30-FR,,,11000.0,234.0,10300.0,,2.5,,9.411764705882353,,
RTP,PA66 30 GF NAT,Polyamide 66,Nylon 66,1.38,PA66-GF30,,,9310.0,317.0,9650.0,,3.0,,10.784313725490197,,
RTP,PA66 40 GF BLK,Polyamide 66,Nylon 66,1.46,PA66-GF40,,,11700.0,265.0,11700.0,,2.0,,9.411764705882353,,
ESD,281 TFE 20,Polyamide 66,Nylon 66,1.31,PA66-CF-L,,,7580.0,214.0,8620.0,,3.0,,6.274509803921569,,
ESD,285 TFE 15,Polyamide 66,Nylon 66,1.37,PA66-CF30-L,,,20000.0,334.0,20700.0,,1.5,,10.784313725490197,,
ESD,A 200 A,Polyamide 6,Nylon 6,1.17,PA6,,,2760.0,89.6,2760.0,,10.0,,15.686274509803923,,
ESD,A 280,Polyamide 66,Nylon 66,1.17,PA66-CF,,,5860.0,179.0,6890.0,,2.0,,3.6274509803921573,,
ESD,C 202 A,Polyamide 6,Nylon 6,1.28,PA6-GF15,,,4830.0,138.0,5170.0,,2.0,,10.784313725490197,,
ESD,C 204 FR,Polyamide 66,Nylon 66,1.68,PA66-GF25-FR,,,8960.0,159.0,9310.0,,2.0,,6.274509803921569,,
ESD,C 205,Polyamide 66,Nylon 66,1.43,PA66-GF30,,,8270.0,172.0,8960.0,,1.0,,7.843137254901961,,
ESD,C 280 H,Polyamide 66,Nylon 66,1.14,PA66-CF,,,6210.0,165.0,8270.0,,3.0,,12.745098039215687,,
ESD,C 280 HS,Polyamide 66,Nylon 66,1.2,PA66-CF,,,8960.0,241.0,10300.0,,2.0,,5.196078431372549,,
Radipol®,40AM130KH,Polyamide 66,Nylon 66,1.14,PA66,,262.0,,,,,,,,,
Radipol®,A105,Polyamide 66,Nylon 66,1.14,PA66,80.0,260.0,2900.0,115.0,3000.0,,4.5,,,,
Radipol®,A45,Polyamide 66,Nylon 66,1.14,PA66,80.0,260.0,2650.0,110.0,3200.0,,4.4,,,,
Radipol®,A45L,Polyamide 66,Nylon 66,1.14,PA66-L,85.0,260.0,2800.0,105.0,3100.0,,4.4,,,,
Radipol®,C45,Polyamide 6 + PA 66/6,Nylon 6+Nylon 66/6,1.14,(PA6+PA66/6),76.0,246.0,2250.0,97.0,2700.0,,4.4,,,,
Razamid®,A111,Polyamide 66,Nylon 66,1.16,PA66,80.0,,4200.0,100.0,,,,35.0,3.9215686274509807,,
Razamid®,A126,Polyamide 66,Nylon 66,1.18,PA66,60.0,,2100.0,70.0,,,,10.0,2.9411764705882355,,
Razamid®,A126 GR30-50,Polyamide 66,Nylon 66,1.36,PA66-GF30,160.0,,8700.0,245.0,,,,3.0,11.764705882352942,,
Razamid®,B123,Polyamide 6,Nylon 6,1.13,PA6,60.0,,2200.0,65.0,,,,20.0,3.9215686274509807,,
TORZEN®,G3000HR BK34,Polyamide 66,Nylon 66,1.37,PA66-GF30,105.9981194305686,260.0,6000.0,185.0,6500.0,120.0,2.255000000000007,6.0,,,
TORZEN®,G3001HR BK34,Polyamide 66,Nylon 66,1.37,PA66-GF30,,260.0,9400.0,256.0,9870.0,167.0,,2.7,7.5,,
Radilon®,A CF300K 333 BK,Polyamide 66,Nylon 66,1.27,PA66-CF30,,260.0,,,14500.0,160.0,,2.5,,,
Radilon®,A CF300K 333 BK,Polyamide 66,Nylon 66,1.27,PA66-CF30,,260.0,19200.0,370.0,23500.0,250.0,,2.2,,,
Radilon®,A ESL128W 100 NT,Polyamide 66,Nylon 66,1.1,PA66-I,60.0,260.0,2100.0,78.0,2100.0,,6.5,,,,
Radilon®,A RMA4025W 3733 BK,Polyamide 66,Nylon 66,1.47,PA66-(GF+MD)40,,260.0,11700.0,225.0,12000.0,150.0,,2.1,7.5,,
Radilon®,A RV150W 100 NT,Polyamide 66,Nylon 66,1.23,PA66-GF15,,260.0,5400.0,195.0,5800.0,125.0,,2.9,,,
Radilon®,A RV150W 333 BK,Polyamide 66,Nylon 66,1.24,PA66-GF15,,260.0,5500.0,190.0,6000.0,120.0,,2.6,,,
Radilon®,A RV250W 333 BK,Polyamide 66,Nylon 66,1.32,PA66-GF25,,260.0,7300.0,240.0,8000.0,160.0,,3.5,,,
Radilon®,A RV300K 100 NT,Polyamide 66,Nylon 66,1.36,PA66-GF30,,260.0,8400.0,275.0,9400.0,180.0,,4.2,,,
Radilon®,A RV300RKC 100 NT,Polyamide 66,Nylon 66,1.35,PA66-GF30,,260.0,,,7500.0,140.0,,6.0,,,
Radilon®,A RV300W 100 NT,Polyamide 66,Nylon 66,1.35,PA66-GF30,,260.0,8600.0,285.0,9500.0,190.0,,3.5,,,
