Repository: mike-keating-iv/ml-polymer-classification

# Polymer Classification using Machine Learning

## Project Overview

This project develops machine learning models to classify polymer materials into their respective subclasses using mechanical and physical property data. The goal is to automate polymer identification for materials databases and R&D applications.

## Data Source

Data was collected from the Plastics and Elastomers section of [UL Prospector](https://www.ulprospector.com/plastics/en), which is a database containing technical data for over 100,000 materials. Data was queried by polymer symbol (PP, PMMA, etc) and saved to separate CSV files.

File: data/polymers_Nylon.csv (part 57 of 57)
Chemlon®,113 GH,Polyamide 66,Nylon 66,1.22,PA66-GF15,,257.0,3410.0,94.4,4160.0,,,16.0,3.3,,
Chemlon®,113 GX,Polyamide 66,Nylon 66,1.22,PA66-GF15-L,,254.0,4830.0,172.0,,,,2.0,6.274509803921569,,
Chemlon®,125-15 MGH,Polyamide 66,Nylon 66,1.5,PA66-(GF+MD)40,,257.0,5800.0,125.0,8060.0,,,6.3,7.1,,
Chemlon®,128-10 MGH,Polyamide 66,Nylon 66,1.48,PA66-(GF+MD),,256.0,9000.0,200.0,,145.0,,3.0,,,
Radilon®,A RV300W 3002 BK,Polyamide 66,Nylon 66,1.35,PA66-GF30,,260.0,,,7500.0,145.0,,6.0,,,
Radilon®,A RV350HHR 3800 BK,Polyamide 66,Nylon 66,1.39,PA66-GF35,173.3816670368769,260.0,9500.0,270.0,10500.0,170.0,2.9975510204081734,3.5,,,
Radilon®,A RV400K 333 BK,Polyamide 66,Nylon 66,1.46,PA66-GF40,,260.0,,,10500.0,140.0,,3.3,,,
Radilon®,A RV500K 100 NT,Polyamide 66,Nylon 66,1.57,PA66-GF50,,260.0,14300.0,370.0,16000.0,240.0,,3.5,,,
Radilon®,A RV500K 333 BK,Polyamide 66,Nylon 66,1.57,PA66-GF50,,260.0,14500.0,325.0,16000.0,215.0,,2.7,,,
Radilon®,A USX200 100 NAT,Polyamide 66,Nylon 66,1.08,PA66-I,45.0,260.0,1550.0,60.0,1600.0,,15.0,,,,
Radilon®,A USZ200 100 NT,Polyamide 66,Nylon 66,1.05,PA66-I,42.0,260.0,1400.0,55.0,1550.0,,10.0,,,,
Radilon®,D 40EP25ZW 7037 BL,Polyamide 610,Nylon 610,1.05,PA610-I-P,,218.0,330.0,15.0,380.0,,,,,,
Radilon®,D CF150W 333 BK,Polyamide 610,Nylon 610,1.15,PA610-CF15,,220.0,,,,,,,,,
Radilon®,D ERV300W 333 BK,Polyamide 610,Nylon 610,1.26,PA610-I-GF30,,220.0,4500.0,140.0,5100.0,90.0,,8.0,,,
Radilon®,DT 40E50USR 333C BK,Polyamide 612,Nylon 612,1.1,PA612-I,,212.0,,,,,,,,,
Radilon®,S BMX200K 333 BK,Polyamide 6,Nylon 6,1.06,PA6-I,35.0,220.0,750.0,40.0,850.0,,,,,,
Radilon®,S CV300 100 NT,Polyamide 6,Nylon 6,1.34,PA6-GB30,35.0,220.0,,,2400.0,,10.0,,,,
Radilon®,S HSK 305 M BK,Polyamide 6,Nylon 6,1.14,PA6-L,45.0,220.0,,,1200.0,,30.0,,,,
Radilon®,S HSX150W 1700 NT,Polyamide 6,Nylon 6,1.09,PA6-I,65.0,220.0,2100.0,87.0,2300.0,,,,14.0,,
Radilon®,S RCP3010LK 100 NT,Polyamide 6,Nylon 6,1.36,PA6-(GF+MD)30,,220.0,,,4200.0,60.0,,10.0,,,
Radilon®,S RCP4015LK 100 NT,Polyamide 6,Nylon 6,1.47,PA6-(GF+MD)40,,220.0,,,,,,,,,
Radilon®,S RCW4015UW 3726 BK,Polyamide 6,Nylon 6,1.49,PA6-(GF+MD)40,,220.0,8300.0,199.0,9200.0,125.0,,2.7,,,
Radilon®,S RCW4015W 3720 BK,Polyamide 6,Nylon 6,1.49,PA6-(GF+MD)40,,220.0,7800.0,185.0,8400.0,116.0,,3.0,6.0,,
Radilon®,S RV150UK 3010 BK,Polyamide 6,Nylon 6,1.24,PA6-GF15,,220.0,,,,,,,,,
Radilon®,S RV300 FR2 100 NT,Polyamide 6,Nylon 6,1.41,PA6-GF30-FR,,218.0,,,,,,,,,
Radilon®,S RV300K 333 BK,Polyamide 6,Nylon 6,1.36,PA6-GF30,164.9962133766485,220.0,8600.0,260.0,9500.0,170.0,2.3959300000000017,3.5,,,
Radilon®,S RV350UK 3761 BK,Polyamide 6,Nylon 6,1.41,PA6-GF35,,220.0,10900.0,270.0,11300.0,175.0,,2.8,,,
Radilon®,S RV350W 100 NT,Polyamide 6,Nylon 6,1.4,PA6-GF35,,220.0,,,7250.0,120.0,,6.5,,,
Radilon®,S RV350W 333 BK,Polyamide 6,Nylon 6,1.4,PA6-GF35,92.24846583449539,220.0,6800.0,175.0,6900.0,115.0,2.5944600000000095,7.0,,,
Radilon®,S RV400W 1700 NT,Polyamide 6,Nylon 6,1.45,PA6-GF40,,220.0,,,,,,,,,
Radilon®,S RV400W 333 BK,Polyamide 6,Nylon 6,1.46,PA6-GF40,,220.0,11700.0,300.0,12700.0,190.0,,3.0,,,
Radilon®,S RV500UK 1700 NT,Polyamide 6,Nylon 6,1.57,PA6-GF50,,220.0,,,,,,,,,
Radilon®,S RV500W 333 BK,Polyamide 6,Nylon 6,1.57,PA6-GF50,,220.0,10000.0,240.0,11000.0,150.0,,3.5,,,
Radilon®,S URV600W 339 BK,Polyamide 6,Nylon 6,1.69,PA6-GF60,,220.0,,,,,,,,,
Radiflam®,A FR 100 NT,Polyamide 66,Nylon 66,1.17,PA66-FR,75.0,260.0,3300.0,110.0,3500.0,,4.5,,,,
Radiflam®,A RV150HHR AF 3800 BK,Polyamide 66,Nylon 66,1.34,PA66-GF15-FR,,260.0,5900.0,170.0,6500.0,110.0,,2.8,6.0,,
Heramid®,A NER MP/1 K,Polyamide 66,Nylon 66,1.12,PA66-I,60.0,260.0,2200.0,90.0,2400.0,,6.0,,,,
HYLON®,N1000HL BK310,Polyamide 66,Nylon 66,1.14,PA66-L,,,3100.0,116.0,,80.0,,25.0,8.0,,
HYLON®,N1000I/26HL BK,Polyamide 66,Nylon 66,1.12,PA66-I-L,,,875.0,33.0,,46.0,,40.0,30.0,,
HYLON®,N1000STHL NAT,Polyamide 66,Nylon 66,1.08,PA66-I-L,,,550.0,20.0,,36.0,,45.0,120.0,,
HYLON®,N1000STHLHF BK,Polyamide 66,Nylon 66,1.08,PA66-I-L,,,550.0,20.0,,36.0,,45.0,120.0,,
HYLON®,N1000THL NAT,Polyamide 66,Nylon 66,1.1,PA66-I-L,,,2100.0,76.0,,65.0,,40.0,15.0,,
HYLON®,N1000THLHF2 NAT,Polyamide 66,Nylon 66,1.1,PA66-I-L,,,720.0,27.0,,44.0,,45.0,36.0,,
HYLON®,N1000THLUV3 NAT,Polyamide 66,Nylon 66,1.1,PA66-I-L,,,720.0,27.0,,44.0,,45.0,36.0,,
HYLON®,N1013STHL BK,Polyamide 66,Nylon 66,1.18,PA66-GF15-L,,,3620.0,127.0,,90.0,,3.0,16.0,,
HYLON®,N1013STHL NAT,Polyamide 66,Nylon 66,1.18,PA66-GF15-L,,,2550.0,89.0,,61.0,,7.0,21.0,,
HYLON®,N1015STHL BK,Polyamide 66,Nylon 66,1.19,PA66-GF15-L,,,2560.0,72.0,,60.0,,7.0,19.0,,
HYLON®,N1015STHL NAT,Polyamide 66,Nylon 66,1.19,PA66-GF15-L,,,2580.0,73.0,,63.0,,7.0,20.0,,
HYLON®,N1015STHL NAT,Polyamide 66,Nylon 66,1.19,PA66-GF15-L,,,3800.0,142.0,,97.0,,3.0,16.0,,
HYLON®,N1015THL BK,Polyamide 66,Nylon 66,1.2,PA66-I-GF15-L,,,4300.0,159.0,,100.0,,3.0,10.0,,
HYLON®,N1015THL NAT,Polyamide 66,Nylon 66,1.2,PA66-I-GF15-L,,,3000.0,84.0,,70.0,,7.0,22.0,,
HYLON®,N1025HLFRA BK,Polyamide 66,Nylon 66,1.49,PA66-GF25-FR-L,,,7700.0,160.0,,135.0,,2.0,6.0,,
HYLON®,N1030GBHL BK,Polyamide 66,Nylon 66,1.35,PA66-GB30-L,,,4100.0,120.0,,73.0,,3.0,3.0,,
HYLON®,N1030GBHL NAT,Polyamide 66,Nylon 66,1.35,PA66-GB30-L,,,4200.0,125.0,,80.0,,3.0,3.0,,
HYLON®,N1030HHR BK,Polyamide 66,Nylon 66,1.37,PA66-GF30-L,,,9300.0,261.0,,170.0,,2.0,8.0,,
HYLON®,N1033HL NAT,Polyamide 66,Nylon 66,1.38,PA66-GF35-L,,,9750.0,274.0,,193.0,,2.0,14.0,,
HYLON®,N1033HLFRA BK,Polyamide 66,Nylon 66,1.58,PA66-GF35-FR-L,,,6900.0,150.0,,98.0,,3.0,11.0,,
HYLON®,N1033HLFRA BK,Polyamide 66,Nylon 66,1.58,PA66-GF35-FR-L,,,9900.0,218.0,,150.0,,2.0,8.0,,
HYLON®,N1033MDHL BK,Polyamide 66,Nylon 66,1.4,PA66-GF35-L,,,6700.0,184.0,7000.0,114.0,,5.0,14.0,,
HYLON®,N1033MDHL NAT,Polyamide 66,Nylon 66,1.4,PA66-GF35-L,,,9750.0,274.0,,193.0,,2.0,14.0,,
HYLON®,N1035STHL BK,Polyamide 66,Nylon 66,1.34,PA66-GF35-L,,,6850.0,195.0,,135.0,,3.0,19.0,,
HYLON®,N1040MG25HL BK,Polyamide 66,Nylon 66,1.48,PA66-(GF+MD)40-L,,,10000.0,220.0,,148.0,,2.0,7.0,,
HYLON®,N1040MGHL NAT,Polyamide 66,Nylon 66,1.49,PA66-(GF+MD)40-L,,,8750.0,205.0,,135.0,,2.0,6.0,,
HYLON®,N1040MHL BK,Polyamide 66,Nylon 66,1.5,PA66-MD40-L,,,3000.0,55.0,,51.0,,5.0,7.0,,
HYLON®,N1050HL BK,Polyamide 66,Nylon 66,1.57,PA66-GF50-L,,,10500.0,242.0,,121.0,,4.0,19.0,,
HYLON®,N1050HL BK,Polyamide 66,Nylon 66,1.57,PA66-GF50-L,,,14000.0,345.0,,197.0,,1.5,15.0,,
HYLON®,N1230HL BK,Polyamide 66,Nylon 66,1.37,PA66-GF30-L,,,6140.0,154.0,,96.0,,5.0,12.0,,
HYLON®,N1233HL BK,Polyamide 66,Nylon 66,1.38,PA66-GF35-L,,,6350.0,160.0,,100.0,,5.0,12.0,,
HYLON®,N1233HL BK,Polyamide 66,Nylon 66,1.38,PA66-GF35-L,,,9100.0,230.0,,155.0,,2.0,7.0,,
HYLON®,N1240MG25HL BK,Polyamide 66,Nylon 66,1.48,PA66-(GF+MD)40-L,,,4860.0,108.0,,82.0,,5.0,11.0,,
HYLON®,N2000HL BK,Polyamide 6,Nylon 6,1.13,PA6-L,,,950.0,38.0,,48.0,,50.0,20.0,,
HYLON®,N2000THL BK,Polyamide 6,Nylon 6,1.11,PA6-I-L,,,2400.0,86.0,,65.0,,50.0,15.0,,
HYLON®,N2000THL NAT,Polyamide 6,Nylon 6,1.11,PA6-I-L,,,800.0,32.0,,42.0,,55.0,40.0,,
HYLON®,N2013THL NAT,Polyamide 6,Nylon 6,1.19,PA6-I-GF15-L,,,2780.0,94.0,,64.0,,7.0,19.0,,
HYLON®,N2015THL BK,Polyamide 6,Nylon 6,1.2,PA6-I-GF15-L,,,2780.0,99.0,,63.0,,7.0,18.0,,
HYLON®,N2030HL BK,Polyamide 6,Nylon 6,1.37,PA6-GF30-L,,,8900.0,258.0,,155.0,,2.0,12.0,,
HYLON®,N2030L BK,Polyamide 6,Nylon 6,1.37,PA6-GF30-L,,,5520.0,160.0,,93.0,,5.0,20.0,,
HYLON®,N2030L NAT,Polyamide 6,Nylon 6,1.37,PA6-GF30-L,,,9300.0,267.0,,177.0,,2.0,15.0,,
HYLON®,N2030THL NAT,Polyamide 6,Nylon 6,1.34,PA6-I-GF30-L,,,4200.0,128.0,,80.0,,7.0,30.0,,
HYLON®,N2033HL BK,Polyamide 6,Nylon 6,1.4,PA6-GF35-L,,,5670.0,162.0,,99.0,,5.0,18.0,,
HYLON®,N2040MHL NAT,Polyamide 6,Nylon 6,1.49,PA6-MD40-L,,,8500.0,154.0,,85.0,,2.0,4.0,,
HYLON®,N2043STHL BK,Polyamide 6,Nylon 6,1.43,PA6-GF45-L,,,5850.0,135.0,,83.0,,6.0,28.0,,
HYLON®,N2043STHL NAT,Polyamide 6,Nylon 6,1.43,PA6-GF45-L,,,5880.0,139.0,,90.0,,6.0,30.0,,
HYLON®,N2043STHL NAT,Polyamide 6,Nylon 6,1.43,PA6-GF45-L,,,9500.0,200.0,,150.0,,2.5,22.0,,
HYLON®,N2045HL BK,Polyamide 6,Nylon 6,1.5,PA6-GF45-L,,,6470.0,178.0,,112.0,,5.0,23.0,,
HYLON®,N2200HL BK,Polyamide 6,Nylon 6,1.13,PA6-L,,,920.0,36.0,,48.0,,45.0,15.0,,
HYLON®,N2200STHL BK,Polyamide 6,Nylon 6,1.07,PA6-I-L,,,1600.0,60.0,,53.0,,45.0,45.0,,
HYLON®,N2213HL BK,Polyamide 6,Nylon 6,1.22,PA6-GF15-L,,,2920.0,94.0,,59.0,,10.0,12.0,,
HYLON®,N2215HL BK,Polyamide 6,Nylon 6,1.23,PA6-GF15-L,,,5100.0,166.0,,116.0,,2.5,5.0,,
HYLON®,N2230L BK,Polyamide 6,Nylon 6,1.37,PA6-GF30-L,,,5330.0,149.0,,89.0,,5.0,18.0,,
HYLON®,N2230L BK,Polyamide 6,Nylon 6,1.37,PA6-GF30-L,,,8600.0,240.0,,148.0,,2.0,10.0,,
HYLON®,N2233HL BK,Polyamide 6,Nylon 6,1.38,PA6-GF35-L,,,8700.0,244.0,,151.0,,2.0,10.0,,
HYLON®,N2235HL BK,Polyamide 6,Nylon 6,1.4,PA6-GF35-L,,,5550.0,155.0,,96.0,,5.0,18.0,,
HYLON®,N4033HL BK,Polyamide 66/6 Copolymer,Nylon 66/6,1.38,PA66/6-GF35-L,,,6180.0,173.0,,101.0,,5.0,16.0,,
HYLON®,N7233HL BK,Polyamide 612,Nylon 612,1.33,PA612-GF35-L,,,6650.0,179.0,,120.0,,5.0,14.0,,
EnViramid®,N1300I4/6HL BK,Polyamide 66,Nylon 66,1.15,PA66-L,,,2700.0,94.0,,60.0,,20.0,10.0,,
EnViramid®,N1300STHL BK,Polyamide 66,Nylon 66,1.11,PA66-L,,,1600.0,65.0,,45.0,,40.0,45.0,,
EnViramid®,N1315STHL BK,Polyamide 66,Nylon 66,1.21,PA66-GF15-L,,,3800.0,140.0,,72.0,,3.0,12.0,,
EnViramid®,N1335HL BK,Polyamide 66,Nylon 66,1.4,PA66-GF35-L,,,7330.0,141.0,,105.0,,5.0,12.0,,
EnViramid®,N2300HL BK,Polyamide 6,Nylon 6,1.14,PA6-L,,,990.0,39.0,,43.0,,20.0,18.0,,
EnViramid®,N2300STHL BK,Polyamide 6,Nylon 6,1.08,PA6-L,,,1650.0,65.0,,40.0,,40.0,40.0,,
EnViramid®,N2300THL BK,Polyamide 6,Nylon 6,1.14,PA6-I-L,,,800.0,32.0,,35.0,,50.0,25.0,,
EnViramid®,N2315HL BK,Polyamide 6,Nylon 6,1.24,PA6-GF15-L,,,5300.0,175.0,,85.0,,2.5,4.0,,
EnViramid®,N2330HL BK,Polyamide 6,Nylon 6,1.39,PA6-GF30-L,,,9700.0,270.0,,138.0,,2.0,10.0,,
EnViramid®,N2330HLUV2 BK307,Polyamide 6,Nylon 6,1.39,PA6-GF30-L,,,6000.0,169.0,,85.0,,5.0,18.0,,
EnViramid®,N2333HL BK,Polyamide 6,Nylon 6,1.4,PA6-GF35-L,,,6150.0,170.0,,90.0,,5.0,18.0,,
EnViramid®,N2350HL BK,Polyamide 6,Nylon 6,1.58,PA6-GF50-L,,,14200.0,303.0,,165.0,,1.5,12.0,,
Sicoblend®,N8065,Acrylonitrile Butadiene Styrene + PA,ABS+Nylon,1.07,(ABS+PA),40.0,,1800.0,55.0,,35.0,,100.0,70.0,,
Ravamid®,A GF 20 BK,Polyamide 66,Nylon 66,1.3,PA66-GF20,,,5000.0,,5500.0,90.0,,5.0,6.0,,
Ravamid®,A GF 50 BK45,Polyamide 66,Nylon 66,1.57,PA66-GF50,,,11000.0,,11800.0,190.0,,3.0,11.0,,
Ravamid®,B GB 30 NC,Polyamide 6,Nylon 6,1.35,PA6-GB30,60.0,,3500.0,,,58.0,,12.0,5.0,,
Ravamid®,B GF 15 BK45,Polyamide 6,Nylon 6,1.23,PA6-GF15,,,3800.0,,4500.0,90.0,,4.5,6.0,,
Ravamid®,B GF 30 BK,Polyamide 6,Nylon 6,1.35,PA6-GF30,,,6000.0,,7000.0,95.0,,5.0,7.0,,
Ravamid®,B N GR 133 L,Polyamide 6,Nylon 6,1.11,PA6-I,50.0,,1900.0,,,40.0,,65.0,11.0,,
HYLON®,N1000H2L NT034,Polyamide 66,Nylon 66,1.14,PA66,80.0,,2500.0,105.0,3000.0,80.0,,,4.0,,
HYLON®,N2015TH2L,Polyamide 6,Nylon 6,1.19,PA6-I-GF15,,,3800.0,130.0,4200.0,95.0,,5.0,8.0,,
HYLON®,N2030H2L NAT,Polyamide 6,Nylon 6,1.36,PA6-GF30,165.0,,7400.0,225.0,9500.0,160.0,,3.5,12.0,,
DINALON®,A1S25 G15DI H-0011,Polyamide 66,Nylon 66,1.23,PA66-GF15,127.0,,5500.0,185.0,5700.0,120.0,3.8,4.0,,,
DINALON®,A1S25 G30 P-7035,Polyamide 66,Nylon 66,1.41,PA66-GF30,128.0,,9800.0,200.0,9700.0,,,2.5,,,
DINALON®,A1S25 G30-0008,Polyamide 66,Nylon 66,1.36,PA66-GF30,,,9300.0,260.0,9700.0,180.0,,3.1,,,
DINALON®,A1S25 G30-9159,Polyamide 66,Nylon 66,1.38,PA66-GF30,139.0,,,210.0,9300.0,135.0,,2.9,,,
DINALON®,A1S25 G40-7037,Polyamide 66,Nylon 66,1.48,PA66-GF40,,,11500.0,220.0,11800.0,142.0,,2.0,,,
DINALON®,A1S25 M404DI-4160,Polyamide 66,Nylon 66,1.41,PA66-MD40,,,4460.0,108.0,4360.0,58.0,,6.0,,,
DINALON®,A1S25 UV-4112,Polyamide 66,Nylon 66,1.14,PA66,,,2400.0,140.0,3100.0,77.0,,3.6,,,
DINALON®,A1V25 B25-4107,Polyamide 66,Nylon 66,1.28,PA66-GB25,,,3500.0,96.0,3800.0,55.0,3.5,7.0,,,
DINALON®,A1X25 G30V0 H-7035,Polyamide 66,Nylon 66,1.43,PA66-GF30,,,8000.0,124.0,9000.0,93.0,,1.6,,,
DINALON®,A1X25 H-4112,Polyamide 66,Nylon 66,1.14,PA66,,,3000.0,120.0,3100.0,75.0,,3.0,,,
DINALON®,A2S25 G10M202 HUV-7267,Polyamide 66,Nylon 66,1.38,PA66-(GF+MD)30,,,4600.0,135.0,5000.0,80.0,,2.7,,,
DINALON®,A2S25 G30-0081,Polyamide 66,Nylon 66,1.37,PA66-GF30,156.0,,9200.0,220.0,9800.0,154.0,2.5,2.3,,,
DINALON®,A2S25 G30-4101,Polyamide 66,Nylon 66,1.36,PA66-GF30,,,8000.0,200.0,8100.0,137.0,,2.8,,,
DINALON®,A3S25-0039,Polyamide 66,Nylon 66,1.14,PA66,82.0,,3200.0,100.0,3300.0,62.0,3.8,14.0,,,
DINALON®,A3S40-0050,Polyamide 66,Nylon 66,1.14,PA66,80.0,,2700.0,108.0,3000.0,50.0,4.0,20.0,,,
DINALON®,B1S25 DI-4109,Polyamide 6,Nylon 6,1.11,PA6,53.0,,1950.0,74.0,2200.0,,4.3,20.0,,,
DINALON®,B1S25 DI-7189,Polyamide 6,Nylon 6,1.11,PA6,44.0,,1850.0,68.0,1810.0,40.0,15.0,60.0,,,
DINALON®,B1S25 G10B20-4115,Polyamide 6,Nylon 6,1.36,PA6-GF30,98.0,,5000.0,145.0,5800.0,95.0,,2.8,,,
DINALON®,B1S25 G15 H-0007,Polyamide 6,Nylon 6,1.24,PA6-GF15,,,5800.0,195.0,6100.0,125.0,,3.5,,,
DINALON®,B1S25 G15-0008,Polyamide 6,Nylon 6,1.24,PA6-GF15,,,5100.0,180.0,5700.0,125.0,,3.0,,,
DINALON®,B1S25 G20-0008,Polyamide 6,Nylon 6,1.27,PA6-GF20,150.0,,6300.0,214.0,7000.0,146.0,,3.9,,,
DINALON®,B1S25 G20-4115,Polyamide 6,Nylon 6,1.28,PA6-GF20,,,5600.0,160.0,6300.0,120.0,,2.7,,,
DINALON®,B1S25 G20DI-4115,Polyamide 6,Nylon 6,1.25,PA6-GF20,100.0,,5500.0,148.0,6100.0,97.0,,2.6,,,
DINALON®,B1S25 G30 H-4101,Polyamide 6,Nylon 6,1.37,PA6-GF30,,,8600.0,235.0,9600.0,165.0,,2.8,,,
DINALON®,B1S25 G30 UV-7044,Polyamide 6,Nylon 6,1.37,PA6-GF30,,,8600.0,173.0,8900.0,123.0,2.3,,,,
DINALON®,B1S25 G30-4101,Polyamide 6,Nylon 6,1.36,PA6-GF30,134.0,,8300.0,200.0,9200.0,,,2.0,,,
DINALON®,B1S25 G50-5010,Polyamide 6,Nylon 6,1.56,PA6-GF50,,,15400.0,257.0,15500.0,176.0,,2.2,,,
DINALON®,B1S25 G60 H-4182,Polyamide 6,Nylon 6,1.7,PA6-GF60,,,20200.0,335.0,20300.0,220.0,,1.8,,,
DINALON®,B1S25 V2-7035,Polyamide 6,Nylon 6,1.16,PA6,68.0,,2900.0,98.0,3100.0,50.0,3.6,20.0,,,
DINALON®,B1S30 V2-7031,Polyamide 6,Nylon 6,1.16,PA6,75.0,,2800.0,100.0,3100.0,47.0,3.6,15.0,,,
DINALON®,B1X25 G30 E-0007,Polyamide 6,Nylon 6,1.36,PA6-GF30,180.0,,,240.0,10200.0,,3.0,,,,
DINALON®,B1X25 G30V0-0031,Polyamide 6,Nylon 6,1.43,PA6-GF30,,,10700.0,200.0,11000.0,130.0,,2.1,,,
DINALON®,B1X25 MI-0002,Polyamide 6,Nylon 6,1.1,PA6,59.0,,2200.0,82.0,2200.0,40.0,4.4,30.0,,,
DINALON®,B1X25 TC3-0268,Polyamide 6,Nylon 6,2.03,PA6,,,7400.0,107.0,7500.0,63.0,,1.6,,,
DINALON®,B2S25 G15B15 M-4348,Polyamide 6,Nylon 6,1.37,PA6-GF30,,,6800.0,165.0,7200.0,115.0,,2.5,,,
DINALON®,B2S25 G30-4115,Polyamide 6,Nylon 6,1.34,PA6-GF30,,,9000.0,170.0,9000.0,110.0,,2.0,,,
Integra™,PA12,Polyamide 12,Nylon 12,1.0,PA12,,,,,,,,,,,
Optimide®,66G6F1-BK209,Polyamide 66,Nylon 66,1.61,PA66-GF30-FR,,265.0,10000.0,250.0,,,,2.0,,,
Ivystar®,500E-BK05,Polyphenylene Ether + PA,PPE+Nylon,1.1,(PPE+PA),,265.0,2300.0,90.0,,,,20.0,,,
PPR,PA601,Polyamide 6,Nylon 6,1.22,PA6-GF15,107.0,,5170.0,168.0,,,,3.0,5.196078431372549,,
PPR,PA6615,Polyamide 66,Nylon 66,1.08,PA66,,,1690.0,66.0,,,,180.0,94.11764705882354,,
Pontex,G10E-82-NA,"Polyamide, Unspecified","Nylon, Unspecified",1.67,PA,,,13700.0,196.0,,,,1.0,4.803921568627452,,
Pontex,N5433G-5-NA,"Polyamide, Unspecified","Nylon, Unspecified",1.36,PA-X30,,,9120.0,265.0,,,,2.0,7.647058823529412,,
Pontex,N6233G-NA,"Polyamide, Unspecified","Nylon, Unspecified",,PA,,,9020.0,255.0,,,,2.0,7.647058823529412,,
Pontex,Nylon / N5105G-BK1D,"Polyamide, Unspecified","Nylon, Unspecified",,PA,,,2940.0,98.1,,,,1.5,4.803921568627452,,
Pontex,Nylon / N5120R-2-NA,"Polyamide, Unspecified","Nylon, Unspecified",,PA,,,,67.7,,,,6.0,19.607843137254903,,
Pontex,Nylon / N5120S-NAD,"Polyamide, Unspecified","Nylon, Unspecified",1.25,PA,,,4610.0,147.0,,,,2.5,14.705882352941178,,
Pontex,Nylon / N5133G-BK1,"Polyamide, Unspecified","Nylon, Unspecified",,PA-X35,,,7350.0,177.0,,,,1.5,10.784313725490197,,
Pontex,Nylon / N5133G-NA,"Polyamide, Unspecified","Nylon, Unspecified",1.38,PA,,,7350.0,196.0,,,,2.0,12.745098039215687,,
Pontex,Nylon / N5135G-NA,"Polyamide, Unspecified","Nylon, Unspecified",,PA,,,7650.0,206.0,,,,1.5,12.745098039215687,,
Pontex,Nylon / N5144G-BK1,"Polyamide, Unspecified","Nylon, Unspecified",,PA,,,9320.0,216.0,,,,1.6,13.725490196078432,,
Pontex,Nylon / N6128S-BK2D,"Polyamide, Unspecified","Nylon, Unspecified",1.33,PA,,,5100.0,167.0,,,,4.0,13.725490196078432,,
Pontex,Nylon / N6133G-BK1D,"Polyamide, Unspecified","Nylon, Unspecified",1.38,PA-X30,,,8830.0,245.0,,,,,14.705882352941178,,
Pontex,Nylon / N6433G-BK1,"Polyamide, Unspecified","Nylon, Unspecified",1.36,PA,,,8340.0,216.0,,,,2.0,13.725490196078432,,
Pontex,Nylon / NFB5230G-BK1,"Polyamide, Unspecified","Nylon, Unspecified",1.56,PA,,,7850.0,147.0,,,,1.0,6.764705882352942,,
Pontex,Nylon / NFB6230G-NA,"Polyamide, Unspecified","Nylon, Unspecified",1.54,PA,,,7850.0,196.0,,,,2.0,13.725490196078432,,
Pontex,Nylon / NFB6425S-NA,"Polyamide, Unspecified","Nylon, Unspecified",1.5,PA,,,5880.0,137.0,,,,2.0,9.607843137254903,,
Pontex,Nylon / NRB5430G-NA,"Polyamide, Unspecified","Nylon, Unspecified",1.4,PA,,,8830.0,157.0,,,,1.5,7.647058823529412,,
RAMLLOY,A7000G6BK11,Polyamide 66 + PP,Nylon 66+PP,1.26,(PA+PP)-GF30,,,,,8800.0,,,3.0,11.0,,
RAMLLOY,PA917G4NT,Polyamide 66 + PP,Nylon 66+PP,1.18,(PA+PP)-GF20,,,,,6600.0,,,3.2,9.5,,
Polytron®,A50B01,Polyamide 66,Nylon 66,1.58,PA66-LGF50,,260.0,16500.0,350.0,16000.0,,,1.9,,,
Polytron®,A50N01,Polyamide 66,Nylon 66,1.58,PA66-LGF50,,260.0,17000.0,380.0,18000.0,,,1.9,,,
PLUSTEK,PA100NT,Polyamide 66,Nylon 66,1.14,PA66-L,,,,,3250.0,,4.5,,4.9,,
PLUSTEK,PA108GR33,Polyamide 66,Nylon 66,1.14,PA66,,,,,3000.0,,4.2,,5.0,,
Aegis®,H100MP,Polyamide 6,Nylon 6,1.13,PA6-L,,,,,,,,,,,
Aegis®,H135ZP,Polyamide 6,Nylon 6,1.13,PA6,,,,,,,,,,,
Aegis®,MBM,Polyamide 6,Nylon 6,1.13,PA6,,,,,,,,,,,
InStruc®,PA66GF45MD,Polyamide 66,Nylon 66,1.52,PA66-GF45,,,13800.0,317.0,14500.0,,2.0,,12.745098039215687,,
LEONA™,14G50 *3363,Polyamide 66,Nylon 66,,PA66-GF50,158.0,,12400.0,258.0,12100.0,157.0,4.0,4.0,,,
LEONA™,15G20,Polyamide 66,Nylon 66,1.28,PA66-GF20,114.0,,4500.0,169.0,4600.0,108.0,5.5,10.0,,116.0,
HiDura™,D1MG33H NT0863,Polyamide 612,Nylon 612,1.32,PA612-GF35-L,,218.0,9700.0,249.0,9600.0,172.0,,4.3,17.0,,
HiDura™,D1MG33J NT0864,Polyamide 612,Nylon 612,1.32,PA612-GF35-L,,218.0,8400.0,198.0,8600.0,142.0,,5.3,17.0,,
Starflam®,525K OR0865,Polyamide 66,Nylon 66,1.4,PA66-GF25-FR,,260.0,5900.0,127.0,6900.0,91.0,,3.0,10.0,,
Starflam®,AFR200Y,Polyamide 66,Nylon 66,1.18,PA66-FR,49.0,260.0,1500.0,37.0,1900.0,49.0,16.0,16.0,6.1,,
Starflam®,AFR470X2,Polyamide 66,Nylon 66,1.44,PA66-GF35-FR,,,7500.0,155.0,7800.0,105.0,,3.9,14.0,,
Starflam®,FR350J BK0802,Polyamide 66,Nylon 66,1.32,PA66-FR-L,69.0,260.0,3400.0,93.0,3100.0,64.0,3.9,23.0,4.8,,
Vydyne®,23HST BK0891,Polyamide 66,Nylon 66,1.14,PA66-L,47.0,260.0,1100.0,29.0,1200.0,41.0,21.0,50.0,19.0,,
Vydyne®,AVS4BF1 BK0876,Polyamide 66,Nylon 66,1.6,PA66-GF50,,260.0,17000.0,328.0,17000.0,225.0,,2.2,14.0,,
Vydyne®,R535J BK0678,Polyamide 66,Nylon 66,1.41,PA66-GF35-L,,260.0,,,,,,,,,
AuroraGuard™,61230GFHS,Polyamide 6/12 Copolymer,Nylon 6/12,1.27,PA612-GF30,117.0,,5580.0,103.0,5450.0,,,3.0,10.784313725490197,,
Bergamid™,A70 BLACK T EL 70,Polyamide 66,Nylon 66,1.13,PA66-L,,260.0,,,3150.0,80.0,,25.0,6.0,,
Bergamid™,A70 C30 Black,Polyamide 66,Nylon 66,1.26,PA66,,,,,22000.0,,,,,,
Bergamid™,A70 MI30  Black,Polyamide 66,Nylon 66,1.37,PA66-MD30,,255.0,,,6200.0,,2.0,,2.0,,
Bergamid™,A70 natural TM-Z,Polyamide 66,Nylon 66,1.03,PA66-I,,,950.0,29.0,1100.0,,,41.0,,,
Bergamid™,A700 G35 H RED VN4725CF (f1),Polyamide 66,Nylon 66,1.41,PA66-GF35,,,9000.0,250.0,11000.0,170.0,,2.5,,,
Bergamid™,B650 G/MI20 UF white VN6003CF,Polyamide 6,Nylon 6,1.37,PA6-(GF+MD)20-FR,,,,,6000.0,90.0,,3.0,,,
Bergamid™,B70 G30 H X1 BLACK,Polyamide 6,Nylon 6,1.35,PA6-GF30,,220.0,,,8700.0,,,2.5,10.0,,
Bergamid™,B70 G35 Black,Polyamide 6,Nylon 6,1.41,PA6-GF35,,,,,10500.0,,,3.0,,,
Bergamid™,B70 GK20 Natural,Polyamide 6,Nylon 6,1.28,PA6-GB20,,,,,3800.0,,,4.5,,,
Bergamid™,B70 MI40 H NATURAL 70,Polyamide 6,Nylon 6,1.49,PA6-MD40,,220.0,,,5700.0,,,4.5,2.5,,
Bergamid™,B700 UF V2 grey VN8742CF,Polyamide 6,Nylon 6,1.15,PA6-FR,80.0,,,,3250.0,,2.0,,,,
Bergamid™,B700 UF V2 weiss VN8673CF,Polyamide 6,Nylon 6,1.14,PA6-FR,80.0,,,,3220.0,,4.0,,,,
Bergamid™,GF1200 A 30 NC036,Polyamide 66,Nylon 66,1.36,PA66-GF30,,,9000.0,,,175.0,,,11.764705882352942,,
Edgetek™,ET6000-0006 HI PT Black 1,Polyamide 6,Nylon 6,1.09,PA6-I,49.6,,2210.0,,,36.5,,,,,
Nymax™,REC ND6600-5028 RS FR I Black,Polyamide 66,Nylon 66,1.37,PA66-FR,,,,,8300.0,135.0,,2.5,,,
Nymax™,REC NM6000-0027 ST Black,Polyamide 6,Nylon 6,1.08,PA6,25.0,,480.0,23.0,714.0,,30.0,150.0,87.0,,
Nymax™,REC NM6600-0021 ST Black,Polyamide 66,Nylon 66,1.08,PA66,34.0,,596.0,26.4,910.0,,30.0,150.0,96.0,,
TRIMID®,MS1065 NAT,Polyamide 6,Nylon 6,1.13,PA6,,,,,,,,,,,
TRIMID®,MS1065 NAT,Polyamide 6,Nylon 6,1.13,PA6,,,2800.0,110.0,,80.0,,35.0,6.0,,
TRIMID®,N60G25HL BK,Polyamide 6,Nylon 6,1.32,PA6-GF25-L,,,7650.0,230.0,,130.0,,2.0,8.0,,
TRIMID®,N62G33HL BK,Polyamide 6,Nylon 6,1.38,PA6-GF35-L,,,5400.0,151.0,,93.0,,5.0,18.0,,
TRIMID®,N63G30HL BK,Polyamide 6,Nylon 6,1.39,PA6-GF30-L,,,9720.0,270.0,,138.0,,2.0,10.0,,
TRIMID®,N66000STHLUV2 NAT,Polyamide 66,Nylon 66,1.08,PA66-I-L,,,550.0,20.0,,36.0,,45.0,120.0,,
TRIMID®,N660C30HL BK,Polyamide 66,Nylon 66,1.27,PA66-CF30-L,,,13500.0,265.0,,155.0,,5.0,13.0,,
TRIMID®,N660G33STHLUV2 BK,Polyamide 66,Nylon 66,1.33,PA66-GF35-L,,,4960.0,143.0,,96.0,,7.0,24.0,,
TRIMID®,N661G30HL NAT,Polyamide 66,Nylon 66,1.37,PA66-GF30-L,,,6140.0,154.0,,96.0,,5.0,12.0,,
TRIMID®,N661G33HLUV2 BK,Polyamide 66,Nylon 66,1.38,PA66-GF35-L,,,6700.0,184.0,7000.0,114.0,,5.0,14.0,,
TRIMID®,N661G33HLUV2 BK,Polyamide 66,Nylon 66,1.38,PA66-GF35-L,,,9600.0,270.0,12600.0,176.0,,2.0,10.0,,
TRIMID®,N661G40HL BK,Polyamide 66,Nylon 66,1.47,PA66-GF40-L,,,7600.0,195.0,,127.0,,5.0,14.0,,
TRIMID®,N661G40HL BK,Polyamide 66,Nylon 66,1.47,PA66-GF40-L,,,10300.0,285.0,,195.0,,2.0,10.0,,
TRIMID®,N66200HL BK,Polyamide 66,Nylon 66,1.14,PA66-L,,,1030.0,36.0,,48.0,,35.0,25.0,,
TRIMID®,N662M40HL BK,Polyamide 66,Nylon 66,1.5,PA66-MD40-L,,,8200.0,150.0,,74.0,,2.0,5.0,,
TRIMID®,TRIMID® N62G33HL BK,Polyamide 6,Nylon 6,1.4,PA6-GF35-L,,,9000.0,262.0,,157.0,,2.0,15.0,,
Celanyl®,A3 GF60 BK 9005/N,Polyamide 66,Nylon 66,1.7,PA66-GF60,,260.0,,,15200.0,173.0,,2.7,,,
Ecomid®,ARX H GF35 ECO-R BK 9005/V,Polyamide 66,Nylon 66,1.39,PA66-GF35,,260.0,,,10000.0,145.0,,2.5,,,
Ecomid®,ARX H GF50 ECO-R BK 9005,Polyamide 66,Nylon 66,1.56,PA66-GF50,105.7987853954189,260.0,,,12000.0,140.0,1.7509999999999915,3.3,,,
Ecomid®,B S10 V2 BK 9011/YG,Polyamide 6,Nylon 6,1.21,PA6-MD10-FR,,,,,4000.0,70.0,,5.0,,,
Frianyl®,A3 W GF35 V0E BK 9004/YG,Polyamide 66,Nylon 66,1.46,PA66-GF35-FR,,260.0,,,12000.0,160.0,,2.5,,,
Frianyl®,B3 W GF25 V0E BK 9004/YG,Polyamide 6,Nylon 6,1.36,PA6-GF25-FR,,225.0,8500.0,200.0,9000.0,140.0,,3.0,,,
Frianyl®,XS3 E GF30 V0E OR 2003,Polyamide 66,Nylon 66,1.41,PA66-GF30-FR,,260.0,,,9300.0,120.0,,3.1,,,
Zytel®,42A NC010,Polyamide 66,Nylon 66,1.14,PA66,83.0,262.0,2800.0,,3100.0,,4.4,,6.0,,
Zytel®,70G30HSL NC010,Polyamide 66,Nylon 66,1.37,PA66-GF30,,263.0,6300.0,200.0,7000.0,130.0,,5.0,17.0,117.0,
Zytel®,70G30HSLR ECO-R BK099,Polyamide 66,Nylon 66,1.37,PA66-GF30,,262.0,9000.0,270.0,10000.0,200.0,,3.0,10.0,124.0,
Zytel®,70G33L NC010,Polyamide 66,Nylon 66,1.39,PA66-GF35,134.7755726153732,262.0,6000.0,200.0,8000.0,140.0,3.0999999999999917,5.0,15.0,,
Zytel®,70G35HSRX BK099,Polyamide 66,Nylon 66,1.42,PA66-GF35,,261.0,,,12000.0,220.0,,3.2,12.0,,
Zytel®,7335F NC010,Polyamide 6,Nylon 6,1.13,PA6,92.0,221.0,3100.0,,3600.0,,3.8,,3.5,,
Zytel®,80G43EF BK314LM,Polyamide 66,Nylon 66,1.43,PA66-I-GF45,152.40617075308745,262.0,,260.0,12000.0,180.0,2.0180000000000087,3.3,,,
Zytel®,E41HSB NC010,Polyamide 66,Nylon 66,1.14,PA66,84.0,263.0,,,3000.0,,4.0,,5.0,,
Zytel®,EFE1068 NC010T,Polyamide 66,Nylon 66,1.14,PA66,59.0,263.0,1300.0,75.0,1500.0,,25.0,,10.0,108.0,
Zytel®,EFE1068 NC010T,Polyamide 66,Nylon 66,1.14,PA66,84.0,263.0,2800.0,120.0,3000.0,,4.5,,5.0,121.0,
Zytel®,LC2600 BK043A,"Polyamide, Unspecified","Nylon, Unspecified",1.05,PA-I-P,37.0,220.0,900.0,35.0,1200.0,,19.0,,,,
Zytel® HTN,LTFR52G30NH BL662,Polyamide 66/6T Copolymer,Nylon 66/6T,1.45,PA66/6-GF30-FR,,310.0,10000.0,220.0,11000.0,150.0,,2.2,,,
Zytel® PLUS,PLS95G35DH1EF BK314LM,Polyamide 66/6T Copolymer,Nylon 66/6T,1.43,PA66/6-GF35,191.0536168396055,268.0,,,11000.0,200.0,2.8000000000000025,3.0,,,
CP PRYME® Nylon 6,N200HSL BK,Polyamide 6,Nylon 6,1.14,PA6-L,,,2720.0,,2820.0,,,20.0,5.0,,
TECHNYL®,C 116 BL 5130,Polyamide 6,Nylon 6,1.13,PA6,70.0,221.0,2600.0,,2900.0,,,16.0,5.0,,
TECHNYL®,C 116 YL 1073 LP,Polyamide 6,Nylon 6,1.17,PA6,78.0,221.0,2600.0,70.0,3000.0,,,25.0,5.0,,
TECHNYL®,C 119 V30 BL 5129 XB,Polyamide 6,Nylon 6,1.36,PA6-GF30,,221.0,5200.0,145.0,5700.0,95.0,,6.0,11.0,,
TECHNYL®,C 216 V30 GY G1836 CF,Polyamide 6,Nylon 6,1.36,PA6-GF30,,221.0,5000.0,160.0,6000.0,110.0,,6.0,25.0,,
TECHNYL®,C 216L1 V30 NC,Polyamide 6,Nylon 6,1.36,PA6-GF30,,221.0,5000.0,170.0,5800.0,110.0,,6.3,25.0,,
TECHNYL®,C 219 V30 BK,Polyamide 6,Nylon 6,1.36,PA6-GF30,,221.0,5000.0,180.0,6200.0,115.0,,8.1,,,
TECHNYL® PROTECT,A 60G1 V25 GY 2622,Polyamide 66,Nylon 66,1.38,PA66-GF25-FR,,263.0,4250.0,135.0,7000.0,80.0,,2.4,,,
TECHNYL® PROTECT,A 60X1 V25 NC,Polyamide 66,Nylon 66,1.38,PA66-GF25-FR,,258.0,7700.0,220.0,9600.0,140.0,,2.8,6.8,,
DYNAMID,DYN-N66G25L NC,Polyamide 66,Nylon 66,1.32,PA66-GF25-L,166.0,,7580.0,260.0,8490.0,,,3.0,12.0,,
DYNAMID,DYN-N66MIL NC,Polyamide 66,Nylon 66,1.1,PA66-I-L,70.3,,1970.0,70.0,2310.0,,,30.0,25.0,,
DYNAMID,DYN-N6G35L NC,Polyamide 6,Nylon 6,1.39,PA6-GF35-L,186.0,,9420.0,300.0,9510.0,,,3.5,15.0,,
DYNAMID,DYN-N6G50L NC,Polyamide 6,Nylon 6,1.55,PA6-GF45-L,228.0,,14500.0,320.0,14600.0,,,3.0,18.0,,
DYNAMID,DYN-RN66G25 HSL BK,Polyamide 66,Nylon 66,1.3,PA66-GF25-L,151.0,,6370.0,225.0,7130.0,,,2.6,7.1,,
DYNAMID,DYN-RN66G30 HSL BK,Polyamide 66,Nylon 66,1.36,PA66-GF30-L,175.0,,7440.0,243.0,8480.0,,,2.6,7.8,,
DYNAMID,DYN-RN66MI HSL BK,Polyamide 66,Nylon 66,1.1,PA66-I-L,60.9,,2260.0,61.0,2670.0,,,30.0,21.0,,
DYNAMID,DYN-RN6G15 HSL BK,Polyamide 6,Nylon 6,1.21,PA6-GF15-L,95.5,,3850.0,156.0,3880.0,,,3.5,8.4,,
DYNAMID,DYN-RN6G30 HSL BK,Polyamide 6,Nylon 6,1.37,PA6-GF30-L,168.0,,7890.0,234.0,7960.0,,,3.0,9.8,,
DYNAMID,DYN-RN6MI HSL BK,Polyamide 6,Nylon 6,1.1,PA6-I-L,51.7,,2140.0,78.0,2150.0,,,35.0,18.0,,
Grivory®,GVN-35H Natural,Polyamide 66 + PA 6I/X,Nylon 66+Nylon 6I/X,1.4,(PA66+PA6I/X)-I-GF35,,260.0,,,9000.0,140.0,,5.0,,,
Grivory®,GVN-35H Natural,Polyamide 66 + PA 6I/X,Nylon 66+Nylon 6I/X,1.4,(PA66+PA6I/X)-I-GF35,,260.0,,,10500.0,170.0,,4.0,,,
Akulon®,K-FHXGM35 BK26011,Polyamide 6,Nylon 6,1.42,PA6-(GF+MD),,220.0,,,,,,,,,
Akulon®,N24-LPG6,Polyamide 6,Nylon 6,1.32,PA6-I-GF30,,,4300.0,135.0,4900.0,85.0,,10.0,,,
Akulon® Ultraflow,K-FG3/C B-MB,Polyamide 6,Nylon 6,1.23,PA6-GF15,,220.0,4500.0,160.0,5700.0,115.0,,3.4,,,
Durethan®,1100/30H2.0 901510,Polyamide 6,Nylon 6,1.35,PA6-GB30,,220.0,4000.0,120.0,4400.0,70.0,,4.5,10.0,,
Durethan®,AKV30FN22 000000,Polyamide 66,Nylon 66,1.4,PA66-GF30-FR,,263.0,3700.0,90.0,3900.0,56.0,,13.0,10.0,,
Durethan®,AKV30H2.0 901463 DUS202,Polyamide 66,Nylon 66,1.37,PA66-GF30,,256.0,9200.0,230.0,9500.0,145.0,,2.5,10.0,,
Durethan®,AM230ZH3.0 000000,Polyamide 66,Nylon 66,1.34,PA66-I-MD30,,,3600.0,105.0,3700.0,60.0,,15.0,10.0,,
Durethan®,B30SFN31 000000,Polyamide 6,Nylon 6,1.17,PA6-FR,80.0,,3500.0,120.0,3500.0,,3.9,,10.0,,
Durethan®,BKV20GH2.0 900051,Polyamide 6,Nylon 6,1.28,PA6-GF20,,222.0,,,,,,,10.0,,
Durethan®,BKV20GH2.0 900051,Polyamide 6,Nylon 6,1.28,PA6-GF20,,222.0,6400.0,225.0,7600.0,150.0,,3.0,10.0,,
Durethan®,BKV25FN01 000000,Polyamide 6,Nylon 6,1.39,PA6-GF25-FR,73.20940066515445,222.0,5500.0,140.0,5800.0,80.0,2.53000000000001,6.5,15.0,,
Durethan®,BKV25FN01 000000,Polyamide 6,Nylon 6,1.39,PA6-GF25-FR,,222.0,9000.0,205.0,9300.0,130.0,,3.1,10.0,,
Durethan®,BKV30 000000 DUS037,Polyamide 6,Nylon 6,1.36,PA6-GF30,,220.0,5100.0,170.0,6100.0,105.0,,6.0,20.0,,
Durethan®,BKV30 000000 DUS037,Polyamide 6,Nylon 6,1.36,PA6-GF30,,220.0,8600.0,275.0,9800.0,170.0,,3.0,13.0,,
Durethan®,BKV30FN01 000000,Polyamide 6,Nylon 6,1.43,PA6-GF30-FR,,220.0,10400.0,230.0,10300.0,130.0,,3.0,,,
Durethan®,BKV30FN04 000000 DUS064,Polyamide 6,Nylon 6,1.42,PA6-GF30-FR,,220.0,6600.0,160.0,7000.0,95.0,,6.0,13.0,,
Durethan®,BKV30FN22 000000,Polyamide 6,Nylon 6,1.4,PA6-GF30-FR,,222.0,7300.0,170.0,7600.0,95.0,,4.0,,,
Durethan®,BKV315Z 000000 DUS037,Polyamide 6,Nylon 6,1.2,PA6-I-GF15,96.13785503990685,220.0,5000.0,165.0,5500.0,105.0,2.5329600000000063,5.5,20.0,,
Durethan®,BKV35XWPXT 900116,Polyamide 6,Nylon 6,1.41,PA6-GF35,90.72476483466059,220.0,5700.0,160.0,6000.0,110.0,3.2909999999999995,9.5,35.0,,
Durethan®,BKV40H2.0 901510,Polyamide 6,Nylon 6,1.46,PA6-GF40,108.83273359273025,222.0,7300.0,200.0,7800.0,130.0,2.8107000000000104,6.0,24.0,,
Durethan®,BKV40H2.0 901510,Polyamide 6,Nylon 6,1.46,PA6-GF40,,222.0,11200.0,310.0,12700.0,195.0,,3.0,18.0,,
Durethan®,BKV40PH2.0EF 900116 DUS001,Polyamide 6,Nylon 6,1.46,PA6-GF40,,220.0,7000.0,185.0,7500.0,130.0,,6.0,30.0,,
Durethan®,BKV55XF 900116,Polyamide 6,Nylon 6,1.62,PA6-GF55,,221.0,11000.0,210.0,10500.0,140.0,,3.5,20.0,,
Durethan®,BLUEB30SF 000000,Polyamide 6,Nylon 6,1.14,PA6,40.0,222.0,850.0,35.0,1000.0,,20.0,,30.0,,
Durethan®,BLUEBKV30H2.0 901510,Polyamide 6,Nylon 6,1.36,PA6-GF30,89.94850272109302,222.0,5000.0,160.0,5800.0,100.0,2.9463999999999935,6.0,20.0,,
Durethan®,BLUEBKV30H2.0 901510,Polyamide 6,Nylon 6,1.36,PA6-GF30,,222.0,8500.0,270.0,9500.0,170.0,,3.5,10.0,,
Durethan®,BLUEBKV30H3.0 000000,Polyamide 6,Nylon 6,1.36,PA6-GF30,89.03007987441615,222.0,5100.0,170.0,6100.0,105.0,2.8980000000000006,6.0,20.0,,
Durethan®,BLUEBKV325ZH2.0 901510,Polyamide 6,Nylon 6,1.28,PA6-I-GF25,,219.0,3600.0,110.0,4000.0,70.0,,8.5,30.0,,
Durethan®,DPAKV30FN00 000000,Polyamide 66 + PA 6,Nylon 66+Nylon 6,1.42,(PA66+PA6)-GF30-FR,,260.0,10500.0,215.0,10500.0,135.0,,2.8,10.0,,
Durethan®,ECOAKV30H2.0 901510,Polyamide 66,Nylon 66,1.36,PA66-GF30,,263.0,9200.0,270.0,10000.0,175.0,,3.0,10.0,,
Durethan®,ECOBG60XXF 900116,Polyamide 6,Nylon 6,1.68,PA6-(GF+GB)60,,221.0,12000.0,210.0,12300.0,135.0,,3.3,20.0,,
Stanyl®,TW376,Polyamide 46,Nylon 46,1.14,PA46,75.0,295.0,2350.0,93.0,2500.0,65.0,18.0,,,,
Tepex®,101-RG600(x)/47%,Polyamide 66,Nylon 66,1.81,PA66-GF65,,260.0,17000.0,490.0,19000.0,,,2.1,,,
Tepex®,102-RG600(x)/47%,Polyamide 6,Nylon 6,1.8,PA6-GF65,,220.0,20000.0,580.0,23000.0,,,2.2,,,
Tepex®,202-C200(x)/50%,Polyamide 6,Nylon 6,1.46,PA6-CF60,,220.0,48000.0,780.0,,,,,,,
Tepex®,208-C200(x)/45%,Polyamide 612,Nylon 612,1.46,PA612-CF55,,,42000.0,750.0,,,,,,,
TROGAMID®,CW1420,"Polyamide, Unspecified","Nylon, Unspecified",1.02,PA-I,45.0,245.0,,,1200.0,,8.0,,,,
TROGAMID®,CW9710 BL E50156 LA,"Polyamide, Unspecified","Nylon, Unspecified",1.02,PA,61.0,,,,1530.0,,8.0,,,,
TROGAMID®,CX7323 NC,"Polyamide, Unspecified","Nylon, Unspecified",1.02,PA,,250.0,,,,,,,,,
TROGAMID® CX,9710 NC,"Polyamide, Unspecified","Nylon, Unspecified",1.02,PA,60.0,250.0,1700.0,90.0,1400.0,68.0,8.0,,,,81.0
TROGAMID® myCX,eCO BC40 I,"Polyamide, Unspecified","Nylon, Unspecified",1.02,PA,63.0,247.0,1500.0,88.0,1490.0,60.0,7.0,,,,
VESTAMELT®,840,"Polyamide, Unspecified","Nylon, Unspecified",,PA,,113.0,,,,,,,,,
VESTAMID® eCO,LX9039 BBM100,Polyamide 612,Nylon 612,1.02,PA612,43.0,178.0,1420.0,58.0,1400.0,50.0,5.0,,,,73.0
VESTAMID® L,L-CF15 BK E70461,Polyamide 12,Nylon 12,1.1,PA12-CF15,130.0,178.0,,,8770.0,130.0,3.5,,,,79.0
VESTAMID® L,LC-GF15 NC,Polyamide 12,Nylon 12,1.12,PA12-GF15,86.0,178.0,,,3950.0,79.0,4.0,8.0,,,78.0
VESTAMID® L,LC-GF23 NC,Polyamide 12,Nylon 12,1.18,PA12-GF25,106.0,178.0,,,5470.0,101.0,4.0,7.0,,,79.0
VESTAMID® L,LC-GF30 NC,Polyamide 12,Nylon 12,1.24,PA12-GF30,120.0,178.0,,,6920.0,116.0,5.0,7.0,,,80.0
VESTAMID® L,LX9012 Bio30,Polyamide 12,Nylon 12,1.01,PA12,38.0,176.0,951.0,44.0,1170.0,44.0,5.0,240.0,,,73.0
VESTAMID® L,LXM8,Polyamide 12,Nylon 12,1.06,PA12-GF,,180.0,1890.0,,2270.0,55.0,,16.0,,,75.0
SUNYLON®,NP2400,Polyamide 6,Nylon 6,1.1,PA6,,220.0,2160.0,95.1,,,,,,,
SUNYLON®,NP3200,Polyamide 6,Nylon 6,1.1,PA6,,220.0,2160.0,94.1,,,,,,,
SUNYLON®,NP3300,Polyamide 6,Nylon 6,1.1,PA6,,220.0,2160.0,94.1,,,,,,,
SUNYLON®,NP33LA,Polyamide 6,Nylon 6,1.1,PA6,,220.0,2160.0,95.1,,,,,,,
Gebamid,A GF 50,Polyamide 66,Nylon 66,1.56,PA66-GF50,190.0,,12000.0,,13500.0,,2.5,,,,
Mapex,AN4720SB 01IX,Polyamide 66,Nylon 66,1.39,PA66-GF35,,260.0,8620.0,270.0,,,,2.0,9.313725490196079,120.0,
Alphalon™,40LN2F,Polyamide 6,Nylon 6,1.13,PA6-L,82.0,220.0,,95.0,,,,,,,
Jabil,PA6 - 3.0HG,Polyamide 6,Nylon 6,3.0,PA6,,185.0,4150.0,80.0,5530.0,,,3.7,5.294117647058824,,
Lumid®,GP2350AWS,Polyamide 6,Nylon 6,1.39,PA6-GF35,,220.0,8830.0,250.0,11500.0,175.0,,3.0,11.0,120.0,
LOXIAMID,PA6  GF20  HS1  03013,Polyamide 6,Nylon 6,1.28,PA6-GF20,,,6700.0,185.0,,110.0,,5.0,7.5,,
LOXIAMID,PA6  MR20GF10  HS2  BK0304  03030,Polyamide 6,Nylon 6,1.36,PA6-(GF+MD)30,,,7000.0,185.0,,105.0,,3.0,7.0,,
LOXIAMID,PA6 GF30 HS1 UV3 03037,Polyamide 6,Nylon 6,1.36,PA6-GF30,,,9700.0,280.0,,180.0,,4.0,15.0,,
LOXIAMID,PA66  GF30  HS1  BK0402  04013,Polyamide 66,Nylon 66,1.37,PA66-GF30,,,9500.0,250.0,,150.0,,4.0,8.0,,
LOXIAMID,PA66  GF50  HS1  BK0408  04056,Polyamide 66,Nylon 66,1.58,PA66-GF50,,,16000.0,345.0,,220.0,,4.0,15.0,,
LOXIAMID,PA66 CF15GF15 FRV0 HS1 04065,Polyamide 66,Nylon 66,1.56,PA66-(CF+GF)30-FR,,,,,,165.0,,1.5,9.0,,
LOXIAMID,PA66 GF30 HS3 HR2 BK0404 04032,Polyamide 66,Nylon 66,1.37,PA66-GF30,,,9000.0,285.0,,180.0,,5.0,,,
LOXIAMID,PA66 GF35 HS2 04057,Polyamide 66,Nylon 66,1.41,PA66-GF35,,,9800.0,290.0,,200.0,,3.0,12.0,,
LOXIAMID,PA66 GF35 HS2 HR2 04058,Polyamide 66,Nylon 66,1.41,PA66-GF35,210.0,,10000.0,300.0,,,,3.0,15.0,,
LOXIAMID,PA66 GF50 HS2 04039,Polyamide 66,Nylon 66,1.57,PA66-GF50,,,16000.0,410.0,,225.0,,2.5,18.0,,
LOXIAMID,PA66 LU HS1 IM1 GY0405 04040,Polyamide 66,Nylon 66,1.11,PA66-I-L,65.0,,2500.0,95.0,,,,15.0,6.0,,
CirculenRecover EP,PA66 SHI H BLACK,Polyamide 66,Nylon 66,1.09,PA66-I,38.0,,,,850.0,,30.0,,,,
SCHULAMID®,6 GF30 4DD,Polyamide 6,Nylon 6,1.43,PA6-GF30-FR,,,,,12000.0,140.0,,3.0,,,
SCHULAMID®,6 GF30 H2 4DD 16V0 BLK,Polyamide 6,Nylon 6,1.4,PA6-GF30-FR,,,,,,,,,,,
SCHULAMID®,6 GF30 H2 4DD BLK 96.8179,Polyamide 6,Nylon 6,1.4,PA6-GF30-FR,,,,,,,,,,,
SCHULAMID®,612 HV HI H W10,Polyamide 612,Nylon 612,1.03,PA612-I-P,41.0,,840.0,,867.0,44.0,50.0,350.0,,,
SCHULAMID®,66 MV 3 H4,Polyamide 66,Nylon 66,1.14,PA66,70.0,,,,1500.0,,15.0,,,,
PoliPIR™,PA66GF - 3301,Polyamide 66,Nylon 66,1.4,PA66-GF30,,,5170.0,213.0,5520.0,,,3.0,9.411764705882353,,
PoliPIR™,PA66GF-3351,Polyamide 66,Nylon 66,1.4,PA66-GF35,,,6760.0,189.0,6930.0,,,3.0,7.843137254901961,,
PoliPIR™,PA6GF-3350,Polyamide 6,Nylon 6,1.38,PA6-GF35,,,8730.0,248.0,9660.0,,,2.0,11.764705882352942,,
CHALNGE,II SGF 6.5 BK0,Polyamide 66,Nylon 66,1.39,PA66-GF35-L,,,7690.0,,,145.0,,5.0,7.843137254901961,,
OCEANWORKS®,OR.201271,Polyamide 6,Nylon 6,1.14,PA6,,,2940.0,120.0,,69.0,,10.0,4.803921568627452,,78.0
i-OnComp™,PA66 HI 1002,Polyamide 66,Nylon 66,1.08,PA66,48.3,,1930.0,66.2,1790.0,44.1,,60.0,78.43137254901961,,
PLASTRON®,PA12-CF30-01 (L7),Polyamide 12,Nylon 12,1.16,PA12-LCF30,,,17000.0,340.0,,,,,,,
PLASTRON®,PA12-CF40-01 (L9),Polyamide 12,Nylon 12,1.22,PA12-LCF40,,,19000.0,330.0,,,,,,,
PLASTRON®,PA12-CF40-01 (L9),Polyamide 12,Nylon 12,1.22,PA12-LCF40,,,21000.0,380.0,,,,,,,
PLASTRON®,PA12-GF50-01 (L9),Polyamide 12,Nylon 12,1.46,PA12-LGF50,,,12500.0,330.0,,,,,,,
Paramide®,GP6LN,Polyamide 6,Nylon 6,1.1,PA6-L,,,2450.0,103.0,,,,100.0,5.294117647058824,117.0,
Paramide®,GP6M,Polyamide 6,Nylon 6,1.1,PA6,,,2250.0,101.0,,,,100.0,5.098039215686275,117.0,
Radiflam®,A FR 122 NT,Polyamide 66,Nylon 66,1.18,PA66-FR,90.0,260.0,3400.0,120.0,3700.0,,4.0,,,,
Radiflam®,A FRX 308 BK,Polyamide 66,Nylon 66,1.19,PA66-FR,75.0,260.0,3500.0,120.0,3600.0,,,,,,
Radiflam®,A RV200 HF 100 NT,Polyamide 66,Nylon 66,1.32,PA66-GF25-FR,,260.0,,,,,,,,,
Radiflam®,A RV200 HF 100 NT,Polyamide 66,Nylon 66,1.32,PA66-GF25-FR,,260.0,7500.0,210.0,8100.0,130.0,,3.3,,,
Radiflam®,A RV300 AF 830 BR,Polyamide 66,Nylon 66,1.43,PA66-GF30-FR,,260.0,8850.0,220.0,9400.0,145.0,,2.7,,,
Radiflam®,S FR 100 NT,Polyamide 6,Nylon 6,1.17,PA6-FR,45.0,220.0,,,2450.0,,28.0,,,,
Radiflam®,S FR 100 NT,Polyamide 6,Nylon 6,1.17,PA6-FR,75.0,220.0,3300.0,110.0,3550.0,,4.0,,,,
Radiflam®,S FR 309 M BK,Polyamide 6,Nylon 6,1.16,PA6-FR,,220.0,,,,,,,,,
Radiflam®,S RV150 HF 339 BK,Polyamide 6,Nylon 6,1.28,PA6-GF15-FR,,220.0,6100.0,160.0,6400.0,95.0,,3.4,,,
Radilon®,A CF400W 333 BK,Polyamide 66,Nylon 66,1.32,PA66-CF40,,260.0,,,,,,,,,
Radilon®,A HS 372 M BK,Polyamide 66,Nylon 66,1.14,PA66-L,55.0,260.0,,,1300.0,,30.0,,,,
Radilon®,A RV200L 100 NT,Polyamide 66,Nylon 66,1.27,PA66-GF20-L,,260.0,3450.0,125.0,4100.0,90.0,,5.0,,,
Radilon®,A RV300 990 GY,Polyamide 66,Nylon 66,1.35,PA66-GF30,,260.0,9100.0,275.0,9700.0,175.0,,3.6,,,
Radilon®,A RV300FC 100 NT,Polyamide 66,Nylon 66,1.35,PA66-GF30,,260.0,8100.0,270.0,9300.0,185.0,,4.0,,,
Radilon®,A RV350LW 333 BK,Polyamide 66,Nylon 66,1.41,PA66-GF35-L,,260.0,10400.0,285.0,10900.0,190.0,,3.0,,,
Radilon®,A RV350RW 339 BK,Polyamide 66,Nylon 66,1.41,PA66-GF35,,260.0,,,,,,,,,
Radilon®,ADLINE CS,Polyamide 66/6 Copolymer,Nylon 66/6,1.1,PA66/6,55.0,195.0,1900.0,70.0,2010.0,,4.5,,,,
Radilon®,D HS 105 M NT,Polyamide 610,Nylon 610,1.08,PA610-L,70.0,217.0,2200.0,90.0,2500.0,,5.0,,,,
Radilon®,D HSUK 3010 BK,Polyamide 610,Nylon 610,1.08,PA610-L,,220.0,,,,,,,,,
Radilon®,D RV300RG 3900 BK,Polyamide 610,Nylon 610,1.31,PA610-GF30,,222.0,7600.0,235.0,8500.0,150.0,,5.0,,,
Radilon®,D RV300W 333 BK,Polyamide 610,Nylon 610,1.3,PA610-GF30,,220.0,5500.0,175.0,7200.0,120.0,,3.9,,,
Radilon®,MIXLOY D 32CPA100 100 NT,Polyamide 610,Nylon 610,1.13,PA610-I-MD10,40.0,220.0,1700.0,55.0,1700.0,,16.0,,,,
Radilon®,MIXLOY D RVA150 100 NT,Polyamide 610,Nylon 610,1.15,PA610-GF15,73.0,220.0,3500.0,110.0,4000.0,,5.0,,,,
Radilon®,MIXLOY S RVA150 100 NT,Polyamide 6 + ABS,Nylon 6+ABS,1.18,(ABS+PA)-GF15,100.0,220.0,4800.0,155.0,5300.0,,3.5,,,,
Radilon®,MIXLOY S RVA80 100 NT,Polyamide 6 + ABS,Nylon 6+ABS,1.15,(ABS+PA)-GF10,87.0,220.0,3750.0,140.0,4100.0,,4.0,,,,
Radilon®,MIXLOY S RVA80T 100 NT,Polyamide 6 + ABS,Nylon 6+ABS,1.13,(ABS+PA)-I-GF10,55.0,222.0,2250.0,75.0,2500.0,,6.0,,,,
Radilon®,NeXTreme HSW 100 HT,"Polyamide, Unspecified","Nylon, Unspecified",1.17,PA,,302.0,3150.0,130.0,3600.0,88.0,,3.0,,,
Radilon®,S ESL128 100 NAT,Polyamide 6,Nylon 6,1.08,PA6-I,52.0,220.0,1900.0,70.0,1950.0,,4.4,,,,
Radilon®,S RV250 100 NAT,Polyamide 6,Nylon 6,1.3,PA6-GF25,,220.0,7200.0,245.0,8100.0,165.0,,4.0,,,
Radilon®,S RV400K 333 BK,Polyamide 6,Nylon 6,1.46,PA6-GF40,,220.0,11900.0,305.0,12600.0,195.0,,3.1,,,
Radilon®,S URV500W 333 BK,Polyamide 6,Nylon 6,1.57,PA6-GF50,,220.0,,,,,,,,,
Renycle®,S GF3001 HF0 3033 BK,Polyamide 6,Nylon 6,1.43,PA6-GF30-FR,,215.0,10300.0,195.0,10600.0,125.0,,2.3,,,
Renycle®,S GF3001K 3033 BK,Polyamide 6,Nylon 6,1.35,PA6-GF30,,217.0,7950.0,230.0,9350.0,50.0,,3.0,,,
Renycle®,S GF3003 3033 BK,Polyamide 6,Nylon 6,1.36,PA6-GF30,,220.0,6100.0,160.0,6500.0,105.0,,6.5,,,
TORZEN®,G3500XHL BK20,Polyamide 66,Nylon 66,1.42,PA66-GF35,,261.0,11000.0,310.0,11500.0,210.0,,3.0,,,
HYLON®,N1000E4L NAT,Polyamide 66,Nylon 66,1.14,PA66,93.0,,3100.0,99.0,,,,15.0,5.0,,
HYLON®,N1000E5L NAT,Polyamide 66,Nylon 66,1.14,PA66-L,82.0,,2900.0,95.0,,,,35.0,6.0,,
HYLON®,N1015HLFRA NAT,Polyamide 66,Nylon 66,1.43,PA66-GF15-FR-L,,,3150.0,72.0,,71.0,,3.0,9.0,,
HYLON®,N1015HLFRA NAT,Polyamide 66,Nylon 66,1.43,PA66-GF15-FR-L,,,5300.0,122.0,,112.0,,2.0,5.0,,
HYLON®,N1020HL BK,Polyamide 66,Nylon 66,1.28,PA66-GF20-L,,,3930.0,120.0,,76.0,,10.0,8.0,,
HYLON®,N1020HL BK,Polyamide 66,Nylon 66,1.28,PA66-GF20-L,,,6500.0,207.0,,122.0,,2.5,5.0,,
HYLON®,N1033STHLUV2 NAT,Polyamide 66,Nylon 66,1.33,PA66-GF35,,,5180.0,148.0,,115.0,,7.0,28.0,,
HYLON®,N1045HL NAT,Polyamide 66,Nylon 66,1.5,PA66-GF45-L,,,12000.0,315.0,,219.0,,2.0,14.0,,
HYLON®,N1050HLUV2 BK,Polyamide 66,Nylon 66,1.57,PA66-GF50-L,,,10500.0,242.0,,121.0,,4.0,19.0,,
HYLON®,N1233HLUV2 BK,Polyamide 66,Nylon 66,1.38,PA66-GF35-L,,,6350.0,160.0,,100.0,,5.0,12.0,,
HYLON®,N2000L NAT,Polyamide 6,Nylon 6,1.13,PA6-L,,,980.0,39.0,,50.0,,50.0,20.0,,
HYLON®,N2020HL NAT,Polyamide 6,Nylon 6,1.28,PA6-GF20-L,,,4000.0,122.0,,85.0,,5.0,18.0,,
HYLON®,N2030HLUV2 NAT,Polyamide 6,Nylon 6,1.37,PA6-GF30-L,,,5780.0,166.0,,112.0,,5.0,29.0,,
HYLON®,N2043STH2L NAT,Polyamide 6,Nylon 6,1.43,PA6-GF45-L,,,5880.0,139.0,,90.0,,6.0,30.0,,
HYLON®,N2250HL BK,Polyamide 6,Nylon 6,1.57,PA6-GF50-L,,,9600.0,250.0,,175.0,,2.0,11.0,,
HYLON®,N1000 NT034,Polyamide 66,Nylon 66,1.14,PA66,80.0,,2500.0,105.0,3000.0,80.0,,,4.0,,
HYLON®,N1000H2LFRB0 NT034,Polyamide 66,Nylon 66,1.18,PA66-FR,75.0,,3000.0,110.0,3600.0,72.0,4.0,7.0,3.5,,
HYLON®,N2000 NAT,Polyamide 6,Nylon 6,1.13,PA6,,,,,2750.0,73.0,,4.5,5.5,,
HYLON®,N2030H2LFRA NAT,Polyamide 6,Nylon 6,1.58,PA6-GF30-FR,160.0,,8500.0,230.0,10500.0,155.0,,2.0,12.0,,
Ravamid®,B GF35 NC,Polyamide 6,Nylon 6,1.4,PA6-GF35,,,8400.0,,9500.0,152.0,,3.2,10.0,,
Ravamid®,B ST NC,Polyamide 6,Nylon 6,1.09,PA6-I,50.0,,2100.0,,,45.0,,20.0,14.0,,
Ravamid®,B T BK45,Polyamide 6,Nylon 6,1.11,PA6-I,55.0,,2300.0,,,45.0,,20.0,11.0,,
Ravamid®,B T NC,Polyamide 6,Nylon 6,1.11,PA6-I,55.0,,2000.0,,,45.0,,20.0,11.0,,
ResMart Ultra,02226,Polyamide 6,Nylon 6,1.13,PA6,,,2760.0,103.0,2760.0,,,,4.215686274509804,,
SUSTAMID®,6 MO black extruded,Polyamide 6,Nylon 6,1.14,PA6,80.0,220.0,,,3200.0,,,50.0,,,82.0
SUSTAMID®,6 red,Polyamide 6,Nylon 6,1.14,PA6,80.0,220.0,,,3200.0,,,50.0,,,82.0
SUSTAMID®,66 black calendered,Polyamide 66,Nylon 66,1.15,PA66,85.0,260.0,,,3300.0,,,50.0,,,83.0
SUSTAMID®,6G blue,Polyamide 6,Nylon 6,1.15,PA6,75.0,216.0,,,3400.0,,,45.0,,,83.0
SUSTAMID®,6G OL yellow,Polyamide 6,Nylon 6,1.14,PA6,70.0,213.0,,,3300.0,,,50.0,,,82.0
SUSTAMID®,6G PD 140 blue,Polyamide 6,Nylon 6,1.14,PA6,70.0,210.0,,,2900.0,,,50.0,,,80.0
REPRO,PA6 RF6,Polyamide 6,Nylon 6,1.36,PA6-GF30,,,8400.0,220.0,,,,,,,
ESD,282 F (ISO),Polyamide 12,Nylon 12,1.08,PA12-CF15,,,7400.0,170.0,8000.0,,3.0,,10.0,,
ESD,283,Polyamide 66,Nylon 66,1.22,PA66-CF20,,,13100.0,261.0,13800.0,,2.5,,5.196078431372549,,
PermaStat PLUS®,200 A,Polyamide 6,Nylon 6,1.13,PA6,,,2070.0,82.7,2070.0,,10.0,,15.686274509803923,,
PermaStat PLUS®,205 A,Polyamide 6,Nylon 6,1.36,PA6-GF30,,,4140.0,138.0,4140.0,,2.0,,5.196078431372549,,
PermaStat®,200 A,Polyamide 6,Nylon 6,1.13,PA6,,,2140.0,75.8,2410.0,,10.0,,15.686274509803923,,
PermaStat®,200 H,Polyamide 66,Nylon 66,1.09,PA66-I,,,1380.0,48.3,1520.0,,10.0,,1000.0,,
PermaStat®,203 A,Polyamide 6,Nylon 6,1.27,PA6-GF20,,,3790.0,103.0,4480.0,,3.0,,7.843137254901961,,
RTP,201 TFE 10 (ISO),Polyamide 66,Nylon 66,1.27,PA66-GF10-L,,,4620.0,162.0,4960.0,,3.0,,3.0,,
RTP,202 RC HS (ISO),Polyamide 66,Nylon 66,1.24,PA66-GF15,,,5700.0,220.0,6200.0,,2.0,,6.0,,
RTP,204 RC HS (ISO),Polyamide 66,Nylon 66,1.33,PA66-GF25,,,8250.0,250.0,9000.0,,3.0,,10.0,,
RTP,205.3 D (ISO),Polyamide 6/12 Copolymer,Nylon 6/12,1.32,PA612-GF35,,,8200.0,235.0,9500.0,,3.0,,12.0,,
RTP,207 D (ISO),Polyamide 6/12 Copolymer,Nylon 6/12,1.38,PA612-GF40,,,10000.0,270.0,11000.0,,3.0,,13.0,,
RTP,207 RC HS Black (ISO),Polyamide 66,Nylon 66,1.46,PA66-GF40,,,12000.0,320.0,14000.0,,3.5,,14.0,,
RTP,281 (ISO),Polyamide 66,Nylon 66,1.18,PA66-CF10,,,7500.0,245.0,9000.0,,2.0,,3.0,,
RTP,283 (ISO),Polyamide 66,Nylon 66,1.22,PA66-CF20,,,13500.0,325.0,15000.0,,2.0,,7.0,,
RTP,299 A X 147559 A (ISO),Polyamide 6,Nylon 6,1.23,PA6-(CF+GF),,,11000.0,224.0,12100.0,,2.9,,21.0,,
RTP,299 A X 150436 A (ISO),Polyamide 6,Nylon 6,1.96,PA6-I-CF,,,10000.0,80.0,10000.0,,1.0,,7.0,,
RTP,299 A X 150444 A (ISO),Polyamide 6,Nylon 6,1.22,PA6-CF,,,12000.0,250.0,15000.0,,2.0,,8.0,,
RTP,299 A X 153702 A (ISO),Polyamide 6,Nylon 6,1.28,PA6-CF,,,20100.0,330.0,23000.0,,2.0,,7.0,,
RTP,299 A X 153738 A (ISO),Polyamide 6,Nylon 6,1.41,PA6-(CF+GF),,,12000.0,260.0,12500.0,,2.0,,6.0,,
RTP,299 A X 98993 (ISO),Polyamide 6,Nylon 6,2.7,PA6,,,7400.0,110.0,8800.0,,1.0,,4.0,,
RTP,299 X 104421 (ISO),Polyamide 66,Nylon 66,1.56,PA66-LGF40-L,,,12000.0,305.0,12600.0,,2.0,,19.0,,
RTP,299 X 112617 (ISO),Polyamide 66,Nylon 66,1.33,PA66-GF20-L,,,7000.0,208.0,7300.0,,3.0,,8.0,,
RTP,299 X 119106 H (ISO),Polyamide 66,Nylon 66,1.43,PA66-GF30-FR,,,9800.0,205.0,10000.0,,3.0,,9.0,,
RTP,299 X 139072 A (ISO),Polyamide 66,Nylon 66,1.42,PA66-GF35,,,11000.0,300.0,12000.0,,3.5,,12.0,,
RTP,299 X 147401 A (ISO),Polyamide 66,Nylon 66,1.19,PA66-I-Me,,,3100.0,110.0,3450.0,,10.0,,7.0,,
RTP,299 X 147416 D (ISO),Polyamide 66,Nylon 66,1.42,PA66-(CF+Me),,,13700.0,254.0,15900.0,,1.7,,7.0,,
RTP,299 X 158696 A (ISO),Polyamide 66,Nylon 66,1.32,PA66-L,,,2600.0,100.0,2800.0,,5.0,,5.0,,
RTP,299 X 68919 B (ISO),Polyamide 66,Nylon 66,1.57,PA66-LGF50,,,14500.0,360.0,15500.0,,2.0,,27.0,,
RTP,299 X 70283 A (ISO),Polyamide 66,Nylon 66,1.36,PA66-MD-L,,,5600.0,100.0,7200.0,,2.0,,2.5,,
RTP,PA66 30 GF NAT (ISO),Polyamide 66,Nylon 66,1.39,PA66-GF,,,9300.0,260.0,10500.0,,2.5,,7.5,,
LNP™ THERMOCOMP™ Compound,RYY33,Polyamide 66,Nylon 66,1.41,PA66-GF35,,,9400.0,233.0,10600.0,160.0,,2.4,6.568627450980393,,
LNP™ THERMOCOMP™ Compound,SF008,Polyamide 12,Nylon 12,1.37,PA12-GF40,,,7580.0,213.0,8760.0,152.0,,9.0,25.490196078431374,,
LNP™ VERTON™ Compound,RV0079,Polyamide 66,Nylon 66,1.69,PA66-LGF35-FR,177.0,,10800.0,,12400.0,177.0,1.7,1.7,30.3921568627451,,
LNP™ VERTON™ Compound,RV007E,Polyamide 66,Nylon 66,1.42,PA66-LGF35,,,10200.0,,,214.0,,2.1,29.0,,
LNP™ VERTON™ Compound,RV00ASXS,Polyamide 66,Nylon 66,1.57,PA66-LGF50,,,15500.0,,17600.0,268.0,,2.0,35.0,,
LNP™ VERTON™ Compound,RV00AXX9,Polyamide 66,Nylon 66,1.57,PA66-LGF50,,,15500.0,,17600.0,268.0,,2.0,35.0,,
LNP™ VERTON™ Compound,RVL28,Polyamide 66,Nylon 66,1.57,PA66-LGF50,220.0,,12200.0,351.0,13200.0,228.0,2.4,2.4,26.47058823529412,,
LNP™ VERTON™ Compound,RX06422,Polyamide 66,Nylon 66,1.58,PA66-LGF50,,,14200.0,370.0,18400.0,256.0,,1.9,37.254901960784316,,
NORYL GTX™ Resin,GTX902BIO3,Polyphenylene Ether + PS + PA,PPE+PS+Nylon,1.08,(PPE+PS+PA),58.0,,2230.0,91.0,2150.0,54.0,9.0,46.0,21.568627450980394,118.0,
TRIECO®,4D51G15 BK (OCEAN),Polyamide 6,Nylon 6,1.23,PA6,110.0,,4800.0,165.0,,,,5.5,6.0,,
Sciengy®,AS-SG401A63,Polyphenylene Sulfide + PA,PPS+Nylon,1.51,(PPS+PA)-GF,,280.0,11000.0,225.0,,,,2.0,,,
reNOVA™,re-NY6-0230G BKS,Polyamide 6,Nylon 6,1.3,PA6-GF30,,218.0,7930.0,,,,,2.5,73.52941176470588,,
reNOVA™,re-NY66-0215G BKS,Polyamide 66,Nylon 66,1.23,PA66-GF15,,240.0,7240.0,,,,,2.8,51.96078431372549,,
UBE Nylon,1016GU6A,Polyamide 6,Nylon 6,1.38,PA6-GF35,,,9200.0,294.0,10800.0,,,4.0,,,
UBESTA,3030LUX,Polyamide 12,Nylon 12,1.02,PA12,47.0,,1500.0,60.0,,,,50.0,,,
LCA®,N6-15GFHSL Black,Polyamide 6,Nylon 6,1.24,PA6-GF15-L,103.0,220.0,4140.0,,,,,,5.784313725490197,,
LCA®,N6-33GFHSL Black,Polyamide 6,Nylon 6,1.4,PA6-GF35-L,,220.0,6890.0,,,,,,5.196078431372549,,
LCA®,N6-33GFL1 Natural,Polyamide 6,Nylon 6,1.4,PA6-GF35-L,,220.0,8960.0,,,,,,7.843137254901961,,
LCA®,N66-13GFHSL,Polyamide 66,Nylon 66,1.23,PA66-GF15-L,,260.0,4140.0,,,,,,7.843137254901961,,
LCA®,N66-15GFHSL,Polyamide 66,Nylon 66,1.24,PA66-GF15-L,104.0,262.0,4270.0,,,,,,5.196078431372549,,
LCA®,N66-33GFHSL,Polyamide 66,Nylon 66,1.39,PA66-GF35-L,,260.0,7580.0,,,,,,7.843137254901961,,
LCA®,N66-38GMHSLW Black,Polyamide 66,Nylon 66,1.4,PA66-(GF+MD)40-L,,,4590.0,,,,,,2.647058823529412,,
LCA®,N66-40GMHSL1 Black,Polyamide 66,Nylon 66,1.45,PA66-(GF+MD)40-L,,,6580.0,,,,,,4.705882352941177,,
LCA®,N66-MS02.5 Natural,Polyamide 66,Nylon 66,1.1,PA66-L,,,2760.0,103.0,2760.0,,,,,,78.0
VERDANT™,RRPA6 Series,Polyamide 6,Nylon 6,,PA6,,,,,,,,,,,
VERDANT™,RRPA612Y,Polyamide 612,Nylon 612,,PA612,,,,,,,,,,,
VERDANT™,RRPA6633GFX,Polyamide 66,Nylon 66,,PA66-GF35,,,,,,,,,4.215686274509804,,
VINPOL™,PA66UFNAT,Polyamide 66,Nylon 66,1.14,PA66,,260.0,,,,,,,,,
VINPOL™,PA66UFNAT4145,Polyamide 66,Nylon 66,,PA66,,,,,,,,,,,
VINPOL™,PA6UFNAT,Polyamide 6,Nylon 6,1.12,PA6,,220.0,2900.0,,3100.0,,,40.0,6.0,,
